Repository: hhtrick/HHT-code

# HHT training framework

This directory contains model training, embedding precomputation, inference, article-level baselines and the curated datasets. All commands below assume that the working directory is `train_code/`.

## 3. Datasets and fixed partitions

Each main dataset is a JSON array at `dataset/{property}/{property}.json`. Entries contain source metadata, `chemical_composition`, `processing_history`, `hierarchical_structure`, `properties`, and two generated-analysis objects. Targets are stored as `properties[property]["value"]`; source metadata and target values are not predictive input fields.

| Property | Train | Validation | Test | Total |
|---|---:|---:|---:|---:|

File: train_code/dataset/E/E.json (part 194 of 204)
[
      "reasoning_analysis": "Increasing Factors: The inclusion of 25 wt% Micro Silica, a rigid inorganic filler, substantially enhances the composite stiffness relative to the neat epoxy matrix due to the higher intrinsic modulus of silica and load transfer mechanisms described by composite micromechanics. Additionally, the chemical crosslinking between the DGEBA epoxy and hardener forms a three-dimensional network that restricts chain mobility, providing a rigid structural foundation that resists elastic deformation. Decreasing Factors: The curing process conducted at room temperature for 24 hours may yield a lower crosslink density compared to thermal post-curing protocols, potentially resulting in a matrix with higher free volume and reduced intrinsic stiffness. Furthermore, the micro-scale particle size (40-75 μm) provides a lower specific surface area than nano-fillers, which may limit interfacial adhesion efficiency, and any potential agglomeration from the mixing process could introduce stress concentrators or voids that diminish the effective modulus. Dominant Factor: The substantial loading of the rigid silica filler serves as the dominant factor governing the Young's modulus, as the reinforcement contribution from the high-modulus inorganic phase typically outweighs the variations in matrix stiffness caused by room temperature curing, leading to a net increase in overall composite stiffness determined primarily by the filler volume fraction and dispersion."
    },
    "analysis_without_hierarchical_structure": {
      "descriptive_text": "This material system comprises a diglycidyl ether of bisphenol A (DGEBA) epoxy resin (CP812P Part A) crosslinked with a proprietary hardener (CP812P Part B). The composite formulation includes 25 wt% Micro Silica filler, which was dispersed into the epoxy resin via mechanical mixing at 500 rpm for 5 minutes before the hardener was introduced at a 2:1 ratio. The mixture was cured at room temperature for 24 hours to establish the thermoset network. Mechanical characterization was performed via uniaxial tensile testing according to ASTM D638 standards using an Instron 5569 A universal testing machine operated at a crosshead speed of 2 mm/min to determine the Young's modulus.",
      "reasoning_analysis": "Increasing Factors: The formation of a three-dimensional covalent network through the reaction between the DGEBA epoxy and the hardener fundamentally restricts polymer chain mobility, significantly enhancing stiffness compared to linear thermoplastics. Additionally, the inclusion of 25 wt% Micro Silica, a rigid inorganic filler, reinforces the matrix through load transfer mechanisms, where the high modulus of the silica particles contributes directly to increasing the composite's overall Young's modulus. Decreasing Factors: The room temperature curing profile may limit the final degree of conversion and crosslink density compared to thermal curing cycles, potentially resulting in higher free volume and reduced network rigidity. Furthermore, inadequate dispersion of the silica filler during the 5-minute mixing period could lead to agglomeration, creating stress concentrations that diminish the effective reinforcement efficiency of the filler. Dominant Factor: The dominant factor influencing the Young's modulus is the composite effect derived from the high loading of rigid silica filler within the crosslinked epoxy matrix. While the curing temperature imposes a limit on the maximum network density, the intrinsic stiffness of the aromatic epoxy backbone combined with the substantial volume fraction of the reinforcing filler qualitatively dictates a high modulus behavior relative to unfilled systems."
    }
  },
  {
    "doi": "10.1002/adem.202501661",
    "title": "Is Young’s Modulus a Critical Coating Property Determining Fouling-Release Performance of Marine Coatings?",
    "year": 2025,
    "chemical_composition": {
      "repeat_unit_psmiles": null,
      "monomers": [
        {
          "name": "Desmophen 1700",
          "smiles": null,
          "ratio_value": 61.73,
          "ratio_unit": "mol%"
        },
        {
          "name": "Desmodur Ultra N 3600",
          "smiles": "O=C=NCCCCCCN=C=O",
          "ratio_value": 38.27,
          "ratio_unit": "mol%"
        }
      ],
      "additives": [],
      "is_homopolymer": false
    },
    "processing_history": "Polyurethane system A1 prepared via polyaddition. Mixed with Speedmixer (Hauschild, DAC 700.1 FVZ, speed program 10 s at 800 rpm, 10 s 1000 rpm, 1 min at 1500 rpm, 3 min at 1800 rpm, and 3 min at 2000 rpm). Cured at 60 °C for 120 h. Young's modulus measured by uniaxial tensile test according to DIN 53504 and DIN 527-1 using Zwick Z2.5 machine, 200 mm/min test speed, 0.05%-0.25% strain range.",
    "hierarchical_structure": "Crosslinked polyurethane network. Under-crosslinked system with low hardener content.",
    "properties": {
      "E": {
        "value": [
          0.0
        ],
        "unit": "GPa"
      }
    },
    "analysis_with_hierarchical_structure": {
      "descriptive_text": "The sample comprises a polyurethane system synthesized via polyaddition using Desmophen 1700 (61.73 mol%) and Desmodur Ultra N 3600 (38.27 mol%) as the primary components. Processing involved high-shear mixing using a Speedmixer with a stepped speed program up to 2000 rpm, followed by thermal curing at 60 °C for 120 hours to establish the network structure. The resulting material is characterized as a crosslinked polyurethane network, specifically identified as an under-crosslinked system due to the low hardener content. Mechanical characterization was performed via uniaxial tensile testing according to DIN 53504 and DIN 527-1 standards using a Zwick Z2.5 machine at a test speed of 200 mm/min within a strain range of 0.05% to 0.25% to determine the Young's modulus.",
      "reasoning_analysis": "Increasing Factors: The formation of a covalently crosslinked network structure inherently restricts polymer chain slippage and enhances elastic recovery, driving the Young's modulus higher compared to linear analogues. The extended thermal curing history at 60 °C for 120 hours promotes high conversion of functional groups, maximizing the network integrity and crosslink density achievable within the given stoichiometry. Additionally, the presence of isocyanate-derived hard segments contributes rigid urethane linkages that increase the intrinsic stiffness of the polymer backbone. Decreasing Factors: The hierarchical structure is explicitly defined as an under-crosslinked system with low hardener content, which results in a lower crosslink density and a higher average molecular weight between crosslinks, thereby increasing chain segment mobility and reducing the modulus. Furthermore, the molar composition is dominated by the polyol component (Desmophen 1700 at 61.73 mol%), increasing the volume fraction of flexible soft segments relative to rigid hard segments, which qualitatively lowers the overall stiffness. Dominant Factor: The stoichiometric imbalance leading to an under-crosslinked network structure is the dominant factor governing the Young's modulus. While the crosslinked nature provides solid-like mechanical integrity, the low hardener content fundamentally limits the density of rigid crosslinking points and hard segments, qualitatively resulting in a lower modulus compared to a stoichiometrically balanced or highly crosslinked polyurethane system."
    },
    "analysis_without_hierarchical_structure": {
      "descriptive_text": "The sample comprises a polyurethane system, designated as A1, synthesized via polyaddition using Desmophen 1700 and Desmodur Ultra N 3600 as the constituent monomers with molar ratios of 61.73% and 38.27%, respectively, without the incorporation of external additives. Preparation involved mixing the components using a Speedmixer under a progressive speed program ranging from 800 to 2000 rpm, followed by curing at 60 °C for 120 hours to establish the final network. The Young's modulus was subsequently characterized via uniaxial tensile testing according to DIN 53504 and DIN 527-1 standards using a Zwick Z2.5 machine at a test speed of 200 mm/min within a strain range of 0.05% to 0.25%.",
      "reasoning_analysis": "Increasing Factors: The polyaddition reaction between the polyol and polyisocyanate functionalities generates a covalently crosslinked network structure, where the extended curing time of 120 hours ensures high conversion of reactive groups, maximizing crosslink density and restricting chain mobility. Furthermore, the high-shear mixing protocol promotes homogeneous distribution of reactants, minimizing structural defects that could compromise stiffness. Decreasing Factors: The significant molar proportion of Desmophen 1700 introduces flexible polyester soft segments into the polymer backbone, which increases free volume and segmental mobility compared to rigid aromatic systems. Additionally, the moderate curing temperature of 60 °C may limit the extent of hard segment microphase separation or crystallization relative to higher temperature treatments, potentially reducing the reinforcement provided by hard domains. Dominant Factor: The formation of the permanent crosslinked network driven by the polyisocyanate chemistry and solidified by the prolonged curing history is the dominant factor. While the soft segments provide inherent flexibility, the high degree of conversion and network integrity established during the 120-hour cure dictates the overall resistance to elastic deformation, ensuring a defined modulus characteristic of a cured thermoset polyurethane rather than a linear thermoplastic."
    }
  },
  {
    "doi": "10.1177/0021998311401063",
    "title": "Short cellulosic fiber/starch acetate composites – micromechanical modeling of Young’s modulus",
    "year": 2011,
    "chemical_composition": {
      "repeat_unit_psmiles": null,
      "monomers": [
        {
          "name": "Starch",
          "smiles": "OC[C@H]1O[C@H](O)[C@H](O)[C@@H](O)[C@@H]1O",
          "ratio_value": 48.0,
          "ratio_unit": "wt%"
        }
      ],
      "additives": [
        {
          "name": "Triethyl citrate",
          "type": "plasticizer",
          "amount_value": 12.0,
          "amount_unit": "wt%"
        },
        {
          "name": "Flax fiber",
          "type": "filler",
          "amount_value": 40.0,
          "amount_unit": "wt%"
        }
      ],
      "is_homopolymer": false
    },
    "processing_history": "Compounded with temperature gradient 60-200°C, injection molded. Young's modulus measured by uniaxial tensile test at 5 mm/min crosshead speed, 23°C, 50% RH, ISO 527.",
    "hierarchical_structure": "Short fiber reinforced composite. Fibers oriented primarily in flow direction. Low porosity.",
    "properties": {
      "E": {
        "value": [
          8.05
        ],
        "unit": "GPa"
      }
    },
    "analysis_with_hierarchical_structure": {
      "descriptive_text": "The sample is a short fiber reinforced composite consisting of a starch matrix (48 wt%) plasticized with triethyl citrate (12 wt%) and reinforced with flax fibers (40 wt%). Processing involved compounding with a temperature gradient of 60-200°C followed by injection molding, which induced fiber orientation primarily in the flow direction within a low porosity structure. Mechanical evaluation was conducted via uniaxial tensile testing at a crosshead speed of 5 mm/min under standard conditions of 23°C and 50% relative humidity in accordance with ISO 527.",
      "reasoning_analysis": "Increasing Factors: The incorporation of 40 wt% flax fibers introduces a rigid cellulosic phase with a significantly higher intrinsic modulus than the starch matrix, substantially stiffening the composite according to rule of mixtures principles. The injection molding process aligns these short fibers primarily in the flow direction, maximizing reinforcement efficiency along the tensile loading axis, while the low porosity ensures effective stress transfer between the matrix and the filler without void-induced stress concentrations. Decreasing Factors: The addition of 12 wt% triethyl citrate acts as a plasticizer within the starch matrix, increasing free volume and reducing intermolecular hydrogen bonding, which inherently lowers the matrix stiffness. Furthermore, the hygroscopic nature of starch combined with the testing environment of 50% relative humidity suggests moisture absorption, which acts as an additional plasticizer to further soften the matrix phase. The use of short fibers rather than continuous filaments also limits the maximum achievable modulus compared to continuous fiber composites. Dominant Factor: Despite the softening effects of the plasticizer and environmental moisture on the matrix, the high weight fraction and strategic orientation of the rigid flax fibers qualitatively dominate the mechanical response. The stiffness contribution from the highly loaded fiber network outweighs the matrix compliance, resulting in a composite modulus that is primarily governed by the reinforcement phase rather than the plasticized matrix properties."
    },
    "analysis_without_hierarchical_structure": {
      "descriptive_text": "The composite material comprises a starch matrix constituting 48.0 wt% of the total composition, incorporated with 12.0 wt% triethyl citrate as a plasticizer and reinforced with 40.0 wt% flax fiber filler. Processing involved compounding under a temperature gradient of 60 to 200°C followed by injection molding to form the test specimens. The Young's modulus was subsequently characterized using a uniaxial tensile test performed at a crosshead speed of 5 mm/min under controlled conditions of 23°C and 50% relative humidity according to ISO 527 standards.",
      "reasoning_analysis": "Increasing Factors: The inclusion of 40.0 wt% flax fiber filler introduces rigid cellulose-based reinforcements with a significantly higher intrinsic stiffness compared to the starch matrix, which enhances load bearing capacity. Furthermore, the injection molding processing history likely induces alignment of the fibers along the flow direction, maximizing the reinforcement efficiency in the direction of the tensile load. Decreasing Factors: The addition of 12.0 wt% triethyl citrate acts as a plasticizer that disrupts intermolecular hydrogen bonding within the starch matrix, increasing free volume and chain mobility which inherently reduces matrix stiffness. Additionally, the testing environment of 50% relative humidity allows the hygroscopic starch to absorb moisture, which further plasticizes the matrix and lowers the modulus. Dominant Factor: Despite the softening effects of the plasticizer and environmental moisture on the matrix phase, the high volume fraction of rigid flax fibers serves as the dominant factor, driving the overall composite modulus higher than that of the unreinforced plasticized starch matrix due to the mechanical constraint provided by the filler network."
    }
  },
  {
    "doi": "10.1177/0021998311401063",
    "title": "Short cellulosic fiber/starch acetate composites – micromechanical modeling of Young’s modulus",
    "year": 2011,
    "chemical_composition": {
      "repeat_unit_psmiles": null,
      "monomers": [
        {
          "name": "Starch",
          "smiles": "OC[C@H]1O[C@H](O)[C@H](O)[C@@H](O)[C@@H]1O",
          "ratio_value": 48.0,
          "ratio_unit": "wt%"
        }
      ],
      "additives": [
        {
          "name": "Triethyl citrate",
          "type": "plasticizer",
          "amount_value": 12.0,
          "amount_unit": "wt%"
        },
        {
          "name": "Flax fiber",
          "type": "filler",
          "amount_value": 40.0,
          "amount_unit": "wt%"
        }
      ],
      "is_homopolymer": false
    },
    "processing_history": "Compounded with temperature gradient 60-200°C, injection molded. Young's modulus measured by uniaxial tensile test at 5 mm/min crosshead speed, 23°C, 50% RH, ISO 527.",
    "hierarchical_structure": "Short fiber reinforced composite. Fibers oriented primarily in flow direction. Low porosity.",
    "properties": {
      "E": {
        "value": [
          8.26
        ],
        "unit": "GPa"
      }
    },
    "analysis_with_hierarchical_structure": {
      "descriptive_text": "The sample comprises a starch-based matrix (48 wt%) modified with triethyl citrate (12 wt%) as a plasticizer and reinforced with flax fibers (40 wt%) as a filler. Processing involved compounding under a temperature gradient of 60–200°C followed by injection molding, resulting in a short fiber reinforced composite structure where fibers are oriented primarily in the flow direction with low porosity. The Young's modulus was subsequently determined via uniaxial tensile testing at a crosshead speed of 5 mm/min under controlled conditions of 23°C and 50% relative humidity in accordance with ISO 527.",
      "reasoning_analysis": "Increasing Factors: The high loading of flax fibers (40 wt%) acts as a rigid reinforcement phase within the softer starch matrix, significantly enhancing stiffness according to composite theory. Furthermore, the injection molding process induced fiber orientation primarily in the flow direction, which aligns the high-aspect-ratio fibers with the tensile loading axis, maximizing the reinforcement efficiency. The low porosity indicates effective wetting and compaction, ensuring efficient stress transfer between the matrix and the fibers. Decreasing Factors: The incorporation of triethyl citrate (12 wt%) serves as a plasticizer that disrupts hydrogen bonding within the starch matrix, increasing free volume and chain mobility, which inherently lowers the modulus. Additionally, the testing condition of 50% relative humidity allows for moisture absorption by the hygroscopic starch matrix, acting as an additional plasticizer that further softens the material and reduces stiffness. Thermal processing up to 200°C may also induce some thermal degradation of the natural polymer components, potentially compromising intrinsic matrix stiffness. Dominant Factor: While the plasticizing effects of triethyl citrate and environmental moisture reduce the matrix stiffness, the high volume fraction of rigid flax fibers combined with their favorable orientation in the loading direction qualitatively dominates the mechanical response. Therefore, the composite behavior is primarily governed by the fiber reinforcement, resulting in a net increase in Young's modulus relative to the unreinforced plasticized starch matrix."
    },
    "analysis_without_hierarchical_structure": {
      "descriptive_text": "The sample comprises a starch-based matrix constituting 48.0 wt% of the formulation, blended with 12.0 wt% triethyl citrate as a plasticizer and reinforced with 40.0 wt% flax fiber filler. This composite material was manufactured through compounding with a temperature gradient of 60 to 200°C, followed by injection molding to achieve the final geometry. Mechanical evaluation was conducted via uniaxial tensile testing at a crosshead speed of 5 mm/min under controlled conditions of 23°C and 50% relative humidity, following the ISO 527 standard.",
      "reasoning_analysis": "Increasing Factors: The incorporation of 40.0 wt% flax fiber serves as a rigid reinforcement phase within the composite, significantly enhancing stiffness through load transfer mechanisms governed by the rule of mixtures. Furthermore, the injection molding processing history likely induces fiber orientation along the flow direction, which can maximize the modulus in the direction of the tensile test. Decreasing Factors: The addition of 12.0 wt% triethyl citrate acts as an internal plasticizer, disrupting intermolecular hydrogen bonding within the starch matrix and increasing free volume, which inherently reduces the matrix stiffness. Additionally, the testing condition of 50% relative humidity allows for moisture absorption by the hygroscopic starch, further plasticizing the matrix, and the high compounding temperature up to 200°C risks thermal degradation of the biopolymer, potentially lowering molecular weight and stiffness. Dominant Factor: Despite the plasticizing effects of the citrate and environmental moisture, the high volume fraction of the rigid flax fibers qualitatively dominates the mechanical response, resulting in a composite modulus that is primarily governed by the filler reinforcement rather than the softened matrix behavior."
    }
  },
  {
    "doi": "10.1177/0021998311401063",
    "title": "Short cellulosic fiber/starch acetate composites – micromechanical modeling of Young’s modulus",
    "year": 2011,
    "chemical_composition": {
      "repeat_unit_psmiles": null,
      "monomers": [
        {
          "name": "Starch",
          "smiles": "OC[C@H]1O[C@H](O)[C@H](O)[C@@H](O)[C@@H]1O",
          "ratio_value": 39.0,
          "ratio_unit": "wt%"
        }
      ],
      "additives": [
        {
          "name": "Triethyl citrate",
          "type": "plasticizer",
          "amount_value": 21.0,
          "amount_unit": "wt%"
        },
        {
          "name": "Hemp fiber",
          "type": "filler",
          "amount_value": 40.0,
          "amount_unit": "wt%"
        }
      ],
      "is_homopolymer": false
    },
    "processing_history": "Compounded with temperature gradient 60-200°C, injection molded. Young's modulus measured by uniaxial tensile test at 5 mm/min crosshead speed, 23°C, 50% RH, ISO 527.",
    "hierarchical_structure": "Short fiber reinforced composite. Fibers oriented primarily in flow direction. Low porosity.",
    "properties": {
      "E": {
        "value": [
          3.92
        ],
        "unit": "GPa"
      }
    },
    "analysis_with_hierarchical_structure": {
      "descriptive_text": "The sample is a short fiber-reinforced biocomposite consisting of a starch matrix (39 wt%) plasticized with triethyl citrate (21 wt%) and reinforced with hemp fibers (40 wt%). Processing involved compounding with a temperature gradient of 60-200°C followed by injection molding, resulting in a structure with low porosity and fibers oriented primarily in the flow direction. The Young's modulus was determined via uniaxial tensile testing at a crosshead speed of 5 mm/min under controlled conditions of 23°C and 50% RH according to ISO 527.",
      "reasoning_analysis": "Increasing Factors: The high weight fraction of hemp fibers (40 wt%) introduces a rigid cellulosic phase with a significantly higher intrinsic modulus than the matrix, directly enhancing composite stiffness. The injection molding process aligned these fibers primarily in the flow direction, optimizing load transfer along the tensile axis, while the low porosity ensures effective stress distribution without void-induced weakening. Decreasing Factors: The incorporation of triethyl citrate (21 wt%) acts as a potent plasticizer for the starch matrix, disrupting intermolecular hydrogen bonding and increasing chain mobility, which substantially reduces the modulus of the continuous phase. Additionally, the inherent compliance of the starch backbone compared to synthetic thermoplastics limits the maximum achievable stiffness of the matrix material. Dominant Factor: Despite the significant softening effect of the plasticizer on the matrix, the high loading and orientation of the rigid hemp fibers qualitatively dominate the mechanical response. The reinforcement efficiency provided by the 40 wt% fiber content outweighs the matrix compliance, dictating a higher overall modulus relative to the unreinforced plasticized starch."
    },
    "analysis_without_hierarchical_structure": {
      "descriptive_text": "The sample comprises a starch-based matrix constituting 39.0 wt% of the total composition, blended with 21.0 wt% triethyl citrate serving as a plasticizer and reinforced with 40.0 wt% hemp fiber filler. This composite system was processed via compounding with a temperature gradient of 60 to 200°C followed by injection molding. Mechanical characterization was performed using uniaxial tensile testing at a crosshead speed of 5 mm/min under controlled environmental conditions of 23°C and 50% relative humidity in accordance with ISO 527 standards to determine the Young's modulus.",
      "reasoning_analysis": "Increasing Factors: The incorporation of 40.0 wt% hemp fiber filler introduces rigid cellulosic structures with a high aspect ratio into the matrix, which significantly enhances stiffness through load transfer mechanisms. Additionally, the injection molding processing history likely induces fiber orientation along the flow direction, further maximizing the reinforcement efficiency and driving the Young's modulus upward. Decreasing Factors: The presence of 21.0 wt% triethyl citrate acts as a potent plasticizer by intercalating between starch chains, reducing intermolecular hydrogen bonding, and increasing free volume, which inherently lowers matrix stiffness. Furthermore, the testing environment of 50% relative humidity allows moisture absorption by the hygroscopic starch matrix, acting as an additional plasticizer that depresses the modulus. Dominant Factor: While the plasticizer and moisture content significantly soften the starch matrix, the high volume fraction of rigid hemp fibers qualitatively dominates the final mechanical response, as the composite stiffness is primarily governed by the reinforcement phase rather than the compliant plasticized matrix."
    }
  },
  {
    "doi": "10.1002/adem.202501661",
    "title": "Is Young’s Modulus a Critical Coating Property Determining Fouling-Release Performance of Marine Coatings?",
    "year": 2025,
    "chemical_composition": {
      "repeat_unit_psmiles": null,
      "monomers": [
        {
          "name": "Desmophen C1200",
          "smiles": null,
          "ratio_value": 58.82,
          "ratio_unit": "mol%"
        },
        {
          "name": "Desmodur Ultra N 3600",
          "smiles": "O=C=NCCCCCCN=C=O",
          "ratio_value": 41.18,
          "ratio_unit": "mol%"
        }
      ],
      "additives": [],
      "is_homopolymer": false
    },
    "processing_history": "Polyurethane system B2 prepared via polyaddition. Mixed with Speedmixer (Hauschild, DAC 700.1 FVZ, speed program 10 s at 800 rpm, 10 s 1000 rpm, 1 min at 1500 rpm, 3 min at 1800 rpm, and 3 min at 2000 rpm). Cured at 60 °C for 120 h. Young's modulus measured by uniaxial tensile test according to DIN 53504 and DIN 527-1 using Zwick Z2.5 machine, 200 mm/min test speed, 0.05%-0.25% strain range.",
    "hierarchical_structure": "Crosslinked polycarbonate polyester-based polyurethane network.",
    "properties": {
      "E": {
        "value": [
          0.0
        ],
        "unit": "GPa"
      }
    },
    "analysis_with_hierarchical_structure": {
      "descriptive_text": "The sample comprises a crosslinked polycarbonate polyester-based polyurethane network, designated as Polyurethane system B2, synthesized via polyaddition using Desmophen C1200 (58.82 mol%) and Desmodur Ultra N 3600 (41.18 mol%). Preparation involved homogenization with a Speedmixer using a progressive speed program up to 2000 rpm, followed by thermal curing at 60 °C for 120 hours to establish the final network morphology. Mechanical properties were evaluated by measuring the Young's modulus via uniaxial tensile test on a Zwick Z2.5 machine at 200 mm/min within a 0.05%-0.25% strain range, complying with DIN 53504 and DIN 527-1 standards.",
      "reasoning_analysis": "Increasing Factors: The formation of a chemically crosslinked network structure severely restricts long-range chain mobility and prevents viscous flow, inherently driving the Young's modulus higher compared to linear analogs. The extended curing history (120 h at 60 °C) likely ensures a high degree of conversion and maximizes crosslink density, further rigidifying the matrix. Additionally, the urethane linkages facilitate strong intermolecular hydrogen bonding, and the polycarbonate polyester backbone provides stronger intermolecular cohesion than typical polyether segments, contributing to increased stiffness. Decreasing Factors: The use of an aliphatic diisocyanate (Desmodur Ultra N 3600) introduces flexible hexamethylene spacers instead of rigid aromatic rings, which lowers the intrinsic backbone stiffness. Furthermore, the significant molar proportion of the polyol soft segment (Desmophen C1200 at 58.82 mol%) increases the molecular weight between crosslinks, allowing for greater segmental flexibility that qualitatively reduces the modulus. Dominant Factor: The crosslinked network topology achieved through the prolonged thermal curing is the dominant factor governing the Young's modulus. While the aliphatic chemistry and soft segment content moderate the absolute stiffness, the permanent chemical constraints imposed by the crosslinks dictate the elastic response, making the network density the primary determinant of the material's resistance to tensile deformation."
    },
    "analysis_without_hierarchical_structure": {
      "descriptive_text": "The sample comprises a polyurethane system synthesized via polyaddition using Desmophen C1200 and Desmodur Ultra N 3600 monomers at molar ratios of 58.82% and 41.18%, respectively. The mixture was homogenized using a Speedmixer with a progressive speed program ramping from 800 rpm to 2000 rpm over several minutes to ensure thorough dispersion. Following mixing, the material was cured at 60 °C for 120 hours to facilitate complete crosslinking and phase separation. The Young's modulus was subsequently characterized via uniaxial tensile testing according to DIN 53504 and DIN 527-1 standards using a Zwick Z2.5 machine at a test speed of 200 mm/min within a strain range of 0.05% to 0.25%.",
      "reasoning_analysis": "Increasing Factors: The incorporation of Desmodur Ultra N 3600 introduces rigid diisocyanate-based hard segments capable of forming strong intermolecular hydrogen bonds and ordered domains, which intrinsically resist deformation and enhance stiffness. Additionally, the processing history involving a prolonged cure at 60 °C for 120 hours promotes extensive microphase separation and hard domain ordering, while the high-shear mixing ensures a homogeneous network structure, both contributing to a higher modulus. Decreasing Factors: The significant presence of Desmophen C1200 polyester polyol constitutes the soft segment phase, introducing flexible aliphatic chains that increase segmental mobility and free volume, inherently lowering the modulus compared to a fully rigid network. Furthermore, the moderate curing temperature may limit the ultimate crystallinity of the hard segments compared to higher temperature protocols, potentially restraining the maximum achievable stiffness. Dominant Factor: The dominant factor governing the Young's modulus is the degree of microphase separation and hard domain connectivity achieved through the extended curing history. While the soft segments provide compliance, the prolonged thermal treatment allows the hard segments to organize into rigid reinforcing phases that dictate the initial linear elastic response measured during the tensile test."
    }
  },
  {
    "doi": "10.3390/polym14193969",
    "title": "The Synergistic Effects of Hybrid Micro and Nano Silica in Influencing the Mechanical Properties of Epoxy Composites—A New Model",
    "year": 2022,
    "chemical_composition": {
      "repeat_unit_psmiles": null,
      "monomers": [
        {
          "name": "DGEBA Epoxy (CP812P Part A)",
          "smiles": null,
          "ratio_value": null,
          "ratio_unit": null
        },
        {
          "name": "Hardener (CP812P Part B)",
          "smiles": null,
          "ratio_value": null,
          "ratio_unit": null
        }
      ],
      "additives": [
        {
          "name": "Nano Silica",
          "type": "filler",
          "amount_value": 0.05,
          "amount_unit": "wt%"
        }
      ],
      "is_homopolymer": false
    },
    "processing_history": "Nano silica mixed with epoxy resin at 500 rpm for 5 min. Hardener added at 2:1 ratio. Cured at room temperature for 24 h. Young's modulus measured by uniaxial tensile test (ASTM D638) using Instron 5569 A at 2 mm/min crosshead speed.",
    "hierarchical_structure": "Epoxy matrix with dispersed Nano silica particles (30 ± 5 nm).",
    "properties": {
      "E": {
        "value": [
          1.33
        ],
        "unit": "GPa"
      }
    },
    "analysis_with_hierarchical_structure": {
      "descriptive_text": "The sample comprises a thermosetting epoxy network synthesized from DGEBA Epoxy (CP812P Part A) and a compatible hardener (CP812P Part B) at a 2:1 ratio. This matrix is reinforced with 0.05 wt% Nano Silica filler, which was dispersed into the resin through mechanical mixing at 500 rpm for 5 minutes prior to curing. The composite was cured at room temperature for 24 hours, yielding an epoxy matrix containing dispersed nano silica particles with an average diameter of 30 ± 5 nm. Mechanical characterization was performed via uniaxial tensile testing in accordance with ASTM D638 using an Instron 5569 A system at a crosshead speed of 2 mm/min.",
      "reasoning_analysis": "Increasing Factors: The incorporation of rigid Nano Silica particles into the polymer matrix introduces a reinforcing phase with a significantly higher intrinsic modulus than the epoxy, which typically increases the composite stiffness according to rule-of-mixtures behavior. Additionally, the nanoscale dimensions provide a high surface-area-to-volume ratio, potentially enhancing stress transfer across the filler-matrix interface if adhesion is sufficient. The formation of a crosslinked network during the curing process also fundamentally increases stiffness compared to uncured resin by restricting chain mobility. Decreasing Factors: The extremely low filler loading of 0.05 wt% limits the volumetric contribution of the rigid phase, potentially rendering the reinforcement effect negligible compared to the neat matrix. Furthermore, curing at room temperature rather than elevated temperatures may result in a lower final crosslink density due to incomplete conversion, which reduces the network stiffness. Inadequate dispersion during the short mixing period could also lead to particle agglomeration, acting as stress concentrators rather than reinforcing elements. Dominant Factor: The intrinsic stiffness of the crosslinked epoxy matrix, governed primarily by the room temperature curing kinetics and resulting network density, qualitatively dominates the final Young's modulus behavior. While the rigid nano silica theoretically drives the modulus upward, its minimal concentration suggests that the mechanical response is predominantly determined by the epoxy network structure rather than the composite reinforcement effect."
    },
    "analysis_without_hierarchical_structure": {
      "descriptive_text": "The sample comprises a thermosetting epoxy system formed from DGEBA Epoxy (CP812P Part A) and a hardener (CP812P Part B). Nano silica filler was incorporated at 0.05 wt% by mixing with the epoxy resin at 500 rpm for 5 minutes, followed by hardener addition at a 2:1 ratio. The mixture was cured at room temperature for 24 hours, and the Young's modulus was subsequently determined via uniaxial tensile testing according to ASTM D638 using an Instron 5569 A at a 2 mm/min crosshead speed.",
      "reasoning_analysis": "Increasing Factors: The formation of a covalently crosslinked thermoset network through the reaction between the DGEBA epoxy and hardener inherently restricts polymer chain mobility, significantly increasing stiffness compared to linear thermoplastics. Additionally, the inclusion of nano silica introduces rigid inorganic phases that can reinforce the matrix through load transfer mechanisms, theoretically driving the Young's modulus upward. Decreasing Factors: The room temperature curing process may result in incomplete conversion of epoxide groups compared to elevated temperature cures, leading to a lower crosslink density that reduces the overall stiffness. Furthermore, the extremely low filler loading of 0.05 wt% combined with limited mixing energy may fail to achieve uniform dispersion, potentially resulting in agglomeration that acts as defect sites rather than effective reinforcement. Dominant Factor: The intrinsic rigidity of the crosslinked epoxy network serves as the primary determinant of the Young's modulus, overshadowing the marginal contribution of the low-concentration nano silica. Consequently, the final stiffness is dominantly governed by the crosslink density achieved during the room temperature cure, which defines the fundamental mechanical integrity of the thermoset matrix."
    }
  },
  {
    "doi": "10.1002/adem.202501661",
    "title": "Is Young’s Modulus a Critical Coating Property Determining Fouling-Release Performance of Marine Coatings?",
    "year": 2025,
    "chemical_composition": {
      "repeat_unit_psmiles": null,
      "monomers": [
        {
          "name": "Desmophen C1200",
          "smiles": null,
          "ratio_value": 60.6,
          "ratio_unit": "mol%"
        },
        {
          "name": "Desmodur Ultra N 3600",
          "smiles": "O=C=NCCCCCCN=C=O",
          "ratio_value": 39.4,
          "ratio_unit": "mol%"
        }
      ],
      "additives": [],
      "is_homopolymer": false
    },
    "processing_history": "Polyurethane system B1 prepared via polyaddition. Mixed with Speedmixer (Hauschild, DAC 700.1 FVZ, speed program 10 s at 800 rpm, 10 s 1000 rpm, 1 min at 1500 rpm, 3 min at 1800 rpm, and 3 min at 2000 rpm). Cured at 60 °C for 120 h. Young's modulus measured by uniaxial tensile test according to DIN 53504 and DIN 527-1 using Zwick Z2.5 machine, 200 mm/min test speed, 0.05%-0.25% strain range.",
    "hierarchical_structure": "Crosslinked polycarbonate polyester-based polyurethane network.",
    "properties": {
      "E": {
        "value": [
          0.0
        ],
        "unit": "GPa"
      }
    },
    "analysis_with_hierarchical_structure": {
      "descriptive_text": "The sample consists of a crosslinked polycarbonate polyester-based polyurethane network synthesized via polyaddition using Desmophen C1200 (60.6 mol%) and Desmodur Ultra N 3600 (39.4 mol%). The formulation was homogenized using a Speedmixer with a progressive speed program ranging from 800 to 2000 rpm, followed by thermal curing at 60 °C for 120 hours to ensure network formation. Mechanical characterization was performed via uniaxial tensile testing according to DIN 53504 and DIN 527-1 standards using a Zwick Z2.5 machine at a test speed of 200 mm/min within a strain range of 0.05% to 0.25% to determine the Young's modulus.",
