Repository: hhtrick/HHT-code

# HHT training framework

This directory contains model training, embedding precomputation, inference, article-level baselines and the curated datasets. All commands below assume that the working directory is `train_code/`.

## 3. Datasets and fixed partitions

Each main dataset is a JSON array at `dataset/{property}/{property}.json`. Entries contain source metadata, `chemical_composition`, `processing_history`, `hierarchical_structure`, `properties`, and two generated-analysis objects. Targets are stored as `properties[property]["value"]`; source metadata and target values are not predictive input fields.

| Property | Train | Validation | Test | Total |
|---|---:|---:|---:|---:|

File: train_code/dataset/E/E.json (part 195 of 204)
[
      "reasoning_analysis": "Increasing Factors: The formation of a crosslinked network structure inherently restricts polymer chain mobility and slippage, significantly enhancing stiffness. The use of Desmodur Ultra N 3600, an isocyanurate trimer, introduces rigid cyclic structures into the hard segments, while the polycarbonate backbone of Desmophen C1200 offers strong intermolecular cohesion compared to polyether alternatives. Furthermore, the extended curing history of 120 hours at 60 °C promotes high conversion of isocyanate groups, maximizing crosslink density and thereby increasing the modulus. Decreasing Factors: The chemical composition is dominated by the polyol component (60.6 mol%), which acts as a flexible soft segment between crosslinks, introducing chain mobility that lowers the modulus relative to a fully rigid thermoset. Additionally, the aliphatic nature of the hexamethylene diisocyanate-based hardener provides less backbone rigidity compared to aromatic diisocyanates commonly used in rigid polyurethanes. Dominant Factor: The topological constraint imposed by the crosslinked network formed via the multifunctional isocyanate trimer, combined with the high degree of conversion ensured by the prolonged thermal curing, qualitatively dominates the mechanical behavior, establishing a defined elastic response characteristic of a thermoset network despite the flexibility contributed by the soft segment content."
    },
    "analysis_without_hierarchical_structure": {
      "descriptive_text": "The sample comprises a polyurethane system B1 synthesized via polyaddition using Desmophen C1200 and Desmodur Ultra N 3600 at molar ratios of 60.6% and 39.4%, respectively. Preparation involved mixing the components using a Hauschild Speedmixer DAC 700.1 FVZ with a stepped speed program ranging from 800 to 2000 rpm, followed by curing at 60 °C for 120 hours. The Young's modulus was characterized by uniaxial tensile testing according to DIN 53504 and DIN 527-1 standards using a Zwick Z2.5 machine at a test speed of 200 mm/min within a strain range of 0.05% to 0.25%.",
      "reasoning_analysis": "Increasing Factors: The use of Desmodur Ultra N 3600, an aliphatic polyisocyanate typically possessing multifunctionality, introduces chemical crosslinking points that restrict chain mobility and significantly enhance stiffness. Furthermore, the extended curing history of 120 hours at 60 °C promotes high conversion of functional groups and facilitates microphase separation of hard segments, creating physical crosslinks that reinforce the modulus. The high-shear Speedmixer processing ensures homogeneous distribution of reactants, minimizing structural defects that could compromise mechanical integrity. Decreasing Factors: The aliphatic nature of the isocyanate backbone lacks the rigid aromatic rings found in alternative systems, inherently providing greater chain flexibility and lower stiffness. Additionally, the high molar ratio of Desmophen C1200 (60.6 mol%), acting as the soft segment polyol, increases the fraction of flexible chains within the network, which tends to reduce the overall modulus compared to hard-segment-rich formulations. Dominant Factor: The establishment of a dense covalent network structure driven by the multifunctional isocyanate, compounded by the extensive curing duration that maximizes hard segment ordering and conversion, qualitatively dominates the mechanical response. This network architecture imposes significant constraints on chain mobility that override the flexibility imparted by the aliphatic chemistry and soft segment content, defining the final modulus."
    }
  },
  {
    "doi": "10.3390/polym14193969",
    "title": "The Synergistic Effects of Hybrid Micro and Nano Silica in Influencing the Mechanical Properties of Epoxy Composites—A New Model",
    "year": 2022,
    "chemical_composition": {
      "repeat_unit_psmiles": null,
      "monomers": [
        {
          "name": "DGEBA Epoxy (CP812P Part A)",
          "smiles": null,
          "ratio_value": null,
          "ratio_unit": null
        },
        {
          "name": "Hardener (CP812P Part B)",
          "smiles": null,
          "ratio_value": null,
          "ratio_unit": null
        }
      ],
      "additives": [
        {
          "name": "Micro Silica",
          "type": "filler",
          "amount_value": 35,
          "amount_unit": "wt%"
        }
      ],
      "is_homopolymer": false
    },
    "processing_history": "Micro silica mixed with epoxy resin at 500 rpm for 5 min. Hardener added at 2:1 ratio. Cured at room temperature for 24 h. Young's modulus measured by uniaxial tensile test (ASTM D638) using Instron 5569 A at 2 mm/min crosshead speed.",
    "hierarchical_structure": "Epoxy matrix with dispersed Micro silica particles (40-75 μm).",
    "properties": {
      "E": {
        "value": [
          5.1
        ],
        "unit": "GPa"
      }
    },
    "analysis_with_hierarchical_structure": {
      "descriptive_text": "The sample comprises a thermoset epoxy composite system formed from DGEBA Epoxy (CP812P Part A) and a corresponding hardener (CP812P Part B). Micro silica filler was incorporated at a concentration of 35 wt% by mixing with the epoxy resin at 500 rpm for 5 minutes, followed by hardener addition at a 2:1 ratio and curing at room temperature for 24 hours. The resulting hierarchical structure consists of an epoxy matrix with dispersed micro silica particles ranging from 40 to 75 μm. Mechanical characterization was performed via uniaxial tensile testing according to ASTM D638 standards using an Instron 5569 A machine at a crosshead speed of 2 mm/min.",
      "reasoning_analysis": "Increasing Factors: The inclusion of 35 wt% Micro Silica, a rigid inorganic filler with a significantly higher intrinsic stiffness than the polymer matrix, drives the Young's modulus upward according to composite micromechanics principles. Additionally, the chemical crosslinking between the DGEBA epoxy and the hardener creates a three-dimensional network that restricts chain mobility, providing a rigid structural baseline. Decreasing Factors: The room temperature curing process may limit the final crosslink density compared to thermal curing cycles, potentially resulting in a less rigid epoxy network. Furthermore, the micrometer-scale particle size (40-75 μm) combined with the absence of specified silane coupling agents could lead to suboptimal interfacial adhesion, reducing stress transfer efficiency between the matrix and filler, while limited mixing energy might allow for filler agglomeration that decreases the effective reinforcement efficiency. Dominant Factor: The high loading fraction of the rigid silica filler is the dominant factor governing the Young's modulus. While the room temperature cure and interfacial characteristics may prevent the composite from reaching its theoretical maximum stiffness, the substantial volume fraction of the high-modulus silica particles qualitatively outweighs the matrix limitations, ensuring a net increase in stiffness relative to the neat epoxy resin."
    },
    "analysis_without_hierarchical_structure": {
      "descriptive_text": "The sample comprises a composite system formed from a DGEBA epoxy resin (CP812P Part A) and a corresponding hardener (CP812P Part B). Micro silica filler was incorporated into the epoxy resin at a concentration of 35 wt% via mechanical mixing at 500 rpm for 5 minutes. Following the addition of the hardener at a 2:1 ratio, the mixture was cured at room temperature for 24 hours to establish a crosslinked network. The mechanical properties were evaluated by measuring the Young's modulus through a uniaxial tensile test performed according to ASTM D638 standards using an Instron 5569 A apparatus at a crosshead speed of 2 mm/min.",
      "reasoning_analysis": "Increasing Factors: The inclusion of 35 wt% Micro Silica introduces a rigid inorganic phase that significantly reinforces the polymer matrix, thereby increasing stiffness through load transfer mechanisms and restricting chain mobility. Additionally, the formation of a covalently crosslinked thermoset network during the curing reaction between the epoxy and hardener intrinsically enhances rigidity compared to uncured or linear polymeric systems. Decreasing Factors: The room temperature curing protocol may limit the ultimate crosslink density compared to elevated temperature post-curing schedules, potentially resulting in a lower matrix modulus than theoretically achievable. Furthermore, inadequate degassing during the mixing process could introduce micro-voids, and the lack of specified coupling agents might weaken the filler-matrix interface, both of which would reduce the effective stress transfer and lower the composite modulus. Dominant Factor: The high loading fraction of the rigid Micro Silica filler qualitatively dominates the mechanical behavior. Despite potential limitations in matrix crosslinking efficiency due to ambient curing conditions, the substantial volume fraction of the stiff inorganic phase provides the primary contribution to the overall stiffness, driving the Young's modulus significantly higher than that of the neat epoxy network."
    }
  },
  {
    "doi": "10.1177/0021998311401063",
    "title": "Short cellulosic fiber/starch acetate composites – micromechanical modeling of Young’s modulus",
    "year": 2011,
    "chemical_composition": {
      "repeat_unit_psmiles": null,
      "monomers": [
        {
          "name": "Starch",
          "smiles": "OC[C@H]1O[C@H](O)[C@H](O)[C@@H](O)[C@@H]1O",
          "ratio_value": 72.0,
          "ratio_unit": "wt%"
        }
      ],
      "additives": [
        {
          "name": "Triethyl citrate",
          "type": "plasticizer",
          "amount_value": 18.0,
          "amount_unit": "wt%"
        },
        {
          "name": "Flax fiber",
          "type": "filler",
          "amount_value": 10.0,
          "amount_unit": "wt%"
        }
      ],
      "is_homopolymer": false
    },
    "processing_history": "Compounded with temperature gradient 60-200°C, injection molded. Young's modulus measured by uniaxial tensile test at 5 mm/min crosshead speed, 23°C, 50% RH, ISO 527.",
    "hierarchical_structure": "Short fiber reinforced composite. Fibers oriented primarily in flow direction. Low porosity.",
    "properties": {
      "E": {
        "value": [
          3.14
        ],
        "unit": "GPa"
      }
    },
    "analysis_with_hierarchical_structure": {
      "descriptive_text": "The sample is a starch-based biocomposite composed of 72 wt% starch matrix, 18 wt% triethyl citrate plasticizer, and 10 wt% flax fiber filler. It was processed via compounding with a temperature gradient of 60-200°C followed by injection molding, resulting in a short fiber reinforced structure with fibers oriented primarily in the flow direction and low porosity. The Young's modulus was characterized by uniaxial tensile testing at a crosshead speed of 5 mm/min under conditions of 23°C and 50% relative humidity according to ISO 527.",
      "reasoning_analysis": "Increasing Factors: The incorporation of rigid flax fibers acts as a reinforcing phase that restricts matrix deformation and carries load, thereby increasing the Young's modulus. The orientation of these fibers primarily in the flow direction aligns them with the tensile stress axis during testing, maximizing their reinforcing efficiency. Additionally, the low porosity of the composite ensures effective stress transfer between the matrix and fibers, preventing void-induced stiffness reductions. Decreasing Factors: The high concentration of triethyl citrate (18 wt%) acts as a potent plasticizer, increasing free volume and segmental mobility within the starch matrix, which significantly reduces stiffness. Furthermore, the testing condition of 50% relative humidity allows the hygroscopic starch to absorb moisture, which acts as an additional plasticizer further lowering the modulus. The high processing temperatures (up to 200°C) and shear during injection molding may also degrade the starch molecular weight or reduce the aspect ratio of the flax fibers, diminishing their reinforcing potential. Dominant Factor: While the flax fibers provide structural reinforcement, the substantial plasticizer content combined with environmental moisture absorption fundamentally alters the starch matrix from a rigid glassy state to a flexible thermoplastic state. This matrix softening effect is qualitatively dominant at this low fiber loading (10 wt%), dictating a lower overall Young's modulus compared to unplasticized starch or synthetic engineering thermoplastics."
    },
    "analysis_without_hierarchical_structure": {
      "descriptive_text": "The sample consists of a starch-based composite comprising 72.0 wt% starch blended with 18.0 wt% triethyl citrate plasticizer and reinforced with 10.0 wt% flax fiber filler. The material was prepared via compounding using a temperature gradient ranging from 60 to 200°C, followed by injection molding to form the final specimen. Mechanical characterization was performed via uniaxial tensile testing at a crosshead speed of 5 mm/min under controlled conditions of 23°C and 50% relative humidity in accordance with ISO 527 standards to determine the Young's modulus.",
      "reasoning_analysis": "Increasing Factors: The inclusion of 10.0 wt% flax fiber serves as a rigid cellulosic reinforcement within the polymer matrix, where the high aspect ratio and intrinsic stiffness of the fibers facilitate stress transfer and restrict matrix deformation, thereby driving the Young's modulus upward. Additionally, the injection molding processing history may induce molecular orientation of the polymer chains and fiber alignment in the flow direction, further enhancing stiffness along the tensile axis. Decreasing Factors: The presence of 18.0 wt% triethyl citrate acts as an internal plasticizer that increases free volume and enhances segmental mobility of the starch chains, significantly reducing intermolecular friction and stiffness. Furthermore, the testing condition of 50% relative humidity allows the hygroscopic starch matrix to absorb environmental moisture, which acts as an external plasticizer, while the high compounding temperature up to 200°C risks thermal degradation of the starch backbone, potentially lowering molecular weight and modulus. Dominant Factor: Despite the reinforcing effect of the flax fibers, the decreasing factors qualitatively dominate the final Young's modulus behavior because the plasticized starch matrix constitutes the continuous phase and the vast majority of the volume fraction; thus, the profound softening effect induced by the high loading of triethyl citrate combined with moisture absorption at 50% RH governs the overall compliance of the composite more significantly than the modest 10.0 wt% fiber reinforcement."
    }
  },
  {
    "doi": "10.1002/adem.202501661",
    "title": "Is Young’s Modulus a Critical Coating Property Determining Fouling-Release Performance of Marine Coatings?",
    "year": 2025,
    "chemical_composition": {
      "repeat_unit_psmiles": null,
      "monomers": [
        {
          "name": "Desmophen 1700",
          "smiles": null,
          "ratio_value": 55.25,
          "ratio_unit": "mol%"
        },
        {
          "name": "Desmodur Ultra N 3600",
          "smiles": "O=C=NCCCCCCN=C=O",
          "ratio_value": 44.75,
          "ratio_unit": "mol%"
        }
      ],
      "additives": [],
      "is_homopolymer": false
    },
    "processing_history": "Polyurethane system A2 prepared via polyaddition. Mixed with Speedmixer (Hauschild, DAC 700.1 FVZ, speed program 10 s at 800 rpm, 10 s 1000 rpm, 1 min at 1500 rpm, 3 min at 1800 rpm, and 3 min at 2000 rpm). Cured at 60 °C for 120 h. Young's modulus measured by uniaxial tensile test according to DIN 53504 and DIN 527-1 using Zwick Z2.5 machine, 200 mm/min test speed, 0.05%-0.25% strain range.",
    "hierarchical_structure": "Crosslinked polyurethane network.",
    "properties": {
      "E": {
        "value": [
          0.0
        ],
        "unit": "GPa"
      }
    },
    "analysis_with_hierarchical_structure": {
      "descriptive_text": "The sample comprises a crosslinked polyurethane network synthesized via polyaddition using a copolymer composition of 55.25 mol% Desmophen 1700 and 44.75 mol% Desmodur Ultra N 3600. The material was prepared using a high-speed centrifugal mixing protocol on a Speedmixer with a stepped speed program ranging from 800 to 2000 rpm, followed by thermal curing at 60 °C for 120 hours to finalize the network structure. Mechanical characterization was conducted via uniaxial tensile testing according to DIN 53504 and DIN 527-1 standards using a Zwick Z2.5 machine at a test speed of 200 mm/min within a strain range of 0.05% to 0.25%.",
      "reasoning_analysis": "Increasing Factors: The formation of a covalently crosslinked polyurethane network fundamentally restricts polymer chain mobility and prevents viscous flow, significantly increasing stiffness compared to linear analogs. The high molar fraction of Desmodur Ultra N 3600 (44.75 mol%), which typically possesses functionality greater than two, promotes a high crosslink density, while the extended curing time of 120 hours ensures near-complete conversion of isocyanate groups, maximizing the density of rigid urethane linkages. Additionally, the high-speed mixing protocol ensures homogeneous dispersion of reactants, minimizing structural defects that could compromise mechanical integrity. Decreasing Factors: The presence of Desmophen 1700, a polyester polyol, introduces flexible aliphatic soft segments between crosslinking points, which inherently lowers the modulus relative to systems composed entirely of rigid monomers. Furthermore, the use of an aliphatic isocyanate (Desmodur Ultra N 3600) rather than an aromatic variant results in hard segments with lower intrinsic rigidity and stacking ability, potentially reducing the overall stiffness. Dominant Factor: The topological constraints imposed by the crosslinked network structure, optimized by the extended thermal curing history, qualitatively dominate the mechanical behavior. While the polyester soft segments provide flexibility, the high conversion and multifunctional nature of the isocyanate create a percolated network that dictates the elastic response in the linear strain regime, establishing a solid Young's modulus rather than a time-dependent viscoelastic flow."
    },
    "analysis_without_hierarchical_structure": {
      "descriptive_text": "The sample consists of a polyurethane system designated as A2, synthesized via polyaddition using Desmophen 1700 and Desmodur Ultra N 3600 monomers at molar ratios of 55.25% and 44.75%, respectively. The mixture was processed using a Hauschild Speedmixer with a stepped speed program ranging from 800 to 2000 rpm over several minutes to ensure homogeneity, followed by curing at 60 °C for 120 hours. The Young's modulus was subsequently characterized via uniaxial tensile testing according to DIN 53504 and DIN 527-1 standards using a Zwick Z2.5 machine at a test speed of 200 mm/min within a strain range of 0.05% to 0.25%.",
      "reasoning_analysis": "Increasing Factors: The extended curing protocol at 60 °C for 120 hours promotes high conversion of functional groups and facilitates the development of a dense crosslinked network or well-ordered hard segment domains, which restricts chain mobility and significantly increases the Young's modulus. Additionally, the high-shear mixing history minimizes microstructural defects and voids, ensuring efficient stress transfer across the material matrix. Decreasing Factors: The chemical composition utilizes aliphatic isocyanate structures, indicated by the hexamethylene chain in the provided SMILES, which lack the rigid aromatic rings found in alternative isocyanates, thereby intrinsically lowering the backbone stiffness. Furthermore, the polyester polyol component introduces flexible ester linkages and long soft segments that enhance chain mobility and reduce the overall resistance to deformation. Dominant Factor: The dominant factor influencing the Young's modulus is the network topology established by the prolonged thermal curing history. While the aliphatic composition sets a lower baseline stiffness compared to aromatic systems, the maximal crosslinking density and phase separation achieved during the 120-hour cure qualitatively govern the final elastic response more significantly than the inherent flexibility of the monomer backbones."
    }
  },
  {
    "doi": "10.1002/adem.202501661",
    "title": "Is Young’s Modulus a Critical Coating Property Determining Fouling-Release Performance of Marine Coatings?",
    "year": 2025,
    "chemical_composition": {
      "repeat_unit_psmiles": null,
      "monomers": [
        {
          "name": "Desmophen 1700",
          "smiles": null,
          "ratio_value": 50.0,
          "ratio_unit": "mol%"
        },
        {
          "name": "Desmodur Ultra N 3600",
          "smiles": "O=C=NCCCCCCN=C=O",
          "ratio_value": 50.0,
          "ratio_unit": "mol%"
        }
      ],
      "additives": [],
      "is_homopolymer": false
    },
    "processing_history": "Polyurethane system A3 prepared via polyaddition. Mixed with Speedmixer (Hauschild, DAC 700.1 FVZ, speed program 10 s at 800 rpm, 10 s 1000 rpm, 1 min at 1500 rpm, 3 min at 1800 rpm, and 3 min at 2000 rpm). Cured at 60 °C for 120 h. Young's modulus measured by uniaxial tensile test according to DIN 53504 and DIN 527-1 using Zwick Z2.5 machine, 200 mm/min test speed, 0.05%-0.25% strain range.",
    "hierarchical_structure": "Crosslinked polyurethane network.",
    "properties": {
      "E": {
        "value": [
          0.0
        ],
        "unit": "GPa"
      }
    },
    "analysis_with_hierarchical_structure": {
      "descriptive_text": "The sample consists of a crosslinked polyurethane network synthesized via polyaddition using equimolar amounts (50 mol% each) of Desmophen 1700 and Desmodur Ultra N 3600. The formulation was prepared using a high-speed centrifugal mixing protocol (Speedmixer) involving ramped speeds up to 2000 rpm, followed by thermal curing at 60 °C for 120 hours to ensure network formation. The mechanical properties, specifically Young's modulus, were characterized via uniaxial tensile testing according to DIN 53504 and DIN 527-1 standards using a Zwick Z2.5 machine at a test speed of 200 mm/min within a strain range of 0.05% to 0.25%.",
      "reasoning_analysis": "Increasing Factors: The formation of a crosslinked polyurethane network fundamentally restricts long-range chain mobility and prevents viscous flow, significantly increasing the Young's modulus compared to linear analogues. Additionally, the prolonged curing history (120 h at 60 °C) promotes high conversion of isocyanate and hydroxyl groups, maximizing crosslink density and urethane hydrogen bonding, both of which enhance structural stiffness. The high-speed mixing protocol ensures homogeneous dispersion of reactants, minimizing structural defects that could compromise mechanical integrity. Decreasing Factors: The chemical composition includes Desmophen 1700, typically a flexible polyester polyol, which introduces compliant soft segments into the backbone, inherently lowering the modulus relative to rigid thermosets. Furthermore, the use of Desmodur Ultra N 3600 (aliphatic hexamethylene diisocyanate derivative) provides greater chain flexibility and free volume compared to rigid aromatic isocyanates, contributing to a reduction in overall stiffness. Dominant Factor: The establishment of the crosslinked network topology via polyaddition is the dominant factor governing the Young's modulus. While the flexible soft segments and aliphatic nature of the isocyanate tend to reduce stiffness, the high conversion achieved through the extended curing history ensures a percolated network structure that defines the material as a solid with a distinct elastic modulus, overriding the viscous characteristics of the uncured precursors."
    },
    "analysis_without_hierarchical_structure": {
      "descriptive_text": "The polymer sample comprises a polyurethane system synthesized via polyaddition using equimolar quantities of Desmophen 1700 and Desmodur Ultra N 3600. Preparation involved high-shear mixing using a Speedmixer with a progressive speed program up to 2000 rpm, followed by thermal curing at 60 °C for 120 hours. Mechanical characterization was performed via uniaxial tensile testing according to DIN 53504 and DIN 527-1 standards on a Zwick Z2.5 machine, utilizing a test speed of 200 mm/min within a linear strain range of 0.05% to 0.25%.",
      "reasoning_analysis": "Increasing Factors: The presence of Desmodur Ultra N 3600 introduces rigid urethane and isocyanurate linkages that restrict chain mobility, while the extended curing history of 120 hours at 60 °C promotes high conversion and hard segment microphase separation, enhancing stiffness. Decreasing Factors: The incorporation of Desmophen 1700, a polyester polyol, introduces long flexible aliphatic soft segments between network points which inherently lowers the stiffness by increasing chain mobility and free volume. Dominant Factor: The dominant factor is the formation of the crosslinked network combined with the extensive thermal curing history, as the structural rigidity imparted by the hard domains and high conversion qualitatively dictates a higher modulus response in the linear elastic regime compared to the flexibility of the soft segments."
    }
  },
  {
    "doi": "10.3390/polym14193969",
    "title": "The Synergistic Effects of Hybrid Micro and Nano Silica in Influencing the Mechanical Properties of Epoxy Composites—A New Model",
    "year": 2022,
    "chemical_composition": {
      "repeat_unit_psmiles": null,
      "monomers": [
        {
          "name": "DGEBA Epoxy (CP812P Part A)",
          "smiles": null,
          "ratio_value": null,
          "ratio_unit": null
        },
        {
          "name": "Hardener (CP812P Part B)",
          "smiles": null,
          "ratio_value": null,
          "ratio_unit": null
        }
      ],
      "additives": [
        {
          "name": "Nano Silica",
          "type": "filler",
          "amount_value": 0.1,
          "amount_unit": "wt%"
        }
      ],
      "is_homopolymer": false
    },
    "processing_history": "Nano silica mixed with epoxy resin at 500 rpm for 5 min. Hardener added at 2:1 ratio. Cured at room temperature for 24 h. Young's modulus measured by uniaxial tensile test (ASTM D638) using Instron 5569 A at 2 mm/min crosshead speed.",
    "hierarchical_structure": "Epoxy matrix with dispersed Nano silica particles (30 ± 5 nm).",
    "properties": {
      "E": {
        "value": [
          1.2
        ],
        "unit": "GPa"
      }
    },
    "analysis_with_hierarchical_structure": {
      "descriptive_text": "This material system comprises a DGEBA-based epoxy network formed by reacting CP812P Part A with CP812P Part B hardener at a 2:1 ratio. Nano silica filler was incorporated into the resin at a concentration of 0.1 wt% via mechanical mixing at 500 rpm for 5 minutes prior to the addition of the hardener. The composite was cured at room temperature for 24 hours, resulting in an epoxy matrix containing dispersed nano silica particles with an average diameter of 30 ± 5 nm. Mechanical characterization was performed via uniaxial tensile testing according to ASTM D638 standards using an Instron 5569 A apparatus at a crosshead speed of 2 mm/min to determine the Young's modulus.",
      "reasoning_analysis": "Increasing Factors: The formation of a covalently crosslinked thermoset network between the DGEBA epoxy and the hardener significantly restricts chain segmental mobility, inherently establishing a high baseline stiffness compared to linear thermoplastics. Additionally, the incorporation of nano silica, which possesses a substantially higher intrinsic modulus than the epoxy matrix, contributes to stiffening through load transfer mechanisms, potentially enhanced by the high surface-area-to-volume ratio of the 30 nm particles creating a constrained interphase region. Decreasing Factors: The curing protocol conducted at room temperature for 24 hours may result in a lower final crosslink density compared to elevated temperature post-curing, leaving some unreacted epoxide groups and increasing free volume, which can reduce the overall stiffness. Furthermore, the very low filler loading of 0.1 wt% limits the volumetric contribution of the rigid phase, meaning the composite behavior remains overwhelmingly matrix-dominated, and any potential agglomeration from the relatively mild mixing conditions could reduce reinforcement efficiency. Dominant Factor: The crosslinked architecture of the epoxy network is the dominant factor governing the Young's modulus, as the low concentration of nano silica is insufficient to drastically alter the bulk mechanical properties relative to the neat resin. Consequently, the final modulus is primarily determined by the degree of conversion achieved during the room temperature cure, with the nano silica providing only a marginal qualitative increase."
    },
    "analysis_without_hierarchical_structure": {
      "descriptive_text": "The sample consists of a DGEBA-based epoxy network formed by reacting CP812P Part A resin with CP812P Part B hardener. Nano silica filler was incorporated at a concentration of 0.1 wt% by mixing with the epoxy resin at 500 rpm for 5 minutes prior to the addition of the hardener at a 2:1 ratio. The composite was cured at room temperature for 24 hours to establish the crosslinked structure. Mechanical characterization was performed via uniaxial tensile testing according to ASTM D638 standards using an Instron 5569 A apparatus at a crosshead speed of 2 mm/min to determine the Young's modulus.",
      "reasoning_analysis": "Increasing Factors: The chemical composition features a DGEBA epoxy backbone containing aromatic rings, which provide inherent backbone rigidity and restrict segmental motion. The formation of a crosslinked thermoset network during curing further constrains chain mobility, significantly increasing the stiffness relative to linear polymers. Additionally, the inclusion of nano silica, a rigid ceramic filler, theoretically contributes to modulus enhancement through load transfer mechanisms at the filler-matrix interface. Decreasing Factors: The processing history specifies curing at room temperature for 24 hours, which often results in lower crosslink density and incomplete conversion compared to elevated temperature curing cycles, thereby limiting the maximum achievable network stiffness. Furthermore, the relatively short mixing time of 5 minutes for nano-scale particles may lead to incomplete dispersion or agglomeration, which can act as stress concentrators and reduce effective reinforcement efficiency. Dominant Factor: The crosslinked epoxy network architecture is the dominant factor governing the Young's modulus for this specific sample. While the rigid nano silica filler contributes theoretically, the extremely low loading of 0.1 wt% is insufficient to drive significant composite reinforcement compared to the intrinsic stiffness provided by the aromatic epoxy matrix and its crosslink density, making the matrix properties the primary determinant of the final modulus."
    }
  },
  {
    "doi": "10.1177/0021998311401063",
    "title": "Short cellulosic fiber/starch acetate composites – micromechanical modeling of Young’s modulus",
    "year": 2011,
    "chemical_composition": {
      "repeat_unit_psmiles": null,
      "monomers": [
        {
          "name": "Starch",
          "smiles": "OC[C@H]1O[C@H](O)[C@H](O)[C@@H](O)[C@@H]1O",
          "ratio_value": 45.0,
          "ratio_unit": "wt%"
        }
      ],
      "additives": [
        {
          "name": "Triethyl citrate",
          "type": "plasticizer",
          "amount_value": 15.0,
          "amount_unit": "wt%"
        },
        {
          "name": "Flax fiber",
          "type": "filler",
          "amount_value": 40.0,
          "amount_unit": "wt%"
        }
      ],
      "is_homopolymer": false
    },
    "processing_history": "Compounded with temperature gradient 60-200°C, injection molded. Young's modulus measured by uniaxial tensile test at 5 mm/min crosshead speed, 23°C, 50% RH, ISO 527.",
    "hierarchical_structure": "Short fiber reinforced composite. Fibers oriented primarily in flow direction. Low porosity.",
    "properties": {
      "E": {
        "value": [
          6.01
        ],
        "unit": "GPa"
      }
    },
    "analysis_with_hierarchical_structure": {
      "descriptive_text": "The sample constitutes a short fiber reinforced composite comprising a starch matrix (45 wt%) plasticized with triethyl citrate (15 wt%) and reinforced with flax fibers (40 wt%). The material was processed via compounding using a temperature gradient of 60-200°C followed by injection molding, resulting in a hierarchical structure where fibers are oriented primarily in the flow direction with low porosity. Mechanical characterization involved uniaxial tensile testing at a crosshead speed of 5 mm/min under standard conditions of 23°C and 50% RH according to ISO 527 to determine the Young's modulus.",
      "reasoning_analysis": "Increasing Factors: The high loading of rigid flax fibers (40 wt%) significantly enhances stiffness through reinforcement mechanics, while the injection molding-induced fiber orientation along the flow direction maximizes load-bearing efficiency in the tensile direction. Additionally, the low porosity ensures effective stress transfer between the matrix and filler phases without void-mediated compliance. Decreasing Factors: The incorporation of triethyl citrate (15 wt%) acts as a plasticizer that increases free volume and reduces intermolecular hydrogen bonding within the starch matrix, thereby lowering the intrinsic matrix modulus. Furthermore, the compounding temperature reaching 200°C risks thermal degradation of the starch biopolymer, which could reduce molecular weight and diminish the matrix contribution to overall stiffness. Dominant Factor: The reinforcing effect of the high-volume fraction of oriented flax fibers qualitatively dominates the softening influence of the plasticizer regarding Young's modulus. While the plasticizer reduces matrix stiffness to improve toughness, the structural rigidity provided by the 40 wt% fiber content dictates the primary mechanical response, resulting in a net increase in modulus relative to the unreinforced plasticized matrix."
    },
    "analysis_without_hierarchical_structure": {
      "descriptive_text": "The composite material comprises a starch matrix constituting 45.0 wt% of the formulation, modified with 15.0 wt% triethyl citrate as a plasticizer and reinforced with 40.0 wt% flax fiber filler. Processing involved compounding under a temperature gradient of 60 to 200°C followed by injection molding. The Young's modulus was subsequently characterized using a uniaxial tensile test performed at a crosshead speed of 5 mm/min under controlled conditions of 23°C and 50% relative humidity in compliance with ISO 527.",
      "reasoning_analysis": "Increasing Factors: The inclusion of 40.0 wt% flax fiber serves as the primary reinforcement mechanism, where the high intrinsic stiffness of the cellulose-based fibers significantly enhances the composite modulus through load transfer from the softer matrix to the rigid filler phase. Additionally, the injection molding process may induce alignment of the flax fibers along the flow direction, optimizing the reinforcement efficiency in the direction of tensile loading. Decreasing Factors: The addition of 15.0 wt% triethyl citrate acts as an internal plasticizer that disrupts intermolecular hydrogen bonding within the starch matrix, increasing free volume and chain mobility which inherently reduces the matrix stiffness. Furthermore, the testing environment at 50% relative humidity allows for moisture absorption by the hygroscopic starch, acting as an external plasticizer that further depresses the modulus, while the high compounding temperature up to 200°C risks thermal degradation of the polysaccharide backbone, potentially lowering molecular weight and mechanical integrity. Dominant Factor: Despite the softening effects of the plasticizer and environmental moisture on the matrix phase, the high volume fraction of rigid flax fibers qualitatively dominates the final modulus behavior, as the mechanical performance of such composites is primarily governed by the fiber network rather than the properties of the plasticized matrix."
    }
  },
  {
    "doi": "10.3390/polym14193969",
    "title": "The Synergistic Effects of Hybrid Micro and Nano Silica in Influencing the Mechanical Properties of Epoxy Composites—A New Model",
    "year": 2022,
    "chemical_composition": {
      "repeat_unit_psmiles": null,
      "monomers": [
        {
          "name": "DGEBA Epoxy (CP812P Part A)",
          "smiles": null,
          "ratio_value": null,
          "ratio_unit": null
        },
        {
          "name": "Hardener (CP812P Part B)",
          "smiles": null,
          "ratio_value": null,
          "ratio_unit": null
        }
      ],
      "additives": [
        {
          "name": "Nano Silica",
          "type": "filler",
          "amount_value": 1,
          "amount_unit": "wt%"
        }
      ],
      "is_homopolymer": false
    },
    "processing_history": "Nano silica mixed with epoxy resin at 500 rpm for 5 min. Hardener added at 2:1 ratio. Cured at room temperature for 24 h. Young's modulus measured by uniaxial tensile test (ASTM D638) using Instron 5569 A at 2 mm/min crosshead speed.",
    "hierarchical_structure": "Epoxy matrix with dispersed Nano silica particles (30 ± 5 nm).",
    "properties": {
      "E": {
        "value": [
          0.99
        ],
        "unit": "GPa"
      }
    },
    "analysis_with_hierarchical_structure": {
      "descriptive_text": "This sample comprises a DGEBA-based epoxy network synthesized by reacting CP812P Part A with CP812P Part B hardener at a 2:1 ratio. Nano silica filler was incorporated at a loading of 1 wt% by mixing with the epoxy resin at 500 rpm for 5 minutes prior to hardener addition. The composite was cured at room temperature for 24 hours, yielding an epoxy matrix with dispersed nano silica particles averaging 30 ± 5 nm in diameter. Mechanical characterization was performed via uniaxial tensile testing according to ASTM D638 standards using an Instron 5569 A machine at a crosshead speed of 2 mm/min to determine the Young's modulus.",
