Repository: hhtrick/HHT-code

# HHT training framework

This directory contains model training, embedding precomputation, inference, article-level baselines and the curated datasets. All commands below assume that the working directory is `train_code/`.

## 3. Datasets and fixed partitions

Each main dataset is a JSON array at `dataset/{property}/{property}.json`. Entries contain source metadata, `chemical_composition`, `processing_history`, `hierarchical_structure`, `properties`, and two generated-analysis objects. Targets are stored as `properties[property]["value"]`; source metadata and target values are not predictive input fields.

| Property | Train | Validation | Test | Total |
|---|---:|---:|---:|---:|

File: train_code/dataset/E/E.json (part 196 of 204)
[
      "reasoning_analysis": "Increasing Factors: The formation of a covalently crosslinked thermoset network from the DGEBA epoxy and hardener fundamentally restricts chain mobility, establishing a high baseline stiffness compared to linear polymers. Additionally, the incorporation of rigid nano silica particles introduces a high-modulus inorganic phase that reinforces the matrix through stress transfer at the polymer-filler interface, while the nanoscale dimensions (30 ± 5 nm) provide a high specific surface area for interfacial interactions that further drive the Young's modulus upward. Decreasing Factors: The processing history specifies curing at room temperature for 24 hours, which typically results in a lower final crosslink density compared to elevated temperature curing cycles, potentially leaving unreacted epoxide groups or increasing free volume that reduces overall stiffness. Furthermore, the relatively low filler loading of 1 wt% limits the magnitude of reinforcement according to composite theory, meaning the mechanical properties remain heavily dependent on the epoxy matrix rather than a percolated filler network. Dominant Factor: The intrinsic rigidity of the three-dimensional crosslinked epoxy network serves as the dominant factor governing the mechanical response. Although the room temperature cure may prevent the maximization of crosslink density, the fundamental transition from a liquid prepolymer to a solid network, augmented by the constraint imposed by the dispersed rigid nano silica inclusions, qualitatively ensures a high Young's modulus relative to non-crosslinked or unfilled systems."
    },
    "analysis_without_hierarchical_structure": {
      "descriptive_text": "The sample comprises a DGEBA-based epoxy system synthesized by reacting CP812P Part A with CP812P Part B hardener. Nano silica filler was incorporated at a concentration of 1 wt% by mixing with the epoxy resin at 500 rpm for 5 minutes before the hardener was added at a 2:1 ratio. The resulting composite was cured at room temperature for 24 hours to form the crosslinked network. Mechanical properties were evaluated through uniaxial tensile testing following ASTM D638 standards using an Instron 5569 A machine at a crosshead speed of 2 mm/min to determine the Young's modulus.",
      "reasoning_analysis": "Increasing Factors: The formation of a covalently crosslinked thermoset network through the reaction between the DGEBA epoxy and hardener significantly restricts polymer chain segmental motion, intrinsically increasing the stiffness. Additionally, the incorporation of rigid nano silica particles acts as a reinforcing phase that can bear load and constrain the surrounding polymer matrix, contributing to a higher modulus. Decreasing Factors: The room temperature curing process may result in a lower degree of conversion and crosslink density compared to elevated temperature curing protocols, potentially leaving unreacted groups and increasing free volume which reduces stiffness. Furthermore, the relatively low filler loading of 1 wt% and the short mixing duration may limit the reinforcement efficiency due to potential particle agglomeration or insufficient interfacial interaction. Dominant Factor: The intrinsic rigidity of the crosslinked epoxy matrix is the dominant factor governing the Young's modulus, as the low volume fraction of the nano silica means the bulk mechanical response is primarily determined by the network architecture and the crosslink density achieved during the room temperature cure."
    }
  },
  {
    "doi": "10.1002/adem.202501661",
    "title": "Is Young’s Modulus a Critical Coating Property Determining Fouling-Release Performance of Marine Coatings?",
    "year": 2025,
    "chemical_composition": {
      "repeat_unit_psmiles": null,
      "monomers": [
        {
          "name": "Desmophen NH1720",
          "smiles": null,
          "ratio_value": 60.61,
          "ratio_unit": "mol%"
        },
        {
          "name": "Desmodur Ultra N 3600",
          "smiles": "O=C=NCCCCCCN=C=O",
          "ratio_value": 39.39,
          "ratio_unit": "mol%"
        }
      ],
      "additives": [],
      "is_homopolymer": false
    },
    "processing_history": "Polyurea system C1 prepared via polyaddition. Mixed with Speedmixer (Hauschild, DAC 700.1 FVZ, speed program 10 s at 800 rpm, 10 s 1000 rpm, 1 min at 1500 rpm, 3 min at 1800 rpm, and 3 min at 2000 rpm). Cured at 60 °C for 120 h. Young's modulus measured by uniaxial tensile test according to DIN 53504 and DIN 527-1 using Zwick Z2.5 machine, 200 mm/min test speed, 0.05%-0.25% strain range.",
    "hierarchical_structure": "Crosslinked polyurea network.",
    "properties": {
      "E": {
        "value": [
          0.0
        ],
        "unit": "GPa"
      }
    },
    "analysis_with_hierarchical_structure": {
      "descriptive_text": "This sample comprises a crosslinked polyurea network synthesized via polyaddition using Desmophen NH1720 (60.61 mol%) and Desmodur Ultra N 3600 (39.39 mol%). The components were homogenized using a Speedmixer with a progressive speed program ranging from 800 to 2000 rpm, followed by curing at 60 °C for 120 hours to establish the final network architecture. The Young's modulus was characterized via uniaxial tensile testing according to DIN 53504 and DIN 527-1 standards using a Zwick Z2.5 machine at a test speed of 200 mm/min within a strain range of 0.05% to 0.25%.",
      "reasoning_analysis": "Increasing Factors: The formation of a crosslinked polyurea network inherently restricts chain mobility through covalent crosslinks and extensive hydrogen bonding between urea linkages, which significantly increases the stiffness. The extended curing history (120 h at 60 °C) promotes high conversion of functional groups and maximizes crosslink density, further driving the modulus upward. Additionally, the high-shear mixing ensures a homogeneous network without defects that could compromise mechanical integrity. Decreasing Factors: The use of Desmodur Ultra N 3600, an aliphatic isocyanate based on hexamethylene diisocyanate, introduces flexible methylene spacers rather than rigid aromatic rings, which generally results in a lower modulus compared to aromatic polyurea systems. Furthermore, the flexibility of the Desmophen NH1720 soft segment between crosslinking points allows for segmental motion that can reduce the overall stiffness. Dominant Factor: The topological constraints imposed by the crosslinked network structure combined with the high degree of conversion achieved during the prolonged curing process are the dominant factors. While the aliphatic nature of the isocyanate provides some flexibility, the strong intermolecular hydrogen bonding characteristic of polyurea hard segments and the covalent network connectivity qualitatively dictate a higher modulus behavior relative to linear or uncured analogues."
    },
    "analysis_without_hierarchical_structure": {
      "descriptive_text": "The sample comprises a polyurea system (C1) synthesized via polyaddition using Desmophen NH1720 (60.61 mol%) and Desmodur Ultra N 3600 (39.39 mol%) as the primary constituents. The mixture was homogenized using a Speedmixer with a progressive speed program ranging from 800 to 2000 rpm over several minutes to ensure thorough dispersion prior to curing. The material was subsequently cured at 60 °C for 120 hours to facilitate network formation. Finally, the Young's modulus was determined through uniaxial tensile testing conducted on a Zwick Z2.5 machine at a test speed of 200 mm/min within a strain range of 0.05% to 0.25%, adhering to DIN 53504 and DIN 527-1 standards.",
      "reasoning_analysis": "Increasing Factors: The formation of urea or urethane linkages via polyaddition introduces strong intermolecular hydrogen bonding, which restricts chain segment mobility and inherently increases stiffness. Additionally, the extended curing history (120 h at 60 °C) promotes high conversion of functional groups and potential physical aging or hard segment ordering, while the high-shear mixing ensures homogeneity that minimizes defect-induced compliance. Decreasing Factors: The chemical composition relies on aliphatic isocyanates (Desmodur Ultra N 3600) and likely flexible resin segments (Desmophen NH1720), which lack the rigid aromatic structures found in high-modulus thermosets, thereby introducing inherent chain flexibility that lowers the modulus. Dominant Factor: The extent of network formation and intermolecular interaction achieved through the prolonged thermal curing protocol is the dominant factor, as it maximizes the crosslink density and hydrogen bonding potential inherent to the chemistry, overriding the baseline flexibility provided by the aliphatic components to define the final stiffness."
    }
  },
  {
    "doi": "10.1002/adem.202501661",
    "title": "Is Young’s Modulus a Critical Coating Property Determining Fouling-Release Performance of Marine Coatings?",
    "year": 2025,
    "chemical_composition": {
      "repeat_unit_psmiles": null,
      "monomers": [
        {
          "name": "HANSA SFA 92135",
          "smiles": null,
          "ratio_value": 50.0,
          "ratio_unit": "mol%"
        },
        {
          "name": "Desmodur Ultra N 3600",
          "smiles": "O=C=NCCCCCCN=C=O",
          "ratio_value": 50.0,
          "ratio_unit": "mol%"
        }
      ],
      "additives": [
        {
          "name": "TIBKAT 716",
          "type": "catalyst",
          "amount_value": 0.02,
          "amount_unit": "m%"
        }
      ],
      "is_homopolymer": false
    },
    "processing_history": "Polyurethane system D1 prepared via polyaddition with emulsification. Hardener added to binder and mixed with Dispermat for 5 min. Catalyst TIBKAT 716 added and mixed with Dispermat for 30 min. Degassed with Speedmixer for 1 min 20 s. Cured at 60 °C for 220 h. Young's modulus measured by uniaxial tensile test according to DIN 53504 and DIN 527-1 using Zwick Z2.5 machine, 200 mm/min test speed, 0.05%-0.25% strain range.",
    "hierarchical_structure": "Crosslinked siloxane-based polyurethane network. 3.9% OH content in resin.",
    "properties": {
      "E": {
        "value": [
          0.0
        ],
        "unit": "GPa"
      }
    },
    "analysis_with_hierarchical_structure": {
      "descriptive_text": "The sample comprises a crosslinked siloxane-based polyurethane network synthesized via polyaddition with emulsification using equimolar amounts (50 mol% each) of HANSA SFA 92135 and Desmodur Ultra N 3600. The formulation includes 0.02 m% TIBKAT 716 catalyst and exhibits a hydroxyl content of 3.9% in the resin. Processing involved mixing the hardener and binder with a Dispermat for 5 minutes, followed by catalyst addition and further mixing for 30 minutes, degassing via Speedmixer for 1 minute 20 seconds, and final curing at 60 °C for 220 hours. The Young's modulus was subsequently characterized by uniaxial tensile testing according to DIN 53504 and DIN 527-1 standards using a Zwick Z2.5 machine at a test speed of 200 mm/min within a strain range of 0.05% to 0.25%.",
      "reasoning_analysis": "Increasing Factors: The formation of a crosslinked network structure significantly restricts macroscopic chain mobility, directly enhancing stiffness. The extended curing period (220 h at 60 °C) promotes high conversion of isocyanate and hydroxyl groups, maximizing crosslink density. The presence of polyurethane linkages provides physical cohesion and hard segment domains that resist deformation. Decreasing Factors: The siloxane-based backbone inherently possesses high chain flexibility and low rotational energy barriers, which tends to lower the modulus compared to carbon-based backbones. The aliphatic nature of the Desmodur Ultra N 3600 generally yields softer segments compared to aromatic isocyanates. Additionally, the emulsification process, despite degassing, could introduce minor morphological heterogeneities or free volume that slightly reduce stiffness. Dominant Factor: The dominant factor is the crosslink density established by the prolonged thermal curing. While the siloxane backbone and aliphatic isocyanate chemistry intrinsically favor flexibility, the topological constraints imposed by the fully cured three-dimensional network prevent viscous flow and provide the primary resistance to elastic deformation, defining the final modulus."
    },
    "analysis_without_hierarchical_structure": {
      "descriptive_text": "The sample comprises a polyurethane system designated as D1, synthesized via polyaddition using equimolar amounts of HANSA SFA 92135 and Desmodur Ultra N 3600 monomers. The formulation incorporates 0.02 m% TIBKAT 716 catalyst to facilitate the reaction kinetics. Preparation involved adding the hardener to the binder and mixing with a Dispermat for 5 minutes, followed by the addition of the catalyst and further mixing for 30 minutes. The mixture was subsequently degassed using a Speedmixer for 1 minute and 20 seconds before being cured at 60 °C for 220 hours. The Young's modulus was determined via uniaxial tensile testing according to DIN 53504 and DIN 527-1 standards using a Zwick Z2.5 machine at a test speed of 200 mm/min within a strain range of 0.05% to 0.25%.",
      "reasoning_analysis": "Increasing Factors: The equimolar composition of isocyanate and resin facilitates the formation of a dense network of urethane linkages, where strong intermolecular hydrogen bonding acts as physical crosslinks to significantly increase stiffness. Furthermore, the processing history includes a prolonged curing period of 220 hours at 60 °C aided by the TIBKAT 716 catalyst, which drives the polyaddition reaction toward high conversion, maximizing crosslink density and reducing the presence of unreacted flexible chains, while the degassing step eliminates voids that would otherwise act as stress concentrators. Decreasing Factors: The chemical structure of Desmodur Ultra N 3600 is based on aliphatic hexamethylene diisocyanate, which inherently possesses greater chain flexibility and lower rigidity compared to aromatic isocyanates, potentially limiting the maximum achievable stiffness. Additionally, the emulsification process during preparation could introduce phase boundaries or morphological heterogeneities that might disrupt stress transfer efficiency compared to a perfectly homogeneous bulk polymer. Dominant Factor: The dominant factor influencing the Young's modulus is the extensive thermal curing history combined with catalytic activation, as the 220-hour cure time ensures near-complete reaction conversion and optimal microphase separation of hard segments, establishing a percolated hydrogen-bonding network that qualitatively outweighs the flexibility inherent to the aliphatic monomer structure in defining the final elastic response."
    }
  },
  {
    "doi": "10.3390/polym14193969",
    "title": "The Synergistic Effects of Hybrid Micro and Nano Silica in Influencing the Mechanical Properties of Epoxy Composites—A New Model",
    "year": 2022,
    "chemical_composition": {
      "repeat_unit_psmiles": null,
      "monomers": [
        {
          "name": "DGEBA Epoxy (CP812P Part A)",
          "smiles": null,
          "ratio_value": null,
          "ratio_unit": null
        },
        {
          "name": "Hardener (CP812P Part B)",
          "smiles": null,
          "ratio_value": null,
          "ratio_unit": null
        }
      ],
      "additives": [
        {
          "name": "Nano Silica",
          "type": "filler",
          "amount_value": 0.5,
          "amount_unit": "wt%"
        }
      ],
      "is_homopolymer": false
    },
    "processing_history": "Nano silica mixed with epoxy resin at 500 rpm for 5 min. Hardener added at 2:1 ratio. Cured at room temperature for 24 h. Young's modulus measured by uniaxial tensile test (ASTM D638) using Instron 5569 A at 2 mm/min crosshead speed.",
    "hierarchical_structure": "Epoxy matrix with dispersed Nano silica particles (30 ± 5 nm).",
    "properties": {
      "E": {
        "value": [
          1.13
        ],
        "unit": "GPa"
      }
    },
    "analysis_with_hierarchical_structure": {
      "descriptive_text": "The sample comprises a thermosetting epoxy system formed from DGEBA Epoxy (CP812P Part A) and a compatible hardener (CP812P Part B) mixed at a 2:1 ratio. This matrix was reinforced with 0.5 wt% Nano Silica filler, incorporated via mixing at 500 rpm for 5 minutes followed by curing at room temperature for 24 hours. The resulting hierarchical structure consists of an epoxy matrix with dispersed Nano silica particles averaging 30 ± 5 nm in diameter. Mechanical characterization was performed using a uniaxial tensile test according to ASTM D638 standards on an Instron 5569 A at a crosshead speed of 2 mm/min to determine the Young's modulus.",
      "reasoning_analysis": "Increasing Factors: The incorporation of rigid Nano Silica particles, which possess a significantly higher intrinsic modulus than the polymer matrix, serves to reinforce the material and drive the Young's modulus upward. Additionally, the formation of a crosslinked thermoset network during curing provides inherent structural rigidity compared to linear thermoplastics, and the nanoscale dispersion (30 ± 5 nm) offers a high surface area-to-volume ratio that can enhance interfacial stress transfer. Decreasing Factors: The curing history involving room temperature treatment for 24 hours may result in incomplete conversion or a lower crosslink density compared to elevated temperature post-curing protocols, which would reduce the stiffness of the epoxy matrix. Furthermore, the low filler loading of 0.5 wt% limits the magnitude of the reinforcement effect, and the relatively mild mixing conditions (500 rpm for 5 min) may not fully prevent nanoparticle agglomeration, potentially creating stress concentrators that detract from ideal stiffening. Dominant Factor: The crosslink density of the epoxy matrix, governed primarily by the room temperature curing history, qualitatively dominates the final Young's modulus behavior because the low filler loading (0.5 wt%) ensures that the continuous polymer phase dictates the bulk mechanical response, although the rigid filler provides a marginal increase relative to the neat resin."
    },
    "analysis_without_hierarchical_structure": {
      "descriptive_text": "The material system comprises a crosslinked epoxy network synthesized from DGEBA Epoxy (CP812P Part A) and a corresponding hardener (CP812P Part B). Nano silica filler was incorporated at a concentration of 0.5 wt% by mixing with the epoxy resin at 500 rpm for 5 minutes prior to the addition of the hardener at a 2:1 ratio. The composite was cured at room temperature for 24 hours to establish the final network structure. Mechanical characterization was performed via uniaxial tensile testing according to ASTM D638 standards using an Instron 5569 A apparatus at a crosshead speed of 2 mm/min to determine the Young's modulus.",
      "reasoning_analysis": "Increasing Factors: The formation of a covalently crosslinked thermoset network between the DGEBA epoxy and the hardener significantly restricts segmental chain mobility, inherently raising the stiffness compared to the uncured resin. Additionally, the incorporation of rigid nano silica particles introduces a high-modulus phase that typically reinforces the polymer matrix through load transfer mechanisms, contributing to an increase in Young's modulus. Decreasing Factors: The room temperature curing protocol may result in a lower final crosslink density compared to elevated temperature curing cycles, potentially leaving unreacted functional groups or increased free volume that reduces the overall network stiffness. Furthermore, the relatively low shear mixing speed and short duration might lead to imperfect dispersion of the nano silica, where agglomerates could act as defects rather than reinforcing agents, mitigating the expected modulus enhancement. Dominant Factor: The establishment of the three-dimensional crosslinked epoxy network is the dominant factor governing the Young's modulus, as the transition from a viscous liquid to a solid thermoset structure provides the fundamental mechanical integrity. While the nano silica offers reinforcement, the intrinsic stiffness of the cured epoxy matrix itself dictates the baseline modulus, with the room temperature cure condition setting the upper limit of the network density achievable in this specific processing history."
    }
  },
  {
    "doi": "10.1177/0021998311401063",
    "title": "Short cellulosic fiber/starch acetate composites – micromechanical modeling of Young’s modulus",
    "year": 2011,
    "chemical_composition": {
      "repeat_unit_psmiles": null,
      "monomers": [
        {
          "name": "Starch",
          "smiles": "OC[C@H]1O[C@H](O)[C@H](O)[C@@H](O)[C@@H]1O",
          "ratio_value": 64.0,
          "ratio_unit": "wt%"
        }
      ],
      "additives": [
        {
          "name": "Triethyl citrate",
          "type": "plasticizer",
          "amount_value": 16.0,
          "amount_unit": "wt%"
        },
        {
          "name": "Flax fiber",
          "type": "filler",
          "amount_value": 20.0,
          "amount_unit": "wt%"
        }
      ],
      "is_homopolymer": false
    },
    "processing_history": "Compounded with temperature gradient 60-200°C, injection molded. Young's modulus measured by uniaxial tensile test at 5 mm/min crosshead speed, 23°C, 50% RH, ISO 527.",
    "hierarchical_structure": "Short fiber reinforced composite. Fibers oriented primarily in flow direction. Low porosity.",
    "properties": {
      "E": {
        "value": [
          3.62
        ],
        "unit": "GPa"
      }
    },
    "analysis_with_hierarchical_structure": {
      "descriptive_text": "The sample consists of a starch-based biocomposite containing 64 wt% starch matrix, 16 wt% triethyl citrate plasticizer, and 20 wt% flax fiber filler. Processing involved compounding with a temperature gradient of 60-200°C followed by injection molding, resulting in a short fiber reinforced structure with fibers oriented primarily in the flow direction and low porosity. Mechanical evaluation was performed using uniaxial tensile testing at a crosshead speed of 5 mm/min under ambient conditions of 23°C and 50% relative humidity according to ISO 527 standards.",
      "reasoning_analysis": "Increasing Factors: The incorporation of 20 wt% flax fibers introduces rigid cellulose reinforcements that significantly enhance stiffness through the rule of mixtures. Furthermore, the injection molding process induced fiber orientation primarily in the flow direction, which aligns the high-aspect-ratio fibers with the tensile loading axis, maximizing their contribution to the modulus. The low porosity indicates efficient packing and interfacial contact, minimizing stress concentrators that would otherwise reduce stiffness. Decreasing Factors: The addition of 16 wt% triethyl citrate acts as a plasticizer, increasing free volume within the starch matrix and reducing intermolecular hydrogen bonding, which inherently lowers the matrix modulus. Additionally, testing at 50% relative humidity may allow moisture absorption by the hygroscopic starch, acting as a secondary plasticizer that further softens the matrix. The compounding temperature up to 200°C could potentially induce slight thermal degradation of the starch backbone, reducing molecular weight and stiffness. Dominant Factor: The rigid reinforcement provided by the oriented flax fibers is the dominant factor governing the Young's modulus, as the high stiffness of the cellulose fibers aligned with the load direction outweighs the softening effects of the plasticizer and moisture on the matrix, establishing the composite behavior as fiber-dominated rather than matrix-dominated."
    },
    "analysis_without_hierarchical_structure": {
      "descriptive_text": "The sample consists of a starch-based matrix comprising 64.0 wt% of the total composition, blended with 16.0 wt% triethyl citrate acting as a plasticizer and reinforced with 20.0 wt% flax fiber filler. The material was prepared via compounding using a temperature gradient ranging from 60 to 200°C, followed by injection molding to form the final specimen. Mechanical characterization was performed via uniaxial tensile testing at a crosshead speed of 5 mm/min under controlled conditions of 23°C and 50% relative humidity in accordance with ISO 527 standards to determine the Young's modulus.",
      "reasoning_analysis": "Increasing Factors: The incorporation of 20.0 wt% flax fiber serves as a rigid reinforcement phase within the composite, where the high aspect ratio and intrinsic stiffness of the natural fibers facilitate load transfer from the softer matrix to the filler, significantly driving the Young's modulus upward. Additionally, the injection molding processing history likely induces fiber orientation along the flow direction, which can further enhance stiffness along the tensile axis. Decreasing Factors: The presence of 16.0 wt% triethyl citrate acts as an internal plasticizer, intercalating between starch chains to reduce intermolecular hydrogen bonding and increase free volume, thereby lowering the matrix modulus. Furthermore, the testing condition of 50% relative humidity introduces moisture absorption into the hygroscopic starch matrix, acting as an external plasticizer that further depresses stiffness, while the high compounding temperature up to 200°C risks thermal degradation of the starch backbone, potentially reducing molecular weight and mechanical integrity. Dominant Factor: Despite the significant softening effects induced by the plasticizer and environmental humidity on the starch matrix, the rigid flax fiber network qualitatively dominates the final Young's modulus behavior; the fibers provide the primary load-bearing structure that establishes the composite's stiffness, preventing the material from exhibiting the low modulus characteristic of the unreinforced plasticized starch."
    }
  },
  {
    "doi": "10.1177/0021998311401063",
    "title": "Short cellulosic fiber/starch acetate composites – micromechanical modeling of Young’s modulus",
    "year": 2011,
    "chemical_composition": {
      "repeat_unit_psmiles": null,
      "monomers": [
        {
          "name": "Starch",
          "smiles": "OC[C@H]1O[C@H](O)[C@H](O)[C@@H](O)[C@@H]1O",
          "ratio_value": 75.0,
          "ratio_unit": "wt%"
        }
      ],
      "additives": [
        {
          "name": "Triethyl citrate",
          "type": "plasticizer",
          "amount_value": 25.0,
          "amount_unit": "wt%"
        }
      ],
      "is_homopolymer": false
    },
    "processing_history": "Compounded with temperature gradient 60-200°C, injection molded. Young's modulus measured by uniaxial tensile test at 5 mm/min crosshead speed, 23°C, 50% RH, ISO 527.",
    "hierarchical_structure": "Neat plasticized starch acetate matrix.",
    "properties": {
      "E": {
        "value": [
          1.16
        ],
        "unit": "GPa"
      }
    },
    "analysis_with_hierarchical_structure": {
      "descriptive_text": "The sample comprises a starch-based system consisting of 75.0 wt% starch and 25.0 wt% triethyl citrate utilized as a plasticizer. Processing involved compounding with a temperature gradient of 60-200°C followed by injection molding to yield a neat plasticized starch acetate matrix. The Young's modulus was evaluated via uniaxial tensile testing at a 5 mm/min crosshead speed under ISO 527 conditions at 23°C and 50% relative humidity.",
      "reasoning_analysis": "Increasing Factors: The inherent rigidity of the glucopyranose rings in the starch backbone provides a baseline stiffness higher than flexible aliphatic polymers, and injection molding may induce molecular orientation that enhances stiffness along the flow direction. Decreasing Factors: The high concentration of triethyl citrate (25.0 wt%) significantly increases free volume and disrupts intermolecular hydrogen bonding, drastically reducing stiffness, while the high-temperature processing likely destroys native crystallinity to form a compliant amorphous matrix. Additionally, testing at 50% relative humidity facilitates moisture absorption which acts as a secondary plasticizer. Dominant Factor: The extensive plasticization from triethyl citrate combined with the loss of crystallinity and hygroscopic softening qualitatively dominates the structural rigidity, leading to a substantially lower Young's modulus compared to native starch."
    },
    "analysis_without_hierarchical_structure": {
      "descriptive_text": "The material system consists of a starch-based matrix comprising 75.0 wt% starch blended with 25.0 wt% triethyl citrate acting as a plasticizer. This formulation was processed via compounding using a temperature gradient ranging from 60 to 200°C, followed by injection molding to form the test specimens. The Young's modulus was subsequently characterized using a uniaxial tensile test conducted at a crosshead speed of 5 mm/min under standard conditions of 23°C and 50% relative humidity in accordance with ISO 527.",
      "reasoning_analysis": "Increasing Factors: The inherent rigidity of the glucopyranose rings within the starch backbone provides a fundamental baseline stiffness to the material. Additionally, the injection molding processing history may induce molecular orientation and skin-core morphology, potentially aligning polymer chains in the flow direction which can enhance stiffness along the axis of tension. Decreasing Factors: The incorporation of 25.0 wt% triethyl citrate serves as a potent plasticizer that intercalates between starch chains, disrupting intermolecular hydrogen bonding networks and increasing free volume, which significantly facilitates segmental mobility and reduces stiffness. Furthermore, the thermal compounding up to 200°C likely disrupts native starch crystallinity, and the testing condition of 50% relative humidity allows for moisture absorption, where water molecules act as secondary plasticizers further depressing the modulus. Dominant Factor: The substantial plasticization effect introduced by the high concentration of triethyl citrate, compounded by environmental moisture absorption during testing, qualitatively dominates the mechanical response. This leads to a significant reduction in Young's modulus relative to neat starch, as the increased chain mobility overrides the stiffening contributions from the carbohydrate backbone or processing-induced orientation."
    }
  },
  {
    "doi": "10.1177/0021998311401063",
    "title": "Short cellulosic fiber/starch acetate composites – micromechanical modeling of Young’s modulus",
    "year": 2011,
    "chemical_composition": {
      "repeat_unit_psmiles": null,
      "monomers": [
        {
          "name": "Starch",
          "smiles": "OC[C@H]1O[C@H](O)[C@H](O)[C@@H](O)[C@@H]1O",
          "ratio_value": 70.0,
          "ratio_unit": "wt%"
        }
      ],
      "additives": [
        {
          "name": "Triethyl citrate",
          "type": "plasticizer",
          "amount_value": 30.0,
          "amount_unit": "wt%"
        }
      ],
      "is_homopolymer": false
    },
    "processing_history": "Compounded with temperature gradient 60-200°C, injection molded. Young's modulus measured by uniaxial tensile test at 5 mm/min crosshead speed, 23°C, 50% RH, ISO 527.",
    "hierarchical_structure": "Neat plasticized starch acetate matrix.",
    "properties": {
      "E": {
        "value": [
          0.62
        ],
        "unit": "GPa"
      }
    },
    "analysis_with_hierarchical_structure": {
      "descriptive_text": "The sample comprises a neat plasticized starch acetate matrix formulated with 70.0 wt% starch and 30.0 wt% triethyl citrate serving as a plasticizer. Processing involved compounding under a temperature gradient of 60-200°C followed by injection molding. The Young's modulus was subsequently evaluated using a uniaxial tensile test at a crosshead speed of 5 mm/min under standard conditions of 23°C and 50% relative humidity according to ISO 527.",
      "reasoning_analysis": "Increasing Factors: The injection molding process induces molecular orientation along the flow direction, which can enhance stiffness along the tensile axis, while the inherent rigidity of the glucopyranose rings in the starch backbone provides a baseline structural resistance to deformation. Decreasing Factors: The substantial 30.0 wt% loading of triethyl citrate acts as an internal lubricant, increasing free volume and screening intermolecular hydrogen bonds, thereby significantly reducing stiffness. Furthermore, the testing environment of 50% relative humidity allows moisture absorption, which acts as an external plasticizer for the hygroscopic starch matrix. The thermal processing up to 200°C likely disrupts native crystalline domains, resulting in a more compliant amorphous structure, and the acetate modification reduces hydroxyl density, further weakening interchain interactions. Dominant Factor: The combined plasticizing effects of the high triethyl citrate content and environmental moisture absorption dominate the mechanical response, drastically increasing chain mobility and suppressing the Young's modulus relative to unplasticized or native starch materials."
    },
    "analysis_without_hierarchical_structure": {
      "descriptive_text": "The sample comprises a starch-based matrix constituting 70.0 wt% of the total composition, blended with 30.0 wt% triethyl citrate acting as a plasticizer. The material was processed via compounding under a temperature gradient ranging from 60 to 200°C, followed by injection molding to form the test specimens. Mechanical characterization was performed using a uniaxial tensile test at a crosshead speed of 5 mm/min under controlled environmental conditions of 23°C and 50% relative humidity in accordance with ISO 527 standards to determine the Young's modulus.",
      "reasoning_analysis": "Increasing Factors: The inherent rigidity of the starch backbone, characterized by cyclic glucose units linked by glycosidic bonds, provides a structural basis for stiffness through extensive intermolecular hydrogen bonding networks and potential semi-crystalline domains that resist deformation. The injection molding process may also induce some degree of molecular orientation or dense packing upon cooling, which can contribute to higher stiffness along the flow direction. Decreasing Factors: The incorporation of triethyl citrate at a substantial concentration of 30.0 wt% acts as a potent plasticizer that intercalates between polymer chains, significantly reducing intermolecular hydrogen bonding and increasing free volume, which drastically lowers the resistance to elastic deformation. Additionally, the testing environment of 50% relative humidity allows for moisture absorption by the hygroscopic starch matrix, further plasticizing the system and reducing stiffness. Dominant Factor: The high loading level of the triethyl citrate plasticizer is the dominant factor governing the mechanical response; while the starch backbone offers intrinsic rigidity, the plasticizer effectively disrupts the cohesive energy density of the matrix, qualitatively shifting the material behavior towards a more compliant state and overriding the stiffening contributions of the biopolymer backbone."
    }
  },
  {
    "doi": "10.3390/polym14193969",
    "title": "The Synergistic Effects of Hybrid Micro and Nano Silica in Influencing the Mechanical Properties of Epoxy Composites—A New Model",
    "year": 2022,
    "chemical_composition": {
      "repeat_unit_psmiles": null,
      "monomers": [
        {
          "name": "DGEBA Epoxy (CP812P Part A)",
          "smiles": null,
          "ratio_value": null,
          "ratio_unit": null
        },
        {
          "name": "Hardener (CP812P Part B)",
          "smiles": null,
          "ratio_value": null,
          "ratio_unit": null
        }
      ],
      "additives": [
        {
          "name": "Micro Silica",
          "type": "filler",
          "amount_value": 2.5,
          "amount_unit": "wt%"
        },
        {
          "name": "Nano Silica",
          "type": "filler",
          "amount_value": 2.5,
          "amount_unit": "wt%"
        }
      ],
      "is_homopolymer": false
    },
    "processing_history": "Micro silica and Nano silica mixed with epoxy resin at 500 rpm for 5 min. Hardener added at 2:1 ratio. Cured at room temperature for 24 h. Young's modulus measured by uniaxial tensile test (ASTM D638) using Instron 5569 A at 2 mm/min crosshead speed.",
    "hierarchical_structure": "Epoxy matrix with dispersed Micro silica (40-75 μm) and Nano silica (30 ± 5 nm) particles. Homogenous distribution.",
    "properties": {
      "E": {
        "value": [
          3.12
        ],
        "unit": "GPa"
      }
    },
    "analysis_with_hierarchical_structure": {
      "descriptive_text": "The sample comprises a DGEBA-based epoxy network synthesized from CP812P Part A and CP812P Part B hardener at a 2:1 ratio, reinforced with a hybrid filler system of 2.5 wt% Micro Silica (40-75 μm) and 2.5 wt% Nano Silica (30 ± 5 nm). The fabrication process involved mixing the silica fillers with the resin at 500 rpm for 5 minutes, followed by the addition of the hardener and curing at room temperature for 24 hours, resulting in a matrix with homogenously dispersed micro- and nano-scale particles. Mechanical characterization was conducted via uniaxial tensile testing according to ASTM D638 using an Instron 5569 A at a crosshead speed of 2 mm/min to evaluate the Young's modulus.",
      "reasoning_analysis": "Increasing Factors: The incorporation of rigid silica fillers, specifically the hybrid combination of micro and nano scales, significantly enhances stiffness relative to the neat epoxy matrix due to the higher intrinsic modulus of silica compared to the polymer network. The nano silica particles, with their high surface-area-to-volume ratio (30 ± 5 nm), create a substantial interfacial region where polymer chain mobility is restricted, contributing to composite stiffening. Additionally, the homogenous distribution of fillers ensures effective stress transfer between the matrix and the reinforcement phases. Decreasing Factors: The curing process conducted at room temperature for 24 hours may result in a lower final crosslink density compared to elevated temperature curing cycles, potentially limiting the intrinsic stiffness of the epoxy network itself. Furthermore, while the distribution is noted as homogenous, the relatively low total filler loading (5 wt% combined) limits the maximum theoretical reinforcement achievable via the rule of mixtures compared to higher loading composites. Dominant Factor: The reinforcement mechanism provided by the rigid silica fillers, particularly the interfacial stiffening effects from the nano silica component, qualitatively dominates the mechanical behavior, leading to an overall increase in Young's modulus relative to the unfilled epoxy system, despite the potential limitations in matrix crosslink density imposed by the room temperature curing history."
    },
    "analysis_without_hierarchical_structure": {
