Repository: hhtrick/HHT-code

# HHT training framework

This directory contains model training, embedding precomputation, inference, article-level baselines and the curated datasets. All commands below assume that the working directory is `train_code/`.

## 3. Datasets and fixed partitions

Each main dataset is a JSON array at `dataset/{property}/{property}.json`. Entries contain source metadata, `chemical_composition`, `processing_history`, `hierarchical_structure`, `properties`, and two generated-analysis objects. Targets are stored as `properties[property]["value"]`; source metadata and target values are not predictive input fields.

| Property | Train | Validation | Test | Total |
|---|---:|---:|---:|---:|

File: train_code/dataset/E/E.json (part 197 of 204)
[
      "descriptive_text": "The sample comprises a DGEBA-based epoxy resin system cured with a hardener at a 2:1 ratio, reinforced with a hybrid filler system consisting of 2.5 wt% Micro Silica and 2.5 wt% Nano Silica. The silica fillers were dispersed into the epoxy resin via mixing at 500 rpm for 5 minutes prior to hardener addition, followed by curing at room temperature for 24 hours. The Young's modulus was determined via uniaxial tensile testing according to ASTM D638 standards using an Instron 5569 A machine at a crosshead speed of 2 mm/min.",
      "reasoning_analysis": "Increasing Factors: The incorporation of rigid Micro and Nano Silica fillers into the epoxy matrix significantly enhances stiffness due to the high modulus contrast between the ceramic fillers and the polymer, while the nano-silica specifically offers high surface area for interfacial stress transfer. Additionally, the aromatic structure of the DGEBA backbone and the formation of a crosslinked network upon hardener addition intrinsically restrict chain mobility, contributing to higher stiffness. Decreasing Factors: The room temperature curing process may result in a lower final crosslink density compared to elevated temperature curing, potentially limiting the maximum stiffness of the epoxy matrix. Furthermore, the relatively low shear mixing speed and short duration for nano silica dispersion could lead to filler agglomeration, which reduces reinforcement efficiency and may introduce stress concentration points. Dominant Factor: The reinforcement provided by the rigid silica fillers qualitatively dominates the mechanical response by bearing a significant portion of the applied load, thereby driving the Young's modulus higher relative to the neat resin, although the absolute magnitude is ultimately constrained by the crosslink density achieved during the room temperature curing process."
    }
  },
  {
    "doi": "10.3390/polym14193969",
    "title": "The Synergistic Effects of Hybrid Micro and Nano Silica in Influencing the Mechanical Properties of Epoxy Composites—A New Model",
    "year": 2022,
    "chemical_composition": {
      "repeat_unit_psmiles": null,
      "monomers": [
        {
          "name": "DGEBA Epoxy (CP812P Part A)",
          "smiles": null,
          "ratio_value": null,
          "ratio_unit": null
        },
        {
          "name": "Hardener (CP812P Part B)",
          "smiles": null,
          "ratio_value": null,
          "ratio_unit": null
        }
      ],
      "additives": [
        {
          "name": "Nano Silica",
          "type": "filler",
          "amount_value": 3,
          "amount_unit": "wt%"
        }
      ],
      "is_homopolymer": false
    },
    "processing_history": "Nano silica mixed with epoxy resin at 500 rpm for 5 min. Hardener added at 2:1 ratio. Cured at room temperature for 24 h. Young's modulus measured by uniaxial tensile test (ASTM D638) using Instron 5569 A at 2 mm/min crosshead speed.",
    "hierarchical_structure": "Epoxy matrix with dispersed Nano silica particles (30 ± 5 nm).",
    "properties": {
      "E": {
        "value": [
          0.97
        ],
        "unit": "GPa"
      }
    },
    "analysis_with_hierarchical_structure": {
      "descriptive_text": "The sample comprises a crosslinked epoxy network synthesized from DGEBA Epoxy CP812P Part A and a compatible hardener CP812P Part B mixed at a 2:1 ratio. This matrix is reinforced with 3 wt% Nano Silica filler, which was dispersed into the resin via mixing at 500 rpm for 5 minutes prior to hardener addition. The composite was cured at room temperature for 24 hours, yielding an epoxy matrix containing dispersed nano silica particles with an average diameter of 30 ± 5 nm. Mechanical properties were evaluated using uniaxial tensile testing according to ASTM D638 standards on an Instron 5569 A system at a crosshead speed of 2 mm/min.",
      "reasoning_analysis": "Increasing Factors: The formation of a densely crosslinked thermoset network between the epoxy resin and hardener provides a rigid backbone that inherently resists deformation, significantly establishing a high baseline modulus. The incorporation of 3 wt% Nano Silica introduces rigid inorganic phases with a modulus substantially higher than the polymer matrix, which reinforces the material according to composite micromechanics. Additionally, the nanoscale particle size generates a large specific surface area, promoting the formation of a constrained interphase region where polymer chain mobility is restricted, further contributing to stiffness. Decreasing Factors: The curing protocol conducted at room temperature for 24 hours may result in a lower final crosslink density compared to elevated temperature curing cycles, potentially leaving unreacted functional groups that reduce network rigidity. Furthermore, the mixing conditions of 500 rpm for 5 minutes might be insufficient to fully break up nano silica agglomerates, and any resulting particle clustering could act as stress concentrators or reduce the effective aspect ratio of the reinforcement, thereby limiting the modulus enhancement. Dominant Factor: The dominant factor influencing the Young's modulus is the synergistic effect of the covalently crosslinked epoxy network and the rigid nano silica reinforcement. While the room temperature cure may limit the maximum theoretical crosslink density, the intrinsic stiffness of the thermoset matrix combined with the load-bearing capacity of the dispersed inorganic particles qualitatively drives the modulus higher than that of the neat uncured resin or a non-crosslinked counterpart."
    },
    "analysis_without_hierarchical_structure": {
      "descriptive_text": "The sample comprises a DGEBA-based epoxy resin system cured with a hardener at a 2:1 ratio. Prior to curing, 3 wt% nano silica filler was dispersed into the epoxy resin through mechanical mixing at 500 rpm for 5 minutes. The mixture was subsequently cured at room temperature for 24 hours to form a crosslinked composite. Mechanical characterization was performed via uniaxial tensile testing according to ASTM D638 standards using an Instron 5569 A machine at a crosshead speed of 2 mm/min to determine the Young's modulus.",
      "reasoning_analysis": "Increasing Factors: The chemical reaction between the DGEBA epoxy and hardener creates a densely crosslinked thermoset network, which fundamentally restricts polymer chain mobility and significantly enhances stiffness. Additionally, the inclusion of 3 wt% nano silica introduces rigid inorganic particles with a high intrinsic modulus, which reinforces the matrix through load transfer mechanisms and constrains the deformation of the surrounding polymer chains. Decreasing Factors: The curing protocol utilized room temperature for 24 hours, which typically yields a lower degree of conversion and crosslink density compared to elevated temperature curing cycles, potentially resulting in higher free volume and reduced network rigidity. Furthermore, the moderate mixing speed may not guarantee optimal dispersion of the nano silica, where potential agglomeration could limit the effective reinforcement efficiency. Dominant Factor: The establishment of the covalently crosslinked thermoset network serves as the primary determinant of the material's stiffness, creating a rigid structure that inherently possesses a high Young's modulus; while the room temperature cure limits the maximum potential crosslink density, the combination of the network architecture and the reinforcing effect of the nano silica filler qualitatively dominates to yield a solid with significant structural rigidity."
    }
  },
  {
    "doi": "10.3390/polym14193969",
    "title": "The Synergistic Effects of Hybrid Micro and Nano Silica in Influencing the Mechanical Properties of Epoxy Composites—A New Model",
    "year": 2022,
    "chemical_composition": {
      "repeat_unit_psmiles": null,
      "monomers": [
        {
          "name": "DGEBA Epoxy (CP812P Part A)",
          "smiles": null,
          "ratio_value": null,
          "ratio_unit": null
        },
        {
          "name": "Hardener (CP812P Part B)",
          "smiles": null,
          "ratio_value": null,
          "ratio_unit": null
        }
      ],
      "additives": [
        {
          "name": "Micro Silica",
          "type": "filler",
          "amount_value": 1.5,
          "amount_unit": "wt%"
        },
        {
          "name": "Nano Silica",
          "type": "filler",
          "amount_value": 1.5,
          "amount_unit": "wt%"
        }
      ],
      "is_homopolymer": false
    },
    "processing_history": "Micro silica and Nano silica mixed with epoxy resin at 500 rpm for 5 min. Hardener added at 2:1 ratio. Cured at room temperature for 24 h. Young's modulus measured by uniaxial tensile test (ASTM D638) using Instron 5569 A at 2 mm/min crosshead speed.",
    "hierarchical_structure": "Epoxy matrix with dispersed Micro silica (40-75 μm) and Nano silica (30 ± 5 nm) particles. Homogenous distribution.",
    "properties": {
      "E": {
        "value": [
          3.15
        ],
        "unit": "GPa"
      }
    },
    "analysis_with_hierarchical_structure": {
      "descriptive_text": "This composite material comprises a DGEBA-based epoxy network synthesized from CP812P Part A and CP812P Part B hardener mixed at a 2:1 ratio. The matrix is reinforced with a hybrid filler system consisting of 1.5 wt% Micro Silica (40-75 μm) and 1.5 wt% Nano Silica (30 ± 5 nm), which were dispersed into the resin via mixing at 500 rpm for 5 minutes. Following filler incorporation, the system was cured at room temperature for 24 hours to establish a homogenous distribution of silica particles within the epoxy matrix. The Young's modulus was subsequently characterized using uniaxial tensile testing in accordance with ASTM D638 standards, utilizing an Instron 5569 A machine at a crosshead speed of 2 mm/min.",
      "reasoning_analysis": "Increasing Factors: The inclusion of rigid silica fillers, both micro and nano-scale, inherently increases the composite stiffness relative to the neat polymer matrix due to the high modulus of silica and the mechanical constraint imposed on the surrounding polymer chains. The nano silica particles specifically contribute to a significant interphase volume where segmental mobility is restricted, further enhancing the stiffening effect through efficient stress transfer within the homogenously distributed structure. Decreasing Factors: The room temperature curing protocol may result in a lower final crosslinking density compared to elevated temperature cures, potentially limiting the intrinsic stiffness of the epoxy network itself. Additionally, the absence of explicitly stated surface coupling agents could lead to suboptimal interfacial adhesion between the silica particles and the epoxy matrix, reducing the efficiency of load transfer from the soft matrix to the rigid fillers. Dominant Factor: The reinforcement mechanism provided by the hybrid silica filler system qualitatively dominates the final mechanical behavior. Despite the potential limitations in matrix crosslinking density imposed by the room temperature cure, the substantial rigidity contributed by the combined 3 wt% silica loading, particularly the high surface-area-to-volume ratio of the nano silica enhancing the interphase region, drives the overall Young's modulus to be higher than that of the unfilled epoxy system."
    },
    "analysis_without_hierarchical_structure": {
      "descriptive_text": "The sample comprises a crosslinked epoxy composite system formed from DGEBA Epoxy (CP812P Part A) and a compatible hardener (CP812P Part B). The matrix is reinforced with a hybrid filler combination consisting of 1.5 wt% Micro Silica and 1.5 wt% Nano Silica. During preparation, the silica fillers were mixed with the epoxy resin at 500 rpm for 5 minutes, followed by the addition of the hardener at a 2:1 ratio. The mixture was cured at room temperature for 24 hours to achieve solidification. The Young's modulus was subsequently characterized using a uniaxial tensile test compliant with ASTM D638 standards, conducted on an Instron 5569 A machine at a crosshead speed of 2 mm/min.",
      "reasoning_analysis": "Increasing Factors: The incorporation of rigid inorganic silica fillers, both micro and nano-scale, into the polymer matrix significantly enhances stiffness through the rule of mixtures and constraint of polymer chain mobility at the filler-matrix interface. Additionally, the formation of a covalently crosslinked network via the reaction between the DGEBA epoxy and the hardener restricts segmental motion, while the aromatic structures within the DGEBA backbone provide inherent rigidity. Decreasing Factors: The room temperature curing process may result in a lower final crosslink density compared to elevated temperature curing protocols, potentially leaving unreacted groups that reduce the overall matrix stiffness. Furthermore, the relatively low shear mixing speed (500 rpm) might be insufficient to fully disperse the nano silica, leading to agglomeration which can act as stress concentrators and reduce the effective reinforcement efficiency. Dominant Factor: The presence of the rigid hybrid silica filler system within the crosslinked epoxy network is the dominant factor driving the Young's modulus, as the high modulus of the inorganic particles typically outweighs the variations in matrix stiffness caused by the room temperature curing conditions, provided that basic dispersion is achieved."
    }
  },
  {
    "doi": "10.3390/polym14193969",
    "title": "The Synergistic Effects of Hybrid Micro and Nano Silica in Influencing the Mechanical Properties of Epoxy Composites—A New Model",
    "year": 2022,
    "chemical_composition": {
      "repeat_unit_psmiles": null,
      "monomers": [
        {
          "name": "DGEBA Epoxy (CP812P Part A)",
          "smiles": null,
          "ratio_value": null,
          "ratio_unit": null
        },
        {
          "name": "Hardener (CP812P Part B)",
          "smiles": null,
          "ratio_value": null,
          "ratio_unit": null
        }
      ],
      "additives": [
        {
          "name": "Nano Silica",
          "type": "filler",
          "amount_value": 15,
          "amount_unit": "wt%"
        }
      ],
      "is_homopolymer": false
    },
    "processing_history": "Nano silica mixed with epoxy resin at 500 rpm for 5 min. Hardener added at 2:1 ratio. Cured at room temperature for 24 h. Young's modulus measured by uniaxial tensile test (ASTM D638) using Instron 5569 A at 2 mm/min crosshead speed.",
    "hierarchical_structure": "Epoxy matrix with dispersed Nano silica particles (30 ± 5 nm).",
    "properties": {
      "E": {
        "value": [
          3.92
        ],
        "unit": "GPa"
      }
    },
    "analysis_with_hierarchical_structure": {
      "descriptive_text": "The sample comprises a crosslinked epoxy network synthesized from DGEBA Epoxy (CP812P Part A) and a hardener (CP812P Part B) mixed at a 2:1 ratio, reinforced with 15 wt% Nano Silica filler. The nanocomposite was prepared by mixing the silica with the resin at 500 rpm for 5 minutes, followed by the addition of the hardener and curing at room temperature for 24 hours. The resulting hierarchical structure features an epoxy matrix with dispersed nano silica particles averaging 30 ± 5 nm in diameter. Mechanical properties were evaluated via uniaxial tensile testing according to ASTM D638 using an Instron 5569 A at a crosshead speed of 2 mm/min.",
      "reasoning_analysis": "Increasing Factors: The incorporation of 15 wt% rigid Nano Silica filler significantly enhances stiffness through the rule of mixtures, where the high modulus of the inorganic phase reinforces the polymer matrix. Additionally, the nanoscale particle size (30 ± 5 nm) provides a high surface-to-volume ratio, creating a substantial interphase region where polymer chain mobility is restricted by particle-matrix interactions, further contributing to increased modulus. The formation of a crosslinked epoxy network during curing also establishes a rigid three-dimensional structure that resists deformation compared to linear thermoplastics. Decreasing Factors: The room temperature curing process for 24 hours may result in a lower final crosslink density compared to elevated temperature curing cycles, potentially limiting the intrinsic stiffness of the epoxy matrix. Furthermore, the relatively low shear mixing conditions (500 rpm for 5 minutes) might lead to incomplete dispersion or agglomeration of the nano silica, which could reduce reinforcement efficiency and act as stress concentration points. Dominant Factor: The reinforcement provided by the high loading fraction of rigid nano silica particles within the crosslinked network is the dominant factor driving the Young's modulus upward. While the room temperature cure may limit the maximum potential stiffness of the matrix, the substantial volume fraction and high specific surface area of the nanofiller qualitatively outweigh the matrix limitations, resulting in a composite modulus significantly higher than that of the neat epoxy system."
    },
    "analysis_without_hierarchical_structure": {
      "descriptive_text": "The sample consists of a crosslinked epoxy network formed from DGEBA Epoxy (CP812P Part A) and a corresponding hardener (CP812P Part B). Nano silica filler was incorporated at a loading of 15 wt% by mixing with the epoxy resin at 500 rpm for 5 minutes prior to the addition of the hardener at a 2:1 ratio. The composite was cured at room temperature for 24 hours to achieve full crosslinking. The Young's modulus was subsequently characterized via uniaxial tensile testing according to ASTM D638 standards using an Instron 5569 A machine at a crosshead speed of 2 mm/min.",
      "reasoning_analysis": "Increasing Factors: The incorporation of 15 wt% Nano Silica acts as a rigid reinforcement phase within the epoxy matrix, significantly enhancing stiffness through load transfer mechanisms and the high specific surface area of the nanoparticles. Furthermore, the formation of a crosslinked thermoset network from the DGEBA epoxy and hardener inherently restricts chain mobility compared to linear polymers, establishing a rigid structural baseline. Decreasing Factors: The curing process conducted at room temperature for 24 hours may result in a lower final crosslink density compared to elevated temperature curing protocols, potentially leaving unreacted groups and increasing free volume which softens the matrix. Additionally, the relatively short mixing duration of 5 minutes at 500 rpm risks incomplete dispersion of the nano silica, where agglomerates could act as stress concentrators rather than effective reinforcing units. Dominant Factor: The substantial volume fraction of the rigid nano silica filler serves as the dominant factor, as the mechanical reinforcement provided by the inorganic phase typically outweighs the variations in matrix stiffness arising from ambient curing conditions, leading to a net increase in Young's modulus relative to the neat epoxy system."
    }
  },
  {
    "doi": "10.1177/0021998311401063",
    "title": "Short cellulosic fiber/starch acetate composites – micromechanical modeling of Young’s modulus",
    "year": 2011,
    "chemical_composition": {
      "repeat_unit_psmiles": null,
      "monomers": [
        {
          "name": "Starch",
          "smiles": "OC[C@H]1O[C@H](O)[C@H](O)[C@@H](O)[C@@H]1O",
          "ratio_value": 63.0,
          "ratio_unit": "wt%"
        }
      ],
      "additives": [
        {
          "name": "Triethyl citrate",
          "type": "plasticizer",
          "amount_value": 27.0,
          "amount_unit": "wt%"
        },
        {
          "name": "Flax fiber",
          "type": "filler",
          "amount_value": 10.0,
          "amount_unit": "wt%"
        }
      ],
      "is_homopolymer": false
    },
    "processing_history": "Compounded with temperature gradient 60-200°C, injection molded. Young's modulus measured by uniaxial tensile test at 5 mm/min crosshead speed, 23°C, 50% RH, ISO 527.",
    "hierarchical_structure": "Short fiber reinforced composite. Fibers oriented primarily in flow direction. Low porosity.",
    "properties": {
      "E": {
        "value": [
          1.78
        ],
        "unit": "GPa"
      }
    },
    "analysis_with_hierarchical_structure": {
      "descriptive_text": "The material is a starch-based biocomposite comprising 63.0 wt% starch as the matrix phase, plasticized with 27.0 wt% triethyl citrate, and reinforced with 10.0 wt% flax fiber filler. The composite was prepared via compounding using a temperature gradient of 60-200°C followed by injection molding, resulting in a short fiber reinforced structure where the fibers are primarily oriented in the flow direction with low porosity. Mechanical characterization was performed via uniaxial tensile testing at a crosshead speed of 5 mm/min under standard conditions of 23°C and 50% relative humidity according to ISO 527 to determine the Young's modulus.",
      "reasoning_analysis": "Increasing Factors: The incorporation of 10.0 wt% flax fibers introduces rigid cellulosic reinforcements that possess a significantly higher intrinsic stiffness than the starch matrix, thereby increasing the composite's Young's modulus. The processing history via injection molding aligns these short fibers primarily in the flow direction, optimizing load transfer along the tensile axis and maximizing the reinforcement efficiency. Additionally, the low porosity indicated in the hierarchical structure minimizes stress concentrators and voids, preserving the structural integrity and stiffness of the material. Decreasing Factors: The high concentration of triethyl citrate (27.0 wt%) acts as a potent plasticizer that disrupts intermolecular hydrogen bonding within the starch matrix, substantially increasing free volume and chain mobility which drastically reduces the matrix stiffness. Furthermore, the testing condition of 50% relative humidity allows the hygroscopic starch to absorb moisture, which acts as an additional environmental plasticizer, further lowering the modulus. The inherent semi-crystalline nature of starch may also be compromised by the high thermal processing history (up to 200°C), potentially reducing crystallinity and stiffness. Dominant Factor: Despite the reinforcing effect of the flax fibers, the high loading of the plasticizer relative to the filler content (27.0 wt% vs 10.0 wt%) suggests that the softening of the continuous matrix phase is the dominant factor. The plasticized matrix dictates the baseline compliance of the composite, limiting the efficiency of stress transfer to the fibers and resulting in a Young's modulus that is qualitatively lower than what would be observed in a less plasticized or higher fiber-loading composite."
    },
    "analysis_without_hierarchical_structure": {
      "descriptive_text": "The sample comprises a starch-based biocomposite formulated with 63.0 wt% starch as the matrix material, supplemented by 27.0 wt% triethyl citrate as a plasticizer and 10.0 wt% flax fiber as a reinforcing filler. The material was manufactured through compounding using a temperature gradient of 60-200°C, followed by injection molding to produce the final specimens. Mechanical characterization was performed via uniaxial tensile testing at a crosshead speed of 5 mm/min under controlled conditions of 23°C and 50% relative humidity in accordance with ISO 527 standards.",
      "reasoning_analysis": "Increasing Factors: The incorporation of 10.0 wt% flax fiber introduces rigid cellulosic reinforcements with a high aspect ratio, which typically enhances stiffness through load transfer mechanisms governed by the rule of mixtures. Additionally, the injection molding processing history may induce molecular orientation in the flow direction, potentially increasing the modulus along the tensile axis. Decreasing Factors: The presence of 27.0 wt% triethyl citrate acts as a potent plasticizer, inserting between starch chains to increase free volume and disrupt intermolecular hydrogen bonding, thereby significantly reducing matrix stiffness. Furthermore, the testing condition of 50% relative humidity allows for moisture absorption in the hygroscopic starch matrix, acting as an additional plasticizer, while the high-temperature compounding up to 200°C risks thermal degradation of the polysaccharide backbone, further lowering molecular weight and modulus. Dominant Factor: Despite the reinforcing effect of the flax fibers, the high concentration of triethyl citrate relative to the filler content fundamentally transforms the starch matrix from a rigid network to a compliant system; this extensive plasticization, compounded by environmental moisture uptake, qualitatively dominates the final mechanical response by establishing a low-modulus baseline that the limited fiber loading cannot fully overcome."
    }
  },
  {
    "doi": "10.1177/0021998311401063",
    "title": "Short cellulosic fiber/starch acetate composites – micromechanical modeling of Young’s modulus",
    "year": 2011,
    "chemical_composition": {
      "repeat_unit_psmiles": null,
      "monomers": [
        {
          "name": "Starch",
          "smiles": "OC[C@H]1O[C@H](O)[C@H](O)[C@@H](O)[C@@H]1O",
          "ratio_value": 67.5,
          "ratio_unit": "wt%"
        }
      ],
      "additives": [
        {
          "name": "Triethyl citrate",
          "type": "plasticizer",
          "amount_value": 22.5,
          "amount_unit": "wt%"
        },
        {
          "name": "Flax fiber",
          "type": "filler",
          "amount_value": 10.0,
          "amount_unit": "wt%"
        }
      ],
      "is_homopolymer": false
    },
    "processing_history": "Compounded with temperature gradient 60-200°C, injection molded. Young's modulus measured by uniaxial tensile test at 5 mm/min crosshead speed, 23°C, 50% RH, ISO 527.",
    "hierarchical_structure": "Short fiber reinforced composite. Fibers oriented primarily in flow direction. Low porosity.",
    "properties": {
      "E": {
        "value": [
          2.37
        ],
        "unit": "GPa"
      }
    },
    "analysis_with_hierarchical_structure": {
      "descriptive_text": "The sample comprises a starch-based matrix constituting 67.5 wt% of the total composition, compounded with 22.5 wt% triethyl citrate as a plasticizer and 10.0 wt% flax fiber as a reinforcing filler. Processing involved compounding with a temperature gradient of 60-200°C followed by injection molding, resulting in a short fiber reinforced composite with low porosity and fibers oriented primarily in the flow direction. Mechanical properties were evaluated via uniaxial tensile testing at a 5 mm/min crosshead speed under 23°C and 50% RH according to ISO 527.",
      "reasoning_analysis": "Increasing Factors: The inclusion of 10.0 wt% flax fiber provides rigid cellulosic reinforcement, while the injection molding process aligns these fibers in the flow direction, optimizing load transfer along the tensile axis. The low porosity of the hierarchical structure further supports modulus retention by minimizing void-related stress concentrations. Decreasing Factors: The high concentration of triethyl citrate (22.5 wt%) disrupts hydrogen bonding in the starch matrix, increasing chain mobility and free volume to significantly lower stiffness. Additionally, the hygroscopic nature of starch combined with testing at 50% RH introduces moisture plasticization, further reducing the matrix modulus. Dominant Factor: Despite the reinforcing effect of the oriented fibers, the substantial plasticizer content combined with environmental moisture absorption fundamentally softens the starch matrix. Consequently, the plasticization effect qualitatively dominates the final Young's Modulus, limiting the overall stiffness of the composite relative to unreinforced or dry systems."
    },
    "analysis_without_hierarchical_structure": {
      "descriptive_text": "The material system is a starch-based composite comprising 67.5 wt% starch, modified with 22.5 wt% triethyl citrate as a plasticizer and reinforced with 10.0 wt% flax fiber filler. Processing involved compounding under a temperature gradient of 60 to 200°C followed by injection molding. The Young's modulus was subsequently characterized using a uniaxial tensile test conducted at a crosshead speed of 5 mm/min under controlled conditions of 23°C and 50% relative humidity according to ISO 527 standards.",
      "reasoning_analysis": "Increasing Factors: The incorporation of 10.0 wt% flax fiber introduces rigid cellulosic reinforcements into the matrix, which restricts polymer chain deformation under load and contributes to a higher modulus through load transfer mechanisms. Additionally, the injection molding process may induce molecular orientation within the starch matrix along the flow direction, potentially enhancing stiffness in the testing axis. Decreasing Factors: The substantial addition of 22.5 wt% triethyl citrate acts as an internal plasticizer that disrupts intermolecular hydrogen bonding within the starch network and increases free volume, significantly reducing matrix stiffness. Furthermore, the testing condition of 50% relative humidity allows for moisture absorption by the hygroscopic starch, which acts as an external plasticizer to further lower the modulus, while the high compounding temperature up to 200°C risks thermal degradation of the polysaccharide backbone. Dominant Factor: Despite the reinforcing effect of the flax fibers, the high concentration of triethyl citrate relative to the filler content qualitatively dominates the mechanical behavior; the extensive plasticization of the starch matrix reduces the baseline modulus of the continuous phase so significantly that it outweighs the stiffening contribution of the low-loading fiber reinforcement, resulting in a net reduction of Young's modulus compared to unplasticized starch."
    }
  },
  {
    "doi": "10.1002/adem.202501661",
    "title": "Is Young’s Modulus a Critical Coating Property Determining Fouling-Release Performance of Marine Coatings?",
    "year": 2025,
    "chemical_composition": {
      "repeat_unit_psmiles": null,
      "monomers": [
        {
          "name": "Desmophen C1200",
          "smiles": null,
          "ratio_value": 57.14,
          "ratio_unit": "mol%"
        },
        {
          "name": "Desmodur Ultra N 3600",
          "smiles": "O=C=NCCCCCCN=C=O",
          "ratio_value": 42.86,
          "ratio_unit": "mol%"
        }
      ],
      "additives": [],
      "is_homopolymer": false
    },
    "processing_history": "Polyurethane system B3 prepared via polyaddition. Mixed with Speedmixer (Hauschild, DAC 700.1 FVZ, speed program 10 s at 800 rpm, 10 s 1000 rpm, 1 min at 1500 rpm, 3 min at 1800 rpm, and 3 min at 2000 rpm). Cured at 60 °C for 120 h. Young's modulus measured by uniaxial tensile test according to DIN 53504 and DIN 527-1 using Zwick Z2.5 machine, 200 mm/min test speed, 0.05%-0.25% strain range.",
    "hierarchical_structure": "Crosslinked polycarbonate polyester-based polyurethane network.",
    "properties": {
      "E": {
        "value": [
          0.0
        ],
        "unit": "GPa"
      }
    },
    "analysis_with_hierarchical_structure": {
      "descriptive_text": "The sample comprises a crosslinked polycarbonate polyester-based polyurethane network synthesized via polyaddition using Desmophen C1200 (57.14 mol%) and Desmodur Ultra N 3600 (42.86 mol%) as the constituent monomers. The mixture was homogenized using a Speedmixer with a multi-step high-speed program up to 2000 rpm and subsequently cured at 60 °C for 120 hours to finalize the network formation. The Young's modulus was determined through uniaxial tensile testing compliant with DIN 53504 and DIN 527-1 standards, utilizing a Zwick Z2.5 machine at a test speed of 200 mm/min within a linear strain range of 0.05% to 0.25%.",
      "reasoning_analysis": "Increasing Factors: The formation of a covalently crosslinked network structure fundamentally restricts polymer chain mobility and prevents viscous flow, significantly enhancing stiffness compared to linear analogs. The use of Desmodur Ultra N 3600, an HDI-based biuret isocyanate, introduces rigid branching points that increase the crosslink density, while the extended curing time of 120 hours at 60 °C ensures high conversion of isocyanate groups, maximizing the network integrity. Additionally, the high-shear mixing history promotes homogeneity, minimizing microstructural defects that could compromise mechanical rigidity. Decreasing Factors: The chemical composition is dominated by Desmophen C1200 (57.14 mol%), a polycarbonate polyester polyol that acts as a flexible soft segment, introducing compliance and lowering the overall modulus relative to fully rigid thermosets. Furthermore, the aliphatic nature of the isocyanate component lacks the rigid aromatic rings found in aromatic polyurethanes, reducing inter-chain stacking interactions and inherent backbone stiffness. Dominant Factor: The crosslinked network topology serves as the dominant factor governing the Young's modulus behavior. While the flexible polyol segments and aliphatic chemistry moderate the absolute stiffness, the covalent crosslinks established during the prolonged curing process dictate the material's transition from a viscoelastic fluid to a solid elastic network, thereby defining the baseline mechanical resistance to deformation."
    },
    "analysis_without_hierarchical_structure": {
      "descriptive_text": "The sample comprises a polyurethane system B3 synthesized via polyaddition between Desmophen C1200 and Desmodur Ultra N 3600 at molar ratios of 57.14% and 42.86%, respectively. Preparation involved mixing with a Hauschild Speedmixer using a stepped velocity program from 800 rpm to 2000 rpm, followed by curing at 60 °C for 120 hours. Mechanical characterization was conducted via uniaxial tensile testing on a Zwick Z2.5 machine at 200 mm/min within a 0.05%-0.25% strain range according to DIN 53504 and DIN 527-1 standards.",
      "reasoning_analysis": "Increasing Factors: The incorporation of Desmodur Ultra N 3600, an isocyanate trimer, introduces rigid cyclic structures and covalent crosslinks that restrict chain mobility and significantly enhance stiffness. Additionally, the prolonged curing history of 120 hours at 60 °C ensures high conversion efficiency and maximizes hard segment domain formation, further driving the Young's Modulus (E) upward. Decreasing Factors: The majority composition of Desmophen C1200, a polyester polyol, provides flexible aliphatic spacers between crosslinks which increases segmental mobility and compliance, thereby exerting a downward pressure on the E. Furthermore, the aliphatic nature of the isocyanate component generally offers less intrinsic backbone rigidity compared to aromatic systems. Dominant Factor: The establishment of a dense crosslinked network driven by the trifunctional isocyanate and fully optimized by the extended thermal curing schedule qualitatively dominates the mechanical behavior, as the covalent network structure dictates the solid-state integrity more strongly than the flexibility imparted by the polyol soft segments."
    }
  },
  {
    "doi": "10.1080/00319100208086652",
    "title": "Shear Viscosity of Dilute Polymer Solutions Compared and Contrasted with Mechanical Properties of Nylon Plus Plasticizer",
    "year": 2002,
    "chemical_composition": {
      "repeat_unit_psmiles": "[*]NC(=O)CCCCCCCCCCC[*]",
      "monomers": [
        {
          "name": "12-aminododecanoic acid",
          "smiles": "NCCCCCCCCCCC(=O)O",
          "ratio_value": null,
          "ratio_unit": null
        }
      ],
      "additives": [],
      "is_homopolymer": true
    },
    "processing_history": "Theoretical estimation of Young's modulus using scaling model Eq. (A8) presented in this study. Parameters: V0=30 Kcal/mole, SH=10 Kcal/mole, L0/a=12. Concentration c=0 (pure PA-12). Model validated against experimental data from Ref [1,2].",
    "hierarchical_structure": "Pure PA-12. Chains stretched until rather straight. Structure rigid due to hydrogen bonds and van der Waals interaction between chains.",
    "properties": {
      "E": {
        "value": [
          1.46
        ],
        "unit": "GPa"
      }
    },
    "analysis_with_hierarchical_structure": {
      "descriptive_text": "The sample comprises a pure polyamide 12 (PA-12) homopolymer derived from 12-aminododecanoic acid monomers, devoid of any additives. Its hierarchical structure is defined by chains stretched until rather straight, resulting in a rigid configuration stabilized by interchain hydrogen bonds and van der Waals interactions. The Young's modulus was assessed via a theoretical estimation using a scaling model (Eq. A8) with defined energetic parameters for a pure concentration, validated against experimental data from referenced literature.",
      "reasoning_analysis": "Increasing Factors: The presence of amide groups facilitates strong interchain hydrogen bonding, which acts as physical crosslinks to restrict chain slippage and significantly enhance stiffness. Additionally, the hierarchical structure specifies that chains are stretched until rather straight, implying high orientation that aligns the covalent backbone with the stress axis, thereby maximizing the intrinsic stiffness of the polymer chain. Van der Waals interactions between the long methylene sequences also contribute to dense packing and resistance to deformation. Decreasing Factors: The long aliphatic spacer consisting of eleven methylene groups introduces intrinsic segmental flexibility compared to aromatic polyamides, which generally lowers the baseline modulus in isotropic states. Furthermore, the reliance on a theoretical scaling model assumes ideal chain conformations, potentially overlooking entropic contributions from chain ends or defects that would typically reduce stiffness in physical samples. Dominant Factor: The structural rigidity imparted by the extensive hydrogen bonding network and the specific chain stretching condition qualitatively dominates the mechanical response. These factors overcome the inherent flexibility of the aliphatic segments, driving the Young's modulus toward values characteristic of highly oriented, semi-crystalline polyamide structures."
    },
    "analysis_without_hierarchical_structure": {
      "descriptive_text": "The sample comprises a polyamide 12 homopolymer derived from 12-aminododecanoic acid monomers without any additives. The Young's modulus was not determined through physical fabrication but via a theoretical estimation using a scaling model defined by Equation (A8) with specific parameters including V0 of 30 Kcal/mole, SH of 10 Kcal/mole, and an L0/a ratio of 12. This computational approach assumed a pure PA-12 concentration and was validated against experimental data from referenced literature to ensure accuracy.",
