Repository: hhtrick/HHT-code

# HHT training framework

This directory contains model training, embedding precomputation, inference, article-level baselines and the curated datasets. All commands below assume that the working directory is `train_code/`.

## 3. Datasets and fixed partitions

Each main dataset is a JSON array at `dataset/{property}/{property}.json`. Entries contain source metadata, `chemical_composition`, `processing_history`, `hierarchical_structure`, `properties`, and two generated-analysis objects. Targets are stored as `properties[property]["value"]`; source metadata and target values are not predictive input fields.

| Property | Train | Validation | Test | Total |
|---|---:|---:|---:|---:|

File: train_code/dataset/E/E.json (part 198 of 204)
[
      "reasoning_analysis": "Increasing Factors: The chemical composition features regular amide linkages capable of forming interchain hydrogen bonds, which act as physical crosslinks to resist elastic deformation and increase stiffness. Additionally, the theoretical model incorporates a cohesive energy parameter (V0=30 Kcal/mole) that accounts for strong intermolecular interactions, theoretically supporting a higher modulus baseline. Decreasing Factors: The monomer structure includes a long twelve-carbon methylene sequence, which significantly increases backbone flexibility and reduces the density of hydrogen bonding sites compared to shorter-chain nylons, thereby lowering the modulus. Furthermore, the processing history specifies a pure system without reinforcing fillers and lacks physical thermal or mechanical treatment, meaning the modulus reflects an isotropic bulk state without orientation-induced stiffening or composite reinforcement. Dominant Factor: The dominant factor is the intrinsic chain architecture of PA-12, where the high flexibility of the long aliphatic segment qualitatively outweighs the stiffening effect of the sparse hydrogen bonding network, resulting in a modulus characteristic of flexible semi-crystalline polyamides; the theoretical model serves to quantify this balance based on validated interaction parameters rather than processing-induced orientation."
    }
  },
  {
    "doi": "10.1002/adem.202501661",
    "title": "Is Young’s Modulus a Critical Coating Property Determining Fouling-Release Performance of Marine Coatings?",
    "year": 2025,
    "chemical_composition": {
      "repeat_unit_psmiles": null,
      "monomers": [
        {
          "name": "Desmophen NH1720",
          "smiles": null,
          "ratio_value": 55.56,
          "ratio_unit": "mol%"
        },
        {
          "name": "Desmodur Ultra N 3600",
          "smiles": "O=C=NCCCCCCN=C=O",
          "ratio_value": 44.44,
          "ratio_unit": "mol%"
        }
      ],
      "additives": [],
      "is_homopolymer": false
    },
    "processing_history": "Polyurea system C2 prepared via polyaddition. Mixed with Speedmixer (Hauschild, DAC 700.1 FVZ, speed program 10 s at 800 rpm, 10 s 1000 rpm, 1 min at 1500 rpm, 3 min at 1800 rpm, and 3 min at 2000 rpm). Cured at 60 °C for 120 h. Young's modulus measured by uniaxial tensile test according to DIN 53504 and DIN 527-1 using Zwick Z2.5 machine, 200 mm/min test speed, 0.05%-0.25% strain range.",
    "hierarchical_structure": "Crosslinked polyurea network.",
    "properties": {
      "E": {
        "value": [
          0.0
        ],
        "unit": "GPa"
      }
    },
    "analysis_with_hierarchical_structure": {
      "descriptive_text": "The sample comprises a crosslinked polyurea network synthesized via polyaddition using Desmophen NH1720 (55.56 mol%) and Desmodur Ultra N 3600 (44.44 mol%). The mixture was homogenized using a Speedmixer with a progressive speed program ramping to 2000 rpm and subsequently cured at 60 °C for 120 hours. Mechanical characterization was performed via uniaxial tensile testing according to DIN 53504 and DIN 527-1 standards using a Zwick Z2.5 machine at a test speed of 200 mm/min within a 0.05%-0.25% strain range to determine the Young's modulus.",
      "reasoning_analysis": "Increasing Factors: The formation of a covalent crosslinked network structure fundamentally restricts chain slippage and macroscopic flow, thereby significantly increasing the Young's modulus. Furthermore, the polyurea chemistry facilitates strong intermolecular hydrogen bonding between urea linkages, acting as physical crosslinks that enhance cohesive energy density and stiffness. The prolonged curing history at 60 °C for 120 hours promotes high conversion rates, maximizing crosslink density and minimizing the presence of unreacted low-molecular-weight species that could act as plasticizers. Decreasing Factors: The utilization of aliphatic monomers, particularly the hexamethylene-based diisocyanate structure in Desmodur Ultra N 3600, provides a more flexible backbone compared to rigid aromatic systems, which tends to lower the modulus. Additionally, the Desmophen NH1720 component likely serves as a flexible soft segment, introducing compliant chains between crosslinking points that reduce overall material rigidity. Dominant Factor: The covalent crosslinking density combined with the extensive hydrogen bonding network inherent to the polyurea chemistry qualitatively dominates the mechanical behavior. While the aliphatic soft segments introduce flexibility, the topological constraints imposed by the crosslinked network and the strong physical interactions ensure that the material exhibits a stiffness characteristic of a cured thermoset rather than a flexible elastomer."
    },
    "analysis_without_hierarchical_structure": {
      "descriptive_text": "This polyurea system C2 was synthesized via polyaddition using Desmophen NH1720 and Desmodur Ultra N 3600 monomers at molar ratios of 55.56% and 44.44%, respectively. The mixture was homogenized using a Speedmixer with a progressive speed program ranging from 800 to 2000 rpm and subsequently cured at 60 °C for 120 hours. The Young's modulus was characterized via uniaxial tensile testing according to DIN 53504 and DIN 527-1 standards using a Zwick Z2.5 machine at a test speed of 200 mm/min within a strain range of 0.05% to 0.25%.",
      "reasoning_analysis": "Increasing Factors: The incorporation of Desmodur Ultra N 3600 introduces rigid isocyanate-derived hard segments that form strong hydrogen-bonded domains, significantly enhancing structural rigidity. Furthermore, the extended curing history of 120 hours at 60 °C facilitates extensive microphase separation and hard domain ordering, which substantially increases the material's resistance to deformation. Decreasing Factors: The presence of Desmophen NH1720 constitutes the soft segment phase, introducing flexible polymer chains that increase free volume and segmental mobility, thereby inherently lowering the overall stiffness compared to a pure hard segment material. Additionally, the cure temperature of 60 °C may limit the ultimate crystallinity within the hard domains compared to higher temperature protocols. Dominant Factor: The dominant factor governing the Young's modulus is the degree of microphase separation and the volume fraction of the hard segments established during the prolonged curing process, where the strong intermolecular interactions within the hard domains outweigh the flexibility introduced by the soft segments."
    }
  },
  {
    "doi": "10.1002/adem.202501661",
    "title": "Is Young’s Modulus a Critical Coating Property Determining Fouling-Release Performance of Marine Coatings?",
    "year": 2025,
    "chemical_composition": {
      "repeat_unit_psmiles": null,
      "monomers": [
        {
          "name": "HANSA SFA 92075",
          "smiles": null,
          "ratio_value": 50.0,
          "ratio_unit": "mol%"
        },
        {
          "name": "Desmodur Ultra N 3600",
          "smiles": "O=C=NCCCCCCN=C=O",
          "ratio_value": 50.0,
          "ratio_unit": "mol%"
        }
      ],
      "additives": [
        {
          "name": "TIBKAT 716",
          "type": "catalyst",
          "amount_value": 0.02,
          "amount_unit": "m%"
        }
      ],
      "is_homopolymer": false
    },
    "processing_history": "Polyurethane system D2 prepared via polyaddition with emulsification. Hardener added to binder and mixed with Dispermat for 5 min. Catalyst TIBKAT 716 added and mixed with Dispermat for 60 ± 10 min. Degassed with Speedmixer for 1 min 20 s. Cured at 60 °C for 220 h. Young's modulus measured by uniaxial tensile test according to DIN 53504 and DIN 527-1 using Zwick Z2.5 machine, 200 mm/min test speed, 0.05%-0.25% strain range.",
    "hierarchical_structure": "Crosslinked siloxane-based polyurethane network. 1.6% OH content in resin.",
    "properties": {
      "E": {
        "value": [
          0.0
        ],
        "unit": "GPa"
      }
    },
    "analysis_with_hierarchical_structure": {
      "descriptive_text": "The sample comprises a crosslinked siloxane-based polyurethane network synthesized via polyaddition with emulsification. The chemical composition consists of an equimolar mixture of HANSA SFA 92075 and Desmodur Ultra N 3600 monomers, supplemented with 0.02 m% TIBKAT 716 catalyst. The resin contains 1.6% OH content. Processing involved adding the hardener to the binder and mixing with a Dispermat for 5 minutes, followed by the addition of the catalyst and further mixing for 60 ± 10 minutes. The mixture was degassed using a Speedmixer for 1 minute 20 seconds and subsequently cured at 60 °C for 220 hours. The Young's modulus was characterized via uniaxial tensile testing according to DIN 53504 and DIN 527-1 standards using a Zwick Z2.5 machine at a test speed of 200 mm/min within a 0.05%-0.25% strain range.",
      "reasoning_analysis": "Increasing Factors: The formation of a covalently crosslinked network structure fundamentally restricts long-range chain mobility, significantly increasing stiffness compared to linear analogs. Additionally, the use of Desmodur Ultra N 3600 introduces rigid isocyanurate or urethane linkages that contribute to backbone stiffness, while the extended curing history at 60 °C for 220 hours ensures high conversion of crosslinking sites, maximizing network density and intermolecular hydrogen bonding within the hard segments. Decreasing Factors: The incorporation of siloxane segments into the polyurethane backbone introduces highly flexible Si-O-Si bonds with low rotational energy barriers, which inherently lowers the modulus relative to purely carbon-based polyurethane systems. Furthermore, the emulsification process during synthesis could potentially introduce microstructural heterogeneities or free volume that might slightly reduce the effective load-bearing cross-section. Dominant Factor: The establishment of the crosslinked network topology through the prolonged thermal curing history is the dominant factor, as it transitions the material into a solid elastic state capable of sustaining stress, thereby defining the baseline Young's modulus despite the softening influence of the siloxane components."
    },
    "analysis_without_hierarchical_structure": {
      "descriptive_text": "The polymer sample is a polyurethane system synthesized via polyaddition using equimolar amounts (50.0 mol% each) of HANSA SFA 92075 and Desmodur Ultra N 3600, an aliphatic diisocyanate. The formulation includes 0.02 m% TIBKAT 716 catalyst to facilitate the reaction. Processing involved emulsification where the hardener was added to the binder and mixed using a Dispermat for 5 minutes, followed by the addition of the catalyst and further mixing for 60 ± 10 minutes. The mixture was degassed using a Speedmixer for 1 minute 20 seconds and subsequently cured at 60 °C for 220 hours. The Young's modulus was characterized via uniaxial tensile testing according to DIN 53504 and DIN 527-1 standards using a Zwick Z2.5 machine at a test speed of 200 mm/min within a strain range of 0.05% to 0.25%.",
      "reasoning_analysis": "Increasing Factors: The processing history features an extended curing period of 220 hours at 60 °C, which promotes high conversion rates and maximizes crosslink density within the polyurethane network, thereby restricting chain segment mobility and increasing stiffness. Additionally, the degassing step using a Speedmixer minimizes void content, ensuring a homogeneous material structure that effectively bears load, while the stoichiometric 50.0 mol% ratio of monomers supports optimal network formation. Decreasing Factors: The chemical composition relies on Desmodur Ultra N 3600, an aliphatic isocyanate lacking rigid aromatic rings, which inherently provides greater chain flexibility compared to aromatic counterparts. Furthermore, the HANSA SFA 92075 component likely introduces flexible aliphatic segments or fatty acid chains that increase free volume and reduce intermolecular forces, naturally lowering the modulus. Dominant Factor: The extended curing history is the dominant factor governing the final Young's modulus for this specific sample. While the aliphatic chemistry sets a baseline for flexibility, the prolonged thermal treatment ensures the network achieves its maximum possible crosslink density and structural integrity, meaning the realized stiffness is primarily defined by the degree of cure rather than being limited by kinetic traps or incomplete reaction."
    }
  },
  {
    "doi": "10.1080/00319100208086652",
    "title": "Shear Viscosity of Dilute Polymer Solutions Compared and Contrasted with Mechanical Properties of Nylon Plus Plasticizer",
    "year": 2002,
    "chemical_composition": {
      "repeat_unit_psmiles": "[*]NC(=O)CCCCCCCCCCC[*]",
      "monomers": [
        {
          "name": "12-aminododecanoic acid",
          "smiles": "NCCCCCCCCCCC(=O)O",
          "ratio_value": null,
          "ratio_unit": null
        }
      ],
      "additives": [
        {
          "name": "Plasticizer",
          "type": "plasticizer",
          "amount_value": 1,
          "amount_unit": "molar ratio"
        }
      ],
      "is_homopolymer": true
    },
    "processing_history": "Theoretical estimation of Young's modulus using scaling model Eq. (A8) presented in this study. Parameters: V0=30 Kcal/mole, SH=10 Kcal/mole, L0/a=12. Concentration c=1 (plasticizer to nylon unit ratio).",
    "hierarchical_structure": "PA-12 with plasticizer. Plasticizer cuts hydrogen bonds between polyamide chains. Chains slackened and coiled. Effective cross section increased.",
    "properties": {
      "E": {
        "value": [
          0.05
        ],
        "unit": "GPa"
      }
    },
    "analysis_with_hierarchical_structure": {
      "descriptive_text": "The sample comprises a polyamide 12 (PA-12) homopolymer derived from 12-aminododecanoic acid monomers, incorporated with a plasticizer additive at a 1:1 molar ratio relative to the nylon repeating units. Hierarchically, the material exhibits slackened and coiled chains with an increased effective cross-section, a structural state attributed to the plasticizer disrupting interchain hydrogen bonds. The mechanical properties were evaluated through a theoretical estimation of Young's modulus utilizing a scaling model (Eq. A8) parameterized by specific energetic values (V0 = 30 kcal/mol, SH = 10 kcal/mol) and chain dimension ratios under the defined concentration conditions.",
      "reasoning_analysis": "Increasing Factors: The inherent stiffness of the covalent amide linkages within the polyamide backbone provides a fundamental resistance to deformation, supported by the high bond energy parameters (V0) utilized in the theoretical scaling model which reflect strong intrachain connectivity. Decreasing Factors: The addition of plasticizer at an equimolar concentration actively cleaves the hydrogen bonding network between polyamide chains, which is critical for maintaining rigidity in PA-12. Additionally, the structural transition to slackened and coiled chain conformations reduces chain orientation and entropic resistance to stretching, thereby lowering stiffness. Dominant Factor: The disruption of interchain hydrogen bonding and the resulting coiled chain morphology induced by the high plasticizer concentration qualitatively dominate the mechanical behavior, driving the Young's modulus significantly lower compared to the pristine, hydrogen-bonded polymer network."
    },
    "analysis_without_hierarchical_structure": {
      "descriptive_text": "The sample consists of a Nylon 12 homopolymer synthesized from 12-aminododecanoic acid monomers and incorporates a plasticizer additive at a molar ratio of 1 relative to the nylon repeat units. The Young's modulus was determined through a theoretical estimation using a scaling model defined by Equation (A8) rather than experimental measurement, utilizing specific parameters including a bond energy V0 of 30 Kcal/mole, a cohesive energy parameter SH of 10 Kcal/mole, and a characteristic length ratio L0/a of 12.",
      "reasoning_analysis": "Increasing Factors: The polyamide chemical composition features amide linkages capable of forming intermolecular hydrogen bonds, which typically enhance stiffness and crystallinity, while the theoretical model parameters reflect significant bond energy contributions that inherently support structural rigidity in the polymer backbone. Decreasing Factors: The inclusion of a plasticizer at a 1:1 molar ratio relative to the polymer repeat unit drastically increases free volume and screens intermolecular hydrogen bonding interactions, significantly enhancing chain segment mobility and reducing resistance to deformation, compounded by the inherent flexibility provided by the long methylene sequence in the Nylon 12 structure. Dominant Factor: The equimolar concentration of plasticizer is the dominant factor, as the disruption of physical crosslinks and lubrication of chain motion by the additive overwhelms the intrinsic rigidity of the polyamide backbone, qualitatively driving the Young's modulus to a significantly lower state compared to the neat polymer."
    }
  },
  {
    "doi": "10.1177/0021998311401063",
    "title": "Short cellulosic fiber/starch acetate composites – micromechanical modeling of Young’s modulus",
    "year": 2011,
    "chemical_composition": {
      "repeat_unit_psmiles": null,
      "monomers": [
        {
          "name": "Starch",
          "smiles": "OC[C@H]1O[C@H](O)[C@H](O)[C@@H](O)[C@@H]1O",
          "ratio_value": 42.0,
          "ratio_unit": "wt%"
        }
      ],
      "additives": [
        {
          "name": "Triethyl citrate",
          "type": "plasticizer",
          "amount_value": 18.0,
          "amount_unit": "wt%"
        },
        {
          "name": "Flax fiber",
          "type": "filler",
          "amount_value": 40.0,
          "amount_unit": "wt%"
        }
      ],
      "is_homopolymer": false
    },
    "processing_history": "Compounded with temperature gradient 60-200°C, injection molded. Young's modulus measured by uniaxial tensile test at 5 mm/min crosshead speed, 23°C, 50% RH, ISO 527.",
    "hierarchical_structure": "Short fiber reinforced composite. Fibers oriented primarily in flow direction. Low porosity.",
    "properties": {
      "E": {
        "value": [
          5.89
        ],
        "unit": "GPa"
      }
    },
    "analysis_with_hierarchical_structure": {
      "descriptive_text": "The sample is a short fiber reinforced composite consisting of a starch matrix comprising 42.0 wt% of the formulation, plasticized with 18.0 wt% triethyl citrate, and reinforced with 40.0 wt% flax fiber filler. The material was processed via compounding with a temperature gradient ranging from 60 to 200°C, followed by injection molding, resulting in a structure where fibers are oriented primarily in the flow direction with low porosity. Mechanical characterization was performed via uniaxial tensile testing at a crosshead speed of 5 mm/min under controlled conditions of 23°C and 50% relative humidity according to ISO 527 standards.",
      "reasoning_analysis": "Increasing Factors: The incorporation of 40.0 wt% flax fiber serves as the primary stiffening agent, as the rigid lignocellulosic structure of the fibers possesses a significantly higher intrinsic modulus than the starch matrix. The injection molding process induces fiber orientation primarily in the flow direction, which maximizes the reinforcement efficiency along the tensile loading axis. Additionally, the low porosity indicates good consolidation, ensuring effective stress transfer between the matrix and the fibers without void-induced stress concentrations. Decreasing Factors: The addition of 18.0 wt% triethyl citrate acts as a potent plasticizer, intercalating between starch chains to increase free volume and disrupt intermolecular hydrogen bonding, thereby significantly reducing the matrix stiffness. Furthermore, the testing environment at 50% relative humidity allows the hygroscopic starch matrix to absorb moisture, which acts as an additional plasticizer to further lower the modulus. Thermal exposure up to 200°C during compounding may also induce slight thermal degradation of the starch backbone, potentially reducing molecular weight and mechanical integrity. Dominant Factor: Despite the significant softening effect of the plasticizer and environmental moisture on the matrix phase, the high volume fraction of rigid flax fibers oriented in the loading direction qualitatively dominates the final modulus behavior. The composite stiffness is governed primarily by the rule of mixtures contribution of the fibers, resulting in a material that is substantially stiffer than the neat plasticized starch matrix, though less stiff than a non-plasticized counterpart."
    },
    "analysis_without_hierarchical_structure": {
      "descriptive_text": "The sample comprises a starch-based composite formulation consisting of 42.0 wt% starch matrix, plasticized with 18.0 wt% triethyl citrate, and reinforced with 40.0 wt% flax fiber filler. The material was processed via compounding under a temperature gradient of 60 to 200°C followed by injection molding to form the test specimens. Mechanical characterization was conducted using a uniaxial tensile test at a crosshead speed of 5 mm/min under ambient conditions of 23°C and 50% relative humidity in compliance with ISO 527 standards to evaluate the Young's modulus.",
      "reasoning_analysis": "Increasing Factors: The incorporation of 40.0 wt% flax fiber serves as a rigid reinforcement phase within the composite, significantly enhancing stiffness through effective stress transfer from the matrix to the high-modulus fibers according to composite theory. Additionally, the injection molding processing history likely induces fiber orientation along the flow direction, which can further maximize the Young's modulus in the direction of tensile loading. Decreasing Factors: The presence of 18.0 wt% triethyl citrate acts as a potent plasticizer that increases free volume and reduces intermolecular hydrogen bonding within the starch matrix, thereby facilitating chain mobility and reducing matrix stiffness. Furthermore, the testing environment at 50% relative humidity allows for moisture absorption by the hydrophilic starch, which acts as an additional plasticizer, while the high compounding temperature of 200°C risks thermal degradation of the polysaccharide backbone, potentially lowering molecular weight and intrinsic stiffness. Dominant Factor: Despite the significant plasticizing effects of the triethyl citrate and environmental moisture on the matrix phase, the high volume fraction of rigid flax fibers qualitatively dominates the final Young's modulus behavior, as the mechanical response in tension is primarily governed by the stiff filler network rather than the softened polymer matrix."
    }
  },
  {
    "doi": "10.1177/0021998311401063",
    "title": "Short cellulosic fiber/starch acetate composites – micromechanical modeling of Young’s modulus",
    "year": 2011,
    "chemical_composition": {
      "repeat_unit_psmiles": null,
      "monomers": [
        {
          "name": "Starch",
          "smiles": "OC[C@H]1O[C@H](O)[C@H](O)[C@@H](O)[C@@H]1O",
          "ratio_value": 60.8,
          "ratio_unit": "wt%"
        }
      ],
      "additives": [
        {
          "name": "Triethyl citrate",
          "type": "plasticizer",
          "amount_value": 29.3,
          "amount_unit": "wt%"
        },
        {
          "name": "Flax fiber",
          "type": "filler",
          "amount_value": 10.0,
          "amount_unit": "wt%"
        }
      ],
      "is_homopolymer": false
    },
    "processing_history": "Compounded with temperature gradient 60-200°C, injection molded. Young's modulus measured by uniaxial tensile test at 5 mm/min crosshead speed, 23°C, 50% RH, ISO 527.",
    "hierarchical_structure": "Short fiber reinforced composite. Fibers oriented primarily in flow direction. Low porosity.",
    "properties": {
      "E": {
        "value": [
          1.57
        ],
        "unit": "GPa"
      }
    },
    "analysis_with_hierarchical_structure": {
      "descriptive_text": "The material is a starch-based biocomposite comprising 60.8 wt% starch, plasticized with 29.3 wt% triethyl citrate, and reinforced with 10.0 wt% flax fiber filler. The composite was prepared via compounding with a temperature gradient ranging from 60 to 200°C, followed by injection molding to form a short fiber reinforced structure where fibers are primarily oriented in the flow direction with low porosity. Mechanical characterization was performed via uniaxial tensile testing at a crosshead speed of 5 mm/min under standard conditions of 23°C and 50% relative humidity according to ISO 527 to determine the Young's modulus.",
      "reasoning_analysis": "Increasing Factors: The inclusion of 10.0 wt% flax fibers introduces a rigid cellulosic phase with a high intrinsic modulus relative to the starch matrix. The hierarchical structure specifies that these fibers are oriented primarily in the flow direction, which aligns the reinforcement axis with the tensile loading direction during characterization, maximizing the efficiency of stress transfer and thereby increasing the composite stiffness. Additionally, the low porosity indicates minimal void content, preventing stress concentrations that would otherwise compromise mechanical integrity. Decreasing Factors: The high concentration of triethyl citrate (29.3 wt%) acts as a potent plasticizer that intercalates between starch chains, disrupting intermolecular hydrogen bonding and significantly increasing free volume and chain mobility within the matrix. This softens the continuous phase, drastically reducing its contribution to the overall stiffness. Furthermore, the testing environment of 50% relative humidity promotes moisture absorption in the hygroscopic starch matrix, which acts as an additional environmental plasticizer, further lowering the modulus. The high compounding temperatures up to 200°C may also induce thermal degradation of the starch, potentially reducing molecular weight and stiffness. Dominant Factor: Despite the reinforcing effect of the oriented flax fibers, the substantial plasticizer content combined with the hygroscopic nature of the starch matrix under humid testing conditions qualitatively dominates the mechanical behavior. The severe softening of the continuous matrix phase limits the efficiency of load transfer to the fibers, suggesting that the net Young's modulus is significantly reduced relative to unplasticized starch composites, with the plasticization effect outweighing the reinforcement contribution."
    },
    "analysis_without_hierarchical_structure": {
      "descriptive_text": "The material system comprises a starch-based matrix constituting 60.8 wt% of the composition, blended with 29.3 wt% triethyl citrate as a plasticizer and reinforced with 10.0 wt% flax fiber filler. This composite was manufactured through compounding with a temperature gradient of 60 to 200°C followed by injection molding. The Young's modulus was subsequently characterized using a uniaxial tensile test at a crosshead speed of 5 mm/min under conditions of 23°C and 50% relative humidity according to ISO 527.",
      "reasoning_analysis": "Increasing Factors: The inclusion of 10.0 wt% flax fiber introduces rigid cellulosic reinforcements that enhance load-bearing capacity, theoretically increasing the composite stiffness relative to the unplasticized matrix. Additionally, the injection molding process may induce molecular orientation along the flow direction, potentially contributing to higher modulus values in the testing axis. Decreasing Factors: The high loading of 29.3 wt% triethyl citrate acts as a potent plasticizer that disrupts the intermolecular hydrogen bonding network of the starch, increasing free volume and chain mobility which significantly reduces stiffness. Furthermore, the testing condition of 50% relative humidity promotes moisture absorption in the hygroscopic starch matrix, acting as an additional plasticizer, while the compounding temperature up to 200°C risks thermal degradation of the biopolymer chains. Dominant Factor: Although the flax fibers provide reinforcement, the dominant factor influencing the Young's modulus is the substantial plasticizer content combined with environmental humidity. The qualitative reduction in intermolecular cohesion driven by the high concentration of triethyl citrate and moisture absorption outweighs the stiffening effect of the filler, leading to a net behavior characterized by plasticization-dominated compliance."
    }
  },
  {
    "doi": "10.1177/0021998311401063",
    "title": "Short cellulosic fiber/starch acetate composites – micromechanical modeling of Young’s modulus",
    "year": 2011,
    "chemical_composition": {
      "repeat_unit_psmiles": null,
      "monomers": [
        {
          "name": "Starch",
          "smiles": "OC[C@H]1O[C@H](O)[C@H](O)[C@@H](O)[C@@H]1O",
          "ratio_value": 42.0,
          "ratio_unit": "wt%"
        }
      ],
      "additives": [
        {
          "name": "Triethyl citrate",
          "type": "plasticizer",
          "amount_value": 18.0,
          "amount_unit": "wt%"
        },
        {
          "name": "Hemp fiber",
          "type": "filler",
          "amount_value": 40.0,
          "amount_unit": "wt%"
        }
      ],
      "is_homopolymer": false
    },
    "processing_history": "Compounded with temperature gradient 60-200°C, injection molded. Young's modulus measured by uniaxial tensile test at 5 mm/min crosshead speed, 23°C, 50% RH, ISO 527.",
    "hierarchical_structure": "Short fiber reinforced composite. Fibers oriented primarily in flow direction. Low porosity.",
    "properties": {
      "E": {
        "value": [
          4.99
        ],
        "unit": "GPa"
      }
    },
    "analysis_with_hierarchical_structure": {
      "descriptive_text": "The sample is a starch-based composite comprising 42.0 wt% starch matrix plasticized with 18.0 wt% triethyl citrate and reinforced with 40.0 wt% hemp fiber filler. Processing involved compounding with a temperature gradient of 60-200°C followed by injection molding, resulting in a short fiber reinforced structure with fibers oriented primarily in the flow direction and low porosity. The Young's modulus was characterized via uniaxial tensile testing at a 5 mm/min crosshead speed under 23°C and 50% RH according to ISO 527.",
      "reasoning_analysis": "Increasing Factors: The incorporation of 40.0 wt% rigid hemp fibers significantly enhances stiffness through the rule of mixtures, while the injection molding process aligns these fibers in the flow direction, maximizing reinforcement efficiency along the tensile axis. Additionally, the low porosity ensures effective stress transfer between the matrix and fibers without void-induced stress concentrations. Decreasing Factors: The addition of 18.0 wt% triethyl citrate acts as a plasticizer, increasing free volume and segmental mobility within the starch matrix, which inherently reduces modulus. Furthermore, the hygroscopic nature of starch combined with the testing condition of 50% relative humidity suggests moisture absorption, which further plasticizes the matrix and lowers stiffness. Dominant Factor: The high volume fraction of rigid hemp fibers oriented along the loading direction qualitatively dominates the mechanical response, establishing a composite stiffness that is primarily governed by the reinforcement phase despite the softening effects of the plasticizer and environmental moisture on the matrix."
    },
    "analysis_without_hierarchical_structure": {
      "descriptive_text": "The material system consists of a starch-based matrix comprising 42.0 wt% of the composition, modified with 18.0 wt% triethyl citrate acting as a plasticizer and reinforced with 40.0 wt% hemp fiber filler. The composite was prepared via compounding using a temperature gradient ranging from 60 to 200°C, followed by injection molding to form the final specimens. Mechanical characterization was conducted via uniaxial tensile testing at a crosshead speed of 5 mm/min under controlled conditions of 23°C and 50% relative humidity in accordance with ISO 527 standards to determine the Young's modulus.",
      "reasoning_analysis": "Increasing Factors: The incorporation of 40.0 wt% hemp fiber serves as a rigid reinforcement phase, where the high intrinsic stiffness of the cellulose-based fibers and potential orientation during injection molding significantly restrict matrix deformation and enhance load bearing capacity. Decreasing Factors: The addition of 18.0 wt% triethyl citrate disrupts intermolecular hydrogen bonding within the starch matrix, increasing free volume and chain mobility, while the testing environment of 50% relative humidity allows moisture absorption which further plasticizes the hygroscopic starch; additionally, the compounding temperature peak of 200°C risks thermal degradation of the polymer chains. Dominant Factor: Despite the significant plasticization and moisture sensitivity of the starch matrix, the high volume fraction of the rigid hemp fibers qualitatively dominates the mechanical response, driving the Young's modulus higher relative to the unreinforced plasticized matrix, provided that interfacial adhesion remains sufficient to transfer stress effectively."
    }
  },
  {
    "doi": null,
    "title": "Hypothesis of polymer molecular networks: predicting underwater mechano-acoustic properties",
    "year": null,
    "chemical_composition": {
      "repeat_unit_psmiles": null,
      "monomers": [
        {
          "name": "Styrene",
          "smiles": "C=CC1=CC=CC=C1",
          "ratio_value": null,
          "ratio_unit": null
        },
        {
          "name": "Butadiene",
          "smiles": "C=CC=C",
          "ratio_value": null,
          "ratio_unit": null
        }
      ],
      "additives": [],
      "is_homopolymer": false
    },
    "processing_history": "Rubber sheets subjected to 15 passes each on an open mill. Young's modulus measured by universal testing machine (zwickiLine desktop testing machine) using dumbbell shaped samples (30mm length, 15mm width, 2mm thickness) at ambient temperature of 25 ± 2 °C and tensile testing speed of 50 mm/min.",
    "hierarchical_structure": "Rubber material.",
    "properties": {
      "E": {
        "value": [
          0.11
        ],
        "unit": "GPa"
      }
    },
    "analysis_with_hierarchical_structure": {
      "descriptive_text": "The investigated material is a styrene-butadiene copolymer rubber devoid of additional additives. Processing involved subjecting rubber sheets to 15 passes on an open mill, followed by preparation into dumbbell-shaped specimens measuring 30 mm in length, 15 mm in width, and 2 mm in thickness. The Young's modulus was subsequently determined via universal testing machine at an ambient temperature of 25 ± 2 °C using a tensile speed of 50 mm/min.",
      "reasoning_analysis": "Increasing Factors: The incorporation of styrene monomers introduces bulky phenyl groups along the backbone, which restricts segmental rotation more than pure polybutadiene, potentially elevating the modulus. Additionally, the extensive mechanical working during the 15 passes on the open mill may induce slight oxidative crosslinking or chain orientation, contributing to a stiffer network. Decreasing Factors: The presence of butadiene units provides highly flexible backbone segments with low glass transition temperatures, promoting significant chain mobility and entropic elasticity that drastically reduces the Young's modulus. Furthermore, the absence of reinforcing additives such as carbon black or silica removes potential rigid constraints on polymer chain motion, while the characterization in the rubbery state (ambient temperature above Tg) ensures the material exhibits low stiffness typical of elastomers. Dominant Factor: The fundamental elastomeric nature derived from the butadiene content and the testing conditions above the glass transition temperature qualitatively dominate the behavior, resulting in a low Young's modulus characteristic of rubber materials, despite the stiffening contribution of the styrene units and mechanical processing."
    },
    "analysis_without_hierarchical_structure": {
      "descriptive_text": "The sample comprises a styrene-butadiene copolymer prepared as rubber sheets. The material underwent mechanical processing involving 15 passes on an open mill prior to characterization. Young's modulus was determined using a universal testing machine with dumbbell-shaped samples at an ambient temperature of 25 ± 2 °C and a tensile testing speed of 50 mm/min.",
      "reasoning_analysis": "Increasing Factors: The incorporation of styrene monomers introduces bulky phenyl side groups that impose steric hindrance on backbone rotation, inherently increasing stiffness relative to pure polybutadiene. Furthermore, the tensile testing speed of 50 mm/min imposes a high strain rate on the viscoelastic material, limiting chain relaxation time and resulting in a higher apparent Young's modulus. Decreasing Factors: The butadiene monomer units provide flexible backbone segments with low energy barriers for rotation, establishing an elastomeric character that inherently lowers the modulus. Additionally, testing at 25 °C places the material well above its glass transition temperature, ensuring it resides in the rubbery plateau region where modulus is significantly reduced. The mechanical working via 15 passes on an open mill may also induce chain scission, potentially reducing molecular weight and entanglement density, further depressing stiffness. Dominant Factor: The dominant factor is the chemical composition defining the material as a styrene-butadiene elastomer tested in the rubbery regime. While the styrene content and testing speed provide stiffening contributions, the fundamental thermodynamic state dictated by the flexible butadiene-rich backbone at ambient temperature qualitatively governs the low modulus behavior characteristic of rubber sheets."
    }
  },
  {
    "doi": null,
    "title": "A molecular dynamics simulation study on enhancement of mechanical and tribological properties of polymer composites by introduction of graphene",
    "year": 2016,
    "chemical_composition": {
      "repeat_unit_psmiles": null,
      "monomers": [
        {
          "name": "Acrylonitrile",
          "smiles": "C=CC#N",
          "ratio_value": 50,
          "ratio_unit": "mol%"
        },
        {
          "name": "Butadiene",
          "smiles": "C=CC=C",
          "ratio_value": 50,
          "ratio_unit": "mol%"
        }
      ],
      "additives": [
        {
          "name": "Graphene sheet",
          "type": "filler",
          "amount_value": null,
          "amount_unit": null
        }
      ],
      "is_homopolymer": false
    },
    "processing_history": "Molecular dynamics simulation using COMPASS force field in Accelrys Materials Studio. Amorphous cell packing with predefined density 0.98 g/cm3, chains composed of 30 monomer units. Single-layer graphene (2.26x3.44 nm, H-edge-functionalized) included in 5x5x5 nm3 cell. NPT equilibration at 298 K and 101 kPa for 2 ns. Young's modulus measured by constant-strain minimization method applying tensile strains of 0.03% in x-axis direction, calculated from slope of stress-strain curve.",
    "hierarchical_structure": "Graphene sheet dispersed in amorphous NBR matrix. Interfacial region formed between graphene and polymer matrix.",
    "properties": {
