Repository: hhtrick/HHT-code

# HHT training framework

This directory contains model training, embedding precomputation, inference, article-level baselines and the curated datasets. All commands below assume that the working directory is `train_code/`.

## 3. Datasets and fixed partitions

Each main dataset is a JSON array at `dataset/{property}/{property}.json`. Entries contain source metadata, `chemical_composition`, `processing_history`, `hierarchical_structure`, `properties`, and two generated-analysis objects. Targets are stored as `properties[property]["value"]`; source metadata and target values are not predictive input fields.

| Property | Train | Validation | Test | Total |
|---|---:|---:|---:|---:|

File: train_code/dataset/E/E.json (part 199 of 204)
[
      "E": {
        "value": [
          0.01
        ],
        "unit": "GPa"
      }
    },
    "analysis_with_hierarchical_structure": {
      "descriptive_text": "This material system comprises a nitrile butadiene rubber (NBR) copolymer matrix synthesized from equimolar amounts of acrylonitrile and butadiene monomers. The amorphous polymer structure was modeled using molecular dynamics simulations with the COMPASS force field, featuring chains composed of 30 monomer units packed into a cell with a predefined density of 0.98 g/cm³. A single-layer graphene sheet, functionalized at the hydrogen edges, was dispersed within the 5x5x5 nm³ simulation cell to create a nanocomposite structure. Following NPT equilibration at 298 K and 101 kPa for 2 ns, the hierarchical structure is defined by the graphene sheet embedded in the amorphous NBR matrix with a distinct interfacial region formed between the filler and the polymer. The Young's modulus was characterized via constant-strain minimization by applying tensile strains of 0.03% in the x-axis direction and calculating the slope of the stress-strain curve.",
      "reasoning_analysis": "Increasing Factors: The incorporation of the single-layer graphene sheet serves as a rigid reinforcement phase with an intrinsically high elastic modulus, which significantly stiffens the composite material compared to the neat polymer matrix. Additionally, the presence of acrylonitrile monomers introduces polar nitrile groups that facilitate dipole-dipole interactions between chains, enhancing cohesive energy density and resistance to deformation. The formation of an interfacial region between the graphene and the NBR matrix may further restrict segmental mobility of the polymer chains near the filler surface, contributing to increased stiffness. Decreasing Factors: The butadiene component of the copolymer introduces flexible aliphatic segments with low rotational barriers, inherently lowering the matrix stiffness and promoting elastomeric behavior. The relatively short chain length of 30 monomer units used in the simulation may result in a lower entanglement density compared to high-molecular-weight bulk polymers, potentially reducing the mechanical reinforcement provided by chain entanglements. Furthermore, the amorphous nature of the NBR matrix lacks the reinforcing effect of crystalline domains that would otherwise elevate the modulus. Dominant Factor: While the flexible butadiene segments and amorphous structure establish a compliant baseline for the NBR matrix, the extreme stiffness contrast between the graphene nanofiller and the polymer matrix qualitatively dominates the mechanical response. The load transfer capability of the graphene sheet and the confinement effects at the interfacial region are the primary drivers expected to yield a higher Young's modulus for the nanocomposite relative to the unfilled NBR homopolymer system."
    },
    "analysis_without_hierarchical_structure": {
      "descriptive_text": "The sample consists of a copolymer synthesized from acrylonitrile and butadiene monomers in a 50 mol% ratio each, incorporated with a graphene sheet filler. The material system was modeled using molecular dynamics simulations within the Accelrys Materials Studio environment utilizing the COMPASS force field. An amorphous cell was constructed with a predefined density of 0.98 g/cm³ containing polymer chains composed of 30 monomer units alongside a single-layer graphene sheet measuring 2.26 by 3.44 nm with hydrogen-edge functionalization within a 5x5x5 nm³ simulation cell. Following NPT equilibration at 298 K and 101 kPa for 2 ns, the Young's modulus was determined via the constant-strain minimization method by applying tensile strains of 0.03% in the x-axis direction and calculating the slope of the resulting stress-strain curve.",
      "reasoning_analysis": "Increasing Factors: The presence of acrylonitrile monomers introduces polar nitrile groups that enhance intermolecular dipole-dipole interactions, thereby increasing stiffness relative to pure polybutadiene. Furthermore, the inclusion of a single-layer graphene sheet acts as a rigid reinforcing filler with exceptionally high intrinsic modulus, and the hydrogen-edge functionalization likely improves interfacial adhesion and stress transfer between the filler and the polymer matrix. Decreasing Factors: The butadiene monomer content contributes flexible backbone segments with low rotational barriers, inherently lowering the modulus compared to stiffer glassy polymers. Additionally, the simulation processing history utilizes relatively short polymer chains of only 30 monomer units, which may limit the entanglement density compared to high molecular weight bulk materials, potentially reducing the effective mechanical resistance. Dominant Factor: The reinforcement provided by the high-stiffness graphene sheet is the dominant factor expected to elevate the Young's modulus significantly above the baseline of the neat copolymer matrix, although the overall magnitude remains fundamentally constrained by the compliant nature of the butadiene-rich backbone and the limited chain entanglements inherent to the simulation cell size."
    }
  },
  {
    "doi": "10.1177/0021998311401063",
    "title": "Short cellulosic fiber/starch acetate composites – micromechanical modeling of Young’s modulus",
    "year": 2011,
    "chemical_composition": {
      "repeat_unit_psmiles": null,
      "monomers": [
        {
          "name": "Starch",
          "smiles": "OC[C@H]1O[C@H](O)[C@H](O)[C@@H](O)[C@@H]1O",
          "ratio_value": 40.5,
          "ratio_unit": "wt%"
        }
      ],
      "additives": [
        {
          "name": "Triethyl citrate",
          "type": "plasticizer",
          "amount_value": 19.5,
          "amount_unit": "wt%"
        },
        {
          "name": "Flax fiber",
          "type": "filler",
          "amount_value": 40.0,
          "amount_unit": "wt%"
        }
      ],
      "is_homopolymer": false
    },
    "processing_history": "Compounded with temperature gradient 60-200°C, injection molded. Young's modulus measured by uniaxial tensile test at 5 mm/min crosshead speed, 23°C, 50% RH, ISO 527.",
    "hierarchical_structure": "Short fiber reinforced composite. Fibers oriented primarily in flow direction. Low porosity.",
    "properties": {
      "E": {
        "value": [
          5.63
        ],
        "unit": "GPa"
      }
    },
    "analysis_with_hierarchical_structure": {
      "descriptive_text": "This material is a starch-based composite comprising 40.5 wt% starch, 19.5 wt% triethyl citrate plasticizer, and 40.0 wt% flax fiber filler. The composite was manufactured through compounding with a temperature gradient of 60 to 200°C followed by injection molding, resulting in a short fiber reinforced structure with fibers oriented primarily in the flow direction and low porosity. Mechanical characterization was performed via uniaxial tensile testing at a crosshead speed of 5 mm/min under controlled conditions of 23°C and 50% relative humidity according to ISO 527 standards.",
      "reasoning_analysis": "Increasing Factors: The high loading of rigid flax fibers (40.0 wt%) introduces a stiff reinforcement phase that significantly enhances the composite stiffness through effective load transfer, particularly as the injection molding process aligns the fibers primarily in the flow direction parallel to the tensile stress axis. Additionally, the low porosity minimizes void-induced compliance, ensuring efficient stress distribution throughout the material. Decreasing Factors: The substantial incorporation of triethyl citrate (19.5 wt%) acts as an internal plasticizer that increases free volume and reduces intermolecular hydrogen bonding within the starch matrix, inherently lowering the matrix modulus. Furthermore, the hygroscopic nature of starch combined with testing at 50% relative humidity suggests moisture absorption may occur, acting as an external plasticizer to further reduce stiffness, while the high processing temperatures up to 200°C risk thermal degradation of the biopolymer backbone. Dominant Factor: Although the plasticizer and environmental moisture significantly soften the matrix phase, the high volume fraction of oriented rigid fibers qualitatively dominates the bulk mechanical response. Consequently, the reinforcement effect of the flax fibers aligned with the loading direction is the primary driver determining the final Young's modulus, leading to a net increase in stiffness relative to the unreinforced plasticized starch matrix."
    },
    "analysis_without_hierarchical_structure": {
      "descriptive_text": "The sample is a starch-based composite comprising 40.5 wt% starch matrix blended with 19.5 wt% triethyl citrate plasticizer and reinforced with 40.0 wt% flax fiber filler. The material was processed via compounding with a temperature gradient of 60 to 200°C followed by injection molding. Mechanical characterization was performed using a uniaxial tensile test at a crosshead speed of 5 mm/min under conditions of 23°C and 50% relative humidity according to ISO 527 to determine the Young's modulus.",
      "reasoning_analysis": "Increasing Factors: The high loading of 40.0 wt% flax fiber provides substantial reinforcement due to the inherent stiffness of cellulose fibers, while the injection molding process likely induces fiber orientation along the flow direction, further maximizing the composite rigidity in the testing axis. Decreasing Factors: The inclusion of 19.5 wt% triethyl citrate disrupts hydrogen bonding within the starch matrix, acting as an internal plasticizer that increases free volume and chain mobility to reduce matrix stiffness, while the 50% relative humidity testing condition allows moisture absorption by the hydrophilic starch, contributing an external plasticization effect that further lowers the modulus. Dominant Factor: Although the plasticizer and moisture significantly soften the starch matrix, the high volume fraction of rigid flax fibers qualitatively dominates the overall mechanical behavior, as the load-bearing capacity of the reinforcement phase dictates the composite stiffness more strongly than the compliance of the softened matrix."
    }
  },
  {
    "doi": "10.3390/polym14193969",
    "title": "The Synergistic Effects of Hybrid Micro and Nano Silica in Influencing the Mechanical Properties of Epoxy Composites—A New Model",
    "year": 2022,
    "chemical_composition": {
      "repeat_unit_psmiles": null,
      "monomers": [
        {
          "name": "DGEBA Epoxy (CP812P Part A)",
          "smiles": null,
          "ratio_value": null,
          "ratio_unit": null
        },
        {
          "name": "Hardener (CP812P Part B)",
          "smiles": null,
          "ratio_value": null,
          "ratio_unit": null
        }
      ],
      "additives": [
        {
          "name": "Nano Silica",
          "type": "filler",
          "amount_value": 25,
          "amount_unit": "wt%"
        }
      ],
      "is_homopolymer": false
    },
    "processing_history": "Nano silica mixed with epoxy resin at 500 rpm for 5 min. Hardener added at 2:1 ratio. Cured at room temperature for 24 h. Young's modulus measured by uniaxial tensile test (ASTM D638) using Instron 5569 A at 2 mm/min crosshead speed.",
    "hierarchical_structure": "Epoxy matrix with dispersed Nano silica particles (30 ± 5 nm).",
    "properties": {
      "E": {
        "value": [
          5.0
        ],
        "unit": "GPa"
      }
    },
    "analysis_with_hierarchical_structure": {
      "descriptive_text": "The sample comprises a crosslinked epoxy network synthesized from DGEBA Epoxy (CP812P Part A) and a hardener (CP812P Part B) at a 2:1 ratio, reinforced with 25 wt% Nano Silica filler. Preparation involved mixing the nano silica with the epoxy resin at 500 rpm for 5 minutes, followed by hardener addition and curing at room temperature for 24 hours to yield a solid composite. Structural characterization indicates an epoxy matrix containing dispersed nano silica particles with an average diameter of 30 ± 5 nm. Mechanical evaluation was performed via uniaxial tensile testing according to ASTM D638 standards using an Instron 5569 A machine at a crosshead speed of 2 mm/min.",
      "reasoning_analysis": "Increasing Factors: The incorporation of 25 wt% Nano Silica, a rigid ceramic filler, into the epoxy matrix significantly enhances stiffness through effective load transfer mechanisms governed by the rule of mixtures. The nano-scale dimension (30 ± 5 nm) provides a high specific surface area, creating a substantial interphase region where polymer chain mobility is restricted by strong filler-matrix interactions, further elevating the Young's modulus. Additionally, the formation of a crosslinked thermoset network via the reaction between DGEBA and the hardener inherently provides higher rigidity compared to uncured resin or linear thermoplastic counterparts. Decreasing Factors: The curing process conducted at room temperature for 24 hours may result in a lower final crosslink density compared to elevated temperature curing cycles, potentially limiting the maximum achievable stiffness of the epoxy network. Furthermore, if the mixing protocol (500 rpm for 5 min) was insufficient to fully break up silica agglomerates, localized particle clustering could act as stress concentrators or defects, theoretically reducing the effective modulus relative to a perfectly dispersed system. Dominant Factor: The high loading fraction (25 wt%) of rigid nano silica particles within the crosslinked epoxy matrix is the dominant factor. The intrinsic stiffness of the silica combined with the confinement effects of the nano-scale interphase overwhelmingly drives the Young's modulus upward, outweighing potential limitations imposed by the ambient temperature curing history."
    },
    "analysis_without_hierarchical_structure": {
      "descriptive_text": "This composite material comprises a diglycidyl ether of bisphenol A (DGEBA) epoxy resin system cured with a proprietary hardener. Nano silica filler was incorporated into the epoxy resin at a loading of 25 wt% via mechanical mixing at 500 rpm for 5 minutes. Following the addition of the hardener at a 2:1 ratio, the composite was cured at room temperature for 24 hours. The Young's modulus was subsequently characterized using a uniaxial tensile test performed according to ASTM D638 standards on an Instron 5569 A universal testing machine with a crosshead speed of 2 mm/min.",
      "reasoning_analysis": "Increasing Factors: The incorporation of 25 wt% nano silica introduces rigid inorganic phases that significantly enhance stiffness through the rule of mixtures and constraint of the polymer matrix. Additionally, the formation of a crosslinked epoxy network inherently restricts chain mobility compared to linear thermoplastics, contributing to a higher baseline modulus. Decreasing Factors: The room temperature curing process may result in a lower final crosslink density compared to elevated temperature curing protocols, potentially leaving unreacted groups and increasing free volume which reduces matrix stiffness. Furthermore, the relatively low shear mixing speed of 500 rpm for 5 minutes may be insufficient to fully deagglomerate nano silica, leading to particle clustering that acts as stress concentrators rather than effective reinforcement. Dominant Factor: The high loading fraction of rigid nano silica is the dominant factor governing the final Young's modulus, as the reinforcement effect of the inorganic filler typically outweighs the variations in matrix modulus arising from ambient cure conditions, assuming a minimum threshold of dispersion is met."
    }
  },
  {
    "doi": "10.3390/polym14193969",
    "title": "The Synergistic Effects of Hybrid Micro and Nano Silica in Influencing the Mechanical Properties of Epoxy Composites—A New Model",
    "year": 2022,
    "chemical_composition": {
      "repeat_unit_psmiles": null,
      "monomers": [
        {
          "name": "DGEBA Epoxy (CP812P Part A)",
          "smiles": null,
          "ratio_value": null,
          "ratio_unit": null
        },
        {
          "name": "Hardener (CP812P Part B)",
          "smiles": null,
          "ratio_value": null,
          "ratio_unit": null
        }
      ],
      "additives": [
        {
          "name": "Nano Silica",
          "type": "filler",
          "amount_value": 30,
          "amount_unit": "wt%"
        }
      ],
      "is_homopolymer": false
    },
    "processing_history": "Nano silica mixed with epoxy resin at 500 rpm for 5 min. Hardener added at 2:1 ratio. Cured at room temperature for 24 h. Young's modulus measured by uniaxial tensile test (ASTM D638) using Instron 5569 A at 2 mm/min crosshead speed.",
    "hierarchical_structure": "Epoxy matrix with dispersed Nano silica particles (30 ± 5 nm).",
    "properties": {
      "E": {
        "value": [
          5.32
        ],
        "unit": "GPa"
      }
    },
    "analysis_with_hierarchical_structure": {
      "descriptive_text": "The sample comprises a DGEBA-based epoxy resin system cured with a hardener in a 2:1 ratio and reinforced with 30 wt% Nano Silica filler. Preparation involved mixing the nano silica with the epoxy resin at 500 rpm for 5 minutes, followed by hardener addition and curing at room temperature for 24 hours. The resulting hierarchical structure consists of an epoxy matrix with dispersed Nano silica particles measuring 30 ± 5 nm in diameter. Mechanical characterization was conducted via uniaxial tensile testing according to ASTM D638 standards using an Instron 5569 A machine at a crosshead speed of 2 mm/min to determine the Young's modulus.",
      "reasoning_analysis": "Increasing Factors: The inclusion of 30 wt% Nano Silica introduces a rigid ceramic phase into the compliant polymer matrix, which substantially increases stiffness based on composite theory. The nanoscale particle size provides a high surface-area-to-volume ratio, potentially enhancing interfacial interaction and stress transfer efficiency relative to micro-scale fillers. Additionally, the formation of a crosslinked thermoset network during the curing of the DGEBA epoxy restricts chain mobility, intrinsically raising the modulus compared to uncured resin. Decreasing Factors: The room temperature curing protocol may limit the final crosslink density compared to elevated temperature post-curing, potentially resulting in a matrix with lower intrinsic stiffness. Furthermore, the high filler loading combined with a relatively short mixing duration increases the risk of nanoparticle agglomeration, which can create stress concentration sites and reduce the effective reinforcement efficiency. Dominant Factor: The high volume fraction of the rigid silica filler qualitatively dominates the mechanical response, driving the Young's modulus significantly higher than that of the neat epoxy matrix despite potential limitations in crosslink density or dispersion quality arising from the processing conditions."
    },
    "analysis_without_hierarchical_structure": {
      "descriptive_text": "The sample comprises a DGEBA-based epoxy resin system (CP812P Part A) cured with a compatible hardener (CP812P Part B) and reinforced with 30 wt% nano silica filler. Preparation involved mixing the nano silica with the epoxy resin at 500 rpm for 5 minutes, followed by the addition of the hardener at a 2:1 ratio and curing at room temperature for 24 hours. The Young's modulus was subsequently characterized using a uniaxial tensile test according to ASTM D638 standards on an Instron 5569 A machine at a crosshead speed of 2 mm/min.",
      "reasoning_analysis": "Increasing Factors: The incorporation of 30 wt% nano silica, a rigid ceramic material with a significantly higher intrinsic modulus than the polymer matrix, acts as a primary reinforcement phase that restricts matrix deformation and enhances load-bearing capacity. Additionally, the chemical curing reaction between the epoxy and hardener forms a crosslinked thermoset network, which inherently possesses greater stiffness than uncured resin or linear thermoplastic chains due to restricted segmental mobility. Decreasing Factors: The room temperature curing protocol may limit the ultimate crosslink density of the epoxy network compared to elevated temperature curing cycles, potentially resulting in a softer matrix phase with higher free volume. Furthermore, the relatively low shear mixing conditions (500 rpm for 5 minutes) for such a high filler loading could induce nanoparticle agglomeration, reducing the effective interfacial area and reinforcement efficiency compared to a perfectly dispersed system. Dominant Factor: The high weight fraction of the rigid nano silica filler is the dominant factor governing the Young's modulus. While the matrix crosslink density and dispersion quality modulate the baseline properties, the rule of mixtures dictates that the substantial volume fraction of the high-modulus ceramic phase overwhelmingly drives the composite stiffness upward relative to the neat epoxy system."
    }
  },
  {
    "doi": "10.1016/j.carbon.2023.03.061",
    "title": "Evolution of chemical and mechanical properties in two-photon polymerized materials during pyrolysis",
    "year": 2023,
    "chemical_composition": {
      "repeat_unit_psmiles": null,
      "monomers": [
        {
          "name": "7,7,9(or7,9,9)-tri methyl-4,13-dioxo-3,14-dioxa-5,12-diazahexadecane-1,16 diyl bismethacrylate",
          "smiles": null,
          "ratio_value": null,
          "ratio_unit": null
        }
      ],
      "additives": [
        {
          "name": "2,6-di-tert-4-butylhydroxytoluene",
          "type": "inhibitor",
          "amount_value": null,
          "amount_unit": null
        },
        {
          "name": "photoinitiators",
          "type": "initiator",
          "amount_value": null,
          "amount_unit": null
        }
      ],
      "is_homopolymer": true
    },
    "processing_history": "Two-photon polymerization (2PP) using Photonic Professional GT, fs laser, 50 mW power, 20 mm/s scan speed to print solid cubes. Developed in PGMEA for 1 h, rinsed in 2-propanol for 20 min. Pyrolyzed in tube furnace under Argon at 315 °C (monomer evaporation stage), ramp rate 10 °C/min, hold 5 min. Young's modulus measured by nanoindentation using Bruker Dimension Icon AFM with Tap300A tip, 5 measurements averaged.",
    "hierarchical_structure": "Crosslinked polymer network; amorphous.",
    "properties": {
      "E": {
        "value": [
          19.3
        ],
        "unit": "GPa"
      }
    },
    "analysis_with_hierarchical_structure": {
      "descriptive_text": "The sample comprises an amorphous, crosslinked polymer network synthesized from the homopolymerization of 7,7,9(or7,9,9)-tri methyl-4,13-dioxo-3,14-dioxa-5,12-diazahexadecane-1,16 diyl bismethacrylate, incorporating 2,6-di-tert-4-butylhydroxytoluene as an inhibitor and photoinitiators. Solid cubes were fabricated using two-photon polymerization with a femtosecond laser, followed by development in PGMEA and rinsing in 2-propanol to remove uncrosslinked residues. The structures were subsequently pyrolyzed under argon at 315 °C to facilitate monomer evaporation and network stabilization, with Young's modulus characterized via nanoindentation using an AFM-based system.",
      "reasoning_analysis": "Increasing Factors: The bifunctional nature of the bismethacrylate monomer facilitates the formation of a highly crosslinked network, which restricts chain segment mobility and significantly increases stiffness. Additionally, the pyrolysis step at 315 °C removes unreacted monomers and solvent residues that would otherwise act as plasticizers, thereby densifying the network and increasing the modulus. The two-photon polymerization process also promotes high local conversion rates, contributing to network rigidity. Decreasing Factors: The chemical structure contains flexible aliphatic segments and ether/amine linkages rather than rigid aromatic rings, which inherently lowers the backbone stiffness compared to rigid-rod polymers. Furthermore, the amorphous hierarchical structure lacks crystalline domains that could provide reinforcement, and the evaporation stage during pyrolysis may introduce nanoscale porosity or free volume if mass loss is not perfectly compensated by shrinkage, potentially reducing the effective modulus. Dominant Factor: The dominant factor is the high crosslinking density established by the bismethacrylate functionality and stabilized by the thermal treatment. While the flexible backbone limits the absolute upper bound of stiffness, the topological constraints imposed by the crosslinks and the removal of plasticizing volatiles qualitatively dominate the mechanical response, resulting in a rigid thermoset network rather than a flexible elastomer."
    },
    "analysis_without_hierarchical_structure": {
      "descriptive_text": "The sample comprises a homopolymer synthesized from 7,7,9(or7,9,9)-tri methyl-4,13-dioxo-3,14-dioxa-5,12-diazahexadecane-1,16 diyl bismethacrylate, incorporating 2,6-di-tert-4-butylhydroxytoluene as an inhibitor alongside photoinitiators. Solid cubic structures were fabricated using two-photon polymerization with a femtosecond laser operating at 50 mW power and a 20 mm/s scan speed. Post-fabrication processing involved development in PGMEA for one hour followed by a 20-minute rinse in 2-propanol. The samples were subsequently pyrolyzed in a tube furnace under an Argon atmosphere at 315 °C with a ramp rate of 10 °C/min and a 5-minute hold to facilitate monomer evaporation. Mechanical characterization was performed via nanoindentation using a Bruker Dimension Icon AFM with a Tap300A tip, reporting the average of five measurements.",
      "reasoning_analysis": "Increasing Factors: The bifunctional methacrylate groups enable the formation of a highly crosslinked network during two-photon polymerization, which restricts segmental motion and intrinsically increases stiffness. Additionally, the development in PGMEA and subsequent pyrolysis at 315 °C remove uncured monomers and volatiles, eliminating plasticization effects and densifying the structure. Decreasing Factors: The monomer backbone contains flexible ether and amine linkages that may lower the intrinsic modulus compared to rigid aromatic systems. Furthermore, the thermal treatment at 315 °C risks inducing thermal degradation or creating micro-voids due to the escape of volatile species, which could act as stress concentrators and reduce effective stiffness. Dominant Factor: The high crosslink density achieved through femtosecond laser polymerization and the removal of plasticizing uncured residues during post-processing qualitatively dominate the mechanical behavior, leading to a rigid solid network, although the final modulus is modulated by the flexibility of the spacer groups and potential thermal defects."
    }
  },
  {
    "doi": "10.1177/0021998311401063",
    "title": "Short cellulosic fiber/starch acetate composites – micromechanical modeling of Young’s modulus",
    "year": 2011,
    "chemical_composition": {
      "repeat_unit_psmiles": null,
      "monomers": [
        {
          "name": "Starch",
          "smiles": "OC[C@H]1O[C@H](O)[C@H](O)[C@@H](O)[C@@H]1O",
          "ratio_value": 80.0,
          "ratio_unit": "wt%"
        }
      ],
      "additives": [
        {
          "name": "Triethyl citrate",
          "type": "plasticizer",
          "amount_value": 20.0,
          "amount_unit": "wt%"
        }
      ],
      "is_homopolymer": false
    },
    "processing_history": "Compounded with temperature gradient 60-200°C, injection molded. Young's modulus measured by uniaxial tensile test at 5 mm/min crosshead speed, 23°C, 50% RH, ISO 527.",
    "hierarchical_structure": "Neat plasticized starch acetate matrix.",
    "properties": {
      "E": {
        "value": [
          1.78
        ],
        "unit": "GPa"
      }
    },
    "analysis_with_hierarchical_structure": {
      "descriptive_text": "The sample comprises a biopolymer matrix based on starch, constituting 80.0 wt% of the composition, blended with 20.0 wt% triethyl citrate serving as a plasticizer. Processing involved compounding under a temperature gradient of 60 to 200°C followed by injection molding to form a neat plasticized starch acetate matrix. Mechanical evaluation was conducted via uniaxial tensile testing at a crosshead speed of 5 mm/min under controlled environmental conditions of 23°C and 50% relative humidity, adhering to ISO 527 standards.",
      "reasoning_analysis": "Increasing Factors: The inherent rigidity of the glucopyranose rings in the starch backbone provides a structural baseline for stiffness, and the injection molding process may induce flow-induced molecular orientation that enhances modulus along the tensile axis. Decreasing Factors: The addition of 20.0 wt% triethyl citrate significantly increases free volume and screens intermolecular hydrogen bonding between polymer chains, drastically reducing stiffness. Additionally, the thermal processing up to 200°C likely disrupts native starch crystallinity, diminishing crystalline reinforcement, while the 50% relative humidity during testing allows moisture absorption which acts as an external plasticizer. Dominant Factor: The combined plasticization effects from the high loading of triethyl citrate and environmental moisture, coupled with the loss of native crystalline structure during thermal processing, qualitatively dominate the material behavior, resulting in a substantial reduction in Young's modulus relative to native or unplasticized starch systems."
    },
    "analysis_without_hierarchical_structure": {
      "descriptive_text": "The sample comprises a starch-based formulation containing 80.0 wt% starch blended with 20.0 wt% triethyl citrate serving as a plasticizer. Processing involved compounding under a temperature gradient of 60-200°C followed by injection molding. The Young's modulus was subsequently evaluated using uniaxial tensile testing at a crosshead speed of 5 mm/min under ambient conditions of 23°C and 50% relative humidity, adhering to ISO 527 standards.",
      "reasoning_analysis": "Increasing Factors: The rigid glucopyranose rings within the starch backbone provide intrinsic structural stiffness. Additionally, the injection molding process may induce some degree of molecular orientation or recrystallization upon cooling, which typically enhances stiffness in semi-crystalline polymers. Decreasing Factors: The incorporation of 20.0 wt% triethyl citrate acts as a potent plasticizer, intercalating between polymer chains to disrupt extensive intermolecular hydrogen bonding networks inherent to starch, thereby increasing free volume and chain mobility. Furthermore, the testing condition of 50% relative humidity allows for moisture absorption, as starch is hygroscopic, which acts as a secondary plasticizer further depressing stiffness. Dominant Factor: The plasticization effect driven by the high concentration of triethyl citrate qualitatively dominates the mechanical response. While the starch backbone offers inherent rigidity, the disruption of hydrogen bonding networks by the plasticizer fundamentally shifts the material behavior from a brittle biopolymer to a flexible thermoplastic starch, resulting in a significantly lower Young's modulus compared to unplasticized starch."
    }
  },
  {
    "doi": "10.3390/polym14193969",
    "title": "The Synergistic Effects of Hybrid Micro and Nano Silica in Influencing the Mechanical Properties of Epoxy Composites—A New Model",
    "year": 2022,
    "chemical_composition": {
      "repeat_unit_psmiles": null,
      "monomers": [
        {
          "name": "DGEBA Epoxy (CP812P Part A)",
          "smiles": null,
          "ratio_value": null,
          "ratio_unit": null
        },
        {
          "name": "Hardener (CP812P Part B)",
          "smiles": null,
          "ratio_value": null,
          "ratio_unit": null
        }
      ],
      "additives": [
        {
          "name": "Nano Silica",
          "type": "filler",
          "amount_value": 20,
          "amount_unit": "wt%"
        }
      ],
      "is_homopolymer": false
    },
    "processing_history": "Nano silica mixed with epoxy resin at 500 rpm for 5 min. Hardener added at 2:1 ratio. Cured at room temperature for 24 h. Young's modulus measured by uniaxial tensile test (ASTM D638) using Instron 5569 A at 2 mm/min crosshead speed.",
    "hierarchical_structure": "Epoxy matrix with dispersed Nano silica particles (30 ± 5 nm).",
    "properties": {
      "E": {
        "value": [
          4.66
        ],
        "unit": "GPa"
      }
    },
    "analysis_with_hierarchical_structure": {
      "descriptive_text": "The sample consists of a thermoset epoxy composite formulated from DGEBA Epoxy (CP812P Part A) and a corresponding hardener (CP812P Part B) reinforced with 20 wt% Nano Silica filler. The hierarchical structure comprises an epoxy matrix with dispersed nano silica particles averaging 30 ± 5 nm in diameter. Preparation involved mixing the nano silica with the epoxy resin at 500 rpm for 5 minutes, followed by the addition of the hardener at a 2:1 ratio and curing at room temperature for 24 hours. The Young's modulus was subsequently characterized via uniaxial tensile testing according to ASTM D638 standards using an Instron 5569 A machine at a crosshead speed of 2 mm/min.",
      "reasoning_analysis": "Increasing Factors: The incorporation of 20 wt% Nano Silica introduces a rigid inorganic phase with a significantly higher intrinsic modulus than the organic epoxy matrix, directly enhancing stiffness according to composite micromechanics. Furthermore, the nanoscale dimensions (30 ± 5 nm) provide a high specific surface area, promoting extensive polymer-filler interfacial interactions that immobilize adjacent polymer chains, effectively increasing the rigid fraction of the material. Decreasing Factors: The processing history specifies curing at room temperature for 24 hours, which may result in a lower final crosslink density compared to elevated temperature post-curing, potentially reducing the stiffness of the continuous epoxy phase. Additionally, the relatively mild mixing conditions (500 rpm for 5 min) for a high filler loading could lead to nanoparticle agglomeration or incomplete wetting, creating defects that compromise stress transfer efficiency between the matrix and the filler. Dominant Factor: The substantial volume fraction of the rigid nano silica filler qualitatively dominates the mechanical response. While the room temperature cure and mixing limitations may prevent the matrix from reaching its theoretical maximum stiffness, the load-bearing contribution of the 20 wt% inorganic network ensures that the composite exhibits a significantly higher Young's modulus than the unreinforced epoxy system."
    },
    "analysis_without_hierarchical_structure": {
      "descriptive_text": "The material system comprises a crosslinked epoxy network formed from DGEBA Epoxy (CP812P Part A) and a hardener (CP812P Part B), reinforced with 20 wt% Nano Silica filler. The composite preparation involved mixing the nano silica with the epoxy resin at 500 rpm for 5 minutes, followed by hardener addition at a 2:1 ratio and curing at room temperature for 24 hours. Young's modulus was subsequently characterized using uniaxial tensile testing according to ASTM D638 standards on an Instron 5569 A machine at a crosshead speed of 2 mm/min.",
      "reasoning_analysis": "Increasing Factors: The incorporation of 20 wt% Nano Silica acts as a rigid reinforcement phase, significantly increasing the Young's modulus through hydrodynamic reinforcement and the restriction of segmental mobility in the epoxy matrix near the filler interface. Additionally, the formation of a crosslinked thermoset network via the reaction between DGEBA and the hardener provides a rigid structural backbone that inherently possesses higher stiffness than linear thermoplastic counterparts. Decreasing Factors: The curing process conducted at room temperature for 24 hours may result in a lower final crosslink density compared to elevated temperature curing cycles, potentially limiting the intrinsic stiffness of the epoxy matrix. Furthermore, the relatively low shear mixing conditions (500 rpm for 5 min) might lead to incomplete dispersion or agglomeration of the nano silica, which can reduce the effective aspect ratio and interfacial area available for stress transfer, thereby mitigating the full theoretical reinforcement potential. Dominant Factor: The high loading fraction of the rigid Nano Silica filler qualitatively dominates the mechanical response, driving the Young's modulus significantly higher than that of the neat epoxy matrix, despite the potential limitations imposed by the ambient curing conditions on the matrix crosslink density."
    }
  },
  {
    "doi": "10.3390/polym14193969",
    "title": "The Synergistic Effects of Hybrid Micro and Nano Silica in Influencing the Mechanical Properties of Epoxy Composites—A New Model",
    "year": 2022,
    "chemical_composition": {
      "repeat_unit_psmiles": null,
      "monomers": [
        {
          "name": "DGEBA Epoxy (CP812P Part A)",
          "smiles": null,
          "ratio_value": null,
          "ratio_unit": null
        },
        {
          "name": "Hardener (CP812P Part B)",
          "smiles": null,
          "ratio_value": null,
          "ratio_unit": null
        }
      ],
      "additives": [
        {
          "name": "Micro Silica",
          "type": "filler",
          "amount_value": 1,
          "amount_unit": "wt%"
        },
        {
          "name": "Nano Silica",
          "type": "filler",
          "amount_value": 1,
          "amount_unit": "wt%"
        }
      ],
      "is_homopolymer": false
    },
    "processing_history": "Micro silica and Nano silica mixed with epoxy resin at 500 rpm for 5 min. Hardener added at 2:1 ratio. Cured at room temperature for 24 h. Young's modulus measured by uniaxial tensile test (ASTM D638) using Instron 5569 A at 2 mm/min crosshead speed.",
    "hierarchical_structure": "Epoxy matrix with dispersed Micro silica (40-75 μm) and Nano silica (30 ± 5 nm) particles. Homogenous distribution.",
    "properties": {
      "E": {
        "value": [
          2.4
        ],
        "unit": "GPa"
      }
    },
    "analysis_with_hierarchical_structure": {
      "descriptive_text": "The sample consists of a DGEBA-based epoxy network formed by reacting CP812P Part A resin with CP812P Part B hardener at a 2:1 ratio. This matrix was reinforced with a hybrid filler system comprising 1 wt% Micro Silica (40-75 μm) and 1 wt% Nano Silica (30 ± 5 nm). The fillers were initially dispersed into the resin via mechanical mixing at 500 rpm for 5 minutes prior to hardener addition, followed by room temperature curing for 24 hours to achieve a homogenous distribution of particles within the epoxy matrix. The mechanical properties were subsequently evaluated via uniaxial tensile testing according to ASTM D638 standards using an Instron 5569 A at a crosshead speed of 2 mm/min.",
