Repository: hhtrick/HHT-code

# HHT training framework

This directory contains model training, embedding precomputation, inference, article-level baselines and the curated datasets. All commands below assume that the working directory is `train_code/`.

## 3. Datasets and fixed partitions

Each main dataset is a JSON array at `dataset/{property}/{property}.json`. Entries contain source metadata, `chemical_composition`, `processing_history`, `hierarchical_structure`, `properties`, and two generated-analysis objects. Targets are stored as `properties[property]["value"]`; source metadata and target values are not predictive input fields.

| Property | Train | Validation | Test | Total |
|---|---:|---:|---:|---:|

File: train_code/dataset/E/E.json (part 200 of 204)
[
      "reasoning_analysis": "Increasing Factors: The formation of a covalently crosslinked thermoset network provides an inherently rigid matrix structure that resists deformation. The incorporation of rigid silica fillers, particularly the Nano Silica with its high specific surface area, creates extensive polymer-filler interfaces that restrict chain mobility and enhance load transfer, thereby increasing the Young's Modulus. The reported homogenous distribution of both micro and nano particles ensures efficient stress distribution throughout the composite. Decreasing Factors: The curing process conducted at room temperature for 24 hours may result in a lower degree of conversion and crosslink density compared to elevated temperature curing cycles, potentially limiting the maximum stiffness of the epoxy matrix. Additionally, the relatively low total filler loading of 2 wt% restricts the magnitude of the composite reinforcement effect compared to higher filler concentrations. Dominant Factor: The intrinsic stiffness of the cured epoxy network combined with the rigid nature of the silica fillers qualitatively dominates the mechanical response, driving the Young's Modulus to higher values, although the ambient curing conditions may prevent the material from reaching its theoretical maximum stiffness potential."
    },
    "analysis_without_hierarchical_structure": {
      "descriptive_text": "The sample comprises a composite material based on a DGEBA epoxy resin (CP812P Part A) crosslinked with a CP812P Part B hardener. The formulation includes both Micro Silica and Nano Silica additives, each incorporated at a concentration of 1 wt%. During preparation, the silica fillers were mixed with the epoxy resin at 500 rpm for 5 minutes, followed by the addition of the hardener at a 2:1 ratio. The system was cured at room temperature for 24 hours to form the final network. Mechanical characterization was conducted via uniaxial tensile testing in accordance with ASTM D638 using an Instron 5569 A machine at a crosshead speed of 2 mm/min to determine the Young's modulus.",
      "reasoning_analysis": "Increasing Factors: The formation of a covalently crosslinked thermoset network between the DGEBA epoxy and hardener inherently restricts chain mobility, providing a high baseline stiffness. Additionally, the incorporation of rigid Micro Silica and Nano Silica fillers contributes to reinforcement through the rule of mixtures, where the high modulus of the silica particles transfers stress effectively to the matrix, particularly given the high surface-area-to-volume ratio of the nano silica which enhances interfacial interactions. Decreasing Factors: The room temperature curing protocol for 24 hours may result in a lower final crosslink density compared to elevated temperature curing cycles, potentially leaving unreacted groups and increasing free volume which reduces stiffness. Furthermore, the relatively low shear mixing speed and duration could lead to incomplete dispersion or agglomeration of the nano silica, diminishing the reinforcement efficiency and acting as stress concentration points. Dominant Factor: The intrinsic stiffness of the crosslinked epoxy matrix serves as the primary determinant of the Young's modulus due to the low total filler loading of 2 wt%; consequently, the room temperature curing history is the dominant variable, as it dictates the final crosslink density and network integrity that fundamentally sets the mechanical performance ceiling for this specific composite system."
    }
  },
  {
    "doi": null,
    "title": "Effect of Janus particles as filler materials for acrylate-based dielectric elastomers",
    "year": null,
    "chemical_composition": {
      "repeat_unit_psmiles": "[*]CC(C(=O)OCCOc1ccccc1)[*]",
      "monomers": [
        {
          "name": "Ethylene glycol phenyl ether acrylate",
          "smiles": "C=CC(=O)OCCOc1ccccc1",
          "ratio_value": null,
          "ratio_unit": null
        },
        {
          "name": "1,6-hexanediol diacrylate",
          "smiles": "C=CC(=O)OCCCCCCOC(=O)C=C",
          "ratio_value": null,
          "ratio_unit": null
        }
      ],
      "additives": [
        {
          "name": "2-benzyl-2-(dimethylamino)-4'-morpholinobutyrophenone",
          "type": "initiator",
          "amount_value": 17,
          "amount_unit": "mg"
        },
        {
          "name": "JP-SiO2",
          "type": "filler",
          "amount_value": 1,
          "amount_unit": "w/v%"
        }
      ],
      "is_homopolymer": false
    },
    "processing_history": "Mixed EGPEA monomer (2000 μL), 1,6-hexanediol diacrylate crosslinker (70 μL), photoinitiator (17 mg), and Janus SiO2 filler (1 w/v%). Standard dog bone-shaped specimens with a uniform thickness of 250 μm made using a transparent acrylic mold. UV cured. Young's Modulus measured by tensile test using TA.HD.Plus texture analyzer, 2 mm/sec strain speed.",
    "hierarchical_structure": "Crosslinked acrylate network with dispersed gold-capped SiO2 Janus particles.",
    "properties": {
      "E": {
        "value": [
          0.0
        ],
        "unit": "GPa"
      }
    },
    "analysis_with_hierarchical_structure": {
      "descriptive_text": "The sample comprises a crosslinked acrylate network synthesized via UV curing of Ethylene glycol phenyl ether acrylate (EGPEA) copolymerized with 1,6-hexanediol diacrylate (HDDA) serving as a crosslinker. The formulation includes 2-benzyl-2-(dimethylamino)-4'-morpholinobutyrophenone as a photoinitiator and is reinforced with 1 w/v% Janus SiO2 filler consisting of gold-capped silica particles. Standard dog bone-shaped specimens with a uniform thickness of 250 μm were fabricated using a transparent acrylic mold prior to UV curing. The resulting hierarchical structure exhibits a crosslinked matrix with dispersed Janus particles, and the Young's Modulus was characterized via tensile testing using a TA.HD.Plus texture analyzer at a strain speed of 2 mm/sec.",
      "reasoning_analysis": "Increasing Factors: The formation of a covalently crosslinked network via 1,6-hexanediol diacrylate introduces topological constraints that restrict chain mobility, significantly enhancing the Young's Modulus compared to a linear counterpart. Additionally, the incorporation of rigid gold-capped SiO2 Janus particles acts as a reinforcing phase, while the phenyl groups in the EGPEA monomer provide intrinsic backbone stiffness through steric hindrance. Decreasing Factors: The presence of flexible ether linkages in the EGPEA side chains and the aliphatic hexanediol spacers between crosslinks increases segmental mobility and free volume, which tends to lower the modulus. Furthermore, the relatively low filler loading (1 w/v%) limits the reinforcement efficiency predicted by composite theory, and potential gradients in UV curing depth through the 250 μm thickness may result in regions of lower crosslink density. Dominant Factor: While the rigid filler and phenyl groups contribute to stiffness, the low molar ratio of crosslinker to monomer combined with the flexible ether and aliphatic spacers qualitatively dominates the mechanical response, resulting in a network where matrix flexibility limits the modulus more than the minor filler reinforcement enhances it."
    },
    "analysis_without_hierarchical_structure": {
      "descriptive_text": "The sample comprises a crosslinked copolymer network derived from ethylene glycol phenyl ether acrylate (2000 μL) and 1,6-hexanediol diacrylate (70 μL). The formulation incorporates 2-benzyl-2-(dimethylamino)-4'-morpholinobutyrophenone (17 mg) as a photoinitiator and JP-SiO2 Janus silica particles (1 w/v%) as a reinforcing filler. Specimens were prepared by mixing these components and casting into uniform dog bone-shaped molds with a thickness of 250 μm using a transparent acrylic mold. The material was solidified via UV curing, and the Young's Modulus was subsequently characterized via tensile testing at a strain speed of 2 mm/sec.",
      "reasoning_analysis": "Increasing Factors: The introduction of 1,6-hexanediol diacrylate creates a covalently crosslinked network architecture that restricts macroscopic chain slippage and segmental mobility, inherently increasing stiffness. Additionally, the incorporation of rigid JP-SiO2 Janus silica filler acts as a reinforcing phase within the polymer matrix, bearing load and resisting deformation. The presence of phenyl groups in the ethylene glycol phenyl ether acrylate monomer also contributes to chain stiffness through steric hindrance compared to purely aliphatic acrylates. Decreasing Factors: The ethylene glycol segments within the primary monomer structure introduce flexible ether linkages that enhance chain mobility and free volume, qualitatively lowering the modulus relative to rigid backbone polymers. Furthermore, the processing ratio indicates a relatively low concentration of crosslinker compared to the main monomer, resulting in a larger network mesh size that permits greater chain extension under load. Dominant Factor: The formation of the covalent network via UV curing is the fundamental determinant that establishes a solid state with a finite Young's Modulus. Within this solid framework, the reinforcement provided by the rigid silica filler qualitatively dominates the compliance introduced by the flexible ethylene glycol spacers, ensuring the material exhibits enhanced stiffness compared to the uncrosslinked or unfilled precursor, despite the low crosslinking density."
    }
  },
  {
    "doi": "10.1177/0021998311401063",
    "title": "Short cellulosic fiber/starch acetate composites – micromechanical modeling of Young’s modulus",
    "year": 2011,
    "chemical_composition": {
      "repeat_unit_psmiles": null,
      "monomers": [
        {
          "name": "Starch",
          "smiles": "OC[C@H]1O[C@H](O)[C@H](O)[C@@H](O)[C@@H]1O",
          "ratio_value": 80.0,
          "ratio_unit": "wt%"
        }
      ],
      "additives": [
        {
          "name": "Triethyl citrate",
          "type": "plasticizer",
          "amount_value": 20.0,
          "amount_unit": "wt%"
        }
      ],
      "is_homopolymer": false
    },
    "processing_history": "Compounded with temperature gradient 60-200°C, injection molded. Young's modulus measured by uniaxial tensile test at 5 mm/min crosshead speed, 23°C, 50% RH, ISO 527.",
    "hierarchical_structure": "Neat plasticized starch acetate matrix.",
    "properties": {
      "E": {
        "value": [
          1.66
        ],
        "unit": "GPa"
      }
    },
    "analysis_with_hierarchical_structure": {
      "descriptive_text": "The sample consists of a neat plasticized starch acetate matrix composed of 80 wt% starch blended with 20 wt% triethyl citrate serving as a plasticizer. The material was processed by compounding with a temperature gradient ranging from 60 to 200°C and subsequently injection molded. Mechanical characterization was conducted via uniaxial tensile testing at a crosshead speed of 5 mm/min under controlled conditions of 23°C and 50% relative humidity in accordance with ISO 527 standards to determine the Young's modulus.",
      "reasoning_analysis": "Increasing Factors: The inherent rigidity of the starch backbone, characterized by cyclic pyranose rings, provides a structural foundation for stiffness, while the injection molding processing history may induce slight molecular orientation along the flow direction that could enhance modulus in the testing axis. Decreasing Factors: The incorporation of 20 wt% triethyl citrate acts as a potent plasticizer that significantly increases free volume and screens intermolecular hydrogen bonds between polymer chains, drastically reducing interchain friction and stiffness. Additionally, the testing environment of 50% relative humidity facilitates moisture absorption in the hygroscopic starch matrix, where water molecules act as secondary plasticizers to further depress the modulus, and the acetylation noted in the hierarchical structure reduces the density of intermolecular hydrogen bonding compared to native starch. Dominant Factor: The substantial concentration of exogenous plasticizer combined with environmental plasticization from humidity testing conditions qualitatively dominates the mechanical response, severely compromising the load-bearing capacity of the hydrogen-bonded network and leading to a significantly lower Young's modulus relative to unplasticized or native starch materials despite the inherent rigidity of the polysaccharide backbone."
    },
    "analysis_without_hierarchical_structure": {
      "descriptive_text": "The sample comprises a starch-based formulation containing 80.0 wt% starch blended with 20.0 wt% triethyl citrate serving as a plasticizer. Processing involved compounding under a temperature gradient of 60–200°C followed by injection molding. The Young's modulus was subsequently evaluated using a uniaxial tensile test conducted at a crosshead speed of 5 mm/min at 23°C and 50% relative humidity, adhering to ISO 527 standards.",
      "reasoning_analysis": "Increasing Factors: The high loading of starch (80.0 wt%) provides a rigid polysaccharide backbone capable of forming extensive intermolecular hydrogen bonding networks, which intrinsically supports a higher stiffness baseline compared to fully amorphous synthetic elastomers. Additionally, the injection molding process may induce molecular orientation along the flow direction, potentially enhancing stiffness anisotropically in the testing axis. Decreasing Factors: The incorporation of 20.0 wt% triethyl citrate is a critical factor; as a plasticizer, it intercalates between starch chains, disrupting intermolecular hydrogen bonding and increasing free volume, which significantly enhances chain mobility and reduces stiffness. Furthermore, the testing environment at 50% relative humidity allows moisture absorption by the hygroscopic starch matrix, acting as an additional external plasticizer that further depresses the modulus. The high compounding temperature (up to 200°C) also risks thermal degradation of the starch backbone, potentially lowering molecular weight and mechanical integrity. Dominant Factor: While the starch backbone provides intrinsic rigidity, the substantial concentration of triethyl citrate (20.0 wt%) combined with the hygroscopic nature of starch under 50% RH testing conditions dominates the mechanical response. The plasticization effect drastically reduces intermolecular friction and increases segmental mobility, leading to a qualitative reduction in Young's modulus relative to unplasticized starch, making the material more compliant."
    }
  },
  {
    "doi": "10.1177/0021998311401063",
    "title": "Short cellulosic fiber/starch acetate composites – micromechanical modeling of Young’s modulus",
    "year": 2011,
    "chemical_composition": {
      "repeat_unit_psmiles": null,
      "monomers": [
        {
          "name": "Starch",
          "smiles": "OC[C@H]1O[C@H](O)[C@H](O)[C@@H](O)[C@@H]1O",
          "ratio_value": 39.0,
          "ratio_unit": "wt%"
        }
      ],
      "additives": [
        {
          "name": "Triethyl citrate",
          "type": "plasticizer",
          "amount_value": 21.0,
          "amount_unit": "wt%"
        },
        {
          "name": "Flax fiber",
          "type": "filler",
          "amount_value": 40.0,
          "amount_unit": "wt%"
        }
      ],
      "is_homopolymer": false
    },
    "processing_history": "Compounded with temperature gradient 60-200°C, injection molded. Young's modulus measured by uniaxial tensile test at 5 mm/min crosshead speed, 23°C, 50% RH, ISO 527.",
    "hierarchical_structure": "Short fiber reinforced composite. Fibers oriented primarily in flow direction. Low porosity.",
    "properties": {
      "E": {
        "value": [
          5.14
        ],
        "unit": "GPa"
      }
    },
    "analysis_with_hierarchical_structure": {
      "descriptive_text": "The material system comprises a starch-based matrix (39.0 wt%) reinforced with 40.0 wt% flax fiber filler and modified with 21.0 wt% triethyl citrate plasticizer. Fabrication was achieved through compounding with a temperature gradient of 60-200°C followed by injection molding, yielding a short fiber reinforced composite with fibers oriented primarily in the flow direction and low porosity. Characterization was performed via uniaxial tensile testing at a crosshead speed of 5 mm/min under controlled conditions of 23°C and 50% relative humidity in accordance with ISO 527.",
      "reasoning_analysis": "Increasing Factors: The high loading of rigid flax fibers (40.0 wt%) provides substantial reinforcement, increasing stiffness according to composite theory, while the injection molding history induced fiber orientation along the flow direction, aligning the principal axis of stiffness with the tensile load. Additionally, the low porosity ensures efficient stress transfer across the bulk material by minimizing void-induced stress concentrations. Decreasing Factors: The significant concentration of triethyl citrate (21.0 wt%) acts as a plasticizer that disrupts intermolecular hydrogen bonding within the starch matrix, increasing chain mobility and free volume which inherently reduces the matrix modulus. Furthermore, the upper compounding temperature of 200°C risks thermal degradation of the starch biopolymer, potentially reducing molecular weight and intrinsic matrix stiffness. Dominant Factor: The rigid fiber reinforcement qualitatively dominates the bulk mechanical behavior; despite the compliance introduced by the plasticized matrix, the percolated network of oriented flax fibers at 40.0 wt% loading dictates the primary resistance to elastic deformation, resulting in a modulus governed principally by the filler phase rather than the softened matrix."
    },
    "analysis_without_hierarchical_structure": {
      "descriptive_text": "The sample comprises a starch-based composite formulation containing 39.0 wt% starch blended with 21.0 wt% triethyl citrate plasticizer and reinforced with 40.0 wt% flax fiber filler. Processing involved compounding under a temperature gradient of 60-200°C followed by injection molding. Mechanical characterization was performed via uniaxial tensile testing at a crosshead speed of 5 mm/min under controlled conditions of 23°C and 50% relative humidity according to ISO 527 standards.",
      "reasoning_analysis": "Increasing Factors: The incorporation of 40.0 wt% flax fiber serves as a rigid reinforcement phase with a significantly higher intrinsic modulus than the starch matrix, thereby enhancing composite stiffness through load transfer mechanisms. Additionally, the injection molding processing history likely induces alignment of the flax fibers along the flow direction, which maximizes the modulus in the direction of tensile testing. Decreasing Factors: The presence of 21.0 wt% triethyl citrate acts as an external plasticizer that disrupts the intermolecular hydrogen bonding network within the starch matrix, increasing free volume and chain mobility which substantially reduces the matrix stiffness. Furthermore, the testing condition of 50% relative humidity allows hydrophilic starch to absorb moisture, which acts as an additional plasticizing agent further depressing the modulus. Dominant Factor: Despite the significant plasticization of the matrix phase by both triethyl citrate and environmental moisture, the high volume fraction of rigid flax fibers qualitatively dominates the mechanical response, as the structural integrity and stiffness provided by the fibrous network at 40.0 wt% loading typically supersedes the softening effects within the continuous polymer phase."
    }
  },
  {
    "doi": "10.1016/j.carbon.2023.03.061",
    "title": "Evolution of chemical and mechanical properties in two-photon polymerized materials during pyrolysis",
    "year": 2023,
    "chemical_composition": {
      "repeat_unit_psmiles": null,
      "monomers": [
        {
          "name": "7,7,9(or7,9,9)-tri methyl-4,13-dioxo-3,14-dioxa-5,12-diazahexadecane-1,16 diyl bismethacrylate",
          "smiles": null,
          "ratio_value": null,
          "ratio_unit": null
        }
      ],
      "additives": [
        {
          "name": "2,6-di-tert-4-butylhydroxytoluene",
          "type": "inhibitor",
          "amount_value": null,
          "amount_unit": null
        },
        {
          "name": "photoinitiators",
          "type": "initiator",
          "amount_value": null,
          "amount_unit": null
        }
      ],
      "is_homopolymer": true
    },
    "processing_history": "Two-photon polymerization (2PP) using Photonic Professional GT, fs laser, 50 mW power, 20 mm/s scan speed to print solid cubes. Developed in PGMEA for 1 h, rinsed in 2-propanol for 20 min. Pyrolyzed in tube furnace under Argon at 475 °C (decomposition stage), ramp rate 10 °C/min, hold 5 min. Young's modulus measured by nanoindentation using Bruker Dimension Icon AFM with Tap300A tip, 5 measurements averaged.",
    "hierarchical_structure": "Decomposed polymer network with bond cleavage; amorphous.",
    "properties": {
      "E": {
        "value": [
          8.2
        ],
        "unit": "GPa"
      }
    },
    "analysis_with_hierarchical_structure": {
      "descriptive_text": "The sample comprises a homopolymer network synthesized from 7,7,9(or7,9,9)-tri methyl-4,13-dioxo-3,14-dioxa-5,12-diazahexadecane-1,16 diyl bismethacrylate, incorporating 2,6-di-tert-4-butylhydroxytoluene as an inhibitor and photoinitiators. Solid cubic structures were fabricated using two-photon polymerization with a femtosecond laser at 50 mW power and 20 mm/s scan speed, followed by development in PGMEA and rinsing in 2-propanol. The printed objects underwent pyrolysis in an argon atmosphere at 475 °C with a 10 °C/min ramp rate and 5-minute hold, resulting in an amorphous, decomposed polymer network exhibiting bond cleavage, with Young's modulus subsequently characterized by nanoindentation.",
      "reasoning_analysis": "Increasing Factors: The use of a bismethacrylate monomer establishes a crosslinked network architecture that restricts chain segment mobility, inherently enhancing stiffness compared to linear analogs. Furthermore, the pyrolysis thermal treatment at 475 °C drives the removal of volatile organic components and promotes carbonization or densification of the residue, which typically increases the intrinsic rigidity of the material. Decreasing Factors: The hierarchical structure is explicitly described as a decomposed network with bond cleavage, indicating a reduction in effective crosslink density and structural continuity that compromises load transfer capabilities. Additionally, the evolution of gases during the decomposition stage of pyrolysis may introduce micro-porosity, and the amorphous nature lacks the reinforcing effects of crystalline domains, both of which can lower the measured modulus. Dominant Factor: The thermal conversion during pyrolysis qualitatively dominates the mechanical behavior; the formation of a rigid carbonaceous residue generally drives the modulus upward, overriding the softening effects of network scission and porosity inherent to the decomposition process."
    },
    "analysis_without_hierarchical_structure": {
      "descriptive_text": "The sample comprises a homopolymer network synthesized from 7,7,9(or7,9,9)-tri methyl-4,13-dioxo-3,14-dioxa-5,12-diazahexadecane-1,16 diyl bismethacrylate, stabilized with 2,6-di-tert-4-butylhydroxytoluene as an inhibitor and incorporated with photoinitiators. Solid cubic structures were fabricated using two-photon polymerization on a Photonic Professional GT system utilizing a femtosecond laser at 50 mW power and a scan speed of 20 mm/s. Following printing, the samples were developed in PGMEA for 1 hour and rinsed in 2-propanol for 20 minutes to remove uncured residues. The structures were subsequently pyrolyzed in a tube furnace under an Argon atmosphere at 475 °C, employing a ramp rate of 10 °C/min and a hold time of 5 minutes. Mechanical characterization was performed via nanoindentation using a Bruker Dimension Icon AFM with a Tap300A tip, where the reported values represent an average of five measurements.",
      "reasoning_analysis": "Increasing Factors: The use of a bismethacrylate monomer facilitates the formation of a highly crosslinked polymer network during the two-photon polymerization process, which intrinsically restricts chain segment mobility and enhances structural rigidity. Furthermore, the pyrolysis treatment at 475 °C induces a chemical transformation from an organic polymer matrix to a carbonaceous ceramic-like structure, which possesses a significantly higher intrinsic stiffness compared to the precursor material. The development and rinsing steps also contribute by removing uncured monomer that would otherwise act as a plasticizer. Decreasing Factors: The pyrolysis process involves substantial mass loss and volumetric shrinkage, which can introduce micro-porosity and internal micro-cracking within the solid cubes, thereby reducing the effective load-bearing cross-section and lowering the macroscopic Young's modulus. Additionally, incomplete ceramic conversion at the relatively moderate temperature of 475 °C may leave residual organic components that are less stiff than a fully densified ceramic phase. Dominant Factor: The phase transformation driven by the pyrolysis processing history is the dominant factor, as the conversion of the compliant organic network into a rigid carbonaceous scaffold fundamentally alters the material class to one with significantly higher stiffness, outweighing the modulus reduction caused by process-induced porosity."
    }
  },
  {
    "doi": "10.3390/polym14193969",
    "title": "The Synergistic Effects of Hybrid Micro and Nano Silica in Influencing the Mechanical Properties of Epoxy Composites—A New Model",
    "year": 2022,
    "chemical_composition": {
      "repeat_unit_psmiles": null,
      "monomers": [
        {
          "name": "DGEBA Epoxy (CP812P Part A)",
          "smiles": null,
          "ratio_value": null,
          "ratio_unit": null
        },
        {
          "name": "Hardener (CP812P Part B)",
          "smiles": null,
          "ratio_value": null,
          "ratio_unit": null
        }
      ],
      "additives": [
        {
          "name": "Nano Silica",
          "type": "filler",
          "amount_value": 5,
          "amount_unit": "wt%"
        }
      ],
      "is_homopolymer": false
    },
    "processing_history": "Nano silica mixed with epoxy resin at 500 rpm for 5 min. Hardener added at 2:1 ratio. Cured at room temperature for 24 h. Young's modulus measured by uniaxial tensile test (ASTM D638) using Instron 5569 A at 2 mm/min crosshead speed.",
    "hierarchical_structure": "Epoxy matrix with dispersed Nano silica particles (30 ± 5 nm).",
    "properties": {
      "E": {
        "value": [
          2.76
        ],
        "unit": "GPa"
      }
    },
    "analysis_with_hierarchical_structure": {
      "descriptive_text": "The sample consists of a thermosetting epoxy network formed from DGEBA Epoxy (CP812P Part A) and a corresponding hardener (CP812P Part B) mixed at a 2:1 ratio, reinforced with 5 wt% Nano Silica filler. The composite was prepared by mixing the nano silica with the epoxy resin at 500 rpm for 5 minutes, followed by the addition of the hardener and curing at room temperature for 24 hours. The resulting hierarchical structure features an epoxy matrix with dispersed nano silica particles averaging 30 ± 5 nm in diameter. Mechanical characterization was performed via uniaxial tensile testing according to ASTM D638 standards using an Instron 5569 A at a crosshead speed of 2 mm/min to determine the Young's modulus.",
      "reasoning_analysis": "Increasing Factors: The incorporation of 5 wt% Nano Silica, which possesses a significantly higher intrinsic stiffness than the polymer matrix, acts as a rigid reinforcement phase that restricts matrix deformation under load. Additionally, the formation of a crosslinked thermoset network between the DGEBA epoxy and hardener creates a rigid three-dimensional structure that resists chain slippage, while the nanoscale dimensions (30 ± 5 nm) of the filler promote a large interfacial area that can further immobilize polymer segments in the interphase region. Decreasing Factors: The curing process conducted at room temperature for 24 hours may result in a lower final crosslink density compared to elevated temperature curing cycles, potentially leaving higher free volume and unreacted functional groups that reduce overall stiffness. Furthermore, the mixing protocol of 500 rpm for 5 minutes might be insufficient to fully deagglomerate nano silica particles, leading to potential stress concentration points or reduced effective aspect ratio if clustering occurs. Dominant Factor: The reinforcement mechanism provided by the rigid nano silica filler within the crosslinked epoxy network qualitatively dominates the mechanical response, driving the Young's modulus higher than that of the neat resin; however, the room temperature curing history imposes a ceiling on the maximum achievable modulus by limiting the ultimate crosslink density and network perfection."
    },
    "analysis_without_hierarchical_structure": {
      "descriptive_text": "This polymer sample comprises a diglycidyl ether of bisphenol A (DGEBA) epoxy resin system cured with a compatible hardener (CP812P Part B) at a 2:1 ratio. To modify the mechanical performance, 5 wt% nano silica filler was incorporated into the epoxy matrix. The fabrication process involved mixing the nano silica with the epoxy resin at 500 rpm for 5 minutes, followed by the addition of the hardener and subsequent curing at room temperature for 24 hours. The Young's modulus was characterized using a uniaxial tensile test according to ASTM D638 standards on an Instron 5569 A system with a crosshead speed of 2 mm/min.",
      "reasoning_analysis": "Increasing Factors: The chemical architecture of the DGEBA epoxy backbone features aromatic rings that provide inherent chain stiffness, while the curing reaction creates a densely crosslinked thermoset network that severely restricts segmental motion, both of which fundamentally elevate the Young's modulus. Additionally, the inclusion of 5 wt% nano silica introduces a rigid inorganic phase that reinforces the polymer matrix through load transfer mechanisms and constraint of the surrounding polymer chains. Decreasing Factors: The curing schedule employed room temperature conditions for 24 hours, which may result in a lower final crosslink density compared to elevated temperature cures, potentially limiting the maximum stiffness achievable by the network. Furthermore, the relatively low shear mixing conditions (500 rpm for 5 minutes) might be insufficient to fully deagglomerate nano-scale fillers, leading to particle clustering that could reduce reinforcement efficiency and act as stress concentrators. Dominant Factor: The formation of the covalently crosslinked thermoset network combined with the reinforcement from the rigid nano silica filler qualitatively dominates the mechanical response. Despite the potential limitations of ambient curing on crosslink density, the intrinsic rigidity of the aromatic epoxy structure and the composite effect of the inorganic filler drive the Young's modulus significantly higher than that of the uncured resin or unfilled systems."
    }
  },
  {
    "doi": "10.3390/polym14193969",
    "title": "The Synergistic Effects of Hybrid Micro and Nano Silica in Influencing the Mechanical Properties of Epoxy Composites—A New Model",
    "year": 2022,
    "chemical_composition": {
      "repeat_unit_psmiles": null,
      "monomers": [
        {
          "name": "DGEBA Epoxy (CP812P Part A)",
          "smiles": null,
          "ratio_value": null,
          "ratio_unit": null
        },
        {
          "name": "Hardener (CP812P Part B)",
          "smiles": null,
          "ratio_value": null,
          "ratio_unit": null
        }
      ],
      "additives": [
        {
          "name": "Micro Silica",
          "type": "filler",
          "amount_value": 12.5,
          "amount_unit": "wt%"
        },
        {
          "name": "Nano Silica",
          "type": "filler",
          "amount_value": 12.5,
          "amount_unit": "wt%"
        }
      ],
      "is_homopolymer": false
    },
    "processing_history": "Micro silica and Nano silica mixed with epoxy resin at 500 rpm for 5 min. Hardener added at 2:1 ratio. Cured at room temperature for 24 h. Young's modulus measured by uniaxial tensile test (ASTM D638) using Instron 5569 A at 2 mm/min crosshead speed.",
    "hierarchical_structure": "Epoxy matrix with dispersed Micro silica (40-75 μm) and Nano silica (30 ± 5 nm) particles. Homogenous distribution.",
    "properties": {
      "E": {
        "value": [
          5.39
        ],
        "unit": "GPa"
      }
    },
    "analysis_with_hierarchical_structure": {
      "descriptive_text": "The sample comprises a DGEBA-based epoxy resin system cured with a hardener at a 2:1 ratio, reinforced with a hybrid filler composition consisting of 12.5 wt% Micro Silica (40-75 μm) and 12.5 wt% Nano Silica (30 ± 5 nm). The composite was fabricated by mixing the silica fillers with the epoxy resin at 500 rpm for 5 minutes, followed by hardener addition and room temperature curing for 24 hours to achieve a matrix with homogenously dispersed particulate fillers. Mechanical characterization was performed via uniaxial tensile testing according to ASTM D638 standards using an Instron 5569 A apparatus at a crosshead speed of 2 mm/min.",
      "reasoning_analysis": "Increasing Factors: The incorporation of rigid silica fillers, totaling 25 wt%, significantly enhances stiffness through the rule of mixtures, as the inorganic particles bear a substantial portion of the applied load. The presence of nano silica specifically increases the interfacial surface area, restricting the segmental mobility of the epoxy chains in the interphase region and contributing to higher modulus. Additionally, the homogenous distribution of fillers facilitates efficient stress transfer throughout the matrix. Decreasing Factors: The room temperature curing process typically results in a lower crosslink density compared to elevated temperature curing cycles, which may limit the intrinsic stiffness of the epoxy network itself. Furthermore, the moderate mixing conditions (500 rpm for 5 min) may not fully optimize the dispersion of nano particles compared to high-shear techniques, potentially introducing minor interfacial defects that could reduce reinforcement efficiency. Dominant Factor: The substantial loading of rigid inorganic fillers qualitatively dominates the mechanical response of the composite. While the matrix stiffness is constrained by the ambient cure history, the reinforcement effect provided by the hybrid micro-nano silica structure is the primary driver determining the final Young's modulus, leading to a net enhancement relative to the unreinforced polymer network."
    },
    "analysis_without_hierarchical_structure": {
      "descriptive_text": "The sample comprises a thermosetting epoxy composite system formulated from DGEBA Epoxy (CP812P Part A) and a corresponding hardener (CP812P Part B). The matrix was reinforced with a hybrid filler system consisting of 12.5 wt% Micro Silica and 12.5 wt% Nano Silica. During preparation, the silica fillers were mixed with the epoxy resin at 500 rpm for 5 minutes, followed by the addition of the hardener at a 2:1 ratio. The mixture was cured at room temperature for 24 hours to solidify the composite. Mechanical characterization was conducted via uniaxial tensile testing according to ASTM D638 standards using an Instron 5569 A machine at a crosshead speed of 2 mm/min to determine the Young's modulus.",
      "reasoning_analysis": "Increasing Factors: The incorporation of rigid inorganic silica fillers, totaling 25 wt% across both micro and nano scales, significantly enhances the composite stiffness relative to the neat epoxy matrix due to the higher intrinsic modulus of silica and the constraint it imposes on polymer chain deformation. Additionally, the chemical crosslinking between the DGEBA epoxy and the hardener creates a three-dimensional network that restricts segmental mobility, providing a rigid structural foundation. Decreasing Factors: The room temperature curing protocol may result in a lower final crosslink density compared to elevated temperature post-curing, potentially limiting the maximum stiffness achievable by the epoxy network. Furthermore, the relatively low shear mixing speed and short duration might be insufficient to fully deagglomerate the nano silica, leading to particle clustering that reduces effective interfacial area and stress transfer efficiency. Dominant Factor: The substantial loading of rigid inorganic fillers serves as the dominant factor governing the Young's modulus, as the mechanical reinforcement provided by the silica phase typically outweighs the variations in matrix stiffness arising from ambient curing conditions, resulting in a net qualitative increase in modulus compared to the unfilled polymer system."
    }
  },
  {
    "doi": "10.3390/polym14193969",
    "title": "The Synergistic Effects of Hybrid Micro and Nano Silica in Influencing the Mechanical Properties of Epoxy Composites—A New Model",
    "year": 2022,
    "chemical_composition": {
      "repeat_unit_psmiles": null,
      "monomers": [
        {
          "name": "DGEBA Epoxy (CP812P Part A)",
          "smiles": null,
          "ratio_value": null,
          "ratio_unit": null
        },
        {
          "name": "Hardener (CP812P Part B)",
          "smiles": null,
          "ratio_value": null,
          "ratio_unit": null
        }
      ],
      "additives": [
        {
          "name": "Micro Silica",
          "type": "filler",
          "amount_value": 0.5,
          "amount_unit": "wt%"
        },
        {
          "name": "Nano Silica",
          "type": "filler",
          "amount_value": 0.5,
          "amount_unit": "wt%"
        }
      ],
      "is_homopolymer": false
    },
    "processing_history": "Micro silica and Nano silica mixed with epoxy resin at 500 rpm for 5 min. Hardener added at 2:1 ratio. Cured at room temperature for 24 h. Young's modulus measured by uniaxial tensile test (ASTM D638) using Instron 5569 A at 2 mm/min crosshead speed.",
    "hierarchical_structure": "Epoxy matrix with dispersed Micro silica (40-75 μm) and Nano silica (30 ± 5 nm) particles. Homogenous distribution.",
    "properties": {
      "E": {
        "value": [
          2.21
        ],
        "unit": "GPa"
      }
    },
    "analysis_with_hierarchical_structure": {
      "descriptive_text": "The sample consists of a DGEBA-based epoxy matrix cured with a proprietary hardener (CP812P Part B) at a 2:1 ratio, incorporating dual-scale silica fillers to form a composite material. Specifically, 0.5 wt% Micro Silica (40-75 μm) and 0.5 wt% Nano Silica (30 ± 5 nm) were mixed with the epoxy resin at 500 rpm for 5 minutes to achieve a homogenous distribution prior to the addition of the hardener. The system was cured at room temperature for 24 hours to establish a crosslinked network containing dispersed micro- and nano-scale particles. Mechanical characterization was performed via uniaxial tensile testing according to ASTM D638 standards using an Instron 5569 A machine at a crosshead speed of 2 mm/min to determine the Young's modulus.",
