Repository: hhtrick/HHT-code

# HHT training framework

This directory contains model training, embedding precomputation, inference, article-level baselines and the curated datasets. All commands below assume that the working directory is `train_code/`.

## 3. Datasets and fixed partitions

Each main dataset is a JSON array at `dataset/{property}/{property}.json`. Entries contain source metadata, `chemical_composition`, `processing_history`, `hierarchical_structure`, `properties`, and two generated-analysis objects. Targets are stored as `properties[property]["value"]`; source metadata and target values are not predictive input fields.

| Property | Train | Validation | Test | Total |
|---|---:|---:|---:|---:|

File: train_code/dataset/E/E.json (part 201 of 204)
[
      "reasoning_analysis": "Increasing Factors: The incorporation of rigid silica fillers, both micro-scale and nano-scale, into the epoxy matrix increases the composite stiffness according to composite reinforcement theories, as the modulus of silica significantly exceeds that of the polymer matrix. The nano silica, in particular, offers a high specific surface area which can enhance interfacial stress transfer and restrict polymer chain mobility near the particle surface. Additionally, the formation of a crosslinked thermoset network during curing intrinsically provides higher rigidity compared to linear thermoplastic chains. Decreasing Factors: The curing protocol conducted at room temperature for 24 hours may result in a lower degree of conversion and crosslink density compared to elevated temperature curing cycles, thereby limiting the intrinsic stiffness of the epoxy matrix. Furthermore, the total filler loading is relatively low at 1.0 wt% combined, which limits the magnitude of the reinforcement effect relative to the matrix volume, and any potential agglomeration of nano particles despite mixing could introduce defects that reduce effective load bearing. Dominant Factor: While the rigid fillers provide a reinforcing effect, the mechanical performance of low-filled epoxy composites is predominantly governed by the properties of the continuous matrix phase. Therefore, the crosslink density achieved during the room temperature curing process is the dominant factor qualitatively determining the baseline Young's modulus, with the silica fillers providing a secondary, incremental stiffening contribution."
    },
    "analysis_without_hierarchical_structure": {
      "descriptive_text": "The sample comprises a DGEBA-based epoxy resin system cured with a corresponding hardener (CP812P Part B) at a 2:1 ratio. The matrix was modified with a hybrid filler composition consisting of 0.5 wt% Micro Silica and 0.5 wt% Nano Silica. Processing involved mixing the silica fillers with the epoxy resin at 500 rpm for 5 minutes, followed by hardener addition and curing at room temperature for 24 hours. The Young's modulus was determined through uniaxial tensile testing in accordance with ASTM D638 using an Instron 5569 A machine at a crosshead speed of 2 mm/min.",
      "reasoning_analysis": "Increasing Factors: The formation of a densely crosslinked thermoset network between the DGEBA epoxy and hardener inherently restricts chain mobility, providing a high baseline stiffness. Additionally, the incorporation of rigid silica fillers, particularly the nano silica with its high surface-to-volume ratio, introduces stiff particulate phases that reinforce the matrix and restrict polymer segmental motion at the interface. Decreasing Factors: The room temperature curing process may result in a lower degree of crosslinking conversion compared to elevated temperature curing protocols, potentially reducing the intrinsic modulus of the epoxy network. Furthermore, the mixing conditions of 500 rpm for 5 minutes might be insufficient to fully exfoliate or disperse the nano silica, leading to agglomeration that acts as stress concentrators rather than effective reinforcement, while the relatively low total filler loading of 1 wt% limits the magnitude of the composite stiffening effect. Dominant Factor: The intrinsic rigidity of the covalently crosslinked epoxy network serves as the primary determinant of the Young's modulus, establishing a high stiffness baseline that is moderately enhanced by the rigid silica fillers, outweighing the potential deficits introduced by the ambient curing conditions and low filler concentration."
    }
  },
  {
    "doi": "10.1177/0021998311401063",
    "title": "Short cellulosic fiber/starch acetate composites – micromechanical modeling of Young’s modulus",
    "year": 2011,
    "chemical_composition": {
      "repeat_unit_psmiles": null,
      "monomers": [
        {
          "name": "Starch",
          "smiles": "OC[C@H]1O[C@H](O)[C@H](O)[C@@H](O)[C@@H]1O",
          "ratio_value": 58.5,
          "ratio_unit": "wt%"
        }
      ],
      "additives": [
        {
          "name": "Triethyl citrate",
          "type": "plasticizer",
          "amount_value": 31.5,
          "amount_unit": "wt%"
        },
        {
          "name": "Flax fiber",
          "type": "filler",
          "amount_value": 10.0,
          "amount_unit": "wt%"
        }
      ],
      "is_homopolymer": false
    },
    "processing_history": "Compounded with temperature gradient 60-200°C, injection molded. Young's modulus measured by uniaxial tensile test at 5 mm/min crosshead speed, 23°C, 50% RH, ISO 527.",
    "hierarchical_structure": "Short fiber reinforced composite. Fibers oriented primarily in flow direction. Low porosity.",
    "properties": {
      "E": {
        "value": [
          1.12
        ],
        "unit": "GPa"
      }
    },
    "analysis_with_hierarchical_structure": {
      "descriptive_text": "The sample is a starch-based biocomposite comprising 58.5 wt% starch matrix, 31.5 wt% triethyl citrate plasticizer, and 10.0 wt% flax fiber filler. It was manufactured through compounding with a temperature gradient of 60-200°C followed by injection molding, resulting in a short fiber reinforced structure with fibers oriented primarily in the flow direction and low porosity. The Young's modulus was characterized via uniaxial tensile testing at a crosshead speed of 5 mm/min under controlled conditions of 23°C and 50% RH according to ISO 527 standards.",
      "reasoning_analysis": "Increasing Factors: The inclusion of 10.0 wt% flax fiber introduces a rigid cellulosic phase with a significantly higher intrinsic modulus than the starch matrix, providing reinforcement. The injection molding process aligns these short fibers primarily in the flow direction, maximizing load transfer efficiency along the tensile axis. Additionally, the low porosity of the hierarchical structure minimizes stress concentrations and voids that would otherwise compromise stiffness. Decreasing Factors: The substantial addition of 31.5 wt% triethyl citrate acts as a potent plasticizer, disrupting intermolecular hydrogen bonding within the starch matrix and increasing free volume, which drastically reduces matrix stiffness. Furthermore, the compounding temperature gradient up to 200°C may induce thermal degradation of the starch polymer chains, potentially lowering molecular weight and further reducing modulus. Dominant Factor: Despite the reinforcing effect of the oriented flax fibers, the high concentration of plasticizer relative to the filler content fundamentally softens the continuous matrix phase; since the matrix constitutes the majority volume fraction, this plasticization effect qualitatively dominates the final Young's modulus, limiting the overall stiffness compared to non-plasticized or higher-fiber-loading composites."
    },
    "analysis_without_hierarchical_structure": {
      "descriptive_text": "The sample comprises a starch-based composite formulation consisting of 58.5 wt% starch matrix, 31.5 wt% triethyl citrate plasticizer, and 10.0 wt% flax fiber filler. Processing involved compounding under a temperature gradient of 60 to 200°C followed by injection molding. Mechanical characterization was performed via uniaxial tensile testing at a crosshead speed of 5 mm/min under controlled conditions of 23°C and 50% relative humidity according to ISO 527 standards.",
      "reasoning_analysis": "Increasing Factors: The incorporation of 10.0 wt% flax fiber introduces rigid cellulosic reinforcement within the matrix, which restricts polymer chain deformation and contributes to higher stiffness. Additionally, the injection molding processing history may induce molecular orientation along the flow direction, potentially enhancing the modulus in the direction of testing. Decreasing Factors: The substantial addition of 31.5 wt% triethyl citrate acts as a potent plasticizer that disrupts the extensive intermolecular hydrogen bonding network inherent to the starch matrix, significantly increasing free volume and chain mobility thereby reducing stiffness. Furthermore, the hydrophilic nature of starch combined with testing at 50% relative humidity allows moisture absorption which acts as an additional plasticizer, and the high compounding temperature up to 200°C risks thermal degradation of the biopolymer backbone. Dominant Factor: Despite the reinforcing effect of the flax fibers, the high loading ratio of the triethyl citrate plasticizer relative to the filler content qualitatively dominates the mechanical behavior; the severe disruption of the starch hydrogen-bonding network and increased segmental mobility induced by the plasticizer and moisture will overwhelmingly reduce the Young's modulus compared to a non-plasticized starch composite."
    }
  },
  {
    "doi": "10.1179/174328409X410827",
    "title": "Structural analysis and dynamic Young's modulus measurement of selected tropical wood polymer composites",
    "year": 2010,
    "chemical_composition": {
      "repeat_unit_psmiles": "[*]OC1OC(CO)C(O)C(O)C1O[*]",
      "monomers": [
        {
          "name": "Glucose",
          "smiles": "OC[C@H]1O[C@@H](O)[C@H](O)[C@H](O)[C@H]1O",
          "ratio_value": null,
          "ratio_unit": null
        }
      ],
      "additives": [],
      "is_homopolymer": false
    },
    "processing_history": "Artocarpus elasticus raw wood. Air dried at 25°C, 60% RH for 1 month. Machined to 10 mm x 2 mm x 7.5 mm. Young's modulus (Storage Modulus E') measured by DMTA (Perkin Elmer PE-DMTA) at 10 Hz, 2°C/min, -100°C, dual cantilever bending mode.",
    "hierarchical_structure": "Raw tropical wood structure with cellulose fibres, hemicellulose, and lignin. Moisture content ~15%.",
    "properties": {
      "E": {
        "value": [
          0.165
        ],
        "unit": "GPa"
      }
    },
    "analysis_with_hierarchical_structure": {
      "descriptive_text": "The sample consists of raw Artocarpus elasticus tropical wood, a natural biocomposite characterized by a hierarchical structure of cellulose fibres, hemicellulose, and lignin with a glucose-based repeating unit backbone. The material was subjected to air drying at 25°C and 60% relative humidity for one month, resulting in a moisture content of approximately 15%, prior to being machined into specimens measuring 10 mm x 2 mm x 7.5 mm. Mechanical characterization was performed via dynamic mechanical thermal analysis (DMTA) in dual cantilever bending mode at 10 Hz with a heating rate of 2°C/min starting from -100°C to determine the storage modulus.",
      "reasoning_analysis": "Increasing Factors: The high crystallinity of the cellulose microfibrils provides intrinsic rigidity, while the extensive intermolecular hydrogen bonding network within the carbohydrate chains and the rigid lignin matrix contribute significantly to load-bearing capacity. Decreasing Factors: The equilibrium moisture content of approximately 15% acts as a plasticizer for the amorphous hemicellulose and lignin phases, disrupting hydrogen bonds and increasing free volume which reduces stiffness. Additionally, the inherent heterogeneity and presence of amorphous regions within the natural composite structure lower the modulus compared to fully crystalline synthetic polymers. Dominant Factor: The percolated network of highly oriented crystalline cellulose fibres qualitatively dominates the mechanical response, establishing a high stiffness baseline that defines the material's structural integrity despite the softening influence of moisture and the compliant amorphous matrix."
    },
    "analysis_without_hierarchical_structure": {
      "descriptive_text": "The sample comprises Artocarpus elasticus raw wood, a natural biocomposite fundamentally built upon glucose-based polysaccharide units. Following harvest, the material was conditioned via air drying at 25°C and 60% relative humidity for one month, then machined into rectangular specimens measuring 10 mm x 2 mm x 7.5 mm. Mechanical characterization was performed using dynamic mechanical thermal analysis in dual cantilever bending mode at 10 Hz and 2°C/min, initiating measurements at -100°C to determine the storage modulus.",
      "reasoning_analysis": "Increasing Factors: The chemical composition features a glucose-based backbone indicative of cellulose microfibrils, which possess high crystallinity and extensive intermolecular hydrogen bonding that inherently restricts chain mobility and maximizes stiffness. Additionally, the processing history includes characterization at -100°C, ensuring the amorphous lignin and hemicellulose matrix components remain in a rigid glassy state, significantly contributing to a higher storage modulus. Decreasing Factors: The air drying process at 60% relative humidity likely resulted in an equilibrium moisture content within the hygroscopic wood structure, where absorbed water molecules act as plasticizers by disrupting hydrogen bonds between polymer chains and increasing free volume. Furthermore, the natural heterogeneity of raw wood and potential micro-defects introduced during machining may create stress concentrations that slightly lower the effective modulus. Dominant Factor: While the residual moisture from the 60% RH conditioning acts to plasticize the matrix and reduce stiffness, the intrinsic high crystallinity of the cellulose microfibrils combined with the low-temperature testing conditions qualitatively dominates the mechanical response, ensuring the material exhibits a high modulus characteristic of a rigid, glassy natural composite."
    }
  },
  {
    "doi": null,
    "title": "Simultaneous strain and temperature measurement with enhanced intrinsic sensitivity using etched polymer fibre Bragg gratings",
    "year": null,
    "chemical_composition": {
      "repeat_unit_psmiles": "[*]CC(C)(C(=O)OC)[*]",
      "monomers": [
        {
          "name": "Methyl methacrylate",
          "smiles": "CC(=C)C(=O)OC",
          "ratio_value": null,
          "ratio_unit": null
        }
      ],
      "additives": [],
      "is_homopolymer": true
    },
    "processing_history": "In-house produced step-index single-mode photosensitive polymer fibre. Etched using solvent etching technique (acetone 99.5% mixed with methanol 1:1 ratio). Sample diameter 100 µm. Young's modulus measured by Mach-1TM mechanical testing system, mounted in testing machine and stressed to failure at a constant cross-head displacement rate.",
    "hierarchical_structure": "Single-mode polymer optical fibre, step-index, 12 µm core diameter, 100 µm cladding diameter (etched).",
    "properties": {
      "E": {
        "value": [
          2.07
        ],
        "unit": "GPa"
      }
    },
    "analysis_with_hierarchical_structure": {
      "descriptive_text": "The sample comprises an in-house produced poly(methyl methacrylate) homopolymer configured as a step-index single-mode photosensitive polymer optical fibre. The hierarchical structure is defined by a 12 µm core diameter encased within a 100 µm cladding diameter, achieved through a solvent etching technique utilizing a 1:1 mixture of 99.5% acetone and methanol. Mechanical characterization involved mounting the etched fibre in a Mach-1TM testing system and stressing it to failure at a constant cross-head displacement rate to evaluate the Young's modulus.",
      "reasoning_analysis": "Increasing Factors: The poly(methyl methacrylate) backbone possesses intrinsic rigidity due to the steric hindrance of the alpha-methyl groups and polar ester side groups, maintaining a glassy state at room temperature that supports a high modulus. Additionally, the fibre fabrication process likely induces molecular orientation along the fibre axis, which typically enhances stiffness in the direction of drawing. Decreasing Factors: The solvent etching processing history utilizes acetone, which is a potent solvent for poly(methyl methacrylate), posing a risk of surface swelling, residual solvent entrapment acting as a plasticizer, or the introduction of micro-crazing and surface defects that reduce the effective load-bearing capacity and measured stiffness. Furthermore, the amorphous nature of the homopolymer lacks the reinforcing effect of crystalline domains found in semi-crystalline polymers. Dominant Factor: While the solvent etching introduces potential surface softening mechanisms, the intrinsic rigidity of the glassy poly(methyl methacrylate) backbone combined with molecular orientation induced during fibre drawing is qualitatively the dominant factor establishing the baseline Young's modulus, though the etching history may cause a deviation relative to pristine bulk samples."
    },
    "analysis_without_hierarchical_structure": {
      "descriptive_text": "The sample consists of a poly(methyl methacrylate) homopolymer fabricated into an in-house produced step-index single-mode photosensitive polymer fibre with a diameter of 100 µm. Following production, the fibre underwent surface modification via a solvent etching technique utilizing a 1:1 mixture of 99.5% acetone and methanol. Mechanical characterization was performed using a Mach-1TM testing system, where the specimen was mounted and stressed to failure at a constant cross-head displacement rate to determine the Young's modulus.",
      "reasoning_analysis": "Increasing Factors: The poly(methyl methacrylate) backbone exists in a glassy state at room temperature, providing inherent rigidity due to restricted segmental motion caused by the alpha-methyl and ester side groups. Furthermore, the fabrication of the material into a fibre implies a drawing process that induces molecular orientation along the axial direction, significantly enhancing stiffness in the loading direction. Decreasing Factors: The processing history involves solvent etching with acetone, which is a known solvent for PMMA; this poses a risk of surface swelling, crazing, or residual solvent retention acting as a plasticizer, all of which would increase free volume and reduce intermolecular friction, thereby lowering the modulus. Additionally, the amorphous nature of the homopolymer lacks the reinforcing effect of crystalline domains found in semi-crystalline polymers. Dominant Factor: The intrinsic stiffness of the glassy PMMA matrix combined with the molecular orientation induced during fibre drawing qualitatively dominates the mechanical response, establishing a high modulus baseline; however, the solvent etching step introduces a competing softening mechanism that may attenuate the theoretical maximum stiffness achievable by the oriented fibre."
    }
  },
  {
    "doi": "10.3390/polym14193969",
    "title": "The Synergistic Effects of Hybrid Micro and Nano Silica in Influencing the Mechanical Properties of Epoxy Composites—A New Model",
    "year": 2022,
    "chemical_composition": {
      "repeat_unit_psmiles": null,
      "monomers": [
        {
          "name": "DGEBA Epoxy (CP812P Part A)",
          "smiles": null,
          "ratio_value": null,
          "ratio_unit": null
        },
        {
          "name": "Hardener (CP812P Part B)",
          "smiles": null,
          "ratio_value": null,
          "ratio_unit": null
        }
      ],
      "additives": [
        {
          "name": "Micro Silica",
          "type": "filler",
          "amount_value": 7.5,
          "amount_unit": "wt%"
        },
        {
          "name": "Nano Silica",
          "type": "filler",
          "amount_value": 7.5,
          "amount_unit": "wt%"
        }
      ],
      "is_homopolymer": false
    },
    "processing_history": "Micro silica and Nano silica mixed with epoxy resin at 500 rpm for 5 min. Hardener added at 2:1 ratio. Cured at room temperature for 24 h. Young's modulus measured by uniaxial tensile test (ASTM D638) using Instron 5569 A at 2 mm/min crosshead speed.",
    "hierarchical_structure": "Epoxy matrix with dispersed Micro silica (40-75 μm) and Nano silica (30 ± 5 nm) particles. Homogenous distribution.",
    "properties": {
      "E": {
        "value": [
          4.31
        ],
        "unit": "GPa"
      }
    },
    "analysis_with_hierarchical_structure": {
      "descriptive_text": "The sample consists of a thermosetting epoxy network formed from DGEBA Epoxy (CP812P Part A) and a corresponding hardener (CP812P Part B) mixed at a 2:1 ratio. This matrix is reinforced with a hybrid filler system comprising 7.5 wt% Micro Silica (40-75 μm) and 7.5 wt% Nano Silica (30 ± 5 nm), which were initially mixed with the resin at 500 rpm for 5 minutes prior to curing. The composite was cured at room temperature for 24 hours to achieve a homogenous distribution of dispersed silica particles within the epoxy matrix. Mechanical characterization was performed via uniaxial tensile testing according to ASTM D638 standards using an Instron 5569 A machine at a crosshead speed of 2 mm/min to determine the Young's modulus.",
      "reasoning_analysis": "Increasing Factors: The incorporation of rigid inorganic silica fillers, comprising both micro-scale (40-75 μm) and nano-scale (30 ± 5 nm) particles at a total loading of 15 wt%, significantly enhances stiffness through load transfer mechanisms and hydrodynamic reinforcement effects. Additionally, the formation of a crosslinked epoxy network intrinsically restricts chain segment mobility compared to linear polymers, providing a rigid matrix foundation. Decreasing Factors: The curing process conducted at room temperature for 24 hours may result in a lower final crosslink density compared to elevated temperature post-curing protocols, potentially leaving the epoxy matrix phase softer than its theoretical maximum. Furthermore, while the structure is described as homogenous, the relatively short mixing time (5 min) for nano silica carries a risk of incomplete wetting or agglomeration, which could reduce interfacial stress transfer efficiency. Dominant Factor: The reinforcement provided by the hybrid silica filler system qualitatively dominates the mechanical response, driving the Young's modulus higher than that of the neat epoxy matrix; however, the absolute magnitude of the modulus is constrained by the room temperature curing history which limits the intrinsic stiffness of the continuous polymer phase."
    },
    "analysis_without_hierarchical_structure": {
      "descriptive_text": "This composite material comprises a DGEBA-based epoxy network formed by reacting CP812P Part A with CP812P Part B hardener at a 2:1 ratio. The matrix is reinforced with a hybrid filler system consisting of 7.5 wt% Micro Silica and 7.5 wt% Nano Silica. During preparation, the silica fillers were mixed with the epoxy resin at 500 rpm for 5 minutes prior to the addition of the hardener. The resulting mixture was cured at room temperature for 24 hours to finalize the crosslinked structure. Mechanical characterization was conducted via uniaxial tensile testing in accordance with ASTM D638 standards using an Instron 5569 A machine at a crosshead speed of 2 mm/min to determine the Young's modulus.",
      "reasoning_analysis": "Increasing Factors: The formation of a covalently crosslinked thermoset network through the epoxy-hardener reaction inherently restricts segmental chain mobility, establishing a rigid structural baseline. The incorporation of rigid silica fillers, totaling 15 wt% combined loading, significantly enhances stiffness through load transfer mechanisms governed by the rule of mixtures. Specifically, the nano silica component provides a high surface-area-to-volume ratio, creating an extensive polymer-filler interphase with restricted chain dynamics that further contributes to modulus elevation. Decreasing Factors: The room temperature curing protocol may limit the final degree of conversion and crosslink density compared to elevated temperature cures, potentially resulting in a softer matrix network. Furthermore, the relatively low shear mixing condition (500 rpm for 5 minutes) risks inadequate dispersion of the nano silica, leading to agglomeration which can act as stress concentrators and reduce the effective reinforcement efficiency of the nano filler. Dominant Factor: The volumetric reinforcement provided by the hybrid silica filler system qualitatively dominates the mechanical behavior. While the matrix stiffness is constrained by the ambient curing conditions, the intrinsic high modulus of the silica particles and the potential interfacial stiffening effects from the nano filler generally outweigh the matrix limitations, driving the overall Young's modulus higher relative to the neat epoxy system."
    }
  },
  {
    "doi": "10.1177/0021998311401063",
    "title": "Short cellulosic fiber/starch acetate composites – micromechanical modeling of Young’s modulus",
    "year": 2011,
    "chemical_composition": {
      "repeat_unit_psmiles": null,
      "monomers": [
        {
          "name": "Starch",
          "smiles": "OC[C@H]1O[C@H](O)[C@H](O)[C@@H](O)[C@@H]1O",
          "ratio_value": 65.0,
          "ratio_unit": "wt%"
        }
      ],
      "additives": [
        {
          "name": "Triethyl citrate",
          "type": "plasticizer",
          "amount_value": 35.0,
          "amount_unit": "wt%"
        }
      ],
      "is_homopolymer": false
    },
    "processing_history": "Compounded with temperature gradient 60-200°C, injection molded. Young's modulus measured by uniaxial tensile test at 5 mm/min crosshead speed, 23°C, 50% RH, ISO 527.",
    "hierarchical_structure": "Neat plasticized starch acetate matrix.",
    "properties": {
      "E": {
        "value": [
          0.27
        ],
        "unit": "GPa"
      }
    },
    "analysis_with_hierarchical_structure": {
      "descriptive_text": "The sample comprises a biopolymer matrix based on starch (65 wt%) blended with triethyl citrate (35 wt%) serving as a plasticizer. Processing involved compounding under a temperature gradient of 60-200°C followed by injection molding, resulting in a neat plasticized starch acetate matrix. Mechanical evaluation was conducted via uniaxial tensile testing at a crosshead speed of 5 mm/min under ISO 527 standards, with measurements taken at 23°C and 50% relative humidity.",
      "reasoning_analysis": "Increasing Factors: The inherent rigidity of the starch polysaccharide backbone, characterized by cyclic glucose units and glycosidic linkages, provides a foundational stiffness to the matrix. Additionally, the injection molding processing history may induce molecular orientation within the flow direction, which can anisotropically enhance the modulus. Decreasing Factors: The high concentration of triethyl citrate (35 wt%) functions as a significant plasticizer, intercalating between polymer chains to disrupt intermolecular hydrogen bonding and increase free volume, thereby drastically reducing stiffness. Furthermore, the hydrophilic nature of the starch matrix combined with the 50% relative humidity testing condition introduces moisture uptake, which acts as an additional plasticizer. The elevated compounding temperatures up to 200°C also pose a risk of thermal degradation, potentially lowering molecular weight and modulus. Dominant Factor: The substantial plasticizer loading combined with environmental moisture absorption qualitatively dominates the mechanical response. While the starch backbone is intrinsically rigid, the extensive reduction in intermolecular forces caused by the triethyl citrate and absorbed water overrides this stiffness, resulting in a significantly lowered Young's modulus characteristic of flexible thermoplastic starch systems."
    },
    "analysis_without_hierarchical_structure": {
      "descriptive_text": "The sample comprises a biopolymer system consisting of 65.0 wt% starch blended with 35.0 wt% triethyl citrate utilized as a plasticizer. Processing involved compounding under a temperature gradient of 60-200°C followed by injection molding to form the specimens. The Young's modulus was subsequently evaluated using a uniaxial tensile test conducted at a crosshead speed of 5 mm/min at 23°C and 50% relative humidity, adhering to ISO 527 protocols.",
      "reasoning_analysis": "Increasing Factors: The rigid pyranose ring structure of the starch backbone provides an intrinsic baseline stiffness, and the hydrogen bonding network between hydroxyl groups in the starch phase contributes to structural integrity. Furthermore, the injection molding process may induce some molecular orientation in the skin layer of the specimen, potentially enhancing stiffness along the tensile direction. Decreasing Factors: The incorporation of 35.0 wt% triethyl citrate acts as a potent plasticizer, intercalating between polymer chains to increase free volume and screen intermolecular hydrogen bonding, which drastically reduces chain stiffness. Additionally, the compounding temperature up to 200°C likely disrupts the native crystalline structure of the starch, reducing the crystalline reinforcement phase. The testing environment of 50% relative humidity also allows moisture absorption, which further plasticizes the hydrophilic starch matrix. Dominant Factor: The high concentration of triethyl citrate is the dominant factor. While the starch backbone offers inherent rigidity, the substantial plasticizer loading fundamentally alters the viscoelastic state of the material, promoting chain mobility and free volume to such an extent that it qualitatively overrides the stiffening contributions of the biopolymer backbone and processing-induced orientation, resulting in a significantly lowered Young's modulus relative to unplasticized starch."
    }
  },
  {
    "doi": null,
    "title": "Effect of chemical modification on the mechanical properties of plasmapolymerized organosilicones",
    "year": null,
    "chemical_composition": {
      "repeat_unit_psmiles": null,
      "monomers": [
        {
          "name": "Tetravinylsilane",
          "smiles": "C=C[Si](C=C)(C=C)C=C",
          "ratio_value": null,
          "ratio_unit": null
        }
      ],
      "additives": [],
      "is_homopolymer": true
    },
    "processing_history": "Plasma-enhanced chemical vapor deposition (PECVD) using RF pulsed plasma on silicon wafers. Effective power: 10 W. Oxygen fraction: 0.00 (pure TVS). Deposition pressure: 1.4 Pa. Film thickness: ~1.0 μm. Young's modulus measured by conventional instrumented nanoindentation (TriboScope, Berkovich indenter) at room temperature using Oliver-Pharr method. Average of 5 indentations.",
    "hierarchical_structure": "Amorphous plasma polymer film. Highly cross-linked network. C/Si ratio: 7.7. Primarily carbon backbone with C-C, C=C bonding species.",
    "properties": {
      "E": {
        "value": [
          24.2
        ],
        "unit": "GPa"
      }
    },
    "analysis_with_hierarchical_structure": {
      "descriptive_text": "The sample comprises an amorphous plasma polymer film synthesized from tetravinylsilane monomers via plasma-enhanced chemical vapor deposition (PECVD) using RF pulsed plasma on silicon wafers. Processed at an effective power of 10 W and a deposition pressure of 1.4 Pa with no oxygen fraction, the pure TVS film achieves a thickness of approximately 1.0 μm and exhibits a highly cross-linked network structure with a C/Si ratio of 7.7, consisting primarily of a carbon backbone with C-C and C=C bonding species. Mechanical characterization was performed at room temperature using conventional instrumented nanoindentation with a Berkovich indenter, where the Young's modulus was determined via the Oliver-Pharr method averaging five indentations.",
      "reasoning_analysis": "Increasing Factors: The highly cross-linked network structure generated by the PECVD process significantly restricts chain segment mobility, thereby increasing the stiffness and Young's modulus relative to linear polymer analogs. Additionally, the presence of C=C bonding species within the carbon backbone introduces greater bond rigidity compared to saturated C-C single bonds, further contributing to enhanced mechanical resistance. The dense film formation typical of low-pressure plasma deposition also minimizes free volume, promoting a higher modulus. Decreasing Factors: The high C/Si ratio of 7.7 indicates a predominantly organic character rather than a rigid inorganic silicon-oxygen network, which inherently limits the maximum achievable stiffness compared to ceramic-like plasma polymers. Furthermore, the amorphous nature of the film lacks the reinforcing effect of crystalline domains, and the relatively low effective plasma power of 10 W may result in less monomer fragmentation and lower cross-linking density compared to high-power regimes, potentially reducing the overall modulus. Dominant Factor: The high cross-linking density induced by the plasma polymerization process is the dominant factor governing the mechanical behavior. While the high organic content imposes an upper limit on stiffness, the network constraints imposed by the cross-linked structure qualitatively override the flexibility of the linear carbon backbone, resulting in a modulus significantly higher than that of non-cross-linked tetravinylsilane polymers."
    },
    "analysis_without_hierarchical_structure": {
      "descriptive_text": "The sample comprises a homopolymer network synthesized from tetravinylsilane monomers. Thin films with a thickness of approximately 1.0 μm were deposited on silicon wafers via plasma-enhanced chemical vapor deposition using RF pulsed plasma at an effective power of 10 W and a pressure of 1.4 Pa under pure monomer conditions. The Young's modulus was characterized at room temperature using instrumented nanoindentation with a Berkovich indenter and the Oliver-Pharr method, averaging results from five indentations.",
      "reasoning_analysis": "Increasing Factors: The tetra-functional nature of the tetravinylsilane monomer promotes the formation of a highly crosslinked three-dimensional network during plasma polymerization, which significantly restricts chain segment mobility and enhances stiffness. Furthermore, the PECVD process typically yields dense, coherent films with high crosslinking density due to radical-mediated reactions, contributing to a higher elastic modulus. Decreasing Factors: The absence of oxygen precludes the formation of rigid siloxane bonds, relying instead on Si-C and C-C linkages which may possess lower intrinsic stiffness compared to ceramic oxides. Additionally, the relatively low effective power of 10 W may limit extensive fragmentation and ceramicization, preserving organic character and free volume that could lower the modulus relative to high-power plasma polymers. Dominant Factor: The high crosslinking density resulting from the multi-functional monomer architecture combined with the plasma deposition mechanism qualitatively dominates the mechanical behavior, driving the Young's modulus upward relative to linear polymer analogs despite the lack of inorganic oxide networking."
    }
  },
  {
    "doi": "10.1126/sciadv.adi8505",
    "title": "Strain-induced crystallization and phase separation used for fabricating a tough and stiff slide-ring solid polymer electrolyte",
    "year": 2023,
    "chemical_composition": {
      "repeat_unit_psmiles": null,
      "monomers": [
        {
          "name": "Poly(ethylene oxide)",
          "smiles": "OCC",
          "ratio_value": null,
          "ratio_unit": null
        },
        {
          "name": "alpha-Cyclodextrin",
          "smiles": "C(C1C(C(C(C(O1)O)O)O)O)OC2C(C(C(C(O2)CO)O)O)OC3C(C(C(C(O3)CO)O)O)OC4C(C(C(C(O4)CO)O)O)OC5C(C(C(C(O5)CO)O)O)OC6C(C(C(C(O6)CO)O)O)O",
          "ratio_value": null,
          "ratio_unit": null
        }
      ],
      "additives": [
        {
          "name": "Lithium bis(trifluoromethanesulfonyl)imide",
          "type": "salt",
          "amount_value": 0.05,
          "amount_unit": "[Li]/[O] molar ratio"
        },
        {
          "name": "Hexamethylene diisocyanate",
          "type": "crosslinker",
          "amount_value": 10,
          "amount_unit": "wt% versus PR"
        }
      ],
      "is_homopolymer": false
    },
    "processing_history": "PR and Li[NTf2] dissolved in DMF (PR/DMF weight fraction 1/5), cross-linked with HMDI at 60 °C for 1 day. DMF removed under reduced pressure at 100 °C within 2 days. Young's modulus measured by uniaxial tensile test at room temperature, strain rate 0.125 s^-1, calculated from initial straight parts of stress-strain curves.",
    "hierarchical_structure": "Crystalline PEO phase (helical crystals). Strain-induced crystallization (SIC) of planar zigzag PEO crystals observed under large deformation.",
    "properties": {
      "E": {
        "value": [
          0.07
        ],
        "unit": "GPa"
      }
    },
    "analysis_with_hierarchical_structure": {
      "descriptive_text": "The sample comprises a supramolecular system consisting of poly(ethylene oxide) and alpha-cyclodextrin, incorporated with lithium bis(trifluoromethanesulfonyl)imide salt at a [Li]/[O] molar ratio of 0.05 and chemically crosslinked with hexamethylene diisocyanate at 10 wt% versus polymer resin. The material was fabricated by dissolving the polymer resin and salt in dimethylformamide with a weight fraction of 1/5, followed by crosslinking at 60 °C for 24 hours and subsequent solvent removal under reduced pressure at 100 °C over 48 hours. Hierarchical structural analysis indicates the presence of a crystalline PEO phase characterized by helical crystals, with strain-induced crystallization of planar zigzag PEO crystals observed under large deformation. The Young's modulus was evaluated via uniaxial tensile testing at room temperature with a strain rate of 0.125 s^-1, derived from the initial linear regions of the stress-strain curves.",
      "reasoning_analysis": "Increasing Factors: The introduction of hexamethylene diisocyanate as a chemical crosslinker creates a covalent network that significantly restricts chain mobility and prevents viscous flow, thereby increasing the Young's modulus. Additionally, the presence of a crystalline PEO phase with helical structures acts as physical reinforcement domains within the matrix, further stiffening the material. The lithium salt may also contribute to modulus enhancement through the formation of ionic aggregates that function as physical crosslinks. Decreasing Factors: The inherent flexibility of the poly(ethylene oxide) backbone, characterized by low energy barriers for bond rotation around ether linkages, predisposes the material to lower stiffness. Furthermore, the incorporation of lithium salt often disrupts polymer crystallinity through ion-dipole interactions, which can reduce the volume fraction of rigid crystalline domains and act as a plasticizer. If the alpha-cyclodextrin forms threaded inclusion complexes, the potential for ring sliding along the polymer axis could reduce the effective network rigidity compared to fixed crosslinks. Dominant Factor: Despite the plasticizing influence of the lithium salt and the flexible backbone, the combination of substantial chemical crosslinking density (10 wt%) and the confirmed presence of crystalline PEO phases qualitatively dominates the mechanical response. These structural features establish a robust three-dimensional network that maintains solid-like behavior and higher stiffness at room temperature, overriding the factors that would otherwise promote a softer, rubbery, or liquid-like state."
    },
    "analysis_without_hierarchical_structure": {
