Repository: hhtrick/HHT-code

# HHT training framework

This directory contains model training, embedding precomputation, inference, article-level baselines and the curated datasets. All commands below assume that the working directory is `train_code/`.

## 3. Datasets and fixed partitions

Each main dataset is a JSON array at `dataset/{property}/{property}.json`. Entries contain source metadata, `chemical_composition`, `processing_history`, `hierarchical_structure`, `properties`, and two generated-analysis objects. Targets are stored as `properties[property]["value"]`; source metadata and target values are not predictive input fields.

| Property | Train | Validation | Test | Total |
|---|---:|---:|---:|---:|

File: train_code/dataset/E/E.json (part 203 of 204)
[
      "reasoning_analysis": "Increasing Factors: The chemical structure of poly(methyl methacrylate) features bulky alpha-methyl and ester side groups that impose significant steric hindrance on the polymer backbone, restricting segmental rotation and inherently increasing chain stiffness. Additionally, the testing temperature is well below the glass transition temperature, placing the material in a rigid glassy state where segmental motion is frozen, thereby maximizing resistance to elastic deformation. Decreasing Factors: The amorphous nature of the homopolymer lacks the reinforcing contribution of crystalline domains that typically elevate modulus in semi-crystalline polymers. Furthermore, the quasi-static cross-head speed allows for some viscoelastic relaxation during the initial loading phase, which may result in a lower measured modulus compared to high-strain-rate conditions, and commercial sourcing may introduce trace low-molecular-weight species acting as minor plasticizers. Dominant Factor: The thermodynamic state of the polymer serves as the dominant factor; since the testing environment is significantly below the glass transition temperature, the frozen chain mobility and strong intermolecular interactions intrinsic to the PMMA chemical structure dictate the stiffness, overriding the moderating effects of the amorphous morphology or the specific testing strain rate."
    }
  },
  {
    "doi": "10.1179/174328409X410827",
    "title": "Structural analysis and dynamic Young's modulus measurement of selected tropical wood polymer composites",
    "year": 2010,
    "chemical_composition": {
      "repeat_unit_psmiles": "[*]OC1OC(CO)C(O)C(O)C1O[*]",
      "monomers": [
        {
          "name": "Glucose",
          "smiles": "OC[C@H]1O[C@@H](O)[C@H](O)[C@H](O)[C@H]1O",
          "ratio_value": null,
          "ratio_unit": null
        }
      ],
      "additives": [],
      "is_homopolymer": false
    },
    "processing_history": "Artocarpus elasticus Wood Polymer Composite (WPC). Treated with sodium meta periodate in autoclave at 120°C, 85 kPa. Converted to 2,3-dialdehyde cellulose. Young's modulus (Storage Modulus E') measured by DMTA (Perkin Elmer PE-DMTA) at 10 Hz, 2°C/min, -100°C, dual cantilever bending mode.",
    "hierarchical_structure": "WPC with dialdehyde cellulose filling void spaces. Smoother fibre surface compared to raw wood.",
    "properties": {
      "E": {
        "value": [
          1.15
        ],
        "unit": "GPa"
      }
    },
    "analysis_with_hierarchical_structure": {
      "descriptive_text": "The sample consists of an Artocarpus elasticus Wood Polymer Composite (WPC) wherein the cellulosic component has been chemically modified to 2,3-dialdehyde cellulose. This transformation was achieved by treating the wood with sodium meta periodate in an autoclave at 120°C and 85 kPa. The resulting hierarchical structure features dialdehyde cellulose filling the void spaces within the wood matrix, yielding a smoother fibre surface compared to raw wood. The mechanical properties were characterized by measuring the Young's modulus (Storage Modulus E') using dynamic mechanical thermal analysis (DMTA) in dual cantilever bending mode at 10 Hz and a heating rate of 2°C/min starting from -100°C.",
      "reasoning_analysis": "Increasing Factors: The filling of void spaces by dialdehyde cellulose reduces overall porosity, which inherently increases the effective cross-sectional area bearing load and enhances the bulk modulus. Additionally, the smoother fibre surface suggests improved interfacial adhesion or reduced stress concentration points, facilitating more efficient stress transfer between the wood fibers and the matrix. The autoclave treatment at elevated temperature and pressure likely promotes densification of the composite structure. Decreasing Factors: The chemical conversion of cellulose to 2,3-dialdehyde cellulose involves the oxidative cleavage of the C2-C3 bond in the glucose pyranose rings. This ring-opening reaction significantly reduces the intrinsic conformational rigidity of the polymer backbone compared to native cellulose. Furthermore, this modification disrupts the extensive intra- and inter-molecular hydrogen bonding network responsible for cellulose crystallinity, thereby lowering the stiffness of the cellulosic phase. Dominant Factor: While the chemical modification intrinsically softens the cellulose chains, the dominant factor governing the bulk Young's modulus is likely the structural consolidation achieved through void filling and densification. The reduction in porosity and the improved interfacial contact within the composite architecture typically exert a stronger influence on the macroscopic stiffness than the reduction in intrinsic chain rigidity, resulting in a composite material where structural integrity dictates the mechanical response."
    },
    "analysis_without_hierarchical_structure": {
      "descriptive_text": "The investigated sample is an Artocarpus elasticus Wood Polymer Composite (WPC) featuring a cellulose backbone composed of glucose repeat units. The material was chemically modified through oxidation with sodium meta periodate within an autoclave at 120°C and 85 kPa, effectively converting the native cellulose into 2,3-dialdehyde cellulose. Mechanical characterization was performed via Dynamic Mechanical Thermal Analysis (DMTA) in dual cantilever bending mode at 10 Hz and 2°C/min, measuring the storage modulus (E') across a temperature range initiating at -100°C.",
      "reasoning_analysis": "Increasing Factors: The composite architecture incorporating Artocarpus elasticus wood fibers acts as a rigid reinforcement phase within the matrix, significantly enhancing the bulk stiffness and storage modulus through load transfer mechanisms. Additionally, the remaining hydroxyl groups on the cellulose backbone facilitate intermolecular hydrogen bonding, which restricts chain mobility and contributes to higher rigidity, particularly at the lower temperature range of the DMTA measurement. Decreasing Factors: The chemical treatment with sodium meta periodate induces periodate oxidation, cleaving the C2-C3 bond of the glucose pyranose rings to form 2,3-dialdehyde cellulose. This ring-opening reaction disrupts the inherent rigidity of the cyclic sugar structure, increasing backbone flexibility and reducing crystallinity, which intrinsically lowers the modulus of the cellulose phase. Furthermore, the autoclave processing at 120°C may induce thermal relaxation or partial degradation of the polymer network. Dominant Factor: While the chemical oxidation increases chain flexibility, the structural reinforcement provided by the lignocellulosic wood fibers within the composite matrix is the dominant factor governing the overall storage modulus, as the rigid fiber network sustains the mechanical load more effectively than the modified cellulose matrix alone."
    }
  },
  {
    "doi": "10.1177/0021998311401063",
    "title": "Short cellulosic fiber/starch acetate composites – micromechanical modeling of Young’s modulus",
    "year": 2011,
    "chemical_composition": {
      "repeat_unit_psmiles": null,
      "monomers": [
        {
          "name": "Starch",
          "smiles": "OC[C@H]1O[C@H](O)[C@H](O)[C@@H](O)[C@@H]1O",
          "ratio_value": 54.0,
          "ratio_unit": "wt%"
        }
      ],
      "additives": [
        {
          "name": "Triethyl citrate",
          "type": "plasticizer",
          "amount_value": 26.0,
          "amount_unit": "wt%"
        },
        {
          "name": "Flax fiber",
          "type": "filler",
          "amount_value": 20.0,
          "amount_unit": "wt%"
        }
      ],
      "is_homopolymer": false
    },
    "processing_history": "Compounded with temperature gradient 60-200°C, injection molded. Young's modulus measured by uniaxial tensile test at 5 mm/min crosshead speed, 23°C, 50% RH, ISO 527.",
    "hierarchical_structure": "Short fiber reinforced composite. Fibers oriented primarily in flow direction. Low porosity.",
    "properties": {
      "E": {
        "value": [
          2.89
        ],
        "unit": "GPa"
      }
    },
    "analysis_with_hierarchical_structure": {
      "descriptive_text": "The sample is a starch-based biocomposite consisting of a 54.0 wt% starch matrix plasticized with 26.0 wt% triethyl citrate and reinforced with 20.0 wt% flax fiber filler. It was processed via compounding with a temperature gradient of 60-200°C and injection molded to produce a short fiber reinforced composite with low porosity, where fibers are oriented primarily in the flow direction. The Young's modulus was characterized by uniaxial tensile test at a 5 mm/min crosshead speed under 23°C and 50% RH according to ISO 527.",
      "reasoning_analysis": "Increasing Factors: The incorporation of rigid flax fibers introduces a high-modulus phase that bears load according to rule-of-mixtures principles, significantly driving the Young's modulus upward. Furthermore, the injection molding process induces fiber orientation primarily in the flow direction, which aligns the reinforcement with the tensile stress axis during testing, maximizing stiffness contribution. The low porosity ensures efficient stress transfer between the matrix and fibers, preventing void-induced compliance. Decreasing Factors: The high concentration of triethyl citrate acts as an effective plasticizer, increasing free volume and segmental mobility within the starch matrix, which substantially reduces the matrix modulus. Additionally, the hygroscopic nature of starch means that testing at 50% relative humidity allows moisture absorption, which further plasticizes the matrix and lowers stiffness. The use of short fibers rather than continuous fibers also limits the maximum reinforcement efficiency compared to continuous composites. Dominant Factor: While the plasticizer and moisture content fundamentally soften the matrix phase, the flax fiber reinforcement and their flow-induced orientation qualitatively dominate the final Young's modulus behavior by establishing the primary load-bearing framework that counteracts the compliant nature of the plasticized starch matrix."
    },
    "analysis_without_hierarchical_structure": {
      "descriptive_text": "The sample consists of a starch-based composite formulation containing 54.0 wt% starch, 26.0 wt% triethyl citrate plasticizer, and 20.0 wt% flax fiber filler. The material was processed via compounding with a temperature gradient ranging from 60 to 200°C, followed by injection molding to form the test specimens. Mechanical characterization was performed by measuring the Young's modulus using a uniaxial tensile test at a crosshead speed of 5 mm/min under controlled conditions of 23°C and 50% relative humidity in accordance with ISO 527.",
      "reasoning_analysis": "Increasing Factors: The inclusion of 20.0 wt% flax fiber introduces rigid cellulosic reinforcements with a high intrinsic modulus, which enhances the composite stiffness through load transfer mechanisms. Additionally, the injection molding processing history likely induces orientation of the fibers along the flow direction, further maximizing the reinforcement efficiency in the tensile direction. Decreasing Factors: The substantial addition of 26.0 wt% triethyl citrate acts as a plasticizer that disrupts the intermolecular hydrogen bonding network within the starch matrix, significantly increasing chain mobility and free volume to reduce stiffness. Furthermore, the testing environment of 50% relative humidity promotes moisture absorption in the hydrophilic starch, acting as a secondary plasticizer, while the high compounding temperatures up to 200°C may induce thermal degradation, all contributing to a reduction in Young's modulus. Dominant Factor: The high concentration of triethyl citrate combined with moisture absorption qualitatively dominates the final mechanical behavior by fundamentally softening the continuous starch matrix. Since the matrix phase constitutes the majority of the volume, its reduced stiffness governs the bulk deformation response, leading to a lower overall modulus relative to unplasticized starch despite the reinforcing contribution of the flax fibers."
    }
  },
  {
    "doi": "10.1126/sciadv.adi8505",
    "title": "Strain-induced crystallization and phase separation used for fabricating a tough and stiff slide-ring solid polymer electrolyte",
    "year": 2023,
    "chemical_composition": {
      "repeat_unit_psmiles": null,
      "monomers": [
        {
          "name": "Poly(ethylene oxide)",
          "smiles": "OCC",
          "ratio_value": null,
          "ratio_unit": null
        },
        {
          "name": "alpha-Cyclodextrin",
          "smiles": "C(C1C(C(C(C(O1)O)O)O)O)OC2C(C(C(C(O2)CO)O)O)OC3C(C(C(C(O3)CO)O)O)OC4C(C(C(C(O4)CO)O)O)OC5C(C(C(C(O5)CO)O)O)OC6C(C(C(C(O6)CO)O)O)O",
          "ratio_value": null,
          "ratio_unit": null
        }
      ],
      "additives": [
        {
          "name": "Lithium bis(trifluoromethanesulfonyl)imide",
          "type": "salt",
          "amount_value": 0.1,
          "amount_unit": "[Li]/[O] molar ratio"
        },
        {
          "name": "Hexamethylene diisocyanate",
          "type": "crosslinker",
          "amount_value": 10,
          "amount_unit": "wt% versus PR"
        }
      ],
      "is_homopolymer": false
    },
    "processing_history": "PR and Li[NTf2] dissolved in DMF (PR/DMF weight fraction 1/5), cross-linked with HMDI at 60 °C for 1 day. DMF removed under reduced pressure at 100 °C within 2 days. Young's modulus measured by uniaxial tensile test at room temperature, strain rate 0.125 s^-1, calculated from initial straight parts of stress-strain curves.",
    "hierarchical_structure": "Amorphous PEO phase. Phase separation of hard CD aggregates forming a continuous phase in soft matrix (Li + PEO). Correlation length ~20 nm aggregates.",
    "properties": {
      "E": {
        "value": [
          0.01
        ],
        "unit": "GPa"
      }
    },
    "analysis_with_hierarchical_structure": {
      "descriptive_text": "The sample comprises a poly(ethylene oxide) matrix complexed with alpha-cyclodextrin and doped with lithium bis(trifluoromethanesulfonyl)imide salt at a [Li]/[O] molar ratio of 0.1. Hexamethylene diisocyanate was added as a crosslinker at 10 wt% versus polymer resin to chemically network the system. Preparation involved dissolving the polymer resin and salt in DMF, cross-linking at 60 °C for 24 hours, and removing the solvent under reduced pressure at 100 °C over 48 hours. Hierarchical analysis indicates an amorphous PEO phase with phase-separated hard alpha-cyclodextrin aggregates forming a continuous phase within the soft lithium-containing PEO matrix, characterized by a correlation length of approximately 20 nm. Mechanical properties were evaluated via uniaxial tensile testing at room temperature with a strain rate of 0.125 s^-1.",
      "reasoning_analysis": "Increasing Factors: The chemical crosslinking introduced by hexamethylene diisocyanate restricts chain mobility and enhances network stiffness. Additionally, the hierarchical structure features hard alpha-cyclodextrin aggregates forming a continuous phase, which acts as a rigid percolating scaffold significantly reinforcing the material. The presence of lithium salt introduces ionic interactions that function as physical crosslinks, further contributing to resistance against deformation. Decreasing Factors: The PEO matrix is described as amorphous, lacking the crystalline domains that typically provide higher stiffness in pure poly(ethylene oxide), and the flexible ether backbone inherently favors lower modulus behavior in the rubbery state. Furthermore, the complexation with cyclodextrin and salt disrupts the native crystallinity of PEO, potentially softening the matrix phase relative to semi-crystalline virgin polymer. Dominant Factor: The morphological arrangement where hard cyclodextrin aggregates form a continuous phase is the dominant factor. While the amorphous PEO matrix is inherently soft, the percolation of rigid aggregates combined with the covalent crosslinking density creates a structural framework that qualitatively dictates a higher Young's modulus compared to uncrosslinked, non-aggregated PEO systems."
    },
    "analysis_without_hierarchical_structure": {
      "descriptive_text": "The sample comprises a blend of poly(ethylene oxide) and alpha-cyclodextrin incorporated with lithium bis(trifluoromethanesulfonyl)imide salt at a [Li]/[O] molar ratio of 0.1 and hexamethylene diisocyanate as a crosslinker at 10 wt% versus the polymer component. The mixture was dissolved in dimethylformamide with a polymer-to-solvent weight fraction of 1/5, followed by cross-linking at 60 °C for 24 hours. Solvent removal was conducted under reduced pressure at 100 °C over two days. The Young's modulus was determined via uniaxial tensile testing at room temperature with a strain rate of 0.125 s^-1, calculated from the initial linear region of the stress-strain curves.",
      "reasoning_analysis": "Increasing Factors: The introduction of hexamethylene diisocyanate establishes a covalent crosslinked network, which significantly restricts long-range chain mobility and enhances stiffness. Additionally, the presence of alpha-cyclodextrin allows for the formation of supramolecular inclusion complexes with the poly(ethylene oxide) chains, acting as physical crosslinks that further constrain segmental motion. The lithium salt may also contribute to stiffness through ionic aggregation acting as temporary crosslinking points. Decreasing Factors: The coordination of lithium ions with the ether oxygens in the poly(ethylene oxide) backbone disrupts the regular packing of polymer chains, thereby reducing crystallinity which is a primary source of stiffness in pure poly(ethylene oxide). Furthermore, the inherent flexibility of the poly(ethylene oxide) ether backbone contributes to a lower baseline modulus compared to rigid backbone polymers. Dominant Factor: The formation of a permanent covalent network via hexamethylene diisocyanate crosslinking, reinforced by the supramolecular constraints imposed by the alpha-cyclodextrin inclusion complexes, qualitatively dominates the mechanical response. This network structure dictates the Young's modulus in the rubbery regime at room temperature, overriding the softening effect caused by the reduction in crystallinity due to salt addition."
    }
  },
  {
    "doi": "10.1126/sciadv.adi8505",
    "title": "Strain-induced crystallization and phase separation used for fabricating a tough and stiff slide-ring solid polymer electrolyte",
    "year": 2023,
    "chemical_composition": {
      "repeat_unit_psmiles": null,
      "monomers": [
        {
          "name": "Poly(ethylene oxide)",
          "smiles": "OCC",
          "ratio_value": null,
          "ratio_unit": null
        },
        {
          "name": "alpha-Cyclodextrin",
          "smiles": "C(C1C(C(C(C(O1)O)O)O)O)OC2C(C(C(C(O2)CO)O)O)OC3C(C(C(C(O3)CO)O)O)OC4C(C(C(C(O4)CO)O)O)OC5C(C(C(C(O5)CO)O)O)OC6C(C(C(C(O6)CO)O)O)O",
          "ratio_value": null,
          "ratio_unit": null
        }
      ],
      "additives": [
        {
          "name": "Lithium bis(trifluoromethanesulfonyl)imide",
          "type": "salt",
          "amount_value": 0.03,
          "amount_unit": "[Li]/[O] molar ratio"
        },
        {
          "name": "Hexamethylene diisocyanate",
          "type": "crosslinker",
          "amount_value": 10,
          "amount_unit": "wt% versus PR"
        }
      ],
      "is_homopolymer": false
    },
    "processing_history": "PR and Li[NTf2] dissolved in DMF (PR/DMF weight fraction 1/5), cross-linked with HMDI at 60 °C for 1 day. DMF removed under reduced pressure at 100 °C within 2 days. Young's modulus measured by uniaxial tensile test at room temperature, strain rate 0.125 s^-1, calculated from initial straight parts of stress-strain curves.",
    "hierarchical_structure": "Crystalline PEO phase (helical crystals) due to low salt concentration. PEO crystals function as physical cross-linking points.",
    "properties": {
      "E": {
        "value": [
          0.07
        ],
        "unit": "GPa"
      }
    },
    "analysis_with_hierarchical_structure": {
      "descriptive_text": "The sample consists of Poly(ethylene oxide) and alpha-Cyclodextrin components incorporated with Lithium bis(trifluoromethanesulfonyl)imide salt at a [Li]/[O] molar ratio of 0.03 and cross-linked using 10 wt% Hexamethylene diisocyanate. The preparation involved dissolving the polymer components and salt in DMF, followed by cross-linking with HMDI at 60 °C for 1 day and subsequent removal of the solvent under reduced pressure at 100 °C within 2 days. Hierarchical characterization reveals a crystalline PEO phase consisting of helical crystals, which function as physical cross-linking points within the network. The Young's modulus was determined via uniaxial tensile testing at room temperature with a strain rate of 0.125 s^-1, calculated from the initial linear region of the stress-strain curves.",
      "reasoning_analysis": "Increasing Factors: Chemical crosslinking with Hexamethylene diisocyanate creates a permanent covalent network that restricts macroscopic chain flow, directly increasing the Young's modulus. Furthermore, the formation of a crystalline PEO phase with helical crystals serves as rigid physical cross-linking points, significantly reinforcing the matrix compared to a purely amorphous state. The complete removal of the DMF solvent during processing eliminates plasticizing effects, resulting in a denser polymer network with higher stiffness. Decreasing Factors: The incorporation of Lithium bis(trifluoromethanesulfonyl)imide salt introduces ionic species that coordinate with ether oxygens, potentially disrupting perfect chain packing and reducing the overall degree of crystallinity relative to pure PEO, which would lower the modulus. Additionally, the intrinsic flexibility of the poly(ethylene oxide) backbone implies a low glass transition temperature, meaning the amorphous regions remain compliant at room temperature. Dominant Factor: The presence of the crystalline PEO phase acting as physical cross-links, synergistically combined with the covalent network formed by the hexamethylene diisocyanate crosslinker, qualitatively dominates the mechanical response. Despite the potential packing-disrupting effects of the lithium salt, the low salt concentration preserves the crystallinity, making the semi-crystalline chemically-crosslinked network the primary determinant of the modulus behavior."
    },
    "analysis_without_hierarchical_structure": {
      "descriptive_text": "The sample comprises a Poly(ethylene oxide) and alpha-Cyclodextrin-based matrix incorporated with Lithium bis(trifluoromethanesulfonyl)imide salt at a [Li]/[O] molar ratio of 0.03 and Hexamethylene diisocyanate as a crosslinker at 10 wt% versus the polymer reference. Preparation involved dissolving the components in DMF at a weight fraction of 1/5, followed by cross-linking with HMDI at 60 °C for one day. The solvent was subsequently removed under reduced pressure at 100 °C over two days. Mechanical characterization was performed via uniaxial tensile testing at room temperature with a strain rate of 0.125 s^-1, with the Young's modulus calculated from the initial linear portion of the stress-strain curves.",
      "reasoning_analysis": "Increasing Factors: The introduction of Hexamethylene diisocyanate creates a covalent crosslinked network, which significantly restricts chain mobility and enhances structural rigidity compared to a linear analogue. Additionally, the rigid cyclic structure of alpha-Cyclodextrin and the ionic associations from the Lithium bis(trifluoromethanesulfonyl)imide salt can act as physical constraints or fillers, potentially contributing to higher stiffness. Decreasing Factors: The flexible ether backbone of Poly(ethylene oxide) inherently possesses a low glass transition temperature, promoting segmental mobility at room temperature. Furthermore, the presence of the lithium salt and the inclusion of cyclodextrin typically disrupt the crystallization of PEO chains; since crystalline domains significantly reinforce modulus, their suppression leads to a softer, more amorphous material. Dominant Factor: The covalent crosslinking density introduced by the HMDI is the dominant factor, as it establishes a permanent network structure that prevents viscous flow and defines the solid-state mechanical integrity, overriding the modulus-reducing effects of crystallinity suppression and backbone flexibility to ensure a measurable elastic response."
    }
  },
  {
    "doi": null,
    "title": "Simultaneous strain and temperature measurement with enhanced intrinsic sensitivity using etched polymer fibre Bragg gratings",
    "year": null,
    "chemical_composition": {
      "repeat_unit_psmiles": "[*]CC(C)(C(=O)OC)[*]",
      "monomers": [
        {
          "name": "Methyl methacrylate",
          "smiles": "CC(=C)C(=O)OC",
          "ratio_value": null,
          "ratio_unit": null
        }
      ],
      "additives": [],
      "is_homopolymer": true
    },
    "processing_history": "In-house produced step-index single-mode photosensitive polymer fibre. Etched using solvent etching technique (acetone 99.5% mixed with methanol 1:1 ratio). Sample diameter 70 µm. Young's modulus measured by Mach-1TM mechanical testing system, mounted in testing machine and stressed to failure at a constant cross-head displacement rate.",
    "hierarchical_structure": "Single-mode polymer optical fibre, step-index, 12 µm core diameter, 70 µm cladding diameter (etched).",
    "properties": {
      "E": {
        "value": [
          1.71
        ],
        "unit": "GPa"
      }
    },
    "analysis_with_hierarchical_structure": {
      "descriptive_text": "The sample is a poly(methyl methacrylate) homopolymer configured as an in-house produced step-index single-mode photosensitive polymer fibre. The hierarchical structure consists of a 12 µm core diameter surrounded by a 70 µm cladding diameter following an etching process. Processing history involves solvent etching using a 1:1 mixture of 99.5% acetone and methanol to define the final fibre dimensions. Mechanical characterization was conducted using a Mach-1TM testing system, where the etched fibre was mounted and stressed to failure at a constant cross-head displacement rate to determine the Young's modulus.",
      "reasoning_analysis": "Increasing Factors: The poly(methyl methacrylate) backbone exists in a glassy state at room temperature, where the bulky ester and alpha-methyl side groups restrict segmental motion through steric hindrance, intrinsically providing a high stiffness baseline. Furthermore, the fabrication of the material as a drawn fibre likely induces molecular orientation along the fibre axis, which aligns polymer chains with the loading direction and significantly increases the Young's modulus compared to isotropic bulk material. Decreasing Factors: The processing history involves solvent etching with an acetone and methanol mixture, where acetone is a known good solvent for PMMA that can induce swelling, surface crazing, or residual plasticization if not completely removed. This solvent exposure may increase free volume or introduce micro-structural defects at the surface, thereby reducing the effective load-bearing capacity and lowering the modulus. Additionally, the reduction to a 70 µm diameter amplifies the influence of any surface defects generated during etching. Dominant Factor: The intrinsic rigidity of the glassy polymer matrix combined with drawing-induced chain orientation qualitatively dominates the final E behavior by establishing a high stiffness baseline; however, the aggressive solvent etching history acts as a critical modifying factor that likely reduces the modulus relative to a pristine drawn fibre due to potential surface plasticization and defect introduction."
    },
    "analysis_without_hierarchical_structure": {
      "descriptive_text": "The sample consists of a poly(methyl methacrylate) homopolymer fabricated into an in-house produced step-index single-mode photosensitive polymer fiber with a diameter of 70 µm. The processing history involves a solvent etching technique utilizing a 1:1 ratio mixture of 99.5% acetone and methanol. Mechanical characterization was conducted using a Mach-1TM mechanical testing system, where the fiber was mounted and stressed to failure at a constant cross-head displacement rate to determine the Young's modulus.",
      "reasoning_analysis": "Increasing Factors: The intrinsic chemical structure of poly(methyl methacrylate), characterized by bulky methyl and ester side groups, imposes significant steric hindrance on backbone rotation, resulting in a rigid glassy state at room temperature that inherently supports a high Young's modulus. Additionally, the fiber production process likely induces molecular orientation along the fiber axis, which typically enhances stiffness in the longitudinal direction. Decreasing Factors: The solvent etching history using an acetone and methanol mixture presents a significant risk of plasticization. Acetone is a known good solvent for PMMA, and residual solvent molecules trapped within the matrix or surface swelling induced by the etching process can increase free volume and reduce intermolecular cohesive forces, thereby depressing the Young's modulus. Furthermore, solvent exposure might introduce micro-voids or surface crazing that could compromise structural integrity during tensile loading. Dominant Factor: While the intrinsic rigidity of the PMMA backbone and potential molecular orientation provide a high baseline stiffness, the aggressive solvent etching history involving acetone is the dominant factor. The potential for residual solvent plasticization or solvent-induced microstructural damage qualitatively outweighs the intrinsic stiffness, likely leading to a reduced Young's modulus compared to a pristine, unetched bulk PMMA sample."
    }
  },
  {
    "doi": "10.1179/174328409X410827",
    "title": "Structural analysis and dynamic Young's modulus measurement of selected tropical wood polymer composites",
    "year": 2010,
    "chemical_composition": {
      "repeat_unit_psmiles": "[*]OC1OC(CO)C(O)C(O)C1O[*]",
      "monomers": [
        {
          "name": "Glucose",
          "smiles": "OC[C@H]1O[C@@H](O)[C@H](O)[C@H](O)[C@H]1O",
          "ratio_value": null,
          "ratio_unit": null
        }
      ],
      "additives": [],
      "is_homopolymer": false
    },
    "processing_history": "Artocarpus rigidus raw wood. Air dried at 25°C, 60% RH for 1 month. Machined to 10 mm x 2 mm x 7.5 mm. Young's modulus (Storage Modulus E') measured by DMTA (Perkin Elmer PE-DMTA) at 10 Hz, 2°C/min, -100°C, dual cantilever bending mode.",
    "hierarchical_structure": "Raw tropical wood structure with cellulose fibres, hemicellulose, and lignin. Moisture content ~15%.",
    "properties": {
      "E": {
        "value": [
          0.14
        ],
        "unit": "GPa"
      }
    },
    "analysis_with_hierarchical_structure": {
      "descriptive_text": "The sample consists of raw Artocarpus rigidus wood, a natural biocomposite primarily composed of glucose-based polysaccharides including cellulose fibres, hemicellulose, and lignin. The material was processed by air drying at 25°C and 60% relative humidity for one month to achieve a moisture content of approximately 15%, followed by machining into specimens with dimensions of 10 mm x 2 mm x 7.5 mm. The hierarchical structure retains the native tropical wood morphology, and the mechanical properties were characterized via dynamic mechanical thermal analysis (DMTA) in dual cantilever bending mode at 10 Hz with a heating rate of 2°C/min starting from -100°C to determine the Storage Modulus (E').",
      "reasoning_analysis": "Increasing Factors: The presence of highly crystalline cellulose microfibrils within the hierarchical structure provides significant reinforcement due to strong intermolecular hydrogen bonding and high aspect ratio, intrinsically driving the modulus higher. Additionally, the lignin component acts as a rigid, crosslinked phenolic matrix that binds the fibers, further contributing to the overall stiffness of the composite. Decreasing Factors: The processing history involving air drying to a moisture content of approximately 15% introduces water molecules into the amorphous regions of the hemicellulose and lignin, which act as plasticizers by disrupting hydrogen bonding networks and increasing chain mobility, thereby reducing the modulus. Furthermore, the inherent amorphous content within the hemicellulose and lignin phases possesses lower stiffness compared to the crystalline cellulose, limiting the maximum achievable modulus. Dominant Factor: The reinforcing architecture of the crystalline cellulose microfibrils qualitatively dominates the final E behavior by establishing the material as a rigid structural composite; however, the plasticizing effect of the 15% moisture content from the air-drying process serves as the critical modulating factor that determines the specific stiffness relative to oven-dry conditions."
    },
    "analysis_without_hierarchical_structure": {
      "descriptive_text": "The sample consists of Artocarpus rigidus raw wood, characterized by a polysaccharide backbone derived from glucose monomers within a heterogeneous natural composite structure. The material was subjected to air drying at 25°C and 60% relative humidity for one month to equilibrate moisture content, followed by machining to dimensions of 10 mm x 2 mm x 7.5 mm. The storage modulus was evaluated using dynamic mechanical thermal analysis in dual cantilever bending mode at a frequency of 10 Hz and a heating rate of 2°C/min, initiating from -100°C.",
      "reasoning_analysis": "Increasing Factors: The presence of glucose-based cellulose microfibrils creates a highly crystalline reinforcement phase within the natural matrix, where extensive inter- and intra-molecular hydrogen bonding significantly restricts chain mobility and enhances structural rigidity. Additionally, the natural composite architecture, implied by the non-homopolymer classification and raw wood designation, functions as a fiber-reinforced system where stiff cellulose fibers bear the primary load, driving the modulus upward. Decreasing Factors: The processing history involving air drying at 60% relative humidity introduces equilibrium moisture content into the material, where water molecules act as plasticizers by forming hydrogen bonds with hydroxyl groups in the amorphous lignin and hemicellulose regions, thereby increasing free volume and reducing inter-chain friction. Furthermore, the machining process may introduce microstructural defects or surface damage that could locally compromise stiffness. Dominant Factor: While the crystalline cellulose framework establishes a high baseline stiffness, the moisture absorption inherent to the 60% RH air-drying history is the dominant dynamic factor that qualitatively reduces the modulus relative to a fully dried state, as water plasticization of the amorphous matrix significantly alters the viscoelastic response."
    }
  },
  {
    "doi": "10.1126/sciadv.adi8505",
    "title": "Strain-induced crystallization and phase separation used for fabricating a tough and stiff slide-ring solid polymer electrolyte",
    "year": 2023,
    "chemical_composition": {
      "repeat_unit_psmiles": null,
      "monomers": [
        {
          "name": "Poly(ethylene oxide)",
          "smiles": "OCC",
          "ratio_value": null,
          "ratio_unit": null
        },
        {
          "name": "alpha-Cyclodextrin",
          "smiles": "C(C1C(C(C(C(O1)O)O)O)O)OC2C(C(C(C(O2)CO)O)O)OC3C(C(C(C(O3)CO)O)O)OC4C(C(C(C(O4)CO)O)O)OC5C(C(C(C(O5)CO)O)O)OC6C(C(C(C(O6)CO)O)O)O",
          "ratio_value": null,
          "ratio_unit": null
        }
      ],
      "additives": [
        {
          "name": "Lithium bis(trifluoromethanesulfonyl)imide",
          "type": "salt",
          "amount_value": 0.2,
          "amount_unit": "[Li]/[O] molar ratio"
        },
        {
          "name": "Hexamethylene diisocyanate",
          "type": "crosslinker",
          "amount_value": 10,
          "amount_unit": "wt% versus PR"
        }
      ],
      "is_homopolymer": false
    },
    "processing_history": "PR and Li[NTf2] dissolved in DMF (PR/DMF weight fraction 1/5), cross-linked with HMDI at 60 °C for 1 day. DMF removed under reduced pressure at 100 °C within 2 days. Young's modulus measured by uniaxial tensile test at room temperature, strain rate 0.125 s^-1, calculated from initial straight parts of stress-strain curves.",
    "hierarchical_structure": "Amorphous PEO phase. Phase separation of hard CD aggregates forming a continuous phase in soft matrix (Li + PEO).",
    "properties": {
      "E": {
        "value": [
          0.0
        ],
        "unit": "GPa"
      }
    },
    "analysis_with_hierarchical_structure": {
      "descriptive_text": "The sample comprises a composite system derived from Poly(ethylene oxide) and alpha-Cyclodextrin, incorporated with Lithium bis(trifluoromethanesulfonyl)imide salt at a [Li]/[O] molar ratio of 0.2 and Hexamethylene diisocyanate crosslinker at 10 wt% relative to the polymer. The material was prepared by dissolving the polymer resin and salt in DMF with a weight fraction of 1/5, followed by cross-linking at 60 °C for 24 hours and subsequent solvent removal under reduced pressure at 100 °C over 48 hours. Hierarchical characterization reveals an amorphous PEO phase with phase-separated hard alpha-Cyclodextrin aggregates that form a continuous phase within a soft matrix containing the lithium salt and PEO. Young's modulus was determined via uniaxial tensile testing at room temperature with a strain rate of 0.125 s^-1, calculated from the initial linear region of the stress-strain curves.",
      "reasoning_analysis": "Increasing Factors: The introduction of Hexamethylene diisocyanate establishes a covalent crosslinking network that significantly restricts chain mobility and enhances structural rigidity. Furthermore, the hierarchical structure features hard alpha-Cyclodextrin aggregates forming a continuous phase, which creates a percolating rigid network capable of bearing load effectively. The presence of lithium salt may also contribute to increased stiffness through ionic interactions acting as physical crosslinks within the polymer matrix. Decreasing Factors: The PEO phase is explicitly described as amorphous, lacking the reinforcing effect of semi-crystalline domains typically found in pure PEO, which inherently lowers the matrix stiffness. Additionally, the interaction between the lithium salt and PEO chains can disrupt chain packing and induce a plasticization effect within the soft matrix, potentially reducing the modulus relative to a salt-free crystalline counterpart. Dominant Factor: The formation of a continuous phase composed of rigid alpha-Cyclodextrin aggregates, reinforced by the covalent crosslinking network, qualitatively dominates the mechanical behavior. This rigid percolating structure overrides the softness associated with the amorphous PEO matrix, driving the overall Young's modulus higher than would be expected for a simple soft polymer blend."
    },
    "analysis_without_hierarchical_structure": {
