Repository: hhtrick/HHT-code

# HHT training framework

This directory contains model training, embedding precomputation, inference, article-level baselines and the curated datasets. All commands below assume that the working directory is `train_code/`.

## 3. Datasets and fixed partitions

Each main dataset is a JSON array at `dataset/{property}/{property}.json`. Entries contain source metadata, `chemical_composition`, `processing_history`, `hierarchical_structure`, `properties`, and two generated-analysis objects. Targets are stored as `properties[property]["value"]`; source metadata and target values are not predictive input fields.

| Property | Train | Validation | Test | Total |
|---|---:|---:|---:|---:|

File: train_code/dataset/E/E.json (part 204 of 204)
[
      "descriptive_text": "The sample comprises a composite system featuring Poly(ethylene oxide) and alpha-Cyclodextrin, doped with Lithium bis(trifluoromethanesulfonyl)imide salt at a [Li]/[O] molar ratio of 0.2 and chemically cross-linked with 10 wt% Hexamethylene diisocyanate. Preparation involved dissolving the polymer and salt in dimethylformamide at a 1/5 weight fraction, followed by cross-linking at 60 °C for one day and subsequent solvent removal under reduced pressure at 100 °C over two days. The Young's modulus was subsequently characterized using uniaxial tensile testing at room temperature with a strain rate of 0.125 s^-1.",
      "reasoning_analysis": "Increasing Factors: The introduction of Hexamethylene diisocyanate establishes a covalent crosslinked network, which fundamentally restricts polymer chain mobility and prevents viscous flow, thereby significantly enhancing the stiffness compared to a linear precursor. Additionally, the alpha-Cyclodextrin molecules may form supramolecular inclusion complexes with the Poly(ethylene oxide) chains, acting as rigid physical crosslinks or reinforcing fillers that further contribute to a higher modulus. Decreasing Factors: The incorporation of Lithium bis(trifluoromethanesulfonyl)imide salt typically disrupts the crystalline domains of Poly(ethylene oxide), which are a primary source of mechanical rigidity in the pristine polymer, leading to a reduction in modulus. Furthermore, the inherent flexibility of the polyether backbone and the potential for residual dimethylformamide solvent acting as a plasticizer if not fully removed during the drying process could increase free volume and lower the stiffness. Dominant Factor: The chemical crosslinking density introduced by the Hexamethylene diisocyanate is the dominant factor governing the mechanical integrity of this specific sample. While the salt addition suppresses crystallinity which would otherwise lower the modulus, the covalent network ensures the material maintains a solid-state rubbery or glassy plateau modulus, overriding the softening effects associated with the loss of crystalline order and defining the final elastic response."
    }
  },
  {
    "doi": "10.3390/polym14193969",
    "title": "The Synergistic Effects of Hybrid Micro and Nano Silica in Influencing the Mechanical Properties of Epoxy Composites—A New Model",
    "year": 2022,
    "chemical_composition": {
      "repeat_unit_psmiles": null,
      "monomers": [
        {
          "name": "DGEBA Epoxy (CP812P Part A)",
          "smiles": null,
          "ratio_value": null,
          "ratio_unit": null
        },
        {
          "name": "Hardener (CP812P Part B)",
          "smiles": null,
          "ratio_value": null,
          "ratio_unit": null
        }
      ],
      "additives": [
        {
          "name": "Micro Silica",
          "type": "filler",
          "amount_value": 15,
          "amount_unit": "wt%"
        },
        {
          "name": "Nano Silica",
          "type": "filler",
          "amount_value": 15,
          "amount_unit": "wt%"
        }
      ],
      "is_homopolymer": false
    },
    "processing_history": "Micro silica and Nano silica mixed with epoxy resin at 500 rpm for 5 min. Hardener added at 2:1 ratio. Cured at room temperature for 24 h. Young's modulus measured by uniaxial tensile test (ASTM D638) using Instron 5569 A at 2 mm/min crosshead speed.",
    "hierarchical_structure": "Epoxy matrix with dispersed Micro silica (40-75 μm) and Nano silica (30 ± 5 nm) particles. Homogenous distribution.",
    "properties": {
      "E": {
        "value": [
          5.22
        ],
        "unit": "GPa"
      }
    },
    "analysis_with_hierarchical_structure": {
      "descriptive_text": "The material system is an epoxy-based composite comprising DGEBA Epoxy (CP812P Part A) crosslinked with CP812P Part B hardener. The matrix is reinforced with a hybrid filler system consisting of 15 wt% Micro Silica (40-75 μm) and 15 wt% Nano Silica (30 ± 5 nm), achieving a total filler content of 30 wt%. Processing involved mixing the silica fillers with the resin at 500 rpm for 5 minutes, followed by hardener addition at a 2:1 ratio and curing at room temperature for 24 hours, resulting in a structure with homogenous distribution of both micro- and nano-scale particles. Mechanical characterization was performed via uniaxial tensile testing according to ASTM D638 using an Instron 5569 A at a crosshead speed of 2 mm/min.",
      "reasoning_analysis": "Increasing Factors: The incorporation of rigid silica fillers, both micro and nano-scale, significantly enhances stiffness relative to the neat epoxy matrix due to the high intrinsic modulus of silica compared to the polymer network. The high total loading of 30 wt% restricts polymer chain deformation through hydrodynamic reinforcement and particle packing effects, while the nano-silica component specifically contributes to stiffening via a high surface-area-to-volume ratio that creates a constrained interphase region. Decreasing Factors: The room temperature curing protocol may limit the final crosslink density of the epoxy network compared to elevated temperature cures, potentially resulting in a less rigid matrix backbone. Additionally, the high viscosity induced by 30 wt% filler loading during the 500 rpm mixing process could entrain micro-voids if degassing was not performed, which would act as compliance points under tensile load. Dominant Factor: The reinforcement provided by the high volume fraction of rigid silica fillers qualitatively dominates the mechanical response, as the load-bearing capacity of the composite is primarily dictated by the stiff particulate phase rather than the variations in the matrix crosslink density induced by the curing temperature."
    },
    "analysis_without_hierarchical_structure": {
      "descriptive_text": "The sample comprises a thermoset epoxy composite synthesized from DGEBA Epoxy (CP812P Part A) and a compatible hardener (CP812P Part B). The polymer matrix is reinforced with a hybrid filler system consisting of 15 wt% Micro Silica and 15 wt% Nano Silica. During preparation, the silica fillers were mixed with the epoxy resin at 500 rpm for 5 minutes, after which the hardener was added at a 2:1 ratio. The mixture was cured at room temperature for 24 hours to form the final solid composite. Mechanical characterization was performed via uniaxial tensile testing according to ASTM D638 standards using an Instron 5569 A machine at a crosshead speed of 2 mm/min to determine the Young's modulus.",
      "reasoning_analysis": "Increasing Factors: The incorporation of rigid silica fillers, totaling 30 wt% combined loading of micro and nano scales, significantly reinforces the polymer matrix due to the much higher intrinsic stiffness of silica compared to the epoxy network. Additionally, the chemical reaction between the DGEBA epoxy and hardener forms a crosslinked thermoset network, which restricts chain mobility and provides a stiffer baseline modulus than linear thermoplastic counterparts. Decreasing Factors: The room temperature curing process may result in a lower degree of conversion and crosslink density compared to elevated temperature curing protocols, potentially limiting the maximum stiffness achievable by the matrix phase. Furthermore, the mixing protocol of 500 rpm for only 5 minutes may be insufficient to fully disperse the high loading of nano silica, leading to particle agglomeration which can act as stress concentrators and reduce the effective reinforcement efficiency of the nanofiller. Dominant Factor: The high volume fraction of rigid ceramic fillers serves as the dominant factor driving the Young's modulus upward, as the load-bearing capacity of the silica phase outweighs the variations in matrix stiffness caused by the room temperature cure or potential dispersion imperfections."
    }
  },
  {
    "doi": "10.1177/0021998311401063",
    "title": "Short cellulosic fiber/starch acetate composites – micromechanical modeling of Young’s modulus",
    "year": 2011,
    "chemical_composition": {
      "repeat_unit_psmiles": null,
      "monomers": [
        {
          "name": "Starch",
          "smiles": "OC[C@H]1O[C@H](O)[C@H](O)[C@@H](O)[C@@H]1O",
          "ratio_value": 67.5,
          "ratio_unit": "wt%"
        }
      ],
      "additives": [
        {
          "name": "Triethyl citrate",
          "type": "plasticizer",
          "amount_value": 32.5,
          "amount_unit": "wt%"
        }
      ],
      "is_homopolymer": false
    },
    "processing_history": "Compounded with temperature gradient 60-200°C, injection molded. Young's modulus measured by uniaxial tensile test at 5 mm/min crosshead speed, 23°C, 50% RH, ISO 527.",
    "hierarchical_structure": "Neat plasticized starch acetate matrix.",
    "properties": {
      "E": {
        "value": [
          0.76
        ],
        "unit": "GPa"
      }
    },
    "analysis_with_hierarchical_structure": {
      "descriptive_text": "The material system comprises a neat plasticized starch acetate matrix formulated with 67.5 wt% starch and 32.5 wt% triethyl citrate serving as a plasticizer. Processing was conducted via compounding under a temperature gradient of 60 to 200°C followed by injection molding. The resulting hierarchical structure is identified as a homogeneous plasticized matrix, and the Young's modulus was characterized using a uniaxial tensile test at a crosshead speed of 5 mm/min under controlled conditions of 23°C and 50% relative humidity according to ISO 527 standards.",
      "reasoning_analysis": "Increasing Factors: The inherent rigidity of the glucopyranose rings within the starch backbone provides a baseline structural stiffness that is generally higher than fully flexible aliphatic polymer chains. Additionally, the injection molding process may induce slight molecular orientation along the flow direction, which could potentially enhance stiffness anisotropically in the testing direction. Decreasing Factors: The substantial loading of triethyl citrate (32.5 wt%) significantly increases free volume and screens intermolecular hydrogen bonding between starch chains, drastically reducing interchain friction and stiffness. Furthermore, the chemical modification to starch acetate and the high-temperature compounding up to 200°C likely disrupt native crystalline domains, resulting in a more amorphous and compliant matrix, while the testing environment at 50% relative humidity allows moisture absorption that acts as a secondary plasticizer to further lower the modulus. Dominant Factor: The plasticization effect qualitatively dominates the mechanical behavior; the high weight fraction of triethyl citrate combined with environmental moisture absorption fundamentally transforms the material from a rigid biopolymer into a flexible, compliant thermoplastic, overriding the intrinsic stiffness of the carbohydrate backbone."
    },
    "analysis_without_hierarchical_structure": {
      "descriptive_text": "The sample consists of a thermoplastic starch formulation containing 67.5 wt% starch and 32.5 wt% triethyl citrate as a plasticizer. The material was compounded using a temperature gradient ranging from 60 to 200°C and subsequently shaped via injection molding. Mechanical characterization was performed according to ISO 527 standards, where the Young's modulus was determined by a uniaxial tensile test at a crosshead speed of 5 mm/min under controlled conditions of 23°C and 50% relative humidity.",
      "reasoning_analysis": "Increasing Factors: The inherent rigidity of the starch glucopyranose rings and the potential for intermolecular hydrogen bonding within the polysaccharide matrix provide a structural basis for stiffness. Additionally, the injection molding processing history may induce molecular orientation along the flow direction, which can anisotropically enhance the modulus. Decreasing Factors: The addition of triethyl citrate at a high concentration of 32.5 wt% serves as a potent plasticizer that increases free volume and screens intermolecular hydrogen bonds, drastically reducing chain stiffness. Furthermore, the testing condition of 50% relative humidity allows the hygroscopic starch to absorb moisture, acting as a secondary plasticizer, while the high compounding temperatures up to 200°C risk thermal degradation of the polymer chains, reducing molecular weight and entanglement density. Dominant Factor: The substantial loading of the triethyl citrate plasticizer combined with moisture absorption at 50% RH qualitatively dominates the mechanical response, shifting the material behavior from a rigid biopolymer to a flexible thermoplastic, thereby suppressing the intrinsic modulus of the starch backbone."
    }
  },
  {
    "doi": "10.1177/0021998311401063",
    "title": "Short cellulosic fiber/starch acetate composites – micromechanical modeling of Young’s modulus",
    "year": 2011,
    "chemical_composition": {
      "repeat_unit_psmiles": null,
      "monomers": [
        {
          "name": "Starch",
          "smiles": "OC[C@H]1O[C@H](O)[C@H](O)[C@@H](O)[C@@H]1O",
          "ratio_value": 40.5,
          "ratio_unit": "wt%"
        }
      ],
      "additives": [
        {
          "name": "Triethyl citrate",
          "type": "plasticizer",
          "amount_value": 19.5,
          "amount_unit": "wt%"
        },
        {
          "name": "Flax fiber",
          "type": "filler",
          "amount_value": 40.0,
          "amount_unit": "wt%"
        }
      ],
      "is_homopolymer": false
    },
    "processing_history": "Compounded with temperature gradient 60-200°C, injection molded. Young's modulus measured by uniaxial tensile test at 5 mm/min crosshead speed, 23°C, 50% RH, ISO 527.",
    "hierarchical_structure": "Short fiber reinforced composite. Fibers oriented primarily in flow direction. Low porosity.",
    "properties": {
      "E": {
        "value": [
          4.97
        ],
        "unit": "GPa"
      }
    },
    "analysis_with_hierarchical_structure": {
      "descriptive_text": "The material system is a short fiber reinforced composite comprising a starch matrix (40.5 wt%) plasticized with triethyl citrate (19.5 wt%) and reinforced with flax fiber filler (40.0 wt%). Processing involved compounding under a temperature gradient of 60–200°C followed by injection molding, resulting in a structure with low porosity where the fibers are oriented primarily in the flow direction. Mechanical evaluation was conducted via uniaxial tensile testing at a crosshead speed of 5 mm/min under controlled conditions of 23°C and 50% relative humidity in accordance with ISO 527.",
      "reasoning_analysis": "Increasing Factors: The incorporation of 40.0 wt% rigid flax fibers significantly enhances stiffness through load transfer from the matrix to the reinforcement, while the injection molding process aligns these fibers primarily in the flow direction, maximizing their reinforcement efficiency along the tensile axis. Additionally, the low porosity indicated in the hierarchical structure minimizes void-induced stress concentrations that would otherwise compromise structural integrity. Decreasing Factors: The substantial addition of 19.5 wt% triethyl citrate acts as a plasticizer, increasing free volume and segmental mobility within the starch matrix, thereby reducing intrinsic matrix stiffness. Furthermore, the testing environment of 50% relative humidity allows for moisture absorption by the hygroscopic starch, which acts as an additional plasticizing agent, and the high compounding temperature up to 200°C risks thermal degradation of the polysaccharide chains, potentially lowering molecular weight and modulus. Dominant Factor: Despite the softening effects of the plasticizer and environmental moisture, the high volume fraction and specific orientation of the stiff flax fibers qualitatively dominate the mechanical response, driving the composite modulus higher relative to the unreinforced plasticized matrix through the rule of mixtures effect."
    },
    "analysis_without_hierarchical_structure": {
      "descriptive_text": "The sample consists of a starch-based composite containing 40.5 wt% starch as the matrix material, blended with 19.5 wt% triethyl citrate acting as a plasticizer and reinforced with 40.0 wt% flax fiber filler. The material was prepared via compounding using a temperature gradient ranging from 60 to 200°C, followed by injection molding to form the final specimens. Mechanical characterization was conducted via uniaxial tensile testing at a crosshead speed of 5 mm/min under controlled conditions of 23°C and 50% relative humidity in accordance with ISO 527 standards.",
      "reasoning_analysis": "Increasing Factors: The incorporation of 40.0 wt% flax fiber filler serves as the primary reinforcement mechanism, where the high modulus of the rigid natural fibers transfers stress effectively through the matrix, significantly driving the Young's modulus upward via the rule of mixtures. Additionally, the injection molding processing history may induce fiber orientation along the flow direction, further enhancing stiffness in the testing axis. Decreasing Factors: The presence of 19.5 wt% triethyl citrate plasticizer disrupts the extensive hydrogen bonding network inherent to the starch matrix, increasing free volume and chain mobility which qualitatively reduces stiffness. Furthermore, the testing condition of 50% relative humidity allows hygroscopic starch to absorb moisture, acting as an additional plasticizer that depresses the modulus, while the high compounding temperature up to 200°C risks thermal degradation of the biopolymer backbone. Dominant Factor: Despite the significant softening effects introduced by the plasticizer and environmental moisture, the high volume fraction of rigid flax fibers establishes a percolating structural network that bears the majority of the applied load, qualitatively dominating the final Young's modulus behavior by maintaining a composite stiffness significantly higher than that of the unreinforced plasticized matrix."
    }
  }
]
