Repository: hhtrick/HHT-code

# HHT — Holistic History-aware Text for Polymer Property Prediction

HHT represents polymer composition and processing history as text, encodes it with a pretrained language model, and predicts properties using learned pooling and an MLP regression head. This repository contains the literature-mining pipeline, training code, curated datasets and fixed evaluation partitions for six polymer properties and two continual-training domains.

## Repository structure

```text
.
├── train_code/       # Training, embedding caches, inference, curated data and split indices
│   └── README.md
├── dataming_code/    # PDF → Markdown → extraction/review → text generation → JSON export
│   └── README.md
├── mined_publications.csv  # Unique DOI–property pairs for the released datasets
└── README.md
```

See the [training guide](train_code/README.md) and [data-mining guide](dataming_code/README.md) for configuration and execution instructions. Run commands from the corresponding subdirectory.

## Models and experiments

- **HHT:** frozen LLM representations with sigmoid-gated pooling and an MLP. The standard ChemDFM configuration samples input Types 2 and 4 during training and uses Type 2 for validation and testing.
- **HHT-C:** complete chemical-composition information without processing history, implemented as input Type 9.
- **Structural comparisons:** adapted PolyBERT and PerioGT, plus LLM-struct with reduced structural input fields.

# HHT training framework

This directory contains model training, embedding precomputation, inference, article-level baselines and the curated datasets. All commands below assume that the working directory is `train_code/`.

## 3. Datasets and fixed partitions

Each main dataset is a JSON array at `dataset/{property}/{property}.json`. Entries contain source metadata, `chemical_composition`, `processing_history`, `hierarchical_structure`, `properties`, and two generated-analysis objects. Targets are stored as `properties[property]["value"]`; source metadata and target values are not predictive input fields.

| Property | Train | Validation | Test | Total |
|---|---:|---:|---:|---:|
| Tg | 1,210 | 168 | 340 | 1,718 |
| Tm | 952 | 135 | 261 | 1,348 |
| E | 921 | 132 | 249 | 1,302 |
| UTS | 1,323 | 179 | 375 | 1,877 |
| eps | 899 | 127 | 260 | 1,286 |
| n | 915 | 129 | 256 | 1,300 |

The table gives entry-level random partitions. Each dataset also contains:

- `split_random.pkl`: entry-level random split.
- `split_article.pkl`: disjoint source-article split, grouping by normalized DOI with title fallback when needed.
- `split_holdout_whole.pkl`: complete test articles held out, with the remaining records randomly split into training and validation (Supplementary Note 14). Training and validation can share articles; neither shares a test DOI.
- `split_random_{20,40,60,80}pct.pkl` and corresponding `split_article_*pct.pkl`: nested training subsets, with fixed validation/test indices for each split family.

Pickle indices are zero-based positions in the matching JSON array. Preserve their order and use the supplied JSON/PKL pairs together. Curated counts need not equal exact 70/10/20 proportions. The scripts use these saved partitions; they do not create a new split for each seed.

Domain data use separate files:

| Domain key | Training | Validation | Test JSON | Test records |
|---|---:|---:|---|---:|
| `E` | 561 | 140 | `val_dataset/val_E_1.json` | 178 |
| `Tm` | 50 | 0 | `val_dataset/val_Tm_1.json` | 23 |
| `E_article` | 505 | 173 | `val_dataset/val_E_article_1.json` | 201 |

The corresponding pool and `split_continue_train.pkl` are in `continue_train_dataset/{key}/`. Despite the historical folder name, `val_dataset` contains the held-out **domain test sets**, not the domain early-stopping validation sets.

For the additional E-domain evaluation in Supplementary Note 14, use
`continue_train_dataset/E_article/split_holdout_whole.pkl`. Its 505 training and
173 validation indices refer to the same 678-row `E_article.json`. It reuses all
201 records in `val_E_article_1.json` as the test set. No domain JSON is duplicated
or reordered, and the original article-disjoint split remains available.

## 6. Data scaling, grid search and joint training

For data scaling, set `SWEEP_TRAIN_FRACTIONS=True`. With `SPLIT_PKL="split_random.pkl"`, the program runs the 20%, 40%, 60%, 80% and full random training partitions in order. Selecting `split_article.pkl` does the same for article splits.

For grid search, set `GRID_YAML` in `train.py` to a path below. Each YAML declares `base_config`, independent `grid` values and, when used, `linked_grid` combinations.

| YAML file | Search |
|---|---|
| `exp1_semantic_frozen.yaml` | Frozen semantic-stream pooling and MLP settings |
| `exp2_semantic_lora.yaml` | Semantic-stream LoRA settings |
| `exp3a_periogt.yaml` | PerioGT regression head and periodic prompt |

File: train_code/dataset/Tg/Tg.json (part 1 of 235)
[
  {
    "doi": "10.1002/pola.24367",
    "title": "The Improvement of Electro-Optical Properties of Polymer-Dispersed Liquid Crystals using Copolymer Macroinitiator with Different Glass Transition Temperature",
    "year": 2010,
    "chemical_composition": {
      "repeat_unit_psmiles": null,
      "monomers": [
        {
          "name": "Styrene",
          "smiles": "C=CC1=CC=CC=C1",
          "ratio_value": 1,
          "ratio_unit": "molar feed ratio"
        },
        {
          "name": "iso-octyl acrylate",
          "smiles": "CCCCC(CC)COC(=O)C=C",
          "ratio_value": 1,
          "ratio_unit": "molar feed ratio"
        }
      ],
      "additives": [],
      "is_homopolymer": false
    },
    "processing_history": "Synthesized by RAFT polymerization in THF at 80 °C for 48 h using 1.20 g trithiocarbonate and 0.06 g AIBN, precipitated in methanol, dried under vacuum. Tg measured by DSC (Netzsch DSC 204 F1).",
    "hierarchical_structure": "Mn = 3,200 g/mol, PDI = 1.23. Amorphous copolymer.",
    "properties": {
      "Tg": {
        "value": [
          1.1
        ],
        "unit": "°C"
      }
    },
    "analysis_with_hierarchical_structure": {
      "descriptive_text": "The sample comprises an amorphous copolymer synthesized from styrene and iso-octyl acrylate monomers fed in a 1:1 molar ratio. Polymerization was achieved via reversible addition-fragmentation chain-transfer (RAFT) methodology in tetrahydrofuran at 80 °C for 48 hours, employing trithiocarbonate as the chain transfer agent and AIBN as the initiator. Post-synthesis processing involved precipitation in methanol followed by vacuum drying to isolate the solid polymer. Characterization indicates a number-average molecular weight (Mn) of 3,200 g/mol with a polydispersity index (PDI) of 1.23, reflecting a narrow molecular weight distribution typical of controlled radical polymerization. The glass transition temperature was evaluated using differential scanning calorimetry on a Netzsch DSC 204 F1 instrument.",
      "reasoning_analysis": "Increasing Factors: The incorporation of styrene units introduces bulky phenyl side groups along the polymer backbone, which impose steric hindrance and restrict segmental rotation, thereby intrinsically driving the Tg upward relative to flexible acrylate homopolymers. Additionally, the presence of trithiocarbonate end groups from the RAFT process may contribute slight rigidity at the chain termini, though this effect is secondary. Decreasing Factors: The iso-octyl acrylate comonomer possesses long, flexible alkyl side chains that act as internal plasticizers, significantly increasing free volume and enhancing chain mobility. Furthermore, the relatively low number-average molecular weight (3,200 g/mol) results in a high concentration of chain ends, which increases free volume according to the Fox-Flory relationship and substantially depresses the Tg. Dominant Factor: While the styrene units provide structural rigidity, the combined effect of the internal plasticization from the long iso-octyl side chains and the significant chain-end free volume associated with the low molecular weight qualitatively dominates the thermal behavior, leading to a net reduction in Tg compared to high-molecular-weight polystyrene."
    },
    "analysis_without_hierarchical_structure": {
      "descriptive_text": "The sample consists of a copolymer derived from styrene and iso-octyl acrylate monomers fed at a 1:1 molar ratio. Synthesis was conducted via reversible addition-fragmentation chain-transfer (RAFT) polymerization in tetrahydrofuran (THF) at 80 °C for 48 hours, utilizing trithiocarbonate as the chain transfer agent and AIBN as the initiator. Following polymerization, the material was precipitated in methanol and dried under vacuum to remove residual solvent and reagents. The glass transition temperature was subsequently characterized using differential scanning calorimetry (DSC) on a Netzsch DSC 204 F1 instrument.",
      "reasoning_analysis": "Increasing Factors: The presence of styrene monomer units within the copolymer backbone introduces bulky phenyl side groups that impose significant steric hindrance on chain rotation, inherently restricting segmental mobility and driving the Tg upward relative to flexible acrylate homopolymers. Decreasing Factors: The incorporation of iso-octyl acrylate introduces long, flexible alkyl side chains that significantly increase free volume and act as potent internal plasticizers, thereby enhancing chain mobility and depressing the Tg. Furthermore, although vacuum drying was performed, any potential retention of low molecular weight RAFT end-groups or residual THF solvent could contribute to additional free volume and further lower the transition temperature. Dominant Factor: The internal plasticization effect arising from the long iso-octyl side chains of the acrylate component is the dominant factor governing the thermal behavior. Despite the rigidity contributed by the styrene units, the substantial free volume and flexibility provided by the acrylate comonomer in this copolymer system will qualitatively drive the overall Tg significantly lower than that of a rigid styrenic homopolymer."
    }
  },
  {
    "doi": null,
    "title": "Mechanical properties of polymer modified mortars using polymer latexes with varied glass transition temperature and surface charges",
    "year": null,
    "chemical_composition": {
      "repeat_unit_psmiles": null,
      "monomers": [
        {
          "name": "Styrene",
          "smiles": "C=CC1=CC=CC=C1",
          "ratio_value": 1.0,
          "ratio_unit": "molar ratio (relative)"
        },
        {
          "name": "Butyl Acrylate",
          "smiles": "CCCCOC(=O)C=C",
          "ratio_value": 1.4,
          "ratio_unit": "molar ratio (relative)"
        },
        {
          "name": "Isoprenyl oxy poly(ethylene glycol) macromonomer",
          "smiles": null,
          "ratio_value": 2,
          "ratio_unit": "mass%"
        }
      ],
      "additives": [
        {
          "name": "Anionic surfactants",
          "type": "surfactant",
          "amount_value": null,
          "amount_unit": null
        }
      ],
      "is_homopolymer": false
    },
    "processing_history": "Self-synthesized styrene-butyl acrylate (SA) copolymer latex (Sample T1) via emulsion polymerization. Target solid content 40%. Functional monomer (TPEG) accounts for 2% of total monomer mass. Tg values reported in Table 3, measurement methods detailed in previous study [23].",
    "hierarchical_structure": "Colloidal latex particles. Weight-average particle diameter 248 nm. Surface charge density -47 ueq/g (pH 7).",
    "properties": {
      "Tg": {
        "value": [
          -5
        ],
        "unit": "°C"
      }
    },
    "analysis_with_hierarchical_structure": {
      "descriptive_text": "The sample comprises a self-synthesized styrene-butyl acrylate copolymer latex (Sample T1) fabricated via emulsion polymerization with a target solid content of 40%. The chemical architecture incorporates styrene and butyl acrylate monomers at a relative molar ratio of 1.0 to 1.4, respectively, modified by 2 mass% of an Isoprenyl oxy poly(ethylene glycol) macromonomer (TPEG) and stabilized by anionic surfactants. Morphologically, the material presents as colloidal latex particles with a weight-average diameter of 248 nm and a surface charge density of -47 ueq/g at pH 7, with glass transition properties characterized according to methods detailed in prior literature.",
      "reasoning_analysis": "Increasing Factors: The incorporation of styrene monomers introduces bulky phenyl side groups along the polymer backbone, which impose steric hindrance and restrict segmental rotation, thereby intrinsically driving the glass transition temperature upward. Additionally, the colloidal nature of the latex particles implies potential interfacial interactions, though at 248 nm, confinement effects are minimal compared to nanoscale films. Decreasing Factors: The butyl acrylate component, present at a higher molar ratio (1.4) than styrene (1.0), features flexible butyl side chains that significantly increase free volume and chain mobility, strongly depressing the Tg. Furthermore, the Isoprenyl oxy poly(ethylene glycol) macromonomer introduces flexible ether linkages that act as an internal plasticizer, while the residual anionic surfactants from the emulsion polymerization process likely function as external plasticizers, further enhancing segmental mobility. Dominant Factor: The copolymer composition is the primary determinant; the higher molar proportion of the low-Tg butyl acrylate monomer combined with the plasticizing influence of the PEG-based macromonomer and surfactants qualitatively dominates over the rigidity provided by the styrene units, resulting in a net reduction of the glass transition temperature relative to a styrene-rich or homopolymer system."
    },
    "analysis_without_hierarchical_structure": {
      "descriptive_text": "The sample comprises a self-synthesized styrene-butyl acrylate copolymer latex, identified as Sample T1, fabricated via emulsion polymerization with a target solid content of 40%. The polymer backbone is constructed from styrene and butyl acrylate monomers, modified with 2 mass% of an isoprenyl oxy poly(ethylene glycol) macromonomer, referred to as the functional monomer TPEG, to introduce functional side chains. Anionic surfactants were employed during synthesis to stabilize the emulsion system. Thermal characterization was conducted according to methodologies established in prior literature, yielding a material designed for specific performance metrics inherent to latex-based coatings or adhesives.",
      "reasoning_analysis": "Increasing Factors: The presence of styrene units within the copolymer backbone introduces bulky phenyl side groups that create steric hindrance, restricting chain segment mobility and inherently driving the Tg upward. Decreasing Factors: The molar ratio of butyl acrylate is higher than that of styrene, introducing flexible aliphatic side chains that increase free volume and lower cohesive energy density. Additionally, the isoprenyl oxy poly(ethylene glycol) macromonomer introduces flexible ether linkages, and the anionic surfactants inherent to the emulsion polymerization process can act as external plasticizers if not fully removed, all contributing to a reduction in Tg. Dominant Factor: The predominance of the flexible butyl acrylate monomer relative to styrene, synergized with the internal plasticization effect of the poly(ethylene glycol) macromonomer side chains, qualitatively dominates the system, resulting in a net decrease in Tg relative to a styrene-rich homopolymer."
    }
  },
  {
    "doi": "10.1002/pola.24367",
    "title": "The Improvement of Electro-Optical Properties of Polymer-Dispersed Liquid Crystals using Copolymer Macroinitiator with Different Glass Transition Temperature",
    "year": 2010,
    "chemical_composition": {
      "repeat_unit_psmiles": null,
      "monomers": [
        {
          "name": "Styrene",
          "smiles": "C=CC1=CC=CC=C1",
          "ratio_value": 1,
          "ratio_unit": "molar feed ratio"
        },
        {
          "name": "iso-octyl acrylate",
          "smiles": "CCCCC(CC)COC(=O)C=C",
          "ratio_value": 1,
          "ratio_unit": "molar feed ratio"
        }
      ],
      "additives": [],
      "is_homopolymer": false
    },
    "processing_history": "Synthesized by RAFT polymerization in THF at 80 °C for 48 h using 0.34 g trithiocarbonate and 0.06 g AIBN, precipitated in methanol, dried under vacuum. Tg measured by DSC (Netzsch DSC 204 F1).",
    "hierarchical_structure": "Mn = 11,900 g/mol, PDI = 1.27. Amorphous copolymer.",
    "properties": {
      "Tg": {
        "value": [
          8.5
        ],
        "unit": "°C"
      }
    },
    "analysis_with_hierarchical_structure": {
      "descriptive_text": "The sample consists of an amorphous copolymer derived from styrene and iso-octyl acrylate monomers fed at a 1:1 molar ratio. Synthesis was conducted via reversible addition-fragmentation chain-transfer (RAFT) polymerization in tetrahydrofuran (THF) at 80 °C for 48 hours, utilizing 0.34 g of trithiocarbonate chain transfer agent and 0.06 g of AIBN initiator. Following polymerization, the material was precipitated in methanol and dried under vacuum to remove residual solvent and reagents. The resulting polymer exhibits a number-average molecular weight (Mn) of 11,900 g/mol with a polydispersity index (PDI) of 1.27, and its glass transition temperature was characterized using differential scanning calorimetry (DSC) on a Netzsch DSC 204 F1 instrument.",
      "reasoning_analysis": "Increasing Factors: The incorporation of styrene units introduces bulky phenyl side groups that impose steric hindrance on backbone rotation, inherently raising the energy barrier for segmental motion compared to pure polyacrylates. Additionally, the controlled nature of the RAFT polymerization yields a relatively narrow molecular weight distribution (PDI = 1.27), minimizing the presence of extremely low molecular weight oligomers that would disproportionately lower the transition temperature. Decreasing Factors: The iso-octyl acrylate comonomer possesses a long, flexible alkyl side chain that acts as an internal plasticizer, significantly increasing free volume and chain mobility. Furthermore, the moderate number-average molecular weight (11,900 g/mol) implies a non-negligible concentration of chain ends, which contribute excess free volume according to the Fox-Flory relationship, further depressing the Tg relative to high-molecular-weight analogs. Dominant Factor: The compositional effect of the flexible iso-octyl acrylate units is the dominant factor. While the styrene units provide rigidity, the internal plasticization provided by the long alkyl chains of the acrylate comonomer in a 1:1 feed ratio will qualitatively override the stiffening effect of the styrene and the molecular weight contributions, resulting in a Tg significantly lower than that of pure polystyrene."
    },
    "analysis_without_hierarchical_structure": {
      "descriptive_text": "The sample consists of a statistical copolymer derived from styrene and iso-octyl acrylate monomers fed at a 1:1 molar ratio. Synthesis was conducted via reversible addition-fragmentation chain-transfer (RAFT) polymerization in tetrahydrofuran (THF) at 80 °C for 48 hours, utilizing a trithiocarbonate chain transfer agent and azobisisobutyronitrile (AIBN) as the initiator. Following polymerization, the material was purified by precipitation in methanol and subsequently dried under vacuum. The glass transition temperature was characterized using differential scanning calorimetry on a Netzsch DSC 204 F1 instrument.",
      "reasoning_analysis": "Increasing Factors: The incorporation of styrene units introduces bulky phenyl side groups that impose steric hindrance on backbone rotation, inherently restricting segmental mobility and driving the Tg upward relative to flexible acrylate homopolymers. Additionally, the vacuum drying step in the processing history aims to remove volatile components, preventing solvent-induced plasticization that would otherwise lower the transition temperature. Decreasing Factors: The presence of iso-octyl acrylate introduces long, flexible alkyl side chains that significantly increase free volume within the polymer matrix, acting as an internal plasticizer that facilitates chain motion and depresses the Tg. Furthermore, the acrylate backbone itself is inherently more flexible than the polystyrene backbone. If any residual THF solvent remained despite vacuum drying, it would act as an external plasticizer, further reducing the Tg. Dominant Factor: The copolymer composition is the primary determinant of the thermal behavior. Specifically, the internal plasticization effect provided by the long iso-octyl side chains in the 1:1 molar feed ratio qualitatively dominates the rigidifying effect of the styrene phenyl groups, likely resulting in a Tg significantly lower than that of pure polystyrene, as the free volume contribution from the lengthy alkyl groups generally outweighs the steric restrictions of the aromatic rings in equimolar acrylate-styrene systems."
    }
  },
  {
    "doi": "10.1002/pola.24367",
    "title": "The Improvement of Electro-Optical Properties of Polymer-Dispersed Liquid Crystals using Copolymer Macroinitiator with Different Glass Transition Temperature",
    "year": 2010,
    "chemical_composition": {
      "repeat_unit_psmiles": null,
      "monomers": [
        {
          "name": "Styrene",
          "smiles": "C=CC1=CC=CC=C1",
          "ratio_value": 1,
          "ratio_unit": "molar feed ratio"
        },
        {
          "name": "iso-octyl acrylate",
          "smiles": "CCCCC(CC)COC(=O)C=C",
          "ratio_value": 2,
          "ratio_unit": "molar feed ratio"
        }
      ],
      "additives": [],
      "is_homopolymer": false
    },
    "processing_history": "Synthesized by RAFT polymerization in THF at 80 °C for 48 h using 0.68 g trithiocarbonate and 0.06 g AIBN, precipitated in methanol, dried under vacuum. Tg measured by DSC (Netzsch DSC 204 F1).",
    "hierarchical_structure": "Mn = 7,300 g/mol, PDI = 1.30. Amorphous copolymer.",
    "properties": {
      "Tg": {
        "value": [
          -23.7
        ],
        "unit": "°C"
      }
    },
    "analysis_with_hierarchical_structure": {
      "descriptive_text": "The sample comprises an amorphous copolymer synthesized from styrene and iso-octyl acrylate with a molar feed ratio of 1:2 via reversible addition-fragmentation chain-transfer (RAFT) polymerization. The reaction was performed in tetrahydrofuran at 80 °C for 48 hours using AIBN as the initiator and a trithiocarbonate chain transfer agent, followed by precipitation in methanol and vacuum drying. Structural analysis reveals a number-average molecular weight of 7,300 g/mol and a polydispersity index of 1.30, with the glass transition temperature characterized using differential scanning calorimetry.",
      "reasoning_analysis": "Increasing Factors: The inclusion of styrene units introduces rigid phenyl side groups that restrict backbone rotation through steric hindrance, inherently contributing to a higher glass transition temperature. Decreasing Factors: The dominant presence of iso-octyl acrylate introduces long, flexible alkyl side chains that act as internal plasticizers, significantly increasing free volume and segmental mobility. Additionally, the relatively low number-average molecular weight of 7,300 g/mol increases the concentration of chain ends, which enhances free volume according to the Fox-Flory effect and depresses the glass transition temperature. Residual tetrahydrofuran from the synthesis solvent could also act as an external plasticizer if not fully removed during vacuum drying. Dominant Factor: The high molar ratio of iso-octyl acrylate qualitatively dominates the thermal behavior, as the internal plasticization provided by the long octyl side chains overwhelms the rigidity contributed by the styrene units, resulting in a net reduction of the glass transition temperature relative to polystyrene, further exacerbated by the low molecular weight."
    },
    "analysis_without_hierarchical_structure": {
      "descriptive_text": "The sample consists of a copolymer synthesized from styrene and iso-octyl acrylate with a molar feed ratio of 1:2. The polymerization was conducted via reversible addition-fragmentation chain-transfer (RAFT) technique in tetrahydrofuran (THF) at 80 °C for 48 hours, utilizing a trithiocarbonate chain transfer agent and azobisisobutyronitrile (AIBN) as the initiator. Following synthesis, the polymer was purified by precipitation in methanol and subsequently dried under vacuum. The glass transition temperature was characterized using differential scanning calorimetry (DSC) on a Netzsch DSC 204 F1 instrument.",
      "reasoning_analysis": "Increasing Factors: The incorporation of styrene monomers introduces bulky phenyl side groups along the polymer backbone, which impose significant steric hindrance and restrict segmental rotation, thereby inherently driving the Tg higher relative to pure polyacrylates. Decreasing Factors: The iso-octyl acrylate component is present at a higher molar feed ratio (2:1 relative to styrene) and possesses long, flexible alkyl side chains that act as efficient internal plasticizers. These side chains increase the fractional free volume and reduce intermolecular friction, significantly lowering the energy required for segmental motion. Additionally, the inherent flexibility of the acrylate backbone compared to the polystyrene backbone contributes to this reduction. Dominant Factor: The compositional influence of the majority iso-octyl acrylate component qualitatively dominates the final Tg behavior. Despite the rigidity contributed by the styrene units, the high proportion of flexible alkyl side chains dictates a substantial depression of the Tg relative to polystyrene, resulting in a material where the internal plasticization effect outweighs the steric restriction, assuming the vacuum drying process successfully eliminated residual solvent effects."
    }
  },
  {
    "doi": "10.1364/AO.543526",
    "title": "applied optics",
    "year": 2025,
    "chemical_composition": {
      "repeat_unit_psmiles": "[*]CC(C)(C(=O)OC)[*]",
      "monomers": [
        {
          "name": "Methyl Methacrylate",
          "smiles": "CC(=C)C(=O)OC",
          "ratio_value": null,
          "ratio_unit": null
        }
      ],
      "additives": [],
      "is_homopolymer": true
    },
    "processing_history": "PMMA reference material characterized in this study. Films prepared by dissolving in 1,3-dioxolane, spreading on PET, dried 3 min RT, 3 min 80 °C, 5 min 130 °C. Tg measured by DSC (DSC-60; Shimadzu Corp.) in air, 20-220 °C, hold 3 min, cool to 20 °C, reheat to 220 °C at 10 °C/min, 2nd heating scan.",
    "hierarchical_structure": "Amorphous polymer.",
    "properties": {
      "Tg": {
        "value": [
          120
        ],
        "unit": "°C"
      }
    },
    "analysis_with_hierarchical_structure": {
      "descriptive_text": "The sample consists of an amorphous poly(methyl methacrylate) (PMMA) homopolymer reference material. Thin films were fabricated by dissolving the polymer in 1,3-dioxolane and spreading the solution onto a polyethylene terephthalate (PET) substrate, followed by a staged drying process of 3 minutes at room temperature, 3 minutes at 80 °C, and 5 minutes at 130 °C. The glass transition temperature was characterized using differential scanning calorimetry (DSC) under air atmosphere, utilizing a protocol that included heating to 220 °C, holding for 3 minutes, cooling to 20 °C, and recording the second heating scan at a rate of 10 °C/min.",
      "reasoning_analysis": "Increasing Factors: The chemical structure of poly(methyl methacrylate) features bulky alpha-methyl groups and polar ester side chains attached to the backbone. These substituents impose significant steric hindrance and restrict internal rotation of the polymer chains, inherently elevating the glass transition temperature relative to polymers with simpler backbones. Additionally, the DSC protocol utilizes a second heating scan, which erases prior thermal history and physical aging, ensuring the measured Tg reflects the equilibrium material state rather than processing-induced densification. Decreasing Factors: The processing history involves solvent casting using 1,3-dioxolane. If the staged drying process (up to 130 °C) was insufficient to completely evaporate the solvent from the film bulk, residual 1,3-dioxolane molecules could act as plasticizers. These small molecules would increase the free volume between polymer chains, thereby enhancing segmental mobility and depressing the Tg. Dominant Factor: The intrinsic steric restrictions imposed by the methyl and ester substituents on the polymer backbone are the dominant factors governing the Tg. While residual solvent presents a potential decreasing influence, the drying temperature exceeds the solvent boiling point, and the standardized DSC thermal cycle mitigates thermal history effects, leaving the chemical composition as the primary determinant of the transition temperature."
    },
    "analysis_without_hierarchical_structure": {
      "descriptive_text": "This sample comprises a poly(methyl methacrylate) homopolymer utilized as a reference material. Films were prepared by dissolving the polymer in 1,3-dioxolane and spreading the solution onto a poly(ethylene terephthalate) substrate, followed by a stepped drying protocol consisting of 3 minutes at room temperature, 3 minutes at 80 °C, and 5 minutes at 130 °C. The glass transition temperature was characterized using differential scanning calorimetry in air, utilizing a protocol that involved heating to 220 °C, holding for 3 minutes, cooling to 20 °C, and recording the second heating scan at a rate of 10 °C/min.",
      "reasoning_analysis": "Increasing Factors: The chemical architecture of poly(methyl methacrylate) incorporates bulky alpha-methyl substituents and polar ester side groups on the backbone, which impose significant steric hindrance and dipole-dipole interactions that restrict segmental rotation, inherently driving the glass transition temperature upward. Additionally, the thermal processing history includes a drying step at 130 °C, which exceeds the typical glass transition region of this polymer, promoting the removal of residual casting solvent and reducing free volume associated with solvent plasticization. Decreasing Factors: The solution casting method inherently carries a risk of residual 1,3-dioxolane entrapment, which would act as a plasticizer to increase free volume and depress the glass transition temperature if not fully evaporated during the drying stages. Furthermore, the rapid thermal cycles during film preparation could potentially trap non-equilibrium chain conformations with higher excess free volume compared to equilibrium melt-cooled states. Dominant Factor: While the potential for residual solvent exists, the dominant factor is the intrinsic steric rigidity of the polymer backbone combined with the corrective thermal history; specifically, the drying temperature above the expected transition range and the use of the second heating scan in DSC effectively erase non-equilibrium thermal history and solvent effects, ensuring the measured behavior reflects the intrinsic chain mobility limits dictated by the chemical composition."
    }
  },
  {
    "doi": "10.1002/pola.24367",
    "title": "The Improvement of Electro-Optical Properties of Polymer-Dispersed Liquid Crystals using Copolymer Macroinitiator with Different Glass Transition Temperature",
    "year": 2010,
    "chemical_composition": {
      "repeat_unit_psmiles": null,
      "monomers": [
        {
          "name": "Styrene",
          "smiles": "C=CC1=CC=CC=C1",
          "ratio_value": 1,
          "ratio_unit": "molar feed ratio"
        },
        {
          "name": "iso-octyl acrylate",
          "smiles": "CCCCC(CC)COC(=O)C=C",
          "ratio_value": 3,
          "ratio_unit": "molar feed ratio"
        }
      ],
      "additives": [],
      "is_homopolymer": false
    },
    "processing_history": "Synthesized by RAFT polymerization in THF at 80 °C for 48 h using 0.68 g trithiocarbonate and 0.06 g AIBN, precipitated in methanol, dried under vacuum. Tg measured by DSC (Netzsch DSC 204 F1).",
    "hierarchical_structure": "Mn = 6,900 g/mol, PDI = 1.33. Amorphous copolymer.",
    "properties": {
      "Tg": {
        "value": [
          -49.3
        ],
        "unit": "°C"
      }
    },
    "analysis_with_hierarchical_structure": {
      "descriptive_text": "The sample is an amorphous copolymer consisting of styrene and iso-octyl acrylate with a molar feed ratio of 1:3, synthesized via reversible addition-fragmentation chain-transfer (RAFT) polymerization. The reaction was conducted in tetrahydrofuran (THF) at 80 °C for 48 hours using trithiocarbonate as the chain transfer agent and AIBN as the initiator, followed by precipitation in methanol and vacuum drying. Characterization indicates a number-average molecular weight (Mn) of 6,900 g/mol with a polydispersity index (PDI) of 1.33, and the glass transition temperature was measured using differential scanning calorimetry (Netzsch DSC 204 F1).",
      "reasoning_analysis": "Increasing Factors: The incorporation of styrene units introduces bulky phenyl side groups that impose steric hindrance on backbone rotation, inherently raising the Tg relative to a pure polyacrylate. Additionally, the trithiocarbonate end groups inherent to the RAFT processing history are bulkier than standard radical termination groups, potentially restricting chain end mobility slightly, while the vacuum drying step aims to remove volatile solvents to prevent plasticization. Decreasing Factors: The predominant presence of iso-octyl acrylate (3:1 molar ratio) introduces long, flexible alkyl side chains that act as internal plasticizers, significantly increasing free volume and segmental mobility. Furthermore, the relatively low number-average molecular weight (6,900 g/mol) results in a higher concentration of chain ends, which enhances free volume according to the Fox-Flory relationship, thereby depressing the Tg. If any residual THF or methanol remains despite drying, these would act as external plasticizers further reducing the Tg. Dominant Factor: The copolymer composition is the dominant factor; the high molar fraction of the low-Tg iso-octyl acrylate monomer overwhelmingly dictates the thermal behavior, establishing a low baseline Tg that is further reduced by the low molecular weight, despite the rigidifying contribution of the styrene component and RAFT end groups."
    },
    "analysis_without_hierarchical_structure": {
      "descriptive_text": "The sample comprises a copolymer synthesized from styrene and iso-octyl acrylate monomers with a molar feed ratio of 1:3. The material was prepared via reversible addition-fragmentation chain-transfer (RAFT) polymerization in tetrahydrofuran at 80 °C for 48 hours, employing a trithiocarbonate chain transfer agent and AIBN as the initiator. Post-synthesis processing involved precipitation in methanol followed by vacuum drying, and the thermal properties were characterized using differential scanning calorimetry on a Netzsch instrument.",
      "reasoning_analysis": "Increasing Factors: The incorporation of styrene units introduces bulky phenyl side groups that impose steric hindrance on backbone rotation, inherently raising the rigidity of the chain segments. Additionally, the processing history involving vacuum drying ensures the removal of residual THF and methanol, preventing solvent molecules from acting as external plasticizers that would otherwise depress the transition temperature. Decreasing Factors: The most significant factor lowering the Tg is the high molar fraction of iso-octyl acrylate (3 parts compared to 1 part styrene), where the long octyl side chains act as efficient internal plasticizers, substantially increasing the free volume and facilitating segmental motion. Furthermore, the inherent flexibility of the polyacrylate backbone compared to the polystyrene backbone contributes to a reduction in the overall thermal transition temperature. Dominant Factor: The compositional ratio is the dominant factor governing the Tg behavior; despite the stiffening contribution from the styrene units and the solvent removal during processing, the threefold molar excess of the iso-octyl acrylate ensures that the internal plasticization effect of the long alkyl side chains overwhelms the steric restrictions, resulting in a material behavior qualitatively driven by the low-Tg acrylate component."
    }
  },
  {
    "doi": null,
    "title": "Competition between substrate-mediated π-π stacking and surface-mediated ${ \\sf T } _ { \\bf g }$ depression in ultrathin conjugated polymer films",
    "year": 2012,
    "chemical_composition": {
      "repeat_unit_psmiles": null,
      "monomers": [
        {
          "name": "N-9'-heptadecanyl-2,7-carbazole",
          "smiles": null,
          "ratio_value": null,
          "ratio_unit": null
        },
        {
          "name": "5,5-(4',7'-di-2-thienyl-2',1',3'-benzothiadiazole)",
          "smiles": null,
          "ratio_value": null,
          "ratio_unit": null
        }
      ],
      "additives": [],
      "is_homopolymer": false
    },
    "processing_history": "Polymer PCDTBT (Mw 29.3 kDa, PDI 1.57) dissolved in chlorobenzene and spin-cast on Si/SiOx substrate at 1000 rpm to form 40 nm thick film. Tg measured by spectroscopic ellipsometry during cooling cycle from 200 to 25 °C at 2 °C/min under N2 atmosphere.",
    "hierarchical_structure": "Film thickness 40 nm. Tg converges to constant value at this thickness and below. Structure consists of lamellar-ordered surface layer and substrate layer with pronounced π-π stacking. π-π stacking coherence length varies with depth (7.0 Å near surface, 11.0 Å near interface).",
    "properties": {
      "Tg": {
        "value": [
          110
        ],
        "unit": "°C"
      }
    },
    "analysis_with_hierarchical_structure": {
      "descriptive_text": "The sample comprises a copolymer derived from N-9'-heptadecanyl-2,7-carbazole and 5,5-(4',7'-di-2-thienyl-2',1',3'-benzothiadiazole) monomers, identified as PCDTBT, with a weight-average molecular weight of 29.3 kDa and a polydispersity index of 1.57. Processing involved dissolving the polymer in chlorobenzene and spin-casting onto a Si/SiOx substrate at 1000 rpm to form a 40 nm thick film, with the glass transition temperature measured by spectroscopic ellipsometry during a cooling cycle from 200 to 25 °C at 2 °C/min under a nitrogen atmosphere. Hierarchical characterization indicates that the Tg converges to a constant value at this film thickness, revealing a morphology of lamellar-ordered surface and substrate layers with pronounced π-π stacking, where the π-π stacking coherence length varies with depth from 7.0 Å near the surface to 11.0 Å near the interface.",
      "reasoning_analysis": "Increasing Factors: The rigid conjugated backbone formed by the carbazole and benzothiadiazole units significantly restricts segmental rotation, intrinsically driving the Tg upward. Furthermore, the hierarchical structure exhibits pronounced π-π stacking, particularly near the substrate interface where the coherence length is larger, creating strong intermolecular interactions that hinder chain mobility. The interaction between the polymer film and the Si/SiOx substrate also restricts chain dynamics at the interface, contributing to a higher Tg relative to free-standing films, while the lamellar ordering further limits segmental freedom. Decreasing Factors: The presence of long N-9'-heptadecanyl alkyl side chains acts as an internal plasticizer by increasing free volume and spacing the rigid backbones apart, which enhances segmental mobility and lowers the Tg. Additionally, the spin-casting process from chlorobenzene carries a risk of residual solvent entrapment, which could further plasticize the matrix, and free surface effects in thin films typically enhance mobility and reduce Tg, although the data notes convergence at this thickness. Dominant Factor: The intrinsic rigidity of the conjugated backbone coupled with the strong intermolecular π-π stacking interactions qualitatively dominates the thermal behavior, maintaining a stable Tg despite the plasticizing influence of the long alkyl side chains. The substrate interactions and lamellar ordering further reinforce this stability, preventing the significant Tg depression often observed in ultra-thin polymer films, thereby establishing the backbone rigidity and stacking coherence as the primary determinants of the glass transition behavior in this system."
    },
    "analysis_without_hierarchical_structure": {
      "descriptive_text": "The sample comprises a copolymer derived from N-9'-heptadecanyl-2,7-carbazole and 5,5-(4',7'-di-2-thienyl-2',1',3'-benzothiadiazole) monomers, identified as PCDTBT with a molecular weight of 29.3 kDa and a polydispersity index of 1.57. This material was processed by dissolution in chlorobenzene followed by spin-casting onto a Si/SiOx substrate at 1000 rpm to produce a 40 nm thick film. The glass transition temperature was characterized via spectroscopic ellipsometry during a cooling cycle from 200 to 25 °C at a rate of 2 °C/min under a nitrogen atmosphere.",
      "reasoning_analysis": "Increasing Factors: The chemical composition features a conjugated backbone incorporating rigid carbazole and benzothiadiazole heterocyclic units, which intrinsically restrict segmental rotation and chain mobility through steric hindrance and aromatic stiffness, thereby driving the Tg upward. Decreasing Factors: Several factors contribute to a reduction in Tg, primarily the presence of long heptadecanyl alkyl side chains on the carbazole unit which act as internal plasticizers by increasing free volume and segmental flexibility. Additionally, the relatively low molecular weight of 29.3 kDa increases the concentration of chain ends, which possess higher mobility than backbone segments, and the 40 nm thin film geometry introduces free surface effects that typically enhance mobility near the air-polymer interface compared to bulk material. Residual chlorobenzene from the spin-casting process could also serve as an external plasticizer if not fully evaporated. Dominant Factor: While the rigid backbone provides a structural baseline for thermal stability, the dominant influence on the Tg behavior arises from the substantial free volume and mobility introduced by the long flexible alkyl side chains combined with the confinement effects of the thin film geometry, qualitatively depressing the Tg relative to a rigid, bulk analog without side-chain modification."
    }
  },
  {
    "doi": null,
    "title": "Competition between substrate-mediated π-π stacking and surface-mediated ${ \\sf T } _ { \\bf g }$ depression in ultrathin conjugated polymer films",
    "year": 2012,
    "chemical_composition": {
      "repeat_unit_psmiles": null,
      "monomers": [
        {
          "name": "N-9'-heptadecanyl-2,7-carbazole",
          "smiles": null,
          "ratio_value": null,
          "ratio_unit": null
        },
        {
          "name": "5,5-(4',7'-di-2-thienyl-2',1',3'-benzothiadiazole)",
          "smiles": null,
          "ratio_value": null,
          "ratio_unit": null
        }
      ],
      "additives": [],
      "is_homopolymer": false
    },
    "processing_history": "Polymer PCDTBT (Mw 29.3 kDa, PDI 1.57) dissolved in chlorobenzene (1.3 to 40 mg/ml) and spin-cast on Si/SiOx substrate at 1000 rpm to form bulk-like film. Tg derived from fit of thickness-dependent ellipsometry data (40-100 nm region) using phenomenological two-layer model. Measurement during cooling cycle from 200 to 25 °C at 2 °C/min under N2.",
    "hierarchical_structure": "Bulk value derived from fit. Represents material behavior without confinement effects. π-π stacking coherence length approx 11.0 Å in thicker films.",
    "properties": {
      "Tg": {
        "value": [
          131
        ],
        "unit": "°C"
      }
    },
    "analysis_with_hierarchical_structure": {
