Repository: hhtrick/HHT-code

# HHT training framework

This directory contains model training, embedding precomputation, inference, article-level baselines and the curated datasets. All commands below assume that the working directory is `train_code/`.

## 3. Datasets and fixed partitions

Each main dataset is a JSON array at `dataset/{property}/{property}.json`. Entries contain source metadata, `chemical_composition`, `processing_history`, `hierarchical_structure`, `properties`, and two generated-analysis objects. Targets are stored as `properties[property]["value"]`; source metadata and target values are not predictive input fields.

| Property | Train | Validation | Test | Total |
|---|---:|---:|---:|---:|

File: train_code/dataset/Tg/Tg.json (part 2 of 235)
[
      "descriptive_text": "The sample comprises a copolymer synthesized from N-9'-heptadecanyl-2,7-carbazole and 5,5-(4',7'-di-2-thienyl-2',1',3'-benzothiadiazole) monomers, identified as PCDTBT, with a weight-average molecular weight of 29.3 kDa and a polydispersity index of 1.57. Processing involved dissolution in chlorobenzene followed by spin-casting at 1000 rpm onto a Si/SiOx substrate to generate bulk-like films. Structural analysis reveals a π-π stacking coherence length of approximately 11.0 Å in thicker films, and the glass transition temperature was determined via a phenomenological two-layer model fit of thickness-dependent ellipsometry data collected during a cooling cycle from 200 to 25 °C at 2 °C/min under nitrogen.",
      "reasoning_analysis": "Increasing Factors: The alternating conjugated backbone consisting of carbazole and benzothiadiazole units imposes significant chain stiffness, while the observed π-π stacking coherence length of 11.0 Å indicates strong interchain interactions that restrict segmental mobility. Decreasing Factors: The presence of long heptadecanyl side chains acts as an internal plasticizer by increasing free volume between backbones, and the moderate molecular weight of 29.3 kDa introduces chain end effects that lower the Tg relative to the infinite chain limit. Additionally, residual chlorobenzene solvent trapped during the spin-casting process could further depress the transition temperature. Dominant Factor: While the internal plasticization from the alkyl side chains and chain end free volume exert a downward pressure on the transition temperature, the intrinsic rigidity of the conjugated backbone combined with substantial π-π stacking interactions qualitatively dominates the thermal behavior, establishing a Tg characteristic of rigid-rod conjugated polymers, with the reported value specifically representing bulk behavior where nanoconfinement effects have been mathematically excluded."
    },
    "analysis_without_hierarchical_structure": {
      "descriptive_text": "The sample comprises a copolymer synthesized from N-9'-heptadecanyl-2,7-carbazole and 5,5-(4',7'-di-2-thienyl-2',1',3'-benzothiadiazole) monomers, identified as PCDTBT, with a molecular weight of 29.3 kDa and a polydispersity index of 1.57. The material was processed by dissolution in chlorobenzene at concentrations between 1.3 and 40 mg/ml, followed by spin-casting at 1000 rpm onto a Si/SiOx substrate to generate bulk-like films with thicknesses ranging from 40 to 100 nm. The glass transition temperature was derived during a cooling cycle from 200 to 25 °C at 2 °C/min under a nitrogen atmosphere by fitting thickness-dependent ellipsometry data using a phenomenological two-layer model.",
      "reasoning_analysis": "Increasing Factors: The conjugated architecture featuring rigid carbazole and benzothiadiazole heterocycles imposes significant steric hindrance and backbone stiffness, inherently restricting segmental mobility and driving the Tg upward. Furthermore, the processing history involves casting on a Si/SiOx substrate, where strong polymer-substrate interactions in the thin-film geometry typically restrict chain motion near the interface, contributing to an elevated Tg. Decreasing Factors: The presence of the long heptadecanyl alkyl side chains on the carbazole unit acts as an internal plasticizer, increasing free volume and chain flexibility which qualitatively lowers the Tg. Additionally, the use of chlorobenzene, a high-boiling-point solvent, carries a risk of residual solvent retention during spin-casting which would plasticize the matrix, while the free surface effect inherent to thin films generally promotes enhanced mobility and a reduction in Tg. Dominant Factor: The intrinsic rigidity of the conjugated backbone combined with the restrictive interfacial interactions imposed by the Si/SiOx substrate qualitatively dominates the final behavior, maintaining a thermally stable transition temperature that outweighs the free volume contributions from the alkyl side chains and potential thin-film surface effects."
    }
  },
  {
    "doi": null,
    "title": "Glass Transition Temperature of Polymers*",
    "year": null,
    "chemical_composition": {
      "repeat_unit_psmiles": "[*][Si](C)(C)O[*]",
      "monomers": [
        {
          "name": "Dimethylsiloxane",
          "smiles": "C[Si](C)(O)O",
          "ratio_value": null,
          "ratio_unit": null
        }
      ],
      "additives": [],
      "is_homopolymer": true
    },
    "processing_history": "Tg value summarized in Table 2 and Section 11 of the review article. Specific synthesis and testing conditions not detailed in text.",
    "hierarchical_structure": "Rubber (Section 11). Amorphous (implied).",
    "properties": {
      "Tg": {
        "value": [
          -125
        ],
        "unit": "°C"
      }
    },
    "analysis_with_hierarchical_structure": {
      "descriptive_text": "The sample consists of an additive-free polydimethylsiloxane homopolymer characterized by a siloxane backbone with methyl side groups. Structurally, the material is identified as an amorphous rubber, consistent with the elastomeric nature of this polymer class. The data regarding this sample was sourced from a review article where the glass transition temperature was summarized in tabulated form, although specific synthesis protocols and testing conditions were not explicitly detailed in the source text.",
      "reasoning_analysis": "Increasing Factors: The absence of additives, specifically plasticizers or solvents, prevents artificial depression of the transition temperature below the intrinsic baseline of the pure polymer. Additionally, the rubber classification implies potential entanglements or network structures that may slightly restrict segmental mobility compared to unentangled chains. Decreasing Factors: The siloxane backbone possesses long bond lengths and low rotational energy barriers compared to carbon-based backbones, facilitating extensive segmental motion. The small methyl side groups provide minimal steric hindrance, and the amorphous structure lacks crystalline constraints that might otherwise restrict mobility. Dominant Factor: The intrinsic flexibility of the siloxane backbone is the qualitatively dominant factor. While the lack of plasticizers maintains the intrinsic Tg and the unspecified processing history limits assessment of thermal history effects, the low energy barrier for bond rotation overwhelmingly dictates a very low glass transition temperature, consistent with the material's rubbery classification."
    },
    "analysis_without_hierarchical_structure": {
      "descriptive_text": "The investigated material is a polydimethylsiloxane homopolymer featuring a siloxane backbone substituted with methyl groups. Data regarding this sample was obtained from a review article, where the properties were summarized in Table 2 and Section 11, although specific synthesis protocols and experimental testing conditions were not explicitly detailed in the source text. The chemical composition indicates the absence of additives or fillers.",
      "reasoning_analysis": "Increasing Factors: The absence of reported additives, such as plasticizers or solvents, in the chemical composition eliminates extrinsic factors that typically increase free volume and depress the glass transition temperature. Additionally, the homopolymer architecture ensures structural regularity without comonomer disruptions that might otherwise alter packing density. Decreasing Factors: The chemical composition features a siloxane backbone, which possesses significantly higher bond flexibility compared to carbon-based backbones due to longer bond lengths and larger bond angles, thereby facilitating segmental motion. Furthermore, the small methyl side groups provide minimal steric hindrance to backbone rotation. The processing history notes that specific synthesis conditions were not detailed, implying no reported crosslinking or restrictive thermal treatments that would otherwise limit chain mobility. Dominant Factor: The intrinsic flexibility of the siloxane backbone is the dominant factor governing the thermal behavior. While the absence of plasticizers preserves the intrinsic thermal properties, the fundamental chain mobility afforded by the Si-O linkage and small substituents qualitatively dictates a higher degree of segmental motion at lower temperatures relative to rigid-chain polymers, overriding the undefined processing variables."
    }
  },
  {
    "doi": null,
    "title": "Competition between substrate-mediated π-π stacking and surface-mediated ${ \\sf T } _ { \\bf g }$ depression in ultrathin conjugated polymer films",
    "year": 2012,
    "chemical_composition": {
      "repeat_unit_psmiles": null,
      "monomers": [
        {
          "name": "N-9'-heptadecanyl-2,7-carbazole",
          "smiles": null,
          "ratio_value": null,
          "ratio_unit": null
        },
        {
          "name": "5,5-(4',7'-di-2-thienyl-2',1',3'-benzothiadiazole)",
          "smiles": null,
          "ratio_value": null,
          "ratio_unit": null
        }
      ],
      "additives": [],
      "is_homopolymer": false
    },
    "processing_history": "Polymer PCDTBT (Mw 29.3 kDa, PDI 1.57) dissolved in chlorobenzene and spin-cast on Si/SiOx substrate at 1000 rpm to form 100 nm thick film. Tg measured by spectroscopic ellipsometry during cooling cycle from 200 to 25 °C at 2 °C/min under N2 atmosphere.",
    "hierarchical_structure": "Film thickness 100 nm. π-π stacking coherence length approx 11.0 Å. Face-on orientation of conjugated backbones parallel to substrate.",
    "properties": {
      "Tg": {
        "value": [
          130
        ],
        "unit": "°C"
      }
    },
    "analysis_with_hierarchical_structure": {
      "descriptive_text": "The sample comprises a conjugated copolymer synthesized from N-9'-heptadecanyl-2,7-carbazole and 5,5-(4',7'-di-2-thienyl-2',1',3'-benzothiadiazole) monomers, identified as PCDTBT, with a weight-average molecular weight of 29.3 kDa and a polydispersity index of 1.57. Processing involved dissolving the polymer in chlorobenzene and spin-casting at 1000 rpm onto a Si/SiOx substrate to form a 100 nm thick film. Hierarchical characterization indicates a face-on orientation of the conjugated backbones parallel to the substrate with a π-π stacking coherence length of approximately 11.0 Å. The glass transition temperature was evaluated using spectroscopic ellipsometry during a cooling cycle from 200 to 25 °C at a rate of 2 °C/min under a nitrogen atmosphere.",
      "reasoning_analysis": "Increasing Factors: The conjugated backbone consisting of carbazole and benzothiadiazole units provides significant backbone stiffness due to aromatic rigidity and resonance stabilization, which intrinsically restricts segmental motion and drives the Tg upward. Additionally, the observed π-π stacking with a coherence length of 11.0 Å creates physical crosslinks between chains, further hindering mobility, while the interaction with the Si/SiOx substrate in the thin film geometry may restrict chain dynamics near the interface. Decreasing Factors: The presence of long heptadecanyl alkyl side chains acts as an internal plasticizer, increasing free volume and enhancing chain flexibility, which significantly lowers the Tg. Furthermore, the moderate molecular weight of 29.3 kDa results in a higher concentration of chain ends compared to high-molecular-weight counterparts (Fox-Flory effect), and the use of chlorobenzene during spin-casting introduces the risk of residual solvent plasticization if not fully removed. Dominant Factor: While the rigid conjugated backbone establishes a high thermal baseline, the substantial internal plasticization effect from the long heptadecanyl side chains combined with the moderate molecular weight qualitatively dominates the final Tg behavior by facilitating segmental mobility at lower temperatures relative to an unsubstituted rigid conjugated system."
    },
    "analysis_without_hierarchical_structure": {
      "descriptive_text": "The sample comprises a copolymer synthesized from N-9'-heptadecanyl-2,7-carbazole and 5,5-(4',7'-di-2-thienyl-2',1',3'-benzothiadiazole) monomers, identified in the processing history as Polymer PCDTBT with a molecular weight of 29.3 kDa and a polydispersity index of 1.57. The material was processed by dissolution in chlorobenzene and spin-cast at 1000 rpm onto a Si/SiOx substrate to yield a 100 nm thick film. The glass transition temperature was characterized via spectroscopic ellipsometry during a cooling cycle from 200 to 25 °C at a rate of 2 °C/min under a nitrogen atmosphere.",
      "reasoning_analysis": "Increasing Factors: The chemical composition features a rigid conjugated backbone constructed from aromatic carbazole and benzothiadiazole units linked by thiophene bridges, which significantly restricts segmental mobility through steric hindrance and backbone stiffness, intrinsically driving the Tg higher. The alternating copolymer architecture further enforces structural regularity that can limit chain flexibility compared to random coils. Decreasing Factors: The incorporation of the long N-9'-heptadecanyl alkyl side chain acts as an internal plasticizer, increasing free volume and facilitating chain motion, which depresses the Tg relative to an unsubstituted conjugated backbone. Furthermore, the processing history involves spin-casting from chlorobenzene; if residual solvent remains trapped within the 100 nm thin film, it will act as an external plasticizer. Additionally, the moderate molecular weight of 29.3 kDa implies a higher concentration of chain ends compared to ultra-high molecular weight samples, contributing to increased free volume. Dominant Factor: While the rigid aromatic backbone provides a high baseline thermal stability, the dominant factor influencing the final Tg behavior is the internal plasticization effect of the long heptadecanyl side chains, which are essential for solubility but fundamentally reduce the glass transition temperature compared to the bare conjugated backbone, potentially compounded by thin-film confinement effects during the ellipsometry measurement."
    }
  },
  {
    "doi": "10.1002/pola.24367",
    "title": "The Improvement of Electro-Optical Properties of Polymer-Dispersed Liquid Crystals using Copolymer Macroinitiator with Different Glass Transition Temperature",
    "year": 2010,
    "chemical_composition": {
      "repeat_unit_psmiles": null,
      "monomers": [
        {
          "name": "Styrene",
          "smiles": "C=CC1=CC=CC=C1",
          "ratio_value": 1,
          "ratio_unit": "molar feed ratio"
        },
        {
          "name": "n-butyl acrylate",
          "smiles": "CCCCOC(=O)C=C",
          "ratio_value": 1,
          "ratio_unit": "molar feed ratio"
        }
      ],
      "additives": [],
      "is_homopolymer": false
    },
    "processing_history": "Synthesized by RAFT polymerization in THF at 80 °C for 48 h using 0.68 g trithiocarbonate and 0.06 g AIBN, precipitated in methanol, dried under vacuum. Tg measured by DSC (Netzsch DSC 204 F1).",
    "hierarchical_structure": "Mn = 7,500 g/mol, PDI = 1.19. Amorphous copolymer.",
    "properties": {
      "Tg": {
        "value": [
          39.1
        ],
        "unit": "°C"
      }
    },
    "analysis_with_hierarchical_structure": {
      "descriptive_text": "This amorphous copolymer comprises styrene and n-butyl acrylate monomers fed at a 1:1 molar ratio. It was synthesized via reversible addition-fragmentation chain-transfer (RAFT) polymerization in tetrahydrofuran at 80 °C for 48 hours using a trithiocarbonate chain transfer agent and AIBN initiator, followed by precipitation in methanol and vacuum drying. The material exhibits a number-average molecular weight of 7,500 g/mol with a polydispersity index of 1.19, and the glass transition temperature was characterized using differential scanning calorimetry.",
      "reasoning_analysis": "Increasing Factors: The incorporation of styrene units introduces bulky phenyl side groups along the polymer backbone, which restricts segmental rotation through steric hindrance and increases chain stiffness, inherently driving the Tg upward. Additionally, the vacuum drying step in the processing history is intended to remove residual tetrahydrofuran solvent, preventing solvent-induced plasticization that would otherwise lower the transition temperature. Decreasing Factors: The presence of n-butyl acrylate units introduces flexible butyl side chains and ester linkages that increase free volume and chain mobility, significantly depressing the Tg relative to polystyrene. Furthermore, the relatively low number-average molecular weight (7,500 g/mol) results in a higher concentration of chain ends, which possess greater free volume and mobility than chain segments (Fox-Flory effect), further reducing the Tg. Dominant Factor: The copolymer composition is the dominant factor governing the thermal behavior; the internal plasticization effect provided by the flexible n-butyl acrylate units qualitatively overrides the rigidity of the styrene units to establish a baseline Tg significantly lower than homopolymer polystyrene, while the low molecular weight serves as a secondary factor causing additional depression relative to the high-molecular-weight limit of the same composition."
    },
    "analysis_without_hierarchical_structure": {
      "descriptive_text": "The sample comprises a copolymer synthesized from styrene and n-butyl acrylate monomers supplied at a 1:1 molar feed ratio. Polymerization was achieved via reversible addition-fragmentation chain-transfer (RAFT) methodology in tetrahydrofuran at 80 °C for 48 hours, employing a trithiocarbonate chain transfer agent and AIBN initiator. Post-synthesis purification involved precipitation in methanol followed by vacuum drying, and the thermal properties were subsequently characterized using differential scanning calorimetry on a Netzsch DSC 204 F1 instrument.",
      "reasoning_analysis": "Increasing Factors: The incorporation of styrene monomers introduces bulky phenyl side groups that impose steric hindrance on backbone rotation, inherently increasing chain rigidity and raising the Tg relative to flexible acrylates. Furthermore, the processing history specifies vacuum drying after precipitation, which facilitates the removal of residual THF solvent, preventing external plasticization that would otherwise lower the Tg. Decreasing Factors: The presence of n-butyl acrylate monomers introduces long, flexible butyl side chains that significantly increase free volume and segmental mobility, acting as an internal plasticizer that drastically reduces the Tg compared to polystyrene. Additionally, if the vacuum drying was insufficient to remove all THF trapped within the precipitated polymer matrix, residual solvent molecules could further depress the Tg. Dominant Factor: The chemical composition serves as the dominant factor governing the thermal behavior; specifically, the internal plasticization effect of the n-butyl acrylate units in an equimolar feed ratio qualitatively overrides the rigidity contributed by the styrene units, resulting in a Tg significantly lower than that of pure polystyrene, while the effective vacuum drying ensures this value reflects the intrinsic copolymer properties rather than processing artifacts."
    }
  },
  {
    "doi": "10.1063/1.2830707",
    "title": "Determination of the glass transition temperature of photorefractive polymer composites from photoconductivity measurements ",
    "year": 2008,
    "chemical_composition": {
      "repeat_unit_psmiles": "[*]CC(n1c2ccccc2c3ccccc13)[*]",
      "monomers": [
        {
          "name": "N-vinylcarbazole",
          "smiles": "C=Cn1c2ccccc2c3ccccc13",
          "ratio_value": 49.5,
          "ratio_unit": "wt%"
        }
      ],
      "additives": [
        {
          "name": "4-piperidindicyanostyrene",
          "type": "chromophore",
          "amount_value": 35,
          "amount_unit": "wt%"
        },
        {
          "name": "butyl benzile phathalate",
          "type": "plasticizer",
          "amount_value": 15,
          "amount_unit": "wt%"
        },
        {
          "name": "C60",
          "type": "sensitizer",
          "amount_value": 0.5,
          "amount_unit": "wt%"
        }
      ],
      "is_homopolymer": true
    },
    "processing_history": "PVK (secondary standard) used as received. DSC measured by TA Instruments apparatus at 10 K/min heating rate, 2nd cycle. Tg determined from derivatives of DSC curves.",
    "hierarchical_structure": "Two Tg signals observed, attributed to phase separation or motions of different constituents (backbone and sidechains). Tg(DSC1) better defined than Tg(DSC2).",
    "properties": {
      "Tg": {
        "value": [
          -14
        ],
        "unit": "°C"
      }
    },
    "analysis_with_hierarchical_structure": {
      "descriptive_text": "The sample comprises a poly(N-vinylcarbazole) (PVK) homopolymer matrix constituting 49.5 wt% of the formulation, blended with 35 wt% 4-piperidindicyanostyrene chromophore, 15 wt% butyl benzyl phthalate plasticizer, and 0.5 wt% C60 sensitizer. The PVK secondary standard was utilized as received, and thermal characterization was conducted via differential scanning calorimetry (DSC) on a TA Instruments apparatus at a heating rate of 10 K/min during the second cycle, with Tg values determined from the derivatives of the heat flow curves. Hierarchical structural analysis indicates the presence of two distinct Tg signals, where the first transition is more clearly defined than the second, suggesting phase separation within the blend or decoupled molecular motions between the polymer backbone and side chains.",
      "reasoning_analysis": "Increasing Factors: The poly(N-vinylcarbazole) backbone features bulky carbazole side groups that impose significant steric hindrance, restricting segmental rotation and intrinsically driving the Tg higher. Additionally, the high loading (35 wt%) of the rigid 4-piperidindicyanostyrene chromophore and the presence of C60 sensitizers contribute to reduced chain mobility through rigid aromatic interactions and potential pi-stacking. Decreasing Factors: The incorporation of 15 wt% butyl benzyl phthalate acts as a plasticizer, increasing free volume and lubricating polymer chains to significantly depress the Tg. Furthermore, the observation of two Tg signals suggests phase separation, which may indicate the formation of plasticizer-rich domains with lower local glass transition temperatures. Dominant Factor: While the rigid aromatic components establish a high baseline thermal stability for the matrix, the intentional addition of the plasticizer and the resulting phase separation dominate the final thermal behavior, leading to a complex, heterogeneous glass transition characterized by multiple relaxation processes rather than a single homogeneous transition."
    },
    "analysis_without_hierarchical_structure": {
      "descriptive_text": "The sample comprises a poly(N-vinylcarbazole) homopolymer matrix doped with 35 wt% 4-piperidindicyanostyrene chromophore, 15 wt% butyl benzile phthalate plasticizer, and 0.5 wt% C60 sensitizer. The PVK secondary standard was utilized as received without further modification. Thermal analysis was conducted using a TA Instruments differential scanning calorimetry apparatus at a heating rate of 10 K/min during the second heating cycle, with the glass transition temperature derived from the derivatives of the DSC curves.",
      "reasoning_analysis": "Increasing Factors: The poly(N-vinylcarbazole) backbone features bulky carbazole side groups that impose significant steric hindrance, inherently restricting segmental mobility and establishing a high baseline glass transition temperature for the neat polymer. Additionally, the inclusion of C60 sensitizers, even at low loading, may introduce minor restrictions on chain motion through nanoparticle-polymer interfacial interactions. Decreasing Factors: The formulation contains a substantial concentration of low molecular weight additives, specifically 15 wt% butyl benzile phthalate, which functions as a plasticizer to increase free volume and lubricate chain segments. Furthermore, the 35 wt% 4-piperidindicyanostyrene chromophore acts as a diluent, disrupting interchain interactions and facilitating greater segmental mobility. Dominant Factor: Despite the intrinsic rigidity of the PVK backbone, the cumulative plasticization and dilution effects from the high total loading of small molecule additives qualitatively dominate the thermal behavior, resulting in a significant depression of the Tg relative to the undoped homopolymer."
    }
  },
  {
    "doi": null,
    "title": "Mechanical properties of polymer modified mortars using polymer latexes with varied glass transition temperature and surface charges",
    "year": null,
    "chemical_composition": {
      "repeat_unit_psmiles": null,
      "monomers": [
        {
          "name": "Styrene",
          "smiles": "C=CC1=CC=CC=C1",
          "ratio_value": 1.0,
          "ratio_unit": "molar ratio (relative)"
        },
        {
          "name": "Butyl Acrylate",
          "smiles": "CCCCOC(=O)C=C",
          "ratio_value": 0.7,
          "ratio_unit": "molar ratio (relative)"
        },
        {
          "name": "Methacrylic Acid",
          "smiles": "CC(=C)C(=O)O",
          "ratio_value": 2,
          "ratio_unit": "mass%"
        }
      ],
      "additives": [
        {
          "name": "Anionic surfactants",
          "type": "surfactant",
          "amount_value": null,
          "amount_unit": null
        }
      ],
      "is_homopolymer": false
    },
    "processing_history": "Self-synthesized styrene-butyl acrylate (SA) copolymer latex (Sample C2) via emulsion polymerization. Target solid content 40%. Functional monomer (MAA) accounts for 2% of total monomer mass. Tg values reported in Table 3, measurement methods detailed in previous study [23].",
    "hierarchical_structure": "Colloidal latex particles. Weight-average particle diameter 312 nm. Surface charge density -85 ueq/g (pH 7).",
    "properties": {
      "Tg": {
        "value": [
          58
        ],
        "unit": "°C"
      }
    },
    "analysis_with_hierarchical_structure": {
      "descriptive_text": "The sample comprises a self-synthesized styrene-butyl acrylate copolymer latex incorporating 2 mass% methacrylic acid as a functional monomer and anionic surfactants. Produced via emulsion polymerization with a target solid content of 40%, the material exhibits a hierarchical structure of colloidal latex particles with a weight-average diameter of 312 nm and a surface charge density of -85 ueq/g at pH 7. Glass transition characteristics were evaluated according to methodologies established in prior literature.",
      "reasoning_analysis": "Increasing Factors: The inclusion of styrene monomers introduces bulky phenyl groups that impose steric hindrance on backbone rotation, inherently raising the glass transition temperature. Furthermore, the presence of methacrylic acid facilitates strong intermolecular hydrogen bonding, acting as physical crosslinks that restrict segmental mobility, while the high surface charge density indicates ionic interactions that further stiffen the polymer network. Decreasing Factors: The substantial molar ratio of butyl acrylate introduces flexible butyl side chains that significantly increase free volume and chain mobility, acting as an internal plasticizer to lower the Tg relative to pure polystyrene. Additionally, the emulsion polymerization process necessitates the use of anionic surfactants, which, if not fully bound, may reside at the particle interfaces and exhibit plasticizing effects. Dominant Factor: The final Tg behavior is dominantly governed by the copolymer composition ratio between the rigid styrene units and the flexible butyl acrylate segments. While the hydrogen bonding from methacrylic acid and ionic surface groups provide reinforcement, the significant incorporation of the low-Tg butyl acrylate monomer qualitatively drives the overall Tg downward from the polystyrene baseline, establishing an intermediate thermal transition characteristic of soft-hard segment copolymers."
    },
    "analysis_without_hierarchical_structure": {
      "descriptive_text": "The sample consists of a self-synthesized styrene-butyl acrylate copolymer latex, designated as Sample C2, produced via emulsion polymerization with a target solid content of 40%. The chemical composition comprises styrene and butyl acrylate as the primary monomers with relative molar ratios of 1.0 and 0.7, respectively, alongside methacrylic acid incorporated as a functional monomer at 2 mass% of the total monomer mass. Anionic surfactants were utilized during the synthesis process to stabilize the latex dispersion, and the glass transition temperature values for this system were determined according to measurement methods detailed in a previous study.",
      "reasoning_analysis": "Increasing Factors: The incorporation of styrene monomers introduces bulky phenyl side groups that impose significant steric hindrance on backbone rotation, inherently restricting segmental mobility and driving the Tg upward. Furthermore, the presence of methacrylic acid facilitates intermolecular hydrogen bonding between carboxyl groups, acting as physical crosslinks that further constrain chain motion. Decreasing Factors: The butyl acrylate component introduces flexible butyl side chains that increase free volume and enhance chain flexibility, acting as an internal plasticizer that significantly depresses the Tg relative to a polystyrene homopolymer. Additionally, the residual anionic surfactants located at the particle interfaces may act as external plasticizers, potentially lowering the Tg by lubricating chain segments. Dominant Factor: The copolymer composition ratio between the rigid styrene and flexible butyl acrylate monomers qualitatively dominates the final Tg behavior. While hydrogen bonding from the functional monomer adds rigidity, the substantial molar fraction of butyl acrylate relative to styrene dictates the overall free volume characteristics, establishing the baseline thermal transition behavior of the latex matrix."
    }
  },
  {
    "doi": null,
    "title": "Mechanical properties of polymer modified mortars using polymer latexes with varied glass transition temperature and surface charges",
    "year": null,
    "chemical_composition": {
      "repeat_unit_psmiles": null,
      "monomers": [
        {
          "name": "Styrene",
          "smiles": "C=CC1=CC=CC=C1",
          "ratio_value": 1.0,
          "ratio_unit": "molar ratio (relative)"
        },
        {
          "name": "Butyl Acrylate",
          "smiles": "CCCCOC(=O)C=C",
          "ratio_value": 1.4,
          "ratio_unit": "molar ratio (relative)"
        },
        {
          "name": "Methacrylic Acid",
          "smiles": "CC(=C)C(=O)O",
          "ratio_value": 2,
          "ratio_unit": "mass%"
        }
      ],
      "additives": [
        {
          "name": "Anionic surfactants",
          "type": "surfactant",
          "amount_value": null,
          "amount_unit": null
        }
      ],
      "is_homopolymer": false
    },
    "processing_history": "Self-synthesized styrene-butyl acrylate (SA) copolymer latex (Sample C1) via emulsion polymerization. Target solid content 40%. Functional monomer (MAA) accounts for 2% of total monomer mass. Tg values reported in Table 3, measurement methods detailed in previous study [23].",
    "hierarchical_structure": "Colloidal latex particles. Weight-average particle diameter 271 nm. Surface charge density -85 ueq/g (pH 7).",
    "properties": {
      "Tg": {
        "value": [
          -5
        ],
        "unit": "°C"
      }
    },
    "analysis_with_hierarchical_structure": {
      "descriptive_text": "The sample consists of a self-synthesized styrene-butyl acrylate (SA) copolymer latex, designated as Sample C1, produced via emulsion polymerization with a target solid content of 40%. The chemical composition comprises styrene and butyl acrylate monomers at a relative molar ratio of 1.0 to 1.4, respectively, incorporating methacrylic acid as a functional monomer at 2 mass% of the total monomer mass. Anionic surfactants were utilized during synthesis to stabilize the resulting colloidal latex particles, which exhibit a weight-average particle diameter of 271 nm and a surface charge density of -85 ueq/g at pH 7. The glass transition temperature values for this system were determined according to methods detailed in previous literature.",
      "reasoning_analysis": "Increasing Factors: The incorporation of styrene units introduces bulky phenyl side groups that impose steric hindrance on backbone rotation, inherently raising the glass transition temperature. Furthermore, the inclusion of methacrylic acid introduces polar carboxylic acid groups capable of forming intermolecular hydrogen bonds, which restricts segmental mobility and contributes to a higher Tg. Decreasing Factors: The butyl acrylate monomer, present at a higher molar ratio (1.4) compared to styrene (1.0), possesses a long, flexible butyl side chain that significantly increases free volume and chain flexibility, driving the Tg downward. Additionally, the use of anionic surfactants in the emulsion polymerization process may introduce low molecular weight species at the particle interface that could act as plasticizers, while the nanoscale colloidal structure (271 nm) implies a high surface-to-volume ratio where surface chains exhibit enhanced mobility compared to the bulk. Dominant Factor: Given the molar excess of the low-Tg butyl acrylate component relative to the high-Tg styrene component, the flexibility imparted by the butyl side chains is the dominant factor. Consequently, the copolymer is expected to exhibit a Tg significantly lower than polystyrene, governed primarily by the soft acrylic phase, though modulated upwards slightly by the hydrogen bonding network of the methacrylic acid."
    },
    "analysis_without_hierarchical_structure": {
      "descriptive_text": "The sample consists of a self-synthesized styrene-butyl acrylate copolymer latex, designated as Sample C1, produced via emulsion polymerization with a target solid content of 40%. The terpolymer system comprises styrene and butyl acrylate as the primary monomers with relative molar ratios of 1.0 and 1.4, respectively, alongside methacrylic acid incorporated as a functional monomer at 2 mass% of the total monomer mass. Anionic surfactants were employed during synthesis to stabilize the emulsion, and the glass transition temperature values were determined according to measurement methods detailed in a previous study.",
      "reasoning_analysis": "Increasing Factors: The inclusion of styrene introduces bulky phenyl side groups that impose steric hindrance on backbone rotation, inherently raising the glass transition temperature. Furthermore, the presence of methacrylic acid introduces carboxylic acid groups capable of forming intermolecular hydrogen bonds, which act as physical crosslinks to restrict segmental mobility and drive the Tg upward. Decreasing Factors: The butyl acrylate component possesses a long, flexible butyl side chain that significantly increases free volume and chain mobility, exerting a strong plasticizing effect that lowers the Tg. Additionally, the use of anionic surfactants in the emulsion polymerization process introduces low molecular weight species that may reside at the polymer interface or within the matrix, potentially acting as external plasticizers to further depress the transition temperature. Dominant Factor: Given the relative molar ratio where butyl acrylate (1.4) exceeds styrene (1.0), the flexible acrylate character qualitatively dominates the copolymer architecture, establishing a low baseline Tg typical of soft acrylics. While the hydrogen bonding from methacrylic acid provides some rigidity, the high proportion of flexible butyl groups combined with the potential plasticizing influence of residual surfactants dictates a final Tg behavior that is significantly lower than that of a styrene-rich counterpart."
    }
  },
  {
    "doi": null,
    "title": "Effects of hyperbranched prepolymers prepared from butyl acrylate and butyl methacrylate on the electro-optical properties of polymer dispersed liquid crystal",
    "year": 2011,
    "chemical_composition": {
      "repeat_unit_psmiles": null,
      "monomers": [
        {
          "name": "Butyl Acrylate",
          "smiles": "CCCCOC(=O)C=C",
          "ratio_value": 100,
          "ratio_unit": "mole part"
        },
        {
          "name": "Divinyl Benzene",
          "smiles": "C=CC1=CC(C=C)=CC=C1",
          "ratio_value": 10,
          "ratio_unit": "mole part"
        }
      ],
      "additives": [
        {
          "name": "S,S'-Bis(α,α'-dimethyl-α''-acetic acid) trithiocarbonate",
          "type": "RAFT agent",
          "amount_value": 5,
          "amount_unit": "mole part"
        },
        {
          "name": "2,2'-Azobis(isobutyronitrile)",
          "type": "initiator",
          "amount_value": 1,
          "amount_unit": "mole part"
        }
      ],
      "is_homopolymer": false
    },
    "processing_history": "Synthesized via RAFT copolymerization of Butyl Acrylate and DVB with TTC and AIBN at 80 °C for 24h under N2. Purified by precipitation in methanol and dried under vacuum at 40 °C. Tg measured by DSC (Netzsch 204F1) at 10 °C/min under N2 purge.",
    "hierarchical_structure": "Hyperbranched structure.",
    "properties": {
      "Tg": {
        "value": [
          27.9
        ],
        "unit": "°C"
      }
    },
    "analysis_with_hierarchical_structure": {
      "descriptive_text": "The sample comprises a hyperbranched copolymer synthesized via reversible addition-fragmentation chain-transfer (RAFT) polymerization of Butyl Acrylate and Divinyl Benzene in a 100:10 mole part ratio. The reaction utilized S,S'-Bis(α,α'-dimethyl-α''-acetic acid) trithiocarbonate as a RAFT agent and 2,2'-Azobis(isobutyronitrile) as an initiator at 80 °C for 24 hours under nitrogen. Post-synthesis, the polymer was purified by methanol precipitation and vacuum-dried at 40 °C, with thermal characterization performed via DSC at 10 °C/min under nitrogen purge.",
      "reasoning_analysis": "Increasing Factors: The inclusion of Divinyl Benzene introduces rigid aromatic rings and branching nodes that restrict segmental mobility through steric hindrance and topological constraints, contributing to a higher Tg. The hyperbranched architecture also imposes topological restrictions on chain relaxation compared to linear chains. Decreasing Factors: The Butyl Acrylate monomer features long flexible aliphatic side chains that significantly increase free volume and backbone flexibility, inherently driving the Tg down. Additionally, the hyperbranched structure combined with RAFT mediation results in a high concentration of chain ends and functional groups that increase free volume, while residual methanol from the purification process, if not fully removed during low-temperature vacuum drying, could act as a plasticizer. Dominant Factor: While the Divinyl Benzene and branched topology provide structural rigidity, the high molar proportion of Butyl Acrylate ensures that the flexible aliphatic side chains qualitatively dominate the free volume landscape, establishing a low-temperature Tg baseline characteristic of polyacrylates, albeit modified upward by the crosslinking density."
    },
    "analysis_without_hierarchical_structure": {
