Repository: hhtrick/HHT-code

# HHT training framework

This directory contains model training, embedding precomputation, inference, article-level baselines and the curated datasets. All commands below assume that the working directory is `train_code/`.

## 3. Datasets and fixed partitions

Each main dataset is a JSON array at `dataset/{property}/{property}.json`. Entries contain source metadata, `chemical_composition`, `processing_history`, `hierarchical_structure`, `properties`, and two generated-analysis objects. Targets are stored as `properties[property]["value"]`; source metadata and target values are not predictive input fields.

| Property | Train | Validation | Test | Total |
|---|---:|---:|---:|---:|

File: train_code/dataset/Tg/Tg.json (part 3 of 235)
[
      "descriptive_text": "The sample comprises a crosslinked copolymer synthesized via reversible addition-fragmentation chain-transfer (RAFT) polymerization using Butyl Acrylate as the primary monomer and Divinyl Benzene as the crosslinking agent. The reaction was initiated by 2,2'-Azobis(isobutyronitrile) in the presence of S,S'-Bis(α,α'-dimethyl-α''-acetic acid) trithiocarbonate at 80 °C for 24 hours under a nitrogen atmosphere. Following synthesis, the material was purified by precipitation in methanol and dried under vacuum at 40 °C. The glass transition temperature was characterized using differential scanning calorimetry at a heating rate of 10 °C/min under nitrogen purge.",
      "reasoning_analysis": "Increasing Factors: The incorporation of Divinyl Benzene introduces covalent crosslinks into the polymer network, which topologically constrain segmental motion and restrict chain mobility, thereby driving the Tg upward. Additionally, the rigid aromatic structures within the crosslinker contribute to backbone stiffness, and the vacuum drying process aims to eliminate residual solvent that could otherwise act as a plasticizer. Decreasing Factors: The primary monomer, Butyl Acrylate, possesses long flexible butyl side chains that significantly increase free volume and enhance chain mobility, intrinsically lowering the Tg relative to polymers with shorter or rigid side groups. Furthermore, the use of a RAFT agent controls molecular weight, and a higher concentration of chain ends relative to infinite networks can introduce excess free volume, while any residual methanol from the precipitation step could plasticize the matrix and depress the transition temperature. Dominant Factor: While the crosslinking density provides structural constraints that elevate the Tg relative to a linear homopolymer, the high proportion of Butyl Acrylate units and their associated flexible side chains dominate the free volume characteristics of the material, qualitatively establishing a low-temperature glass transition regime despite the presence of the rigid crosslinking agent."
    }
  },
  {
    "doi": null,
    "title": "Effects of hyperbranched prepolymers prepared from butyl acrylate and butyl methacrylate on the electro-optical properties of polymer dispersed liquid crystal",
    "year": 2011,
    "chemical_composition": {
      "repeat_unit_psmiles": null,
      "monomers": [
        {
          "name": "Methyl Acrylate",
          "smiles": "COC(=O)C=C",
          "ratio_value": null,
          "ratio_unit": null
        }
      ],
      "additives": [
        {
          "name": "PBA prepolymer",
          "type": "prepolymer",
          "amount_value": 5,
          "amount_unit": "wt% in resin"
        },
        {
          "name": "E7",
          "type": "liquid crystal",
          "amount_value": 50,
          "amount_unit": "wt%"
        },
        {
          "name": "Photoinitiator 1104",
          "type": "initiator",
          "amount_value": null,
          "amount_unit": null
        }
      ],
      "is_homopolymer": false
    },
    "processing_history": "PDLC film prepared by PIPS. Mixture of LC E7 and resin (PBA prepolymer/MA/1104) at 50:50 wt%. Resin contains 5 wt% PBA prepolymer. Cured with 100W UV at 25 °C for 4h. Cell gap 20mm. Tg measured by DSC (Netzsch 204F1) at 10 °C/min under N2 purge.",
    "hierarchical_structure": "Micron-sized LC droplets dispersed in isotropic polymer matrix.",
    "properties": {
      "Tg": {
        "value": [
          -1.8
        ],
        "unit": "°C"
      }
    },
    "analysis_with_hierarchical_structure": {
      "descriptive_text": "The sample is a polymer dispersed liquid crystal (PDLC) film characterized by micron-sized E7 liquid crystal droplets dispersed within an isotropic polymer matrix. The matrix is formed from a resin system comprising Methyl Acrylate monomers, 5 wt% Poly(butyl acrylate) (PBA) prepolymer, and Photoinitiator 1104. Fabrication was achieved via polymerization induced phase separation (PIPS), involving a 50:50 wt% mixture of the liquid crystal and resin cured under 100W UV irradiation at 25 °C for 4 hours within a 20 mm cell gap. The glass transition temperature was subsequently evaluated using differential scanning calorimetry (DSC) at a heating rate of 10 °C/min under a nitrogen purge.",
      "reasoning_analysis": "Increasing Factors: The UV curing process facilitates the formation of a crosslinked polymer network, which restricts segmental chain mobility and inherently acts to elevate the glass transition temperature. Additionally, the phase separation process concentrates the polymer into a distinct matrix phase, potentially increasing local density and restricting motion compared to a homogeneous solution. Decreasing Factors: The use of Methyl Acrylate as the primary monomer results in a polymer backbone with high flexibility and a naturally low baseline Tg compared to sterically hindered methacrylates. The inclusion of 5 wt% PBA prepolymer introduces soft segments with a very low glass transition temperature, further enhancing chain mobility. Furthermore, the high loading of E7 liquid crystal (50 wt%) poses a significant plasticization risk; if residual LC remains dissolved within the polymer matrix due to incomplete phase separation, it will drastically reduce the Tg. Dominant Factor: Despite the network restriction provided by UV curing, the dominant influence on the thermal behavior is the combination of the inherently flexible poly(methyl acrylate) backbone and the plasticizing effect of the soft PBA prepolymer and residual liquid crystal. These factors collectively drive the qualitative behavior towards a lower glass transition temperature relative to rigid acrylic networks."
    },
    "analysis_without_hierarchical_structure": {
      "descriptive_text": "The sample comprises a polymer dispersed liquid crystal (PDLC) film system derived from a methyl acrylate resin matrix. The chemical formulation consists of methyl acrylate monomers incorporated with 5 wt% poly(butyl acrylate) (PBA) prepolymer and Photoinitiator 1104 within the resin phase. This resin was blended with E7 liquid crystal at a 50:50 weight ratio to form the precursor mixture. Fabrication was achieved via polymerization-induced phase separation (PIPS), where the mixture was subjected to 100W UV irradiation at 25 °C for 4 hours within a cell with a 20mm gap. The thermal behavior was characterized by differential scanning calorimetry (DSC) using a Netzsch 204F1 instrument at a heating rate of 10 °C/min under a nitrogen purge.",
      "reasoning_analysis": "Increasing Factors: The UV curing process drives the polymerization of methyl acrylate monomers and the integration of the PBA prepolymer, forming a high molecular weight polymer matrix. This conversion from liquid monomer to solid polymer inherently restricts segmental mobility compared to the uncured state, establishing a baseline structural integrity. Additionally, the phase-separated morphology resulting from the PIPS process creates polymer-LC interfaces which may impose some confinement effects on the polymer chains adjacent to the liquid crystal domains. Decreasing Factors: The chemical composition is dominated by acrylate chemistry, specifically the methyl acrylate backbone and the 5 wt% poly(butyl acrylate) prepolymer; the butyl side groups in the PBA component introduce significant free volume and chain flexibility, inherently lowering the stiffness of the matrix. Furthermore, the presence of 50 wt% E7 liquid crystal is critical, as incomplete phase separation during PIPS typically leaves residual LC molecules dissolved within the polymer phase, acting as a potent plasticizer that drastically increases free volume and depresses the glass transition. Dominant Factor: The plasticizing effect of the residual E7 liquid crystal within the polymer matrix, compounded by the flexible nature of the butyl acrylate segments, qualitatively dominates the thermal behavior. These factors drive the Tg significantly downward relative to a rigid, unfilled homopolymer, overriding the modest mobility restrictions provided by the UV-induced polymerization."
    }
  },
  {
    "doi": null,
    "title": "Effects of hyperbranched prepolymers prepared from butyl acrylate and butyl methacrylate on the electro-optical properties of polymer dispersed liquid crystal",
    "year": 2011,
    "chemical_composition": {
      "repeat_unit_psmiles": null,
      "monomers": [
        {
          "name": "Butyl Methacrylate",
          "smiles": "CCCCOC(=O)C(C)=C",
          "ratio_value": 100,
          "ratio_unit": "mole part"
        },
        {
          "name": "Divinyl Benzene",
          "smiles": "C=CC1=CC(C=C)=CC=C1",
          "ratio_value": 10,
          "ratio_unit": "mole part"
        }
      ],
      "additives": [
        {
          "name": "S,S'-Bis(α,α'-dimethyl-α''-acetic acid) trithiocarbonate",
          "type": "RAFT agent",
          "amount_value": 8,
          "amount_unit": "mole part"
        },
        {
          "name": "2,2'-Azobis(isobutyronitrile)",
          "type": "initiator",
          "amount_value": 1,
          "amount_unit": "mole part"
        }
      ],
      "is_homopolymer": false
    },
    "processing_history": "Synthesized via RAFT copolymerization of Butyl Methacrylate and DVB with TTC and AIBN at 80 °C for 24h under N2. Purified by precipitation in methanol and dried under vacuum at 40 °C. Tg measured by DSC (Netzsch 204F1) at 10 °C/min under N2 purge.",
    "hierarchical_structure": "Hyperbranched structure.",
    "properties": {
      "Tg": {
        "value": [
          29.2
        ],
        "unit": "°C"
      }
    },
    "analysis_with_hierarchical_structure": {
      "descriptive_text": "The sample comprises a hyperbranched copolymer synthesized via reversible addition-fragmentation chain-transfer (RAFT) polymerization utilizing Butyl Methacrylate and Divinyl Benzene as monomers. The reaction system included S,S'-Bis(α,α'-dimethyl-α''-acetic acid) trithiocarbonate as the chain transfer agent and 2,2'-Azobis(isobutyronitrile) as the initiator, conducted at 80 °C for 24 hours under a nitrogen atmosphere. Post-synthesis purification involved precipitation in methanol followed by vacuum drying at 40 °C, and the thermal properties were characterized by differential scanning calorimetry at a heating rate of 10 °C/min under nitrogen purge.",
      "reasoning_analysis": "Increasing Factors: The incorporation of Divinyl Benzene introduces rigid aromatic rings and chemical crosslinking points that significantly restrict segmental chain mobility. Additionally, the hyperbranched hierarchical structure creates a high density of branching points which reduces free volume and imposes topological constraints on polymer chain motion compared to linear analogs. Decreasing Factors: The Butyl Methacrylate monomer units contain long flexible n-butyl side chains that act as internal plasticizers, increasing free volume and inherently lowering the glass transition temperature relative to shorter alkyl methacrylates. Furthermore, the processing history involves drying at 40 °C after methanol precipitation; since this temperature is below the boiling point of methanol, residual solvent may remain trapped within the matrix, acting as an external plasticizer that further depresses the Tg. Dominant Factor: While the flexible butyl side chains establish a low baseline for chain mobility, the combined topological constraints imposed by the hyperbranched architecture and the chemical crosslinking from Divinyl Benzene represent the dominant structural factors restricting segmental motion, though the potential presence of residual solvent from the low-temperature drying process may qualitatively counteract these restrictive effects."
    },
    "analysis_without_hierarchical_structure": {
      "descriptive_text": "The sample comprises a copolymer network synthesized via reversible addition-fragmentation chain-transfer (RAFT) polymerization of Butyl Methacrylate and Divinyl Benzene, utilizing S,S'-Bis(α,α'-dimethyl-α''-acetic acid) trithiocarbonate as the chain transfer agent and 2,2'-Azobis(isobutyronitrile) as the thermal initiator. Polymerization was conducted at 80 °C for 24 hours under a nitrogen atmosphere, followed by purification via precipitation in methanol and vacuum drying at 40 °C. The glass transition temperature was characterized using differential scanning calorimetry at a heating rate of 10 °C/min under a nitrogen purge.",
      "reasoning_analysis": "Increasing Factors: The incorporation of Divinyl Benzene introduces covalent crosslinks within the polymer matrix, creating topological constraints that significantly restrict segmental chain mobility and reduce free volume, thereby driving the Tg upward relative to a linear analog. Decreasing Factors: The Butyl Methacrylate monomer units contain long, flexible butyl side chains that increase free volume and enhance internal plasticization, inherently establishing a lower baseline Tg compared to polymers with shorter alkyl substituents. Additionally, despite vacuum drying, the potential entrapment of residual methanol from the precipitation step within the crosslinked network could act as an external plasticizer, further depressing the Tg. Dominant Factor: The topological constraints imposed by the Divinyl Benzene crosslinks represent the dominant factor governing the thermal behavior. While the butyl side chains provide intrinsic flexibility, the covalent network structure fundamentally limits the amplitude of segmental motions required for the glass transition, qualitatively shifting the Tg higher than would be observed for a non-crosslinked poly(butyl methacrylate) system processed under similar conditions."
    }
  },
  {
    "doi": null,
    "title": "Mechanical properties of polymer modified mortars using polymer latexes with varied glass transition temperature and surface charges",
    "year": null,
    "chemical_composition": {
      "repeat_unit_psmiles": null,
      "monomers": [
        {
          "name": "Styrene",
          "smiles": "C=CC1=CC=CC=C1",
          "ratio_value": 1.0,
          "ratio_unit": "molar ratio (relative)"
        },
        {
          "name": "Butyl Acrylate",
          "smiles": "CCCCOC(=O)C=C",
          "ratio_value": 0.7,
          "ratio_unit": "molar ratio (relative)"
        },
        {
          "name": "Isoprenyl oxy poly(ethylene glycol) macromonomer",
          "smiles": null,
          "ratio_value": 2,
          "ratio_unit": "mass%"
        }
      ],
      "additives": [
        {
          "name": "Anionic surfactants",
          "type": "surfactant",
          "amount_value": null,
          "amount_unit": null
        }
      ],
      "is_homopolymer": false
    },
    "processing_history": "Self-synthesized styrene-butyl acrylate (SA) copolymer latex (Sample T2) via emulsion polymerization. Target solid content 40%. Functional monomer (TPEG) accounts for 2% of total monomer mass. Tg values reported in Table 3, measurement methods detailed in previous study [23].",
    "hierarchical_structure": "Colloidal latex particles. Weight-average particle diameter 284 nm. Surface charge density -24 ueq/g (pH 7).",
    "properties": {
      "Tg": {
        "value": [
          53
        ],
        "unit": "°C"
      }
    },
    "analysis_with_hierarchical_structure": {
      "descriptive_text": "The sample consists of a self-synthesized styrene-butyl acrylate (SA) copolymer latex, designated as Sample T2, prepared via emulsion polymerization with a target solid content of 40%. The chemical composition comprises styrene and butyl acrylate monomers in a relative molar ratio of 1.0 to 0.7, respectively, incorporated with 2 mass% of an isoprenyl oxy poly(ethylene glycol) macromonomer functioning as a functional monomer. Anionic surfactants were utilized during synthesis to stabilize the resulting colloidal latex particles, which exhibit a weight-average particle diameter of 284 nm and a surface charge density of -24 ueq/g at pH 7. The glass transition temperature values for this system were determined according to methods detailed in previous literature.",
      "reasoning_analysis": "Increasing Factors: The incorporation of styrene monomers introduces bulky phenyl side groups along the polymer backbone, which impose steric hindrance and restrict segmental rotation, thereby intrinsically driving the glass transition temperature higher. Decreasing Factors: The presence of butyl acrylate comonomers introduces flexible aliphatic butyl side chains that significantly increase free volume and chain mobility, acting to lower the Tg. Furthermore, the isoprenyl oxy poly(ethylene glycol) macromonomer adds flexible ether linkages and long side chains that function as internal plasticizers, while the anionic surfactants residual in the latex system may also facilitate segmental motion at the particle interfaces. Dominant Factor: The copolymer composition serves as the dominant factor governing the thermal behavior; despite the rigidity contributed by the styrene units, the substantial molar ratio of the low-Tg butyl acrylate comonomer combined with the flexible PEG-based macromonomer qualitatively dictates a final Tg that is significantly depressed relative to pure polystyrene, governed by the statistical averaging of the soft and hard segments."
    },
    "analysis_without_hierarchical_structure": {
      "descriptive_text": "The sample comprises a self-synthesized styrene-butyl acrylate copolymer latex, identified as Sample T2, produced via emulsion polymerization with a target solid content of 40%. The polymer architecture is defined by styrene and butyl acrylate monomers fed at a relative molar ratio of 1.0 to 0.7, respectively, incorporated with 2 mass% of an isoprenyl oxy poly(ethylene glycol) macromonomer (TPEG) serving as a functional component. Anionic surfactants were employed to stabilize the emulsion system, and the thermal properties were evaluated following measurement protocols established in prior literature.",
      "reasoning_analysis": "Increasing Factors: The presence of styrene monomers within the polymer backbone introduces bulky phenyl side groups that impose significant steric hindrance, restricting segmental rotation and intrinsically driving the glass transition temperature upward relative to flexible acrylates. Additionally, if the anionic surfactants form ionic aggregates within the matrix, these physical crosslinks could potentially restrict chain mobility further. Decreasing Factors: The incorporation of butyl acrylate monomers introduces flexible butyl side chains that increase free volume and chain mobility, acting as an internal plasticizer that significantly depresses the Tg compared to polystyrene. Furthermore, the isoprenyl oxy poly(ethylene glycol) macromonomer introduces flexible ether linkages and alkyl spacers, which enhance local segmental motion, while any residual surfactant molecules not bound in aggregates may also act as external plasticizers. Dominant Factor: The copolymer composition ratio between the rigid styrene and the flexible butyl acrylate qualitatively dominates the final Tg behavior; specifically, the substantial molar proportion of butyl acrylate exerts a strong plasticizing effect on the backbone, ensuring the final Tg is significantly lower than that of pure polystyrene, although maintained above the Tg of pure poly(butyl acrylate) by the styrene content."
    }
  },
  {
    "doi": "10.1063/1.2830707",
    "title": "Determination of the glass transition temperature of photorefractive polymer composites from photoconductivity measurements ",
    "year": 2008,
    "chemical_composition": {
      "repeat_unit_psmiles": "[*]CC(n1c2ccccc2c3ccccc13)[*]",
      "monomers": [
        {
          "name": "N-vinylcarbazole",
          "smiles": "C=Cn1c2ccccc2c3ccccc13",
          "ratio_value": 49.5,
          "ratio_unit": "wt%"
        }
      ],
      "additives": [
        {
          "name": "4-piperidindicyanostyrene",
          "type": "chromophore",
          "amount_value": 35,
          "amount_unit": "wt%"
        },
        {
          "name": "butyl benzile phathalate",
          "type": "plasticizer",
          "amount_value": 15,
          "amount_unit": "wt%"
        },
        {
          "name": "C60",
          "type": "sensitizer",
          "amount_value": 0.5,
          "amount_unit": "wt%"
        }
      ],
      "is_homopolymer": true
    },
    "processing_history": "Composite sandwiched between ITO coated glass plates. PVK (secondary standard) used as received. Photoconductivity measured by dc technique, temperature varied at 0.5 °C/min, electric field 20 V/μm. Conditioned sample (steady state reached).",
    "hierarchical_structure": "Amorphous polymer composite. Tg identified as break point in Arrhenius plot of photoconductivity.",
    "properties": {
      "Tg": {
        "value": [
          38
        ],
        "unit": "°C"
      }
    },
    "analysis_with_hierarchical_structure": {
      "descriptive_text": "The sample consists of an amorphous polymer composite featuring a poly(N-vinylcarbazole) homopolymer matrix, which accounts for 49.5 wt% of the total composition. This matrix is heavily doped with 35 wt% 4-piperidindicyanostyrene acting as a chromophore, 15 wt% butyl benzyl phthalate serving as a plasticizer, and 0.5 wt% C60 functioning as a sensitizer. The material was processed into a composite sandwiched between ITO-coated glass plates using PVK as received, and the sample was conditioned until a steady state was reached. Characterization was performed by measuring photoconductivity via a dc technique under an electric field of 20 V/μm while varying the temperature at 0.5 °C/min, with the glass transition temperature identified as the break point in the Arrhenius plot of photoconductivity.",
      "reasoning_analysis": "Increasing Factors: The poly(N-vinylcarbazole) backbone contains bulky carbazole side groups that impose significant steric hindrance and restrict intramolecular rotation, intrinsically establishing a high baseline rigidity for the polymer matrix. Additionally, the presence of rigid C60 fullerene sensitizers, although in low concentration, could theoretically impose minor constraints on local chain mobility if well-dispersed. Decreasing Factors: The composite contains a substantial total concentration of 50.5 wt% low molecular weight additives, including 15 wt% butyl benzyl phthalate which is explicitly designed to increase free volume and lubricate chain segments. Furthermore, the 35 wt% chromophore acts as a diluent that disrupts polymer-polymer interactions and enhances free volume, while the slow temperature variation rate of 0.5 °C/min during measurement allows for greater structural relaxation compared to faster scanning rates. Dominant Factor: Despite the intrinsic stiffness of the carbazole-containing backbone, the massive dilution effect caused by the high loading of plasticizers and chromophores qualitatively dominates the system behavior. The introduction of 50.5 wt% small molecules significantly increases the overall free volume and reduces interchain friction, leading to a substantial depression of the glass transition temperature relative to the pristine homopolymer."
    },
    "analysis_without_hierarchical_structure": {
      "descriptive_text": "The material system comprises a poly(N-vinylcarbazole) homopolymer matrix constituting 49.5 wt% of the composition, heavily doped with functional additives including 35 wt% 4-piperidindicyanostyrene chromophore, 15 wt% butyl benzile phathalate plasticizer, and 0.5 wt% C60 sensitizer. The composite was fabricated by sandwiching the mixture between indium tin oxide (ITO) coated glass plates using PVK as received without further purification. Prior to characterization, the sample was conditioned to achieve a steady state, followed by photoconductivity measurements via a dc technique with a temperature variation rate of 0.5 °C/min under an applied electric field of 20 V/μm.",
      "reasoning_analysis": "Increasing Factors: The poly(N-vinylcarbazole) backbone contains bulky carbazole side groups that impose significant steric hindrance, intrinsically restricting segmental mobility and establishing a high baseline glass transition temperature for the pure polymer. Additionally, the rigid aromatic structure of the 4-piperidindicyanostyrene chromophore and the physical confinement imposed by sandwiching the composite between ITO coated glass plates may further limit chain motion at the interfaces. Decreasing Factors: The incorporation of 15 wt% butyl benzile phathalate acts as a potent plasticizer, increasing free volume and lubricating polymer chain segments to facilitate motion. Furthermore, the high concentration of the small molecule chromophore functions as a diluent, disrupting interchain interactions of the polymer matrix, while the slow temperature variation rate of 0.5 °C/min during measurement permits extended structural relaxation that typically yields a lower observed transition temperature. Dominant Factor: The substantial combined loading of low molecular weight additives exceeding 50 wt%, specifically the dedicated plasticizer, qualitatively dominates the thermal behavior. The free volume increase and disruption of polymer-polymer contacts caused by the plasticizer and chromophore diluent will significantly depress the Tg relative to the neat homopolymer, overriding the stiffening effects of the backbone chemistry and interfacial confinement."
    }
  },
  {
    "doi": "10.1063/1.2830707",
    "title": "Determination of the glass transition temperature of photorefractive polymer composites from photoconductivity measurements ",
    "year": 2008,
    "chemical_composition": {
      "repeat_unit_psmiles": "[*]CC(n1c2ccccc2c3ccccc13)[*]",
      "monomers": [
        {
          "name": "N-vinylcarbazole",
          "smiles": "C=Cn1c2ccccc2c3ccccc13",
          "ratio_value": 49.5,
          "ratio_unit": "wt%"
        }
      ],
      "additives": [
        {
          "name": "4-piperidindicyanostyrene",
          "type": "chromophore",
          "amount_value": 35,
          "amount_unit": "wt%"
        },
        {
          "name": "butyl benzile phathalate",
          "type": "plasticizer",
          "amount_value": 15,
          "amount_unit": "wt%"
        },
        {
          "name": "C60",
          "type": "sensitizer",
          "amount_value": 0.5,
          "amount_unit": "wt%"
        }
      ],
      "is_homopolymer": true
    },
    "processing_history": "PVK (secondary standard) used as received. DSC measured by TA Instruments apparatus at 10 K/min heating rate, 2nd cycle. Tg determined from derivatives of DSC curves.",
    "hierarchical_structure": "Two Tg signals observed, attributed to phase separation or motions of different constituents (backbone and sidechains). Tg(DSC1) better defined than Tg(DSC2).",
    "properties": {
      "Tg": {
        "value": [
          10
        ],
        "unit": "°C"
      }
    },
    "analysis_with_hierarchical_structure": {
      "descriptive_text": "The sample consists of a poly(N-vinylcarbazole) (PVK) homopolymer matrix comprising 49.5 wt% of the total formulation, doped with 35 wt% 4-piperidindicyanostyrene chromophore, 15 wt% butyl benzyl phthalate plasticizer, and 0.5 wt% C60 sensitizer. The PVK secondary standard was utilized as received without further purification, and thermal characterization was performed using a TA Instruments apparatus via differential scanning calorimetry at a heating rate of 10 K/min during the second cycle, with transition temperatures determined from the derivatives of the DSC curves. Hierarchical analysis revealed two distinct glass transition signals, attributed to phase separation or distinct molecular motions involving the backbone and sidechains, with the first transition being better defined than the second.",
      "reasoning_analysis": "Increasing Factors: The poly(N-vinylcarbazole) backbone features bulky carbazole side groups that impose significant steric hindrance, restricting segmental rotation and intrinsically elevating the glass transition temperature. Additionally, the inclusion of rigid C60 sensitizers, even at low concentrations, can restrict local chain mobility through interfacial interactions, while the high loading of the 4-piperidindicyanostyrene chromophore may introduce intermolecular pi-pi stacking that further resists chain motion. Decreasing Factors: The incorporation of 15 wt% butyl benzyl phthalate acts as a potent plasticizer, increasing free volume and lubricating polymer chains to significantly depress the Tg. Furthermore, the high concentration of additives leads to phase separation as noted in the hierarchical structure, where the additive-rich phases or increased free volume at interfaces can facilitate earlier onset of segmental motion, and the observation of sidechain motions suggests localized mobility at lower energies than backbone relaxation. Dominant Factor: While the intrinsic rigidity of the carbazole-containing backbone establishes a high thermal baseline, the dominant factor governing the final Tg behavior is the substantial plasticization effect combined with the morphological heterogeneity induced by the high loading of chromophore and plasticizer, which modifies the pristine polymer's rigidity to lower the primary transition temperature and create the observed dual-transition phenomenon."
    },
    "analysis_without_hierarchical_structure": {
      "descriptive_text": "The sample consists of a poly(N-vinylcarbazole) (PVK) homopolymer matrix used as a secondary standard without further purification, comprising 49.5 wt% of the total composition. This polymer backbone is blended with 35 wt% 4-piperidindicyanostyrene acting as a chromophore, 15 wt% butyl benzile phathalate functioning as a plasticizer, and 0.5 wt% C60 utilized as a sensitizer. Thermal analysis was conducted using a TA Instruments differential scanning calorimetry (DSC) apparatus at a heating rate of 10 K/min during the second heating cycle, where the glass transition temperature was identified from the derivatives of the resulting DSC curves.",
      "reasoning_analysis": "Increasing Factors: The poly(N-vinylcarbazole) backbone features bulky carbazole side groups that impose significant steric hindrance on chain segment rotation, intrinsically establishing a high baseline rigidity. Additionally, the presence of C60 sensitizers may introduce minor interfacial constraints that restrict local polymer mobility. Decreasing Factors: The inclusion of 15 wt% butyl benzile phathalate explicitly introduces a plasticizing effect that increases free volume and lubricates chain segments, strongly depressing the transition temperature. Furthermore, the high concentration (35 wt%) of the 4-piperidindicyanostyrene chromophore acts as a molecular diluent, disrupting intermolecular polymer interactions and facilitating enhanced segmental motion. Dominant Factor: Although the PVK backbone possesses inherent structural rigidity, the combined plasticizing and diluting effects of the butyl benzile phathalate and the high-loading chromophore qualitatively dominate the system's thermal behavior, leading to a net reduction in the glass transition temperature relative to the neat polymer."
    }
  },
  {
    "doi": "10.1016/j.tca.2015.06.030",
    "title": "Influence of N-alkyl and a-substitutions on the thermal behaviour of H-bonded interpolymer complexes based on polymers with acrylamide or lactame groups and poly(4-vinylphenol)",
    "year": 2015,
    "chemical_composition": {
      "repeat_unit_psmiles": "[*]CC(c1ccc(O)cc1)[*]",
      "monomers": [
        {
          "name": "4-vinylphenol",
          "smiles": "C=Cc1ccc(O)cc1",
          "ratio_value": null,
          "ratio_unit": null
        }
      ],
      "additives": [],
      "is_homopolymer": true
    },
    "processing_history": "Polymer used as received (Sigma-Aldrich). Tg measured by DSC (Mettler Toledo DSC822e) at 20 °C/min.",
    "hierarchical_structure": "Homopolymer.",
    "properties": {
      "Tg": {
        "value": [
          167
        ],
        "unit": "°C"
      }
    },
    "analysis_with_hierarchical_structure": {
      "descriptive_text": "The sample comprises a poly(4-vinylphenol) homopolymer sourced commercially from Sigma-Aldrich and utilized in its as-received state. Structurally, the polymer chain consists of repeating 4-vinylphenol units, each bearing a pendant phenolic hydroxyl group on the aromatic ring. The glass transition temperature was evaluated via differential scanning calorimetry using a Mettler Toledo DSC822e system at a heating rate of 20 °C/min.",
      "reasoning_analysis": "Increasing Factors: The presence of bulky phenyl rings within the backbone imposes significant steric hindrance, restricting internal rotation of the polymer chains. More critically, the pendant hydroxyl groups facilitate extensive intermolecular hydrogen bonding, creating a physical crosslinking network that drastically reduces segmental mobility and drives the Tg upward. Decreasing Factors: The hygroscopic nature of the phenolic functionality suggests that the as-received commercial sample may contain absorbed atmospheric moisture, which acts as a plasticizer to increase free volume and lower the Tg. Additionally, the lack of specific thermal annealing in the processing history means the material may retain excess free volume associated with a non-equilibrated glassy state, while the relatively fast DSC heating rate of 20 °C/min kinetically shifts the observed transition. Dominant Factor: The extensive hydrogen bonding network inherent to the poly(4-vinylphenol) chemistry is the dominant factor, establishing a high intrinsic Tg baseline that outweighs the potential plasticizing effects of residual moisture or the thermal history associated with commercial sourcing."
    },
    "analysis_without_hierarchical_structure": {
      "descriptive_text": "The sample comprises a poly(4-vinylphenol) homopolymer sourced commercially from Sigma-Aldrich and utilized in its as-received state without further modification. Thermal characterization was performed using differential scanning calorimetry on a Mettler Toledo DSC822e instrument, where the glass transition temperature was measured at a heating rate of 20 °C/min.",
      "reasoning_analysis": "Increasing Factors: The chemical composition features a phenolic hydroxyl group on the aromatic ring, which facilitates strong intermolecular hydrogen bonding between polymer chains, significantly restricting segmental mobility and driving the Tg upward. Additionally, the rigid aromatic backbone contributes to steric hindrance, further limiting chain motion. The processing history specifies a DSC heating rate of 20 °C/min, which is relatively fast; kinetically, this shifts the observed glass transition to higher temperatures compared to slower scanning rates. Decreasing Factors: The sample was used as received without explicit drying or purification steps. Given the hygroscopic nature of poly(4-vinylphenol), ambient moisture absorption likely occurred during storage, where water molecules would act as efficient plasticizers by disrupting hydrogen bonds and increasing free volume, thereby depressing the Tg. Dominant Factor: The extensive intermolecular hydrogen bonding network inherent to the poly(4-vinylphenol) structure is the dominant factor, creating a rigid network that fundamentally establishes a high Tg baseline. While the fast heating rate kinetically shifts the observed transition upward and potential moisture acts as a plasticizer, the intrinsic chemical architecture remains the primary determinant of the thermal behavior."
    }
  },
  {
    "doi": "10.1016/j.tca.2015.06.030",
    "title": "Influence of N-alkyl and a-substitutions on the thermal behaviour of H-bonded interpolymer complexes based on polymers with acrylamide or lactame groups and poly(4-vinylphenol)",
    "year": 2015,
    "chemical_composition": {
      "repeat_unit_psmiles": "[*]CC(C(=O)NC(C)(C)C)[*]",
      "monomers": [
        {
          "name": "N-tert-butylacrylamide",
          "smiles": "CC(C)(C)NC(=O)C=C",
          "ratio_value": null,
          "ratio_unit": null
        }
      ],
      "additives": [],
      "is_homopolymer": true
    },
    "processing_history": "Polymer synthesized by free radical polymerization. Tg measured by DSC (Mettler Toledo DSC822e) at 20 °C/min.",
    "hierarchical_structure": "Homopolymer.",
    "properties": {
      "Tg": {
        "value": [
          142
        ],
        "unit": "°C"
      }
    },
    "analysis_with_hierarchical_structure": {
      "descriptive_text": "The investigated material is a poly(N-tert-butylacrylamide) homopolymer synthesized through free radical polymerization. Thermal characterization was performed using differential scanning calorimetry (DSC) with a Mettler Toledo DSC822e instrument at a heating rate of 20 °C/min. The hierarchical structure is identified as a standard homopolymer architecture without specified branching or additive incorporation.",
      "reasoning_analysis": "Increasing Factors: The amide functionality within the repeat unit enables strong intermolecular hydrogen bonding, which significantly restricts chain segment mobility and elevates the Tg. Furthermore, the bulky tert-butyl side group imposes steric hindrance on the polymer backbone, limiting rotational freedom. The processing history indicates a DSC heating rate of 20 °C/min; this relatively fast scan rate kinetically shifts the observed glass transition to higher temperatures due to reduced relaxation time. Decreasing Factors: The main chain consists of flexible aliphatic carbon-carbon bonds that inherently facilitate segmental motion. Additionally, the aliphatic nature of the tert-butyl group introduces internal degrees of freedom that may provide slight internal plasticization compared to rigid aromatic substituents. Dominant Factor: The extensive intermolecular hydrogen bonding network associated with the amide groups serves as the dominant factor, effectively acting as physical crosslinks that override the backbone flexibility, while the rapid heating rate further ensures the measured Tg reflects a higher energy state for segmental relaxation."
    },
    "analysis_without_hierarchical_structure": {
      "descriptive_text": "A poly(N-tert-butylacrylamide) homopolymer was synthesized via free radical polymerization. The glass transition temperature was measured using differential scanning calorimetry (DSC) on a Mettler Toledo DSC822e instrument at a heating rate of 20 °C/min.",
      "reasoning_analysis": "Increasing Factors: The presence of the bulky tert-butyl side group on the acrylamide backbone introduces significant steric hindrance, which restricts segmental rotation and inherently drives the Tg upward. Additionally, the processing history specifies a DSC heating rate of 20 °C/min; this relatively fast scan rate kinetically limits chain relaxation time during the measurement, causing the observed Tg to shift to higher temperatures compared to slower heating rates. Decreasing Factors: The N-substitution of the acrylamide monomer eliminates the N-H hydrogen bond donor capability found in primary polyacrylamides, thereby reducing the interchain cohesive energy density and potentially lowering the Tg relative to hydrogen-bonded analogs. Dominant Factor: The steric rigidity imparted by the bulky tert-butyl group is the dominant intrinsic structural factor establishing the baseline chain stiffness, though the kinetic effect of the heating rate significantly influences the final observed thermal transition value."
    }
  },
  {
