Repository: hhtrick/HHT-code

# HHT training framework

This directory contains model training, embedding precomputation, inference, article-level baselines and the curated datasets. All commands below assume that the working directory is `train_code/`.

## 3. Datasets and fixed partitions

Each main dataset is a JSON array at `dataset/{property}/{property}.json`. Entries contain source metadata, `chemical_composition`, `processing_history`, `hierarchical_structure`, `properties`, and two generated-analysis objects. Targets are stored as `properties[property]["value"]`; source metadata and target values are not predictive input fields.

| Property | Train | Validation | Test | Total |
|---|---:|---:|---:|---:|

File: train_code/dataset/Tg/Tg.json (part 4 of 235)
[
    "doi": "10.1063/1.2830707",
    "title": "Determination of the glass transition temperature of photorefractive polymer composites from photoconductivity measurements ",
    "year": 2008,
    "chemical_composition": {
      "repeat_unit_psmiles": "[*]CC(n1c2ccccc2c3ccccc13)[*]",
      "monomers": [
        {
          "name": "N-vinylcarbazole",
          "smiles": "C=Cn1c2ccccc2c3ccccc13",
          "ratio_value": 64.5,
          "ratio_unit": "wt%"
        }
      ],
      "additives": [
        {
          "name": "4-piperidindicyanostyrene",
          "type": "chromophore",
          "amount_value": 35,
          "amount_unit": "wt%"
        },
        {
          "name": "C60",
          "type": "sensitizer",
          "amount_value": 0.5,
          "amount_unit": "wt%"
        }
      ],
      "is_homopolymer": true
    },
    "processing_history": "Composite without BBP plasticizer. PVK (secondary standard) used as received. DSC measured by TA Instruments apparatus at 10 K/min heating rate, 2nd cycle. Tg determined from derivatives of DSC curves.",
    "hierarchical_structure": "Two Tg signals observed. Tg(DSC1) = 16 °C, Tg(DSC2) = 40 °C.",
    "properties": {
      "Tg": {
        "value": [
          16
        ],
        "unit": "°C"
      }
    },
    "analysis_with_hierarchical_structure": {
      "descriptive_text": "The sample consists of a poly(N-vinylcarbazole) homopolymer matrix composed of 64.5 wt% N-vinylcarbazole repeat units, doped with 35 wt% 4-piperidindicyanostyrene chromophore and 0.5 wt% C60 sensitizer. Prepared as a composite explicitly without BBP plasticizer using PVK secondary standard as received, the material was characterized by DSC using a TA Instruments apparatus at a 10 K/min heating rate during the second cycle, with transition temperatures determined from the derivatives of the heat flow curves. Hierarchical structural evaluation reveals the presence of two distinct glass transition signals, indicating complex phase behavior or multiple relaxation modes within the doped polymer system.",
      "reasoning_analysis": "Increasing Factors: The poly(N-vinylcarbazole) backbone features bulky carbazole side groups that impose significant steric hindrance, intrinsically restricting segmental mobility and driving the glass transition temperature higher relative to flexible chains. Additionally, the inclusion of rigid C60 fullerene sensitizers, even at low loading, can impose interfacial constraints on polymer chain motion. Decreasing Factors: The substantial loading (35 wt%) of the small molecule 4-piperidindicyanostyrene chromophore acts as an effective plasticizer despite not being classified as a traditional plasticizer like BBP; this additive increases free volume and lubricates chain segments, drastically reducing thermal transition temperatures. Furthermore, the observation of two distinct transition signals suggests phase separation, where additive-rich domains exhibit significantly enhanced mobility compared to the pure polymer matrix. Dominant Factor: The plasticization effect induced by the high concentration of the small molecule chromophore qualitatively dominates the intrinsic rigidity of the carbazole backbone. While the polymer structure favors a high glass transition temperature, the dilution of polymer-polymer interactions and the resulting increase in free volume from the additive loading drive the system toward significantly lower transition temperatures, with phase separation further complicating the thermal response."
    },
    "analysis_without_hierarchical_structure": {
      "descriptive_text": "The material system comprises a poly(N-vinylcarbazole) (PVK) matrix constituting 64.5 wt% of the composition, doped with 35 wt% 4-piperidindicyanostyrene chromophore and 0.5 wt% C60 sensitizer. The PVK secondary standard was utilized as received to form a composite explicitly formulated without butyl benzyl phthalate (BBP) plasticizer. Thermal characterization was performed using a TA Instruments apparatus via differential scanning calorimetry (DSC) at a heating rate of 10 K/min during the second cycle, with the glass transition temperature determined from the derivatives of the DSC curves.",
      "reasoning_analysis": "Increasing Factors: The poly(N-vinylcarbazole) backbone features bulky carbazole side groups that impose significant steric hindrance, intrinsically restricting segmental mobility and driving the Tg upward. Additionally, the inclusion of rigid C60 fullerene sensitizers can impose local constraints on chain dynamics, while the explicit processing decision to exclude BBP plasticizer prevents the free volume expansion typically associated with phthalate additives. Decreasing Factors: The substantial 35 wt% loading of the 4-piperidindicyanostyrene chromophore introduces a high concentration of low-molecular-weight species into the matrix, which typically increases free volume and acts as an internal plasticizer to facilitate chain mobility. Dominant Factor: While the rigid backbone and absence of BBP provide structural stability, the high mass fraction of the small-molecule chromophore serves as the dominant factor governing the final thermal behavior, as the plasticization effect from such significant dopant loading qualitatively outweighs the restrictive contributions of the trace fullerene and defines the segmental mobility relative to the neat polymer."
    }
  },
  {
    "doi": null,
    "title": "Effects of hyperbranched prepolymers prepared from butyl acrylate and butyl methacrylate on the electro-optical properties of polymer dispersed liquid crystal",
    "year": 2011,
    "chemical_composition": {
      "repeat_unit_psmiles": null,
      "monomers": [
        {
          "name": "Methyl Acrylate",
          "smiles": "COC(=O)C=C",
          "ratio_value": null,
          "ratio_unit": null
        }
      ],
      "additives": [
        {
          "name": "PBA prepolymer",
          "type": "prepolymer",
          "amount_value": 10,
          "amount_unit": "wt% in resin"
        },
        {
          "name": "E7",
          "type": "liquid crystal",
          "amount_value": 50,
          "amount_unit": "wt%"
        },
        {
          "name": "Photoinitiator 1104",
          "type": "initiator",
          "amount_value": null,
          "amount_unit": null
        }
      ],
      "is_homopolymer": false
    },
    "processing_history": "PDLC film prepared by PIPS. Mixture of LC E7 and resin (PBA prepolymer/MA/1104) at 50:50 wt%. Resin contains 10 wt% PBA prepolymer. Cured with 100W UV at 25 °C for 4h. Cell gap 20mm. Tg measured by DSC (Netzsch 204F1) at 10 °C/min under N2 purge.",
    "hierarchical_structure": "Micron-sized LC droplets dispersed in isotropic polymer matrix.",
    "properties": {
      "Tg": {
        "value": [
          -6.3
        ],
        "unit": "°C"
      }
    },
    "analysis_with_hierarchical_structure": {
      "descriptive_text": "The sample is a Polymer Dispersed Liquid Crystal (PDLC) film fabricated via Polymerization-Induced Phase Separation (PIPS). The resin system consists of Methyl Acrylate monomers incorporated with 10 wt% PBA prepolymer and Photoinitiator 1104, which was blended with E7 liquid crystal at a 50:50 weight ratio. This mixture was cured under 100W UV irradiation at 25 °C for 4 hours within a 20mm cell gap to form a hierarchical structure characterized by micron-sized liquid crystal droplets dispersed in an isotropic polymer matrix. The glass transition temperature was subsequently measured using DSC at a heating rate of 10 °C/min under nitrogen purge.",
      "reasoning_analysis": "Increasing Factors: The UV curing process at 25 °C for 4 hours promotes high monomer conversion, minimizing the presence of residual mobile monomers that would otherwise act as plasticizers. Additionally, the physical confinement of the polymer matrix surrounding the micron-sized liquid crystal droplets may impose interfacial constraints that locally restrict segmental chain mobility. Decreasing Factors: The incorporation of 10 wt% PBA prepolymer introduces flexible butyl side groups that enhance backbone mobility compared to stiffer polymer systems. Furthermore, the significant loading of E7 liquid crystal, despite phase separation, results in residual LC molecules dissolved within the polymer phase which act as potent plasticizers, increasing free volume and lowering the energy barrier for segmental motion. Dominant Factor: The plasticizing influence of the residual E7 liquid crystal within the polymer matrix, combined with the intrinsic flexibility of the PBA prepolymer and methyl acrylate backbone, qualitatively dominates the thermal behavior, driving the Tg to lower values relative to rigid, high-performance polymer networks."
    },
    "analysis_without_hierarchical_structure": {
      "descriptive_text": "The sample constitutes a polymer dispersed liquid crystal (PDLC) film derived from a methyl acrylate resin system. The chemical composition features methyl acrylate monomers combined with 10 wt% poly(butyl acrylate) prepolymer and Photoinitiator 1104 within the resin phase, which was blended with E7 liquid crystal at a 50:50 weight ratio. Processing involved polymerization-induced phase separation (PIPS), wherein the mixture was cured under 100W UV irradiation at 25 °C for 4 hours within a 20mm cell gap, followed by thermal analysis via differential scanning calorimetry at 10 °C/min under nitrogen purge.",
      "reasoning_analysis": "Increasing Factors: The polymerization of methyl acrylate monomers into high molecular weight poly(methyl acrylate) chains during UV curing inherently restricts segmental mobility compared to the low-viscosity monomeric state, establishing a baseline glass transition temperature associated with the polymer backbone. Additionally, any network formation resulting from the functionality of the PBA prepolymer would introduce crosslinks that further constrain chain motion and potentially elevate the Tg. Decreasing Factors: The incorporation of 10 wt% poly(butyl acrylate) prepolymer introduces flexible butyl side groups and soft segments that significantly increase free volume and chain mobility relative to a pure poly(methyl acrylate) matrix. Furthermore, the high loading of 50 wt% E7 liquid crystal presents a substantial plasticization risk; if phase separation during the PIPS process is incomplete, residual low-molecular-weight LC species within the polymer phase will drastically reduce intermolecular friction. The curing temperature of 25 °C may also induce vitrification before full conversion, leaving residual monomer that acts as an additional plasticizer. Dominant Factor: The plasticizing influence of the soft PBA prepolymer segments and the substantial presence of low-molecular-weight E7 liquid crystal species qualitatively dominate the thermal behavior, likely driving the overall Tg of the polymer matrix lower than that of a pristine poly(methyl acrylate) homopolymer."
    }
  },
  {
    "doi": "10.1016/j.tca.2015.06.030",
    "title": "Influence of N-alkyl and a-substitutions on the thermal behaviour of H-bonded interpolymer complexes based on polymers with acrylamide or lactame groups and poly(4-vinylphenol)",
    "year": 2015,
    "chemical_composition": {
      "repeat_unit_psmiles": "[*]CC(C(=O)NC(C)C)[*]",
      "monomers": [
        {
          "name": "N-isopropylacrylamide",
          "smiles": "CC(C)NC(=O)C=C",
          "ratio_value": null,
          "ratio_unit": null
        }
      ],
      "additives": [],
      "is_homopolymer": true
    },
    "processing_history": "Polymer used as received (Polysciences, Inc.). Tg measured by DSC (Mettler Toledo DSC822e) at 20 °C/min.",
    "hierarchical_structure": "Homopolymer.",
    "properties": {
      "Tg": {
        "value": [
          138
        ],
        "unit": "°C"
      }
    },
    "analysis_with_hierarchical_structure": {
      "descriptive_text": "The sample comprises a poly(N-isopropylacrylamide) homopolymer sourced commercially from Polysciences, Inc. and utilized in its as-received state. Thermal characterization was performed using differential scanning calorimetry on a Mettler Toledo DSC822e system at a heating rate of 20 °C/min to evaluate the glass transition temperature.",
      "reasoning_analysis": "Increasing Factors: The presence of pendant amide groups facilitates strong intermolecular hydrogen bonding, which significantly restricts segmental chain mobility and inherently drives the Tg upward. Additionally, the steric bulk associated with the isopropyl side chains imposes rotational barriers around the polymer backbone, further contributing to increased rigidity. The relatively fast DSC heating rate of 20 °C/min may also kinetically shift the observed transition to higher temperatures compared to slower standard scanning rates. Decreasing Factors: The hydrophilic character of the polymer makes it susceptible to moisture absorption from the environment, and since the processing history indicates the sample was used as received without explicit drying, residual water may act as a plasticizer to increase free volume and lower the Tg. Furthermore, the absence of specified high molecular weight data implies that chain end effects could contribute to excess free volume, potentially depressing the transition temperature. Dominant Factor: Although the intrinsic hydrogen bonding network establishes a rigid baseline structure that resists segmental motion, the hygroscopic nature of the material combined with the lack of preconditioning in the processing history suggests that environmental plasticization is the dominant factor influencing the final observed Tg behavior, likely yielding a measured value lower than that of the perfectly dry polymer."
    },
    "analysis_without_hierarchical_structure": {
      "descriptive_text": "The material investigated is a poly(N-isopropylacrylamide) homopolymer sourced commercially from Polysciences, Inc. and employed in its as-received form without further purification. Thermal characterization was performed via differential scanning calorimetry using a Mettler Toledo DSC822e instrument, where the glass transition temperature was assessed at a heating rate of 20 °C/min.",
      "reasoning_analysis": "Increasing Factors: The chemical structure features amide side groups capable of forming strong intermolecular hydrogen bonds, which significantly restrict segmental chain mobility and elevate the glass transition temperature. Additionally, the steric bulk of the isopropyl substituents further hinders backbone rotation. From a processing perspective, the relatively fast DSC heating rate of 20 °C/min kinetically shifts the observed transition to higher temperatures compared to slower scanning rates. Decreasing Factors: The polyacrylamide backbone possesses inherent flexibility compared to rigid aromatic systems, which lowers the baseline Tg. Crucially, the as-received processing history implies the potential presence of residual moisture or solvent, as poly(N-isopropylacrylamide) is hygroscopic; absorbed water molecules would act as effective plasticizers by increasing free volume and disrupting hydrogen bonding networks, thereby depressing the Tg. Dominant Factor: The intrinsic structural rigidity provided by the strong intermolecular hydrogen bonding network establishes a high baseline Tg for the polymer backbone; however, the potential plasticization effect from residual moisture due to the hygroscopic nature and as-received processing history is the dominant dynamic factor that could cause a qualitative reduction in Tg relative to a fully dried, annealed sample."
    }
  },
  {
    "doi": null,
    "title": "Effects of hyperbranched prepolymers prepared from butyl acrylate and butyl methacrylate on the electro-optical properties of polymer dispersed liquid crystal",
    "year": 2011,
    "chemical_composition": {
      "repeat_unit_psmiles": null,
      "monomers": [
        {
          "name": "Methyl Acrylate",
          "smiles": "COC(=O)C=C",
          "ratio_value": null,
          "ratio_unit": null
        }
      ],
      "additives": [
        {
          "name": "PBA prepolymer",
          "type": "prepolymer",
          "amount_value": 20,
          "amount_unit": "wt% in resin"
        },
        {
          "name": "E7",
          "type": "liquid crystal",
          "amount_value": 50,
          "amount_unit": "wt%"
        },
        {
          "name": "Photoinitiator 1104",
          "type": "initiator",
          "amount_value": null,
          "amount_unit": null
        }
      ],
      "is_homopolymer": false
    },
    "processing_history": "PDLC film prepared by PIPS. Mixture of LC E7 and resin (PBA prepolymer/MA/1104) at 50:50 wt%. Resin contains 20 wt% PBA prepolymer. Cured with 100W UV at 25 °C for 4h. Cell gap 20mm. Tg measured by DSC (Netzsch 204F1) at 10 °C/min under N2 purge.",
    "hierarchical_structure": "Micron-sized LC droplets dispersed in isotropic polymer matrix.",
    "properties": {
      "Tg": {
        "value": [
          -19.1
        ],
        "unit": "°C"
      }
    },
    "analysis_with_hierarchical_structure": {
      "descriptive_text": "This Polymer Dispersed Liquid Crystal (PDLC) film comprises micron-sized E7 liquid crystal droplets dispersed within an isotropic polymer matrix. The material was prepared via Polymerization Induced Phase Separation (PIPS) by mixing E7 liquid crystal with a resin formulation at a 50:50 weight ratio, wherein the resin contained Methyl Acrylate monomer, 20 wt% PBA prepolymer, and Photoinitiator 1104. The mixture was cured under 100W UV irradiation at 25 °C for 4 hours in a cell with a 20mm gap, and the glass transition behavior was evaluated using DSC at 10 °C/min under a nitrogen atmosphere.",
      "reasoning_analysis": "Increasing Factors: The polymerization of Methyl Acrylate monomers forms a polymeric backbone with greater segmental restriction compared to the liquid monomer state, establishing the primary structural matrix. Additionally, UV curing may induce branching or crosslinking through the PBA prepolymer functionalities, which would further limit chain mobility and elevate the Tg relative to a linear uncured system. Decreasing Factors: The inclusion of 20 wt% PBA prepolymer within the resin introduces soft butyl acrylate segments with a very low intrinsic glass transition temperature, acting as an internal plasticizer. Moreover, the high overall loading of E7 liquid crystal (50 wt% of the total mixture) suggests significant potential for residual LC molecules to remain dissolved in the polymer phase or accumulate at interfaces, drastically increasing free volume and reducing intermolecular friction. Dominant Factor: The compositional influence of the soft PBA prepolymer and the substantial concentration of low-molecular-weight liquid crystal species qualitatively dominate the thermal behavior. Despite the rigidity of the poly(methyl acrylate) backbone, the internal plasticization from the butyl acrylate segments and the external plasticization effect from the high LC content will drive the final Tg significantly lower than that of a pure homopolymer matrix."
    },
    "analysis_without_hierarchical_structure": {
      "descriptive_text": "A polymer dispersed liquid crystal (PDLC) film was fabricated using a polymerization-induced phase separation (PIPS) technique. The system comprised a resin phase containing methyl acrylate monomer, 20 wt% poly(butyl acrylate) (PBA) prepolymer, and Photoinitiator 1104, which was blended with E7 liquid crystal at a 50:50 weight ratio. The mixture was cured under 100W UV irradiation at 25 °C for 4 hours within a 20mm cell gap to form the final composite. Thermal characterization was performed via differential scanning calorimetry (DSC) at a heating rate of 10 °C/min under a nitrogen purge.",
      "reasoning_analysis": "Increasing Factors: The UV-induced polymerization of methyl acrylate generates a crosslinked network structure that restricts segmental chain mobility, inherently driving the glass transition temperature upward. Additionally, dipole-dipole interactions arising from the ester groups in the acrylate backbone contribute to cohesive energy density, further resisting chain motion. Decreasing Factors: The incorporation of 20 wt% PBA prepolymer within the resin introduces soft segments with high chain flexibility, acting as an internal plasticizer that significantly reduces stiffness. Moreover, the high loading of 50 wt% E7 liquid crystal likely results in residual miscibility or interfacial free volume effects that depress the Tg, compounded by the low curing temperature of 25 °C which may limit the final crosslinking density. Dominant Factor: The plasticization effect derived from the substantial E7 liquid crystal content and the flexible PBA prepolymer qualitatively dominates the network rigidification. Consequently, the system is driven toward a significantly reduced Tg relative to a neat, highly crosslinked acrylate thermoset."
    }
  },
  {
    "doi": "10.1063/1.2830707",
    "title": "Determination of the glass transition temperature of photorefractive polymer composites from photoconductivity measurements ",
    "year": 2008,
    "chemical_composition": {
      "repeat_unit_psmiles": "[*]CC(n1c2ccccc2c3ccccc13)[*]",
      "monomers": [
        {
          "name": "N-vinylcarbazole",
          "smiles": "C=Cn1c2ccccc2c3ccccc13",
          "ratio_value": 64.5,
          "ratio_unit": "wt%"
        }
      ],
      "additives": [
        {
          "name": "4-piperidindicyanostyrene",
          "type": "chromophore",
          "amount_value": 35,
          "amount_unit": "wt%"
        },
        {
          "name": "C60",
          "type": "sensitizer",
          "amount_value": 0.5,
          "amount_unit": "wt%"
        }
      ],
      "is_homopolymer": true
    },
    "processing_history": "Composite without BBP plasticizer. PVK (secondary standard) used as received. DSC measured by TA Instruments apparatus at 10 K/min heating rate, 2nd cycle. Tg determined from derivatives of DSC curves.",
    "hierarchical_structure": "Two Tg signals observed. Tg(DSC1) = 16 °C, Tg(DSC2) = 40 °C.",
    "properties": {
      "Tg": {
        "value": [
          40
        ],
        "unit": "°C"
      }
    },
    "analysis_with_hierarchical_structure": {
      "descriptive_text": "The sample comprises a poly(N-vinylcarbazole) (PVK) homopolymer matrix constituting 64.5 wt% of the composition, compounded with 35 wt% 4-piperidindicyanostyrene chromophore and 0.5 wt% C60 sensitizer. Processed as a composite explicitly without butyl benzyl phthalate (BBP) plasticizer using PVK secondary standard as received, the material underwent thermal characterization via differential scanning calorimetry (DSC) on a TA Instruments apparatus at a heating rate of 10 K/min during the second cycle, with transition temperatures determined from the derivatives of the DSC curves. Hierarchical structural evaluation indicated phase heterogeneity characterized by two distinct glass transition signals observed at 16 °C and 40 °C.",
      "reasoning_analysis": "Increasing Factors: The intrinsic rigidity of the poly(N-vinylcarbazole) backbone, attributed to the bulky carbazole pendant groups, imposes steric hindrance that restricts segmental rotation and typically elevates the glass transition temperature. Additionally, the inclusion of rigid C60 fullerene sensitizers can impose interfacial constraints on polymer chain mobility, potentially contributing to a slight increase in thermal stability within the polymer-rich domains. Decreasing Factors: The substantial loading (35 wt%) of 4-piperidindicyanostyrene, a low molecular weight organic compound, introduces significant free volume and acts as a potent internal plasticizer, drastically enhancing chain mobility. The explicit exclusion of BBP plasticizer in the processing history confirms that the observed thermal depression is driven by the chromophore additive rather than traditional phthalates, while the observation of two distinct Tg signals suggests microphase separation where additive-rich domains exhibit significantly reduced transition temperatures. Dominant Factor: The plasticizing effect and morphological heterogeneity induced by the high concentration of the low molecular weight chromophore qualitatively dominate the thermal behavior. Despite the inherent rigidity of the PVK backbone, the extensive free volume introduced by the additive and the resulting phase separation drive the system toward significantly lower transition temperatures relative to the neat homopolymer."
    },
    "analysis_without_hierarchical_structure": {
      "descriptive_text": "The material is a composite system based on a poly(N-vinylcarbazole) homopolymer matrix, incorporating 35 wt% 4-piperidindicyanostyrene as a chromophore and 0.5 wt% C60 as a sensitizer. Prepared explicitly without BBP plasticizer, the PVK secondary standard was used as received to form the blend. Thermal analysis was conducted using a TA Instruments apparatus via differential scanning calorimetry at a heating rate of 10 K/min during the second cycle, with the glass transition temperature identified from the derivatives of the resulting DSC curves.",
      "reasoning_analysis": "Increasing Factors: The poly(N-vinylcarbazole) backbone features bulky carbazole side groups that impose significant steric hindrance, restricting segmental mobility and intrinsically driving the Tg higher. Additionally, the inclusion of rigid C60 fullerene sensitizers can restrict chain motion at the interface, and the specific processing history notes the exclusion of BBP plasticizer, deliberately avoiding a common source of free volume increase that would lower the Tg. Decreasing Factors: The substantial loading of 35 wt% 4-piperidindicyanostyrene, a low molecular weight chromophore, likely acts as an internal plasticizer within the host matrix, increasing the free volume and facilitating chain mobility which depresses the Tg. Dominant Factor: The inherent structural rigidity of the poly(N-vinylcarbazole) backbone establishes a high baseline Tg; however, the substantial loading of the small-molecule chromophore acts as the dominant dynamic factor driving a qualitative reduction in Tg relative to the pristine homopolymer, although the processing exclusion of BBP mitigates the extent of this depression."
    }
  },
  {
    "doi": "10.1063/1.2830707",
    "title": "Determination of the glass transition temperature of photorefractive polymer composites from photoconductivity measurements ",
    "year": 2008,
    "chemical_composition": {
      "repeat_unit_psmiles": "[*]CC(n1c2ccccc2c3ccccc13)[*]",
      "monomers": [
        {
          "name": "N-vinylcarbazole",
          "smiles": "C=Cn1c2ccccc2c3ccccc13",
          "ratio_value": 49.5,
          "ratio_unit": "wt%"
        }
      ],
      "additives": [
        {
          "name": "4-piperidindicyanostyrene",
          "type": "chromophore",
          "amount_value": 35,
          "amount_unit": "wt%"
        },
        {
          "name": "butyl benzile phathalate",
          "type": "plasticizer",
          "amount_value": 15,
          "amount_unit": "wt%"
        },
        {
          "name": "C60",
          "type": "sensitizer",
          "amount_value": 0.5,
          "amount_unit": "wt%"
        }
      ],
      "is_homopolymer": true
    },
    "processing_history": "PVK purified by dissolving in boiling absolute ethanol and precipitated with toluene twice. DSC measured by TA Instruments apparatus at 10 K/min heating rate, 2nd cycle. Tg determined from derivatives of DSC curves.",
    "hierarchical_structure": "Two Tg signals observed at -9 °C and 23 °C.",
    "properties": {
      "Tg": {
        "value": [
          -9
        ],
        "unit": "°C"
      }
    },
    "analysis_with_hierarchical_structure": {
      "descriptive_text": "The sample comprises a poly(N-vinylcarbazole) homopolymer matrix formulated with 4-piperidindicyanostyrene as a chromophore (35 wt%), butyl benzile phathalate as a plasticizer (15 wt%), and C60 as a sensitizer (0.5 wt%), with the polymer component accounting for 49.5 wt% of the total mass. The PVK was purified prior to use by dissolution in boiling absolute ethanol followed by double precipitation with toluene. Thermal characterization was performed using differential scanning calorimetry on a TA Instruments apparatus at a heating rate of 10 K/min during the second cycle, with glass transition temperatures determined from the derivatives of the DSC curves. Hierarchical structural analysis indicated complex phase behavior evidenced by the observation of two distinct glass transition signals at -9 °C and 23 °C.",
      "reasoning_analysis": "Increasing Factors: The intrinsic chemical structure of the poly(N-vinylcarbazole) backbone features bulky carbazole side groups that impose significant steric hindrance on backbone rotation, which typically drives the glass transition temperature higher in the pristine polymer. Additionally, the inclusion of rigid C60 fullerene sensitizers can restrict segmental mobility at the nanoscale interface, potentially contributing to localized increases in thermal stability. Decreasing Factors: The formulation contains a substantial loading of butyl benzile phathalate, a known plasticizer that increases free volume and lubricates polymer chains, thereby drastically reducing the energy required for segmental motion. Furthermore, the high concentration of small molecule additives, including the chromophore, acts as a diluent that disrupts polymer-polymer interactions and lowers the overall cohesive energy density of the matrix. Dominant Factor: While the bulky carbazole groups inherently favor a high glass transition temperature, the plasticization effect from the phthalate additive and the dilution effect from the high weight percentage of small molecule additives qualitatively dominate the thermal behavior. This overwhelming reduction in intermolecular friction and increase in free volume leads to a significant depression of the glass transition temperature relative to pristine poly(N-vinylcarbazole), while the presence of two distinct signals suggests phase separation between the polymer-rich and additive-rich domains."
    },
    "analysis_without_hierarchical_structure": {
      "descriptive_text": "The sample comprises a poly(N-vinylcarbazole) homopolymer matrix formulated with 35 wt% 4-piperidindicyanostyrene chromophore, 15 wt% butyl benzyl phthalate plasticizer, and 0.5 wt% C60 sensitizer, constituting a total polymer content of 49.5 wt%. The poly(N-vinylcarbazole) was initially purified by dissolution in boiling absolute ethanol followed by double precipitation with toluene. Thermal characterization was performed using differential scanning calorimetry on a TA Instruments apparatus with a heating rate of 10 K/min during the second cycle, where the glass transition temperature was identified from the derivatives of the DSC curves.",
      "reasoning_analysis": "Increasing Factors: The poly(N-vinylcarbazole) backbone features bulky carbazole side groups that impose significant steric hindrance, intrinsically restricting segmental chain mobility and establishing a high baseline glass transition temperature. Furthermore, the purification process involving precipitation likely removes low molecular weight oligomers and residual solvents, preventing unintended plasticization that would otherwise lower the transition temperature. Decreasing Factors: The addition of 15 wt% butyl benzyl phthalate introduces a dedicated plasticizing agent that increases free volume and lubricates chain segments, strongly depressing the glass transition temperature. Additionally, the high total loading of small molecule additives, including the 35 wt% chromophore, dilutes the polymer network density and reduces intermolecular cohesive forces relative to the neat homopolymer. Dominant Factor: Although the rigid carbazole architecture provides a high intrinsic thermal stability, the substantial concentration of the butyl benzyl phthalate plasticizer combined with the high weight fraction of low molecular weight additives qualitatively dominates the system behavior, driving the final glass transition temperature significantly lower than that of the pristine purified polymer."
    }
  },
  {
    "doi": null,
    "title": "Effects of hyperbranched prepolymers prepared from butyl acrylate and butyl methacrylate on the electro-optical properties of polymer dispersed liquid crystal",
    "year": 2011,
    "chemical_composition": {
      "repeat_unit_psmiles": null,
      "monomers": [
        {
          "name": "Methyl Acrylate",
          "smiles": "COC(=O)C=C",
          "ratio_value": null,
          "ratio_unit": null
        }
      ],
      "additives": [
        {
          "name": "PBA prepolymer",
          "type": "prepolymer",
          "amount_value": 30,
          "amount_unit": "wt% in resin"
        },
        {
          "name": "E7",
          "type": "liquid crystal",
          "amount_value": 50,
          "amount_unit": "wt%"
        },
        {
          "name": "Photoinitiator 1104",
          "type": "initiator",
          "amount_value": null,
          "amount_unit": null
        }
      ],
      "is_homopolymer": false
    },
    "processing_history": "PDLC film prepared by PIPS. Mixture of LC E7 and resin (PBA prepolymer/MA/1104) at 50:50 wt%. Resin contains 30 wt% PBA prepolymer. Cured with 100W UV at 25 °C for 4h. Cell gap 20mm. Tg measured by DSC (Netzsch 204F1) at 10 °C/min under N2 purge.",
    "hierarchical_structure": "Micron-sized LC droplets dispersed in isotropic polymer matrix.",
    "properties": {
      "Tg": {
        "value": [
          -20.2
        ],
        "unit": "°C"
      }
    },
    "analysis_with_hierarchical_structure": {
      "descriptive_text": "The sample consists of a polymer dispersed liquid crystal (PDLC) film featuring a composite matrix derived from Methyl Acrylate monomers and a Poly(butyl acrylate) (PBA) prepolymer, incorporated with E7 liquid crystal and Photoinitiator 1104. The material was fabricated via polymerization-induced phase separation (PIPS), utilizing a 50:50 weight ratio mixture of E7 and the resin component, wherein the resin itself contained 30 wt% PBA prepolymer. Curing was conducted under 100W UV irradiation at 25 °C for 4 hours within a 20mm cell gap, resulting in a hierarchical structure characterized by micron-sized liquid crystal droplets dispersed within an isotropic polymer matrix. The glass transition temperature was subsequently evaluated using differential scanning calorimetry at a heating rate of 10 °C/min under a nitrogen purge.",
      "reasoning_analysis": "Increasing Factors: The UV-induced polymerization converts liquid monomers into a solid polymer network, which inherently restricts segmental mobility compared to the unpolymerized state. Additionally, the micron-sized phase-separated structure creates extensive interfacial areas between the liquid crystal droplets and the polymer matrix, where confined polymer chains may exhibit reduced mobility due to interfacial interactions. Decreasing Factors: The incorporation of 30 wt% PBA prepolymer within the resin introduces soft segments with an inherently low glass transition temperature, acting as an internal plasticizer that enhances free volume and chain mobility. Furthermore, the high loading of E7 liquid crystal (50 wt% of the total mixture) likely exerts a significant plasticizing effect on the polymer matrix if residual miscibility exists, while the flexible backbone of the poly(methyl acrylate) itself contributes to lower stiffness. The curing process at ambient temperature (25 °C) may also result in a lower crosslink density or conversion compared to high-temperature thermal curing, potentially leaving excess free volume. Dominant Factor: The qualitative behavior of the Tg is predominantly governed by the high concentration of low-Tg components, specifically the PBA prepolymer and the E7 liquid crystal mixture. These soft phases and plasticizing agents overwhelmingly reduce the rigidity of the system, suggesting a final Tg that is significantly depressed relative to rigid acrylic networks, with the phase-separated morphology further complicating the transition by potentially decoupling the dynamics of the matrix from the dispersed droplets."
    },
    "analysis_without_hierarchical_structure": {
      "descriptive_text": "The sample comprises a polymer-dispersed liquid crystal (PDLC) film prepared via polymerization-induced phase separation (PIPS). The system involves a resin mixture of Methyl Acrylate monomer, 30 wt% Poly(butyl acrylate) (PBA) prepolymer, and Photoinitiator 1104, blended with E7 liquid crystal at a 50:50 weight ratio relative to the resin. Processing involved curing the mixture with 100W UV light at 25 °C for 4 hours within a 20mm cell gap. Thermal characterization was performed using DSC at 10 °C/min under N2 purge.",
      "reasoning_analysis": "Increasing Factors: The polymerization of Methyl Acrylate monomers into long chains increases the molecular weight and restricts segmental mobility compared to the liquid precursor state. Additionally, the UV curing process generates a polymer network structure that imposes topological constraints on chain motion. Decreasing Factors: The inclusion of 30 wt% PBA prepolymer introduces flexible butyl acrylate segments with a very low intrinsic glass transition temperature, acting as an internal plasticizer within the resin matrix. Furthermore, the high loading of 50 wt% E7 liquid crystal poses a significant risk of residual miscibility within the polymer phase, where the small molecule LC acts as a potent external plasticizer increasing free volume. The low curing temperature of 25 °C may also limit the final conversion degree and crosslink density compared to higher temperature processes. Dominant Factor: The plasticizing effects arising from the high concentration of low-Tg PBA prepolymer and the E7 liquid crystal qualitatively dominate the system's thermal behavior. Despite the rigidity gained from polymerizing the methyl acrylate, the abundance of flexible chains and potential solvent-like interaction from the liquid crystal will drive the final Tg of the polymer-rich phase significantly lower than that of a rigid acrylic homopolymer."
    }
  },
  {
    "doi": "10.1016/j.tca.2015.06.030",
    "title": "Influence of N-alkyl and a-substitutions on the thermal behaviour of H-bonded interpolymer complexes based on polymers with acrylamide or lactame groups and poly(4-vinylphenol)",
    "year": 2015,
    "chemical_composition": {
      "repeat_unit_psmiles": "[*]CC(C(=O)N(CC)CC)[*]",
      "monomers": [
        {
          "name": "N,N-diethylacrylamide",
          "smiles": "CCN(CC)C(=O)C=C",
          "ratio_value": null,
          "ratio_unit": null
        }
      ],
      "additives": [],
      "is_homopolymer": true
    },
    "processing_history": "Polymer synthesized by free radical polymerization. Tg measured by DSC (Mettler Toledo DSC822e) at 20 °C/min.",
    "hierarchical_structure": "Homopolymer.",
    "properties": {
      "Tg": {
        "value": [
          96
        ],
        "unit": "°C"
      }
    },
    "analysis_with_hierarchical_structure": {
