Repository: hhtrick/HHT-code

# HHT training framework

This directory contains model training, embedding precomputation, inference, article-level baselines and the curated datasets. All commands below assume that the working directory is `train_code/`.

## 3. Datasets and fixed partitions

Each main dataset is a JSON array at `dataset/{property}/{property}.json`. Entries contain source metadata, `chemical_composition`, `processing_history`, `hierarchical_structure`, `properties`, and two generated-analysis objects. Targets are stored as `properties[property]["value"]`; source metadata and target values are not predictive input fields.

| Property | Train | Validation | Test | Total |
|---|---:|---:|---:|---:|

File: train_code/dataset/Tg/Tg.json (part 5 of 235)
[
      "descriptive_text": "The sample consists of a poly(N,N-diethylacrylamide) homopolymer synthesized via free radical polymerization. The material comprises exclusively the N,N-diethylacrylamide repeat unit without any incorporated additives or fillers. Thermal characterization was performed using differential scanning calorimetry on a Mettler Toledo DSC822e instrument at a heating rate of 20 °C/min to determine the glass transition temperature.",
      "reasoning_analysis": "Increasing Factors: The bulky N,N-diethyl side groups impose steric hindrance on the polymer backbone, restricting segmental rotation, while the polar carbonyl groups within the amide functionality enable strong dipole-dipole interactions that further limit chain mobility. Additionally, the processing history indicates a DSC heating rate of 20 °C/min, which is kinetically fast and typically shifts the observed glass transition to higher temperatures compared to slower scanning rates due to thermal lag. Decreasing Factors: The tertiary structure of the amide group lacks hydrogen bond donors, resulting in a lower cohesive energy density compared to primary polyacrylamides, which facilitates increased chain mobility. Furthermore, the ethyl substituents introduce flexible aliphatic chains that enhance local free volume, and the absence of crosslinking or rigid fillers removes external constraints on polymer motion. Dominant Factor: While the intrinsic steric and dipolar interactions of the repeat unit establish the fundamental baseline for the glass transition, the relatively fast heating rate employed during characterization qualitatively elevates the measured Tg, making the experimental processing condition a significant contributor to the final observed thermal behavior alongside the chemical structure."
    },
    "analysis_without_hierarchical_structure": {
      "descriptive_text": "The sample comprises a poly(N,N-diethylacrylamide) homopolymer synthesized via free radical polymerization. The material consists solely of N,N-diethylacrylamide repeat units without the inclusion of additives or fillers. Thermal analysis was conducted using differential scanning calorimetry on a Mettler Toledo DSC822e instrument at a heating rate of 20 °C/min to evaluate the glass transition temperature.",
      "reasoning_analysis": "Increasing Factors: The steric hindrance introduced by the N,N-diethyl side groups restricts backbone rotation compared to unsubstituted chains, inherently raising the energy barrier for segmental motion. Additionally, the processing history specifies a DSC heating rate of 20 °C/min, which kinetically shifts the observed transition to higher temperatures due to limited relaxation time during the scan. Decreasing Factors: The tertiary amide functionality lacks hydrogen bond donors, significantly reducing intermolecular cohesive energy density relative to primary or secondary polyacrylamides. Furthermore, the ethyl side chains introduce increased free volume and flexibility compared to shorter methyl analogs, acting as internal plasticizers that facilitate chain mobility. Dominant Factor: The reduced intermolecular cohesion resulting from the N,N-diethyl substitution is the dominant factor, as the absence of hydrogen bond donation fundamentally lowers the energy barrier for segmental motion compared to H-bonding analogs, outweighing the steric restrictions and establishing the baseline thermal behavior."
    }
  },
  {
    "doi": null,
    "title": "Effects of hyperbranched prepolymers prepared from butyl acrylate and butyl methacrylate on the electro-optical properties of polymer dispersed liquid crystal",
    "year": 2011,
    "chemical_composition": {
      "repeat_unit_psmiles": null,
      "monomers": [
        {
          "name": "Methyl Acrylate",
          "smiles": "COC(=O)C=C",
          "ratio_value": null,
          "ratio_unit": null
        }
      ],
      "additives": [
        {
          "name": "PBMA prepolymer",
          "type": "prepolymer",
          "amount_value": 5,
          "amount_unit": "wt% in resin"
        },
        {
          "name": "E7",
          "type": "liquid crystal",
          "amount_value": 50,
          "amount_unit": "wt%"
        },
        {
          "name": "Photoinitiator 1104",
          "type": "initiator",
          "amount_value": null,
          "amount_unit": null
        }
      ],
      "is_homopolymer": false
    },
    "processing_history": "PDLC film prepared by PIPS. Mixture of LC E7 and resin (PBMA prepolymer/MA/1104) at 50:50 wt%. Resin contains 5 wt% PBMA prepolymer. Cured with 100W UV at 25 °C for 4h. Cell gap 20mm. Tg measured by DSC (Netzsch 204F1) at 10 °C/min under N2 purge.",
    "hierarchical_structure": "Micron-sized LC droplets dispersed in isotropic polymer matrix.",
    "properties": {
      "Tg": {
        "value": [
          0.2
        ],
        "unit": "°C"
      }
    },
    "analysis_with_hierarchical_structure": {
      "descriptive_text": "The investigated material is a polymer dispersed liquid crystal (PDLC) film characterized by micron-sized liquid crystal droplets dispersed within an isotropic polymer matrix. The system was fabricated via polymerization induced phase separation (PIPS) from a 50:50 wt% mixture of E7 liquid crystal and a resin formulation. The resin component consisted of methyl acrylate monomer blended with 5 wt% poly(butyl methacrylate) (PBMA) prepolymer and Photoinitiator 1104. Polymerization was initiated by exposure to 100W UV radiation at 25 °C for 4 hours within a 20mm cell gap. The glass transition temperature was subsequently measured using differential scanning calorimetry (DSC) at a heating rate of 10 °C/min under a nitrogen purge.",
      "reasoning_analysis": "Increasing Factors: The polymerization of methyl acrylate monomers into poly(methyl acrylate) chains restricts molecular mobility compared to the liquid state, establishing a solid matrix. Additionally, the incorporation of 5 wt% PBMA prepolymer introduces higher molecular weight chains into the resin, which may increase entanglement density and restrict segmental motion relative to a system derived solely from monomer. Decreasing Factors: The poly(methyl acrylate) backbone inherently exhibits low thermal rigidity due to the flexibility of the ester side groups. More critically, the formulation contains 50 wt% E7 liquid crystal; although phase-separated into droplets, a fraction of the LC remains dissolved in the polymer matrix, acting as a potent plasticizer that increases free volume and chain mobility. Residual unreacted monomer or photoinitiator following UV curing may also contribute to free volume increase. Dominant Factor: The plasticizing effect of the E7 liquid crystal dissolved within the polymer matrix is the dominant factor. Despite the structural integrity provided by the polymerized resin and PBMA prepolymer, the thermodynamic compatibility between the acrylate matrix and the low-viscosity LC molecules significantly enhances segmental mobility, qualitatively lowering the observed Tg relative to the neat polymer system."
    },
    "analysis_without_hierarchical_structure": {
      "descriptive_text": "The sample is a polymer-dispersed liquid crystal (PDLC) film system based on a methyl acrylate resin matrix. The formulation comprises methyl acrylate monomers mixed with 5 wt% poly(butyl methacrylate) (PBMA) prepolymer and Photoinitiator 1104 within the resin phase, combined with 50 wt% E7 liquid crystal. The film was fabricated via polymerization-induced phase separation (PIPS), where the mixture was cured using 100W UV irradiation at 25 °C for 4 hours within a cell with a 20 mm gap. The thermal properties were subsequently characterized using differential scanning calorimetry (DSC) at a heating rate of 10 °C/min under a nitrogen purge.",
      "reasoning_analysis": "Increasing Factors: The incorporation of PBMA prepolymer into the resin increases the initial molecular weight of the system prior to curing, which reduces the concentration of chain ends and free volume compared to a pure monomer system, theoretically restricting segmental mobility. Additionally, the UV curing process generates a polymer network that constrains chain motion relative to the uncured state. Decreasing Factors: The poly(methyl acrylate) backbone lacks bulky side groups on the alpha carbon, inherently possessing high chain flexibility and a low baseline glass transition temperature. More significantly, the high loading (50 wt%) of E7 liquid crystal acts as a potent plasticizer; despite phase separation via PIPS, residual LC molecules dissolved within the polymer matrix increase free volume and lubricate chain segments. Residual photoinitiator or unreacted monomer from the UV curing process may further contribute to free volume increase. Dominant Factor: The dominant factor is the plasticization effect induced by the high concentration of E7 liquid crystal combined with the inherently flexible poly(methyl acrylate) backbone. While the prepolymer adds slight rigidity, the overwhelming presence of small molecule LC species within or at the interface of the polymer phase qualitatively drives the system's Tg significantly lower than a neat acrylic polymer."
    }
  },
  {
    "doi": "10.1063/1.2830707",
    "title": "Determination of the glass transition temperature of photorefractive polymer composites from photoconductivity measurements ",
    "year": 2008,
    "chemical_composition": {
      "repeat_unit_psmiles": "[*]CC(n1c2ccccc2c3ccccc13)[*]",
      "monomers": [
        {
          "name": "N-vinylcarbazole",
          "smiles": "C=Cn1c2ccccc2c3ccccc13",
          "ratio_value": 49.5,
          "ratio_unit": "wt%"
        }
      ],
      "additives": [
        {
          "name": "4-piperidindicyanostyrene",
          "type": "chromophore",
          "amount_value": 35,
          "amount_unit": "wt%"
        },
        {
          "name": "butyl benzile phathalate",
          "type": "plasticizer",
          "amount_value": 15,
          "amount_unit": "wt%"
        },
        {
          "name": "C60",
          "type": "sensitizer",
          "amount_value": 0.5,
          "amount_unit": "wt%"
        }
      ],
      "is_homopolymer": true
    },
    "processing_history": "PVK purified by dissolving in boiling absolute ethanol and precipitated with toluene twice. DSC measured by TA Instruments apparatus at 10 K/min heating rate, 2nd cycle. Tg determined from derivatives of DSC curves.",
    "hierarchical_structure": "Two Tg signals observed at -9 °C and 23 °C.",
    "properties": {
      "Tg": {
        "value": [
          23
        ],
        "unit": "°C"
      }
    },
    "analysis_with_hierarchical_structure": {
      "descriptive_text": "The sample comprises a poly(N-vinylcarbazole) (PVK) homopolymer matrix constituting 49.5 wt% of the formulation, blended with 35 wt% 4-piperidindicyanostyrene chromophore, 15 wt% butyl benzile phathalate plasticizer, and 0.5 wt% C60 sensitizer. The PVK component was purified prior to blending by dissolution in boiling absolute ethanol followed by double precipitation with toluene. Thermal characterization was performed using differential scanning calorimetry (DSC) on a TA Instruments apparatus at a heating rate of 10 K/min during the second cycle, with transition temperatures determined from the derivatives of the heat flow curves. Hierarchical structural analysis indicates a phase-separated morphology evidenced by the observation of two distinct glass transition signals at -9 °C and 23 °C.",
      "reasoning_analysis": "Increasing Factors: The poly(N-vinylcarbazole) backbone features bulky carbazole side groups that impose significant steric hindrance, intrinsically restricting segmental mobility and establishing a high baseline glass transition temperature for the neat polymer. Additionally, the inclusion of rigid C60 fullerene sensitizers may locally restrict chain dynamics at the nanoscale interface. Decreasing Factors: The formulation contains a substantial loading of low-molecular-weight additives, specifically 15 wt% butyl benzile phathalate plasticizer and 35 wt% 4-piperidindicyanostyrene chromophore. These small molecules increase the free volume between polymer chains and act as diluents, significantly enhancing chain mobility. The purification process involving ethanol and toluene precipitation may also leave residual solvent traces or remove high-molecular-weight fractions, further reducing thermal transitions. The observation of two distinct Tg signals suggests phase separation, where additive-rich domains exhibit significantly depressed transition temperatures. Dominant Factor: Despite the intrinsic rigidity of the PVK backbone, the high concentration of plasticizing additives and the resulting phase-separated morphology qualitatively dominate the thermal behavior. The dilution effect and free volume increase provided by the chromophore and plasticizer overwhelm the steric restrictions of the polymer, driving the observed transition temperatures significantly lower than that of pristine poly(N-vinylcarbazole)."
    },
    "analysis_without_hierarchical_structure": {
      "descriptive_text": "The sample consists of a poly(N-vinylcarbazole) homopolymer matrix formulated with 35 wt% 4-piperidindicyanostyrene chromophore, 15 wt% butyl benzyl phthalate plasticizer, and 0.5 wt% C60 sensitizer. Prior to analysis, the poly(N-vinylcarbazole) component was purified by dissolution in boiling absolute ethanol followed by double precipitation with toluene to remove impurities. The glass transition temperature was characterized using a TA Instruments differential scanning calorimetry apparatus at a heating rate of 10 K/min during the second heating cycle, with the transition point determined from the derivatives of the DSC curves.",
      "reasoning_analysis": "Increasing Factors: The poly(N-vinylcarbazole) backbone features bulky carbazole side groups that impose significant steric hindrance on segmental rotation, intrinsically establishing a high baseline glass transition temperature. Additionally, the inclusion of rigid C60 fullerene sensitizers may locally restrict chain mobility through steric obstruction, while the purification process involving precipitation likely eliminates low molecular weight oligomers that would otherwise depress the transition temperature. Decreasing Factors: The formulation contains a substantial load of small molecule additives, specifically 15 wt% butyl benzyl phthalate which acts as an efficient plasticizer by increasing free volume and lubricating chain segments, and 35 wt% 4-piperidindicyanostyrene which disrupts interchain packing and cohesive energy density. Dominant Factor: Although the rigid polymer backbone provides inherent thermal stability, the combined mass fraction of low molecular weight additives exceeds that of the polymer matrix, meaning the free volume expansion and chain separation induced by the plasticizer and chromophore qualitatively dominate the thermal behavior, resulting in a glass transition temperature significantly lower than that of the neat homopolymer."
    }
  },
  {
    "doi": null,
    "title": "Weibull statistics of lap-shear strength development at partially self-healed polymer-polymer interfaces: a short-term contact",
    "year": 2017,
    "chemical_composition": {
      "repeat_unit_psmiles": "[*]CC(c1ccccc1)[*]",
      "monomers": [
        {
          "name": "Styrene",
          "smiles": "C=CC1=CC=CC=C1",
          "ratio_value": null,
          "ratio_unit": null
        }
      ],
      "additives": [],
      "is_homopolymer": true
    },
    "processing_history": "Compression moulding of PS pellets at 165 °C for 15 min in a Carver press to form 100 μm thick films. Tg measured by DSC (Q1000, TA Instruments) at 10 K/min heating rate, estimated as middle point of heat capacity jump.",
    "hierarchical_structure": "Amorphous polystyrene bulk sample, 100 μm thick film. Mn = 75 kg/mol, Mw = 225 kg/mol.",
    "properties": {
      "Tg": {
        "value": [
          97
        ],
        "unit": "°C"
      }
    },
    "analysis_with_hierarchical_structure": {
      "descriptive_text": "The investigated material is an amorphous polystyrene homopolymer fabricated into a 100 μm thick bulk film with a number-average molecular weight (Mn) of 75 kg/mol and a weight-average molecular weight (Mw) of 225 kg/mol. The sample was prepared via compression moulding of polystyrene pellets at 165 °C for 15 minutes using a Carver press. Thermal characterization was conducted using differential scanning calorimetry at a heating rate of 10 K/min, defining the glass transition temperature as the midpoint of the heat capacity jump.",
      "reasoning_analysis": "Increasing Factors: The presence of bulky phenyl side groups attached to the polymer backbone imposes significant steric hindrance, restricting segmental rotation and intrinsically elevating the glass transition temperature. Furthermore, the high number-average molecular weight of 75 kg/mol exceeds the critical entanglement molecular weight for polystyrene, minimizing the concentration of chain ends and associated free volume, thereby maintaining the Tg at the bulk plateau value. Additionally, the DSC measurement heating rate of 10 K/min introduces a kinetic effect where the material has less time to relax during the scan, qualitatively shifting the observed Tg higher compared to slower heating rates. Decreasing Factors: The relatively broad molecular weight distribution (Mw/Mn = 3) indicates the presence of lower molecular weight chains which contribute disproportionately to free volume compared to a monodisperse sample, potentially slightly lowering the onset of segmental mobility. Additionally, while the compression moulding at 165 °C allows for stress relaxation, if the cooling rate post-moulding was faster than the structural relaxation time, non-equilibrium free volume could be trapped, qualitatively reducing the Tg compared to a slowly annealed sample. Dominant Factor: The intrinsic chain stiffness derived from the styrene chemical structure combined with the sufficiently high molecular weight establishes the primary thermal behavior. Consequently, the measured Tg will predominantly reflect the intrinsic properties of high-molecular-weight polystyrene, with the measurement heating rate likely causing a slight qualitative increase relative to equilibrium conditions, outweighing the minor free volume contributions from the molecular weight distribution."
    },
    "analysis_without_hierarchical_structure": {
      "descriptive_text": "The sample consists of a polystyrene homopolymer derived from styrene monomers. Thin films with a thickness of 100 μm were fabricated by compression moulding of polystyrene pellets at 165 °C for 15 minutes using a Carver press. The glass transition temperature was subsequently characterized using differential scanning calorimetry with a Q1000 instrument from TA Instruments, employing a heating rate of 10 K/min and defining the transition as the midpoint of the heat capacity jump.",
      "reasoning_analysis": "Increasing Factors: The inherent chemical composition features bulky phenyl side groups attached to the polymer backbone, which impose significant steric hindrance and restrict segmental rotation, intrinsically driving the Tg higher compared to polymers with smaller side groups. The homopolymer architecture ensures consistent rigidity throughout the material without the dilution effect of flexible comonomers or plasticizing additives. Decreasing Factors: The processing history resulted in 100 μm thick films, where free surface effects may enhance chain mobility near the interfaces relative to bulk material, potentially depressing the Tg. Additionally, the cooling phase following compression moulding at 165 °C could trap excess free volume within the matrix if not sufficiently annealed, facilitating segmental motion. Dominant Factor: The steric hindrance arising from the phenyl side groups constitutes the dominant factor, establishing a high baseline rigidity for the polymer backbone that qualitatively outweighs the mobility enhancements introduced by the thin film geometry and thermal processing history."
    }
  },
  {
    "doi": null,
    "title": "Effects of hyperbranched prepolymers prepared from butyl acrylate and butyl methacrylate on the electro-optical properties of polymer dispersed liquid crystal",
    "year": 2011,
    "chemical_composition": {
      "repeat_unit_psmiles": null,
      "monomers": [
        {
          "name": "Methyl Acrylate",
          "smiles": "COC(=O)C=C",
          "ratio_value": null,
          "ratio_unit": null
        }
      ],
      "additives": [
        {
          "name": "PBMA prepolymer",
          "type": "prepolymer",
          "amount_value": 10,
          "amount_unit": "wt% in resin"
        },
        {
          "name": "E7",
          "type": "liquid crystal",
          "amount_value": 50,
          "amount_unit": "wt%"
        },
        {
          "name": "Photoinitiator 1104",
          "type": "initiator",
          "amount_value": null,
          "amount_unit": null
        }
      ],
      "is_homopolymer": false
    },
    "processing_history": "PDLC film prepared by PIPS. Mixture of LC E7 and resin (PBMA prepolymer/MA/1104) at 50:50 wt%. Resin contains 10 wt% PBMA prepolymer. Cured with 100W UV at 25 °C for 4h. Cell gap 20mm. Tg measured by DSC (Netzsch 204F1) at 10 °C/min under N2 purge.",
    "hierarchical_structure": "Micron-sized LC droplets dispersed in isotropic polymer matrix.",
    "properties": {
      "Tg": {
        "value": [
          -1.8
        ],
        "unit": "°C"
      }
    },
    "analysis_with_hierarchical_structure": {
      "descriptive_text": "The sample is a polymer-dispersed liquid crystal (PDLC) film composed of a polymer matrix derived from methyl acrylate and a poly(butyl methacrylate) (PBMA) prepolymer, blended with E7 liquid crystal and Photoinitiator 1104. The formulation involves a 50:50 weight ratio of liquid crystal to resin, with the resin component specifically containing 10 wt% PBMA prepolymer. Processing was achieved via polymerization-induced phase separation (PIPS), where the mixture was cured under 100W UV irradiation at 25 °C for 4 hours within a 20 mm cell gap, resulting in a hierarchical structure of micron-sized LC droplets dispersed in an isotropic polymer matrix. Thermal characterization was performed using DSC (Netzsch 204F1) at a heating rate of 10 °C/min under a nitrogen purge.",
      "reasoning_analysis": "Increasing Factors: The conversion of methyl acrylate monomers into polymer chains during UV curing establishes a macromolecular structure with higher intrinsic viscosity and restricted mobility compared to the precursor resin. Additionally, the incorporation of PBMA prepolymer, which typically exhibits a higher glass transition temperature than poly(methyl acrylate), may introduce segments with slightly greater rotational barriers into the matrix. Decreasing Factors: The poly(methyl acrylate) backbone lacks bulky alpha-substituents, providing inherent chain flexibility that lowers the baseline Tg. More significantly, the high concentration of E7 liquid crystal (50 wt%) ensures that even after phase separation, a substantial fraction of LC molecules remains dissolved in the polymer matrix, acting as efficient plasticizers that increase free volume. Furthermore, curing at 25 °C may result in incomplete monomer conversion due to vitrification, leaving residual monomer that further depresses the Tg. Dominant Factor: The plasticization effect caused by the solubility of E7 liquid crystal molecules within the polymer matrix is the dominant factor. Despite the formation of phase-separated droplets, the intercalation of small LC molecules between polymer chains significantly enhances segmental mobility, overriding the stiffening contributions from polymerization and the PBMA additive, thereby qualitatively lowering the Tg relative to the neat polymer system."
    },
    "analysis_without_hierarchical_structure": {
      "descriptive_text": "The sample constitutes a polymer-dispersed liquid crystal (PDLC) film based on a methyl acrylate resin system. The formulation involves a 50:50 weight ratio mixture of E7 liquid crystal and a resin component, with the resin containing 10 wt% poly(butyl methacrylate) prepolymer and Photoinitiator 1104. Fabrication was achieved via polymerization-induced phase separation (PIPS), involving UV curing at 100W and 25 °C for 4 hours within a cell with a 20 mm gap. The glass transition temperature was measured by differential scanning calorimetry (DSC) using a Netzsch 204F1 instrument at 10 °C/min under a nitrogen purge.",
      "reasoning_analysis": "Increasing Factors: The polymerization of methyl acrylate monomers into long polymer chains during UV curing restricts molecular mobility compared to the liquid monomer state, inherently raising the Tg. Furthermore, the inclusion of PBMA prepolymer introduces methacrylate segments which typically exhibit higher chain stiffness than acrylates, potentially contributing to a modest increase in the matrix thermal stability. Decreasing Factors: The poly(methyl acrylate) backbone is chemically flexible with a low intrinsic Tg due to the absence of bulky side groups. Significantly, the high loading of 50 wt% E7 liquid crystal acts as a powerful plasticizer; despite phase separation, residual LC molecules dissolved in the polymer phase increase free volume and facilitate segmental motion. Dominant Factor: The plasticization effect from the dissolved E7 liquid crystal qualitatively dominates the system behavior, driving the observed Tg of the polymer matrix substantially lower than that of the neat cured resin."
    }
  },
  {
    "doi": null,
    "title": "Weibull statistics of lap-shear strength development at partially self-healed polymer-polymer interfaces: a short-term contact",
    "year": 2017,
    "chemical_composition": {
      "repeat_unit_psmiles": "[*]CC(C)(C(=O)OC)[*]",
      "monomers": [
        {
          "name": "Methyl methacrylate",
          "smiles": "CC(=C)C(=O)OC",
          "ratio_value": null,
          "ratio_unit": null
        }
      ],
      "additives": [],
      "is_homopolymer": true
    },
    "processing_history": "Compression moulding of PMMA pellets at 175 °C for 15 min in a Carver press to form 100 μm thick films. Tg measured by DSC (Q1000, TA Instruments) at 10 K/min heating rate, estimated as middle point of heat capacity jump.",
    "hierarchical_structure": "Amorphous poly(methyl methacrylate) bulk sample, 100 μm thick film. Mn = 43.5 kg/mol, Mw = 87 kg/mol.",
    "properties": {
      "Tg": {
        "value": [
          109
        ],
        "unit": "°C"
      }
    },
    "analysis_with_hierarchical_structure": {
      "descriptive_text": "The sample consists of an amorphous poly(methyl methacrylate) (PMMA) homopolymer characterized by a number-average molecular weight (Mn) of 43.5 kg/mol and a weight-average molecular weight (Mw) of 87 kg/mol. Bulk films with a thickness of 100 μm were fabricated via compression moulding of PMMA pellets at 175 °C for 15 minutes using a Carver press. The glass transition temperature was subsequently determined using differential scanning calorimetry (DSC) with a Q1000 instrument from TA Instruments, employing a heating rate of 10 K/min and defining the transition as the midpoint of the heat capacity jump.",
      "reasoning_analysis": "Increasing Factors: The chemical structure of the methyl methacrylate repeat unit features both an alpha-methyl group and a bulky methoxycarbonyl ester side chain, which impose significant steric hindrance on the polymer backbone. This restricted segmental rotation intrinsically drives the Tg higher by reducing chain mobility. Additionally, the number-average molecular weight of 43.5 kg/mol is well above the critical entanglement molecular weight, minimizing the free volume contribution from chain ends that typically depresses Tg in lower molecular weight oligomers. Decreasing Factors: The polydispersity index (Mw/Mn = 2.0) indicates a molecular weight distribution typical of free-radical polymerization, implying the presence of a lower molecular weight fraction within the bulk that introduces slightly more free volume compared to a monodisperse sample of equivalent Mw. Furthermore, the compression moulding process involves cooling from the melt state at 175 °C; if the cooling rate within the press did not allow for full densification or physical aging, the resulting non-equilibrium free volume state could contribute to a qualitative reduction in Tg relative to a thoroughly annealed specimen. Dominant Factor: The intrinsic chain stiffness derived from the steric bulk of the PMMA side groups is the dominant factor governing the thermal transition. While molecular weight distribution and thermal history introduce minor variations in free volume, the chemical architecture establishes a robust baseline Tg characteristic of bulk PMMA, unaffected by plasticizers or significant low molecular weight effects."
    },
    "analysis_without_hierarchical_structure": {
      "descriptive_text": "The sample consists of a poly(methyl methacrylate) homopolymer derived from methyl methacrylate monomers. Thin films with a thickness of 100 μm were fabricated by compression moulding of PMMA pellets at 175 °C for 15 minutes using a Carver press. The glass transition temperature was subsequently characterized using differential scanning calorimetry (DSC) with a Q1000 instrument from TA Instruments, employing a heating rate of 10 K/min and defining the transition as the midpoint of the heat capacity jump.",
      "reasoning_analysis": "Increasing Factors: The presence of the alpha-methyl group and the bulky methacrylate ester side chain in the poly(methyl methacrylate) backbone imposes significant steric hindrance, severely restricting rotational freedom of the polymer chains and inherently elevating the Tg. Furthermore, the absence of additives such as plasticizers or solvents ensures that no extrinsic free volume is introduced to facilitate segmental motion. Decreasing Factors: The processing history involves compression moulding at 175 °C, which is above the typical Tg of PMMA; if the subsequent cooling rate was rapid, excess free volume could be frozen into the 100 μm film, potentially lowering the observed Tg relative to a slowly annealed sample. Additionally, the use of the midpoint method for DSC analysis captures the transition within the heat capacity jump range, which might yield a slightly lower value compared to the onset method, though this is a measurement convention rather than a material property change. Dominant Factor: The intrinsic chain stiffness arising from the specific chemical architecture of the methyl methacrylate repeat unit is the dominant factor governing the thermal behavior. While processing conditions like cooling rate post-moulding can modulate the free volume content, the substantial steric barriers to rotation imposed by the side groups establish a high baseline Tg that defines the material's fundamental thermal response."
    }
  },
  {
    "doi": "10.1016/j.tca.2015.06.030",
    "title": "Influence of N-alkyl and a-substitutions on the thermal behaviour of H-bonded interpolymer complexes based on polymers with acrylamide or lactame groups and poly(4-vinylphenol)",
    "year": 2015,
    "chemical_composition": {
      "repeat_unit_psmiles": "[*]CC(N1C(=O)CCCCC1)[*]",
      "monomers": [
        {
          "name": "N-vinylcaprolactam",
          "smiles": "O=C1CCCCN1C=C",
          "ratio_value": null,
          "ratio_unit": null
        }
      ],
      "additives": [],
      "is_homopolymer": true
    },
    "processing_history": "Polymer used as received (Polymer Source). Tg measured by DSC (Mettler Toledo DSC822e) at 20 °C/min.",
    "hierarchical_structure": "Homopolymer.",
    "properties": {
      "Tg": {
        "value": [
          184
        ],
        "unit": "°C"
      }
    },
    "analysis_with_hierarchical_structure": {
      "descriptive_text": "The investigated material is a poly(N-vinylcaprolactam) homopolymer sourced directly from Polymer Source and used as received without additional purification or additive blending. Thermal characterization was performed using differential scanning calorimetry on a Mettler Toledo DSC822e instrument at a heating rate of 20 °C/min. The sample is structurally defined as a homopolymer, with no specific information provided regarding molecular weight parameters or higher-order morphological features.",
      "reasoning_analysis": "Increasing Factors: The incorporation of the bulky seven-membered caprolactam ring as a side group introduces significant steric hindrance along the polymer backbone, restricting segmental rotation and reducing free volume, which intrinsically drives the Tg upward compared to polymers with linear alkyl substituents. The cyclic topology imposes conformational constraints that limit chain mobility. Decreasing Factors: The caprolactam ring is composed of flexible aliphatic methylene sequences rather than rigid aromatic units, allowing for internal motion within the side group that mitigates the stiffening effect. Furthermore, the tertiary amide functionality within the ring lacks hydrogen bond donors, preventing the formation of strong intermolecular hydrogen bonding networks that would otherwise lock chains together and elevate the Tg. Dominant Factor: The steric restriction imposed by the cyclic lactam side group qualitatively dominates the thermal behavior, establishing a baseline Tg determined by the balance between backbone restriction and the internal flexibility of the aliphatic ring. The processing history indicates the material was used as received without annealing, implying the Tg reflects the standard commercial state without physical aging effects that might otherwise densify the glass, while the 20 °C/min heating rate provides a consistent kinetic baseline for the measurement."
    },
    "analysis_without_hierarchical_structure": {
      "descriptive_text": "The investigated material is a poly(N-vinylcaprolactam) homopolymer sourced commercially from Polymer Source and employed in its as-received state. Thermal characterization was conducted via differential scanning calorimetry using a Mettler Toledo DSC822e, where the glass transition temperature was determined during a heating scan at a rate of 20 °C/min.",
      "reasoning_analysis": "Increasing Factors: The presence of bulky caprolactam rings pendant to the vinyl backbone introduces significant steric hindrance, restricting segmental rotation and inherently elevating the glass transition temperature. Additionally, dipole-dipole interactions arising from the carbonyl groups within the lactam rings contribute to cohesive energy density, further resisting chain mobility. The relatively fast heating rate of 20 °C/min during DSC measurement may also kinetically shift the observed transition to a slightly higher temperature. Decreasing Factors: The seven-membered caprolactam ring exhibits greater conformational flexibility compared to smaller cyclic structures, which mitigates some rigidity. Crucially, the tertiary amide structure lacks hydrogen bond donors, preventing strong interchain hydrogen bonding networks typical of secondary polyamides. Furthermore, the as-received processing history implies no specific drying step, leaving the hygroscopic polymer susceptible to moisture absorption which acts as a potent plasticizer. Dominant Factor: While the steric bulk of the cyclic side groups establishes a rigid baseline structure, the hygroscopic nature of poly(N-vinylcaprolactam) combined with the lack of explicit drying in the processing history suggests that moisture plasticization is the dominant variable likely to suppress the observed Tg relative to the theoretical anhydrous state."
    }
  },
  {
    "doi": "10.1063/1.359326",
    "title": "Free volume and ionic conductivity of poly(ether urethane)- LiClO4 polymeric electrolyte studied by positron annihilation",
    "year": 1995,
    "chemical_composition": {
      "repeat_unit_psmiles": null,
      "monomers": [
        {
          "name": "Ethylene Oxide",
          "smiles": "C1CO1",
          "ratio_value": null,
          "ratio_unit": null
        },
        {
          "name": "Tolylene Diisocyanate",
          "smiles": "CC1=C(N=C=O)C=CC=C1N=C=O",
          "ratio_value": null,
          "ratio_unit": null
        },
        {
          "name": "Trimethylol Propane",
          "smiles": "CCC(CO)(CO)CO",
          "ratio_value": null,
          "ratio_unit": null
        }
      ],
      "additives": [
        {
          "name": "LiClO4",
          "type": "salt",
          "amount_value": 0.05,
          "amount_unit": "molar ratio to EO unit"
        }
      ],
      "is_homopolymer": false
    },
    "processing_history": "PEU synthesized by crosslinking PEO (Mw 1540) with TDI and TMP. Network films (~1 mm thick) dried in vacuum at 80 °C for 24 h. LiClO4 doped via immersion in acetonitrile solution ([LiClO4]/[EO unit] = 0.05). Tg determined by Positron Annihilation Lifetime Spectroscopy (PALS) from o-Ps lifetime (tau3) vs temperature plot intersection (measured 110-340 K).",
    "hierarchical_structure": "Network polymer. Amorphous regions. Free-volume holes characterized by positronium lifetime.",
    "properties": {
      "Tg": {
        "value": [
          -37.1
        ],
        "unit": "°C"
      }
    },
    "analysis_with_hierarchical_structure": {
      "descriptive_text": "This material is an amorphous poly(ethylene oxide)-based polyurethane network synthesized by crosslinking PEO (Mw 1540) with tolylene diisocyanate and trimethylol propane. The resulting films, approximately 1 mm thick, were dried under vacuum at 80 °C for 24 hours and subsequently doped with LiClO4 salt via immersion in an acetonitrile solution to achieve a molar ratio of 0.05 relative to the ethylene oxide units. Characterized by positronium lifetime to assess free-volume holes within the amorphous regions, the glass transition temperature was determined using Positron Annihilation Lifetime Spectroscopy by identifying the intersection of the o-Ps lifetime versus temperature plot measured between 110 and 340 K.",
      "reasoning_analysis": "Increasing Factors: The formation of a covalent network structure via trimethylol propane and tolylene diisocyanate crosslinking restricts long-range segmental chain mobility, inherently raising the Tg. Additionally, the incorporation of LiClO4 introduces strong ion-dipole interactions between lithium cations and the ether oxygens of the polymer backbone, acting as transient physical crosslinks that further hinder segmental motion. The presence of bulky aromatic rings in the tolylene diisocyanate units also contributes to backbone stiffness. Decreasing Factors: The poly(ethylene oxide) segments possess high chain flexibility due to low rotational barriers around the ether linkages, establishing a low baseline Tg compared to carbon-backbone polymers. Furthermore, the processing history involving immersion in acetonitrile introduces the possibility of residual solvent remaining despite vacuum drying, which could act as a plasticizer and depress the Tg. Dominant Factor: While the flexible PEO backbone dictates a low intrinsic baseline, the dominant factor influencing the final Tg behavior is the restriction of segmental mobility imposed by the combination of the permanent chemical crosslinking network and the ionic coordination from the LiClO4 salt, which qualitatively elevates the Tg relative to uncrosslinked, undoped PEO."
    },
