Repository: hhtrick/HHT-code

# HHT training framework

This directory contains model training, embedding precomputation, inference, article-level baselines and the curated datasets. All commands below assume that the working directory is `train_code/`.

## 3. Datasets and fixed partitions

Each main dataset is a JSON array at `dataset/{property}/{property}.json`. Entries contain source metadata, `chemical_composition`, `processing_history`, `hierarchical_structure`, `properties`, and two generated-analysis objects. Targets are stored as `properties[property]["value"]`; source metadata and target values are not predictive input fields.

| Property | Train | Validation | Test | Total |
|---|---:|---:|---:|---:|

File: train_code/dataset/Tg/Tg.json (part 6 of 235)
[
    "analysis_without_hierarchical_structure": {
      "descriptive_text": "The sample comprises a poly(ethylene oxide)-based polyurethane network synthesized by crosslinking PEO (Mw 1540) with tolylene diisocyanate and trimethylol propane. Network films approximately 1 mm thick were dried under vacuum at 80 °C for 24 hours and subsequently doped with LiClO4 via immersion in an acetonitrile solution to achieve a molar ratio of 0.05 relative to the ethylene oxide units. The glass transition temperature was characterized using Positron Annihilation Lifetime Spectroscopy by identifying the intersection of the ortho-positronium lifetime versus temperature plot measured between 110 and 340 K.",
      "reasoning_analysis": "Increasing Factors: The formation of a crosslinked network via trimethylol propane introduces topological constraints that significantly restrict segmental chain mobility. Additionally, the incorporation of tolylene diisocyanate adds rigid aromatic rings and urethane linkages capable of hydrogen bonding, while the LiClO4 salt creates ion-dipole interactions with the ether oxygens that act as physical crosslinks, all driving the Tg higher. Decreasing Factors: The primary decreasing influence stems from the poly(ethylene oxide) backbone, which possesses high chain flexibility and low rotational energy barriers inherent to the ether linkage. Furthermore, the processing history involves doping via acetonitrile immersion, where any residual solvent remaining after treatment could act as a plasticizer to increase free volume and lower the Tg. Dominant Factor: The topological constraints imposed by the chemical crosslinking architecture and the ion-dipole coordination from the lithium salt qualitatively dominate the thermal behavior, restricting segmental motion more significantly than the inherent flexibility of the ethylene oxide segments lowers it, resulting in a net elevation of Tg relative to linear PEO."
    }
  },
  {
    "doi": null,
    "title": "Effects of hyperbranched prepolymers prepared from butyl acrylate and butyl methacrylate on the electro-optical properties of polymer dispersed liquid crystal",
    "year": 2011,
    "chemical_composition": {
      "repeat_unit_psmiles": null,
      "monomers": [
        {
          "name": "Methyl Acrylate",
          "smiles": "COC(=O)C=C",
          "ratio_value": null,
          "ratio_unit": null
        }
      ],
      "additives": [
        {
          "name": "PBMA prepolymer",
          "type": "prepolymer",
          "amount_value": 20,
          "amount_unit": "wt% in resin"
        },
        {
          "name": "E7",
          "type": "liquid crystal",
          "amount_value": 50,
          "amount_unit": "wt%"
        },
        {
          "name": "Photoinitiator 1104",
          "type": "initiator",
          "amount_value": null,
          "amount_unit": null
        }
      ],
      "is_homopolymer": false
    },
    "processing_history": "PDLC film prepared by PIPS. Mixture of LC E7 and resin (PBMA prepolymer/MA/1104) at 50:50 wt%. Resin contains 20 wt% PBMA prepolymer. Cured with 100W UV at 25 °C for 4h. Cell gap 20mm. Tg measured by DSC (Netzsch 204F1) at 10 °C/min under N2 purge.",
    "hierarchical_structure": "Micron-sized LC droplets dispersed in isotropic polymer matrix.",
    "properties": {
      "Tg": {
        "value": [
          -3.6
        ],
        "unit": "°C"
      }
    },
    "analysis_with_hierarchical_structure": {
      "descriptive_text": "The sample is a Polymer Dispersed Liquid Crystal (PDLC) film featuring micron-sized liquid crystal droplets dispersed within an isotropic polymer matrix. The chemical system comprises a resin blend of Methyl Acrylate monomers, Photoinitiator 1104, and 20 wt% Poly(butyl methacrylate) (PBMA) prepolymer, mixed with E7 liquid crystal at a 50:50 weight ratio. The film was fabricated via Polymerization-Induced Phase Separation (PIPS), cured under 100W UV irradiation at 25 °C for 4 hours within a cell gap of 20mm, and the glass transition temperature was characterized by DSC at 10 °C/min under N2 purge.",
      "reasoning_analysis": "Increasing Factors: The conversion of Methyl Acrylate monomers into a polymer network increases molecular weight and chain entanglement, inherently raising the Tg compared to the liquid monomer. The inclusion of 20 wt% PBMA prepolymer introduces polymer segments with greater steric hindrance and backbone stiffness than pure poly(methyl acrylate), contributing to restricted segmental motion. Decreasing Factors: The high loading of E7 liquid crystal (50 wt% of the total mixture) acts as a significant plasticizer; despite phase separation, residual miscibility of the low-viscosity LC within the polymer matrix increases free volume and chain mobility. Additionally, the flexible poly(methyl acrylate) backbone lacks bulky side groups, intrinsically supporting a lower baseline Tg. Dominant Factor: The plasticization effect from the E7 liquid crystal dissolved in the polymer matrix is the dominant influence. While the PBMA prepolymer and polymerization provide structural rigidity, the substantial concentration of the low-molecular-weight liquid crystal component qualitatively overwhelms these factors, driving the composite Tg lower relative to the neat resin system."
    },
    "analysis_without_hierarchical_structure": {
      "descriptive_text": "The sample consists of a polymer-dispersed liquid crystal (PDLC) film fabricated via polymerization-induced phase separation (PIPS). The formulation comprises a 50:50 weight ratio mixture of E7 liquid crystal and a resin component, where the resin contains Methyl Acrylate monomer, 20 wt% Poly(butyl methacrylate) (PBMA) prepolymer, and Photoinitiator 1104. The mixture was confined within a cell with a 20mm gap and cured under 100W UV irradiation at 25 °C for 4 hours. The glass transition temperature was characterized using differential scanning calorimetry (DSC) at a heating rate of 10 °C/min under a nitrogen purge.",
      "reasoning_analysis": "Increasing Factors: The polymerization of Methyl Acrylate during UV curing transforms low molecular weight monomers into high molecular weight polymer chains, inherently restricting segmental mobility compared to the uncured resin. Additionally, the incorporation of 20 wt% PBMA prepolymer introduces butyl methacrylate segments which possess greater steric bulk than methyl acrylate units, potentially contributing to a slight restriction in chain motion. Decreasing Factors: The polyacrylate backbone is inherently flexible, establishing a low baseline glass transition temperature. More significantly, the presence of 50 wt% E7 liquid crystal acts as a potent plasticizer; despite phase separation, residual LC molecules within the polymer matrix increase free volume and enhance chain mobility. Furthermore, curing at 25 °C may limit conversion efficiency compared to elevated temperature processing, potentially leaving residual monomer that further depresses the Tg. Dominant Factor: The plasticization effect induced by the high loading of E7 liquid crystal is the dominant factor. While the polymer matrix structure provides the baseline thermal properties, the substantial presence of small molecule LC species within the system overwhelmingly facilitates segmental motion, qualitatively driving the Tg lower than that of a neat polymer counterpart."
    }
  },
  {
    "doi": null,
    "title": "Effects of hyperbranched prepolymers prepared from butyl acrylate and butyl methacrylate on the electro-optical properties of polymer dispersed liquid crystal",
    "year": 2011,
    "chemical_composition": {
      "repeat_unit_psmiles": null,
      "monomers": [
        {
          "name": "Methyl Acrylate",
          "smiles": "COC(=O)C=C",
          "ratio_value": null,
          "ratio_unit": null
        }
      ],
      "additives": [
        {
          "name": "PBMA prepolymer",
          "type": "prepolymer",
          "amount_value": 30,
          "amount_unit": "wt% in resin"
        },
        {
          "name": "E7",
          "type": "liquid crystal",
          "amount_value": 50,
          "amount_unit": "wt%"
        },
        {
          "name": "Photoinitiator 1104",
          "type": "initiator",
          "amount_value": null,
          "amount_unit": null
        }
      ],
      "is_homopolymer": false
    },
    "processing_history": "PDLC film prepared by PIPS. Mixture of LC E7 and resin (PBMA prepolymer/MA/1104) at 50:50 wt%. Resin contains 30 wt% PBMA prepolymer. Cured with 100W UV at 25 °C for 4h. Cell gap 20mm. Tg measured by DSC (Netzsch 204F1) at 10 °C/min under N2 purge.",
    "hierarchical_structure": "Micron-sized LC droplets dispersed in isotropic polymer matrix.",
    "properties": {
      "Tg": {
        "value": [
          -12.2
        ],
        "unit": "°C"
      }
    },
    "analysis_with_hierarchical_structure": {
      "descriptive_text": "The sample is a polymer-dispersed liquid crystal (PDLC) film featuring a composite matrix derived from methyl acrylate and poly(butyl methacrylate) (PBMA) prepolymer. The formulation involves a 50:50 wt% mixture of E7 liquid crystal and resin, with the resin phase containing 30 wt% PBMA prepolymer and Photoinitiator 1104. Fabricated via polymerization-induced phase separation (PIPS), the mixture was cured under 100W UV irradiation at 25 °C for 4 hours within a cell gap of 20mm. The resulting hierarchical structure consists of micron-sized liquid crystal droplets dispersed within an isotropic polymer matrix, and the thermal properties were characterized by DSC at 10 °C/min under nitrogen purge.",
      "reasoning_analysis": "Increasing Factors: The incorporation of PBMA prepolymer introduces butyl side groups which provide greater steric hindrance compared to the methyl acrylate backbone, potentially restricting segmental motion. Additionally, the UV curing process converts monomers into a polymer network, reducing the concentration of free chain ends and imposing topological constraints that generally elevate the glass transition temperature. Decreasing Factors: The high concentration of E7 liquid crystal (50 wt%) acts as a significant plasticizing agent; despite phase separation, residual low-molecular-weight LC molecules dissolved in the polymer matrix increase free volume and enhance chain mobility. Furthermore, the poly(methyl acrylate) backbone inherently possesses high flexibility due to small ester side groups, establishing a low baseline Tg. Dominant Factor: The plasticization effect from the residual E7 liquid crystal dissolved within the polymer phase qualitatively dominates the thermal behavior. While the PBMA prepolymer and crosslinking provide structural rigidity, the substantial presence of mobile LC molecules significantly depresses the Tg of the matrix relative to the neat cured polymer resin."
    },
    "analysis_without_hierarchical_structure": {
      "descriptive_text": "The sample constitutes a polymer-dispersed liquid crystal (PDLC) film featuring a matrix derived from methyl acrylate monomers and a poly(butyl methacrylate) prepolymer, initiated by Photoinitiator 1104. The composite formulation consists of a 50:50 wt% mixture of E7 liquid crystal and resin, with the resin phase specifically comprising 30 wt% PBMA prepolymer. The film was fabricated via polymerization-induced phase separation (PIPS), cured under 100W UV irradiation at 25 °C for 4 hours within a 20mm cell gap, and the glass transition temperature was measured by DSC at 10 °C/min under nitrogen purge.",
      "reasoning_analysis": "Increasing Factors: The inclusion of the PBMA prepolymer introduces methacrylate backbone segments which possess greater steric hindrance due to the alpha-methyl group compared to the methyl acrylate backbone, inherently restricting segmental mobility and driving the Tg upward. Additionally, the UV curing process establishes a polymer network that limits chain motion through crosslinking or entanglement constraints. Decreasing Factors: The fundamental structure of the poly(methyl acrylate) matrix lacks the alpha-methyl substitution found in methacrylates, resulting in a flexible backbone with high free volume that lowers the baseline Tg. Critically, the presence of E7 liquid crystal molecules, which may remain partially dissolved within the polymer phase following phase separation, acts as a low molecular weight plasticizer that significantly increases free volume and depresses the Tg. Dominant Factor: While the PBMA prepolymer provides some structural rigidity, the plasticization effect exerted by the high loading of E7 liquid crystal within the polymer matrix is the dominant factor, qualitatively driving the final Tg significantly lower than that of the neat polymer resin."
    }
  },
  {
    "doi": null,
    "title": "Interfacial and dielectric behavior of polymer nano-composites: Effects of chain stiffness and cohesive energy density",
    "year": 2018,
    "chemical_composition": {
      "repeat_unit_psmiles": "[*]CC(C)(C(=O)OC)[*]",
      "monomers": [
        {
          "name": "Methyl methacrylate",
          "smiles": "CC(=C)C(=O)OC",
          "ratio_value": null,
          "ratio_unit": null
        }
      ],
      "additives": [],
      "is_homopolymer": true
    },
    "processing_history": "PMMA dissolved in toluene, mechanical shear 1600 rpm 4h, cast on Teflon, dried 100°C 12h, vacuum dried around Tg 5h, hot pressed at 140°C at 350 bar. Tg measured by DMTA (Triton Technology TRITEC 2000), single cantilever bending, 0.2% strain, 1 Hz frequency, 5 °C/min heating rate.",
    "hierarchical_structure": "Amorphous polymer. Neat PMMA matrix.",
    "properties": {
      "Tg": {
        "value": [
          123.9
        ],
        "unit": "°C"
      }
    },
    "analysis_with_hierarchical_structure": {
      "descriptive_text": "The sample comprises a neat, amorphous poly(methyl methacrylate) (PMMA) homopolymer matrix. Material preparation involved dissolving the polymer in toluene followed by mechanical shear at 1600 rpm for 4 hours, after which the solution was cast onto a Teflon substrate. The film underwent a rigorous drying protocol consisting of thermal treatment at 100°C for 12 hours and vacuum drying near the glass transition temperature for 5 hours, followed by hot pressing at 140°C under 350 bar pressure. Thermomechanical characterization was performed using dynamic mechanical thermal analysis (DMTA) in single cantilever bending mode at 1 Hz frequency with a heating rate of 5 °C/min.",
      "reasoning_analysis": "Increasing Factors: The chemical structure of PMMA features bulky ester side groups and an alpha-methyl substituent on the backbone, which impose significant steric hindrance and restrict segmental rotation, intrinsically elevating the Tg. Furthermore, the processing history includes hot pressing at 350 bar, which compresses the free volume within the amorphous matrix, typically resulting in a higher Tg. The extensive vacuum drying near Tg also ensures minimal residual solvent, preventing plasticization effects that would otherwise lower the transition temperature. Decreasing Factors: The initial dissolution in toluene introduces a risk of residual solvent retention, which could act as a plasticizer to increase free volume and depress the Tg if not completely removed during drying. Additionally, the mechanical shear applied during processing could potentially introduce oriented states or excess free volume if not fully relaxed during the subsequent thermal treatments, though this effect is likely minor compared to the thermal history. Dominant Factor: The intrinsic chain stiffness conferred by the alpha-methyl and ester groups establishes a robust baseline Tg for the polymer. Given the rigorous drying protocol and high-pressure hot pressing, the removal of plasticizing solvents and the reduction of free volume via pressure likely dominate over any potential decreases, resulting in a Tg governed primarily by the chemical rigidity and pressure-induced densification."
    },
    "analysis_without_hierarchical_structure": {
      "descriptive_text": "The sample comprises a poly(methyl methacrylate) homopolymer prepared by dissolving the polymer in toluene followed by mechanical shear mixing at 1600 rpm for 4 hours. The solution was cast onto a Teflon substrate and subjected to a sequential drying protocol involving heating at 100°C for 12 hours and vacuum drying near the glass transition temperature for 5 hours. Subsequently, the material was hot pressed at 140°C under 350 bar pressure. The thermomechanical properties were evaluated using dynamic mechanical thermal analysis in single cantilever bending mode at 0.2% strain and 1 Hz frequency with a heating rate of 5 °C/min.",
      "reasoning_analysis": "Increasing Factors: The chemical composition features methyl methacrylate repeat units, where the alpha-methyl group and bulky ester side chain impose significant steric hindrance on backbone rotation, intrinsically establishing a high baseline glass transition temperature. Furthermore, the processing history includes hot pressing at 350 bar, which applies high hydrostatic pressure to compress free volume and restrict segmental mobility, thereby elevating the Tg. Additionally, the use of DMTA at 1 Hz frequency introduces a kinetic effect that typically shifts the observed transition to higher temperatures compared to static methods, and the vacuum drying near Tg promotes physical aging and densification. Decreasing Factors: The initial dissolution in toluene introduces a risk of residual solvent acting as a plasticizer, which would increase free volume and depress the Tg if not completely removed. Additionally, the prolonged mechanical shear processing could potentially reduce entanglement density or induce chain orientation that might slightly enhance local mobility relative to a quiescent melt. Dominant Factor: While the potential for solvent plasticization exists, the rigorous multi-stage drying and high-pressure hot pressing effectively mitigate free volume expansion. Therefore, the intrinsic steric rigidity of the poly(methyl methacrylate) backbone dominates the final behavior, supported by the high-pressure processing which ensures the material achieves a dense, bulk-like state that maximizes the realized Tg relative to standard solvent-cast films."
    }
  },
  {
    "doi": "10.1016/j.tca.2015.06.030",
    "title": "Influence of N-alkyl and a-substitutions on the thermal behaviour of H-bonded interpolymer complexes based on polymers with acrylamide or lactame groups and poly(4-vinylphenol)",
    "year": 2015,
    "chemical_composition": {
      "repeat_unit_psmiles": "[*]CC(N1C(=O)CCC1)[*]",
      "monomers": [
        {
          "name": "N-vinylpyrrolidone",
          "smiles": "O=C1CCCN1C=C",
          "ratio_value": null,
          "ratio_unit": null
        }
      ],
      "additives": [],
      "is_homopolymer": true
    },
    "processing_history": "Polymer used as received (Polysciences, Inc.). Tg measured by DSC (Mettler Toledo DSC822e) at 20 °C/min.",
    "hierarchical_structure": "Homopolymer.",
    "properties": {
      "Tg": {
        "value": [
          168
        ],
        "unit": "°C"
      }
    },
    "analysis_with_hierarchical_structure": {
      "descriptive_text": "The sample comprises a poly(N-vinylpyrrolidone) homopolymer sourced from Polysciences, Inc. and utilized in its as-received state without further modification or additive incorporation. Structural characterization confirms the material exists as a homopolymer, and its thermal properties were evaluated using differential scanning calorimetry on a Mettler Toledo DSC822e instrument at a heating rate of 20 °C/min.",
      "reasoning_analysis": "Increasing Factors: The N-vinylpyrrolidone repeat unit features a bulky five-membered pyrrolidone ring attached directly to the polymer backbone, imposing significant steric hindrance on backbone rotation and restricting segmental mobility. Additionally, the polar amide functionality within the ring facilitates strong dipole-dipole interactions between chains, requiring more thermal energy to initiate motion. The processing history specifies a DSC heating rate of 20 °C/min; kinetically, faster heating rates typically shift the observed glass transition to higher temperatures compared to slower rates due to the lag in thermal relaxation. Decreasing Factors: While the side group is bulky, the backbone itself consists of flexible C-C bonds. More critically, poly(N-vinylpyrrolidone) is known to be hygroscopic. Since the sample was used as received without explicit drying steps mentioned in the processing history, absorbed atmospheric moisture could act as a potent plasticizer, increasing free volume and lowering the Tg. Dominant Factor: The steric restriction from the cyclic pyrrolidone ring and the strong intermolecular dipole interactions are the intrinsic structural drivers that establish a relatively high baseline Tg for this material. While potential moisture content may depress this value, the inherent chain stiffness and the kinetic effect of the 20 °C/min heating rate likely dominate the observed thermal behavior, maintaining a Tg characteristic of a rigid, polar amorphous polymer."
    },
    "analysis_without_hierarchical_structure": {
      "descriptive_text": "The sample comprises a poly(N-vinylpyrrolidone) homopolymer sourced commercially from Polysciences, Inc. and utilized in its as-received state without further purification or modification. Thermal characterization was performed using differential scanning calorimetry on a Mettler Toledo DSC822e instrument, where the glass transition temperature was determined using a heating rate of 20 °C/min.",
      "reasoning_analysis": "Increasing Factors: The chemical composition features a bulky pyrrolidone ring attached to the vinyl backbone, which imposes significant steric hindrance and restricts segmental rotation, intrinsically driving the Tg higher. Additionally, the polar amide group within the ring facilitates strong dipole-dipole interactions between chains, further limiting mobility. The processing history specifies a DSC heating rate of 20 °C/min, which is relatively fast; this kinetic condition typically shifts the observed glass transition to higher temperatures compared to slower scanning rates. Decreasing Factors: The polymer is known to be highly hygroscopic, and the processing history indicates the material was used as received without explicit drying steps. Consequently, absorbed atmospheric moisture likely acts as a potent plasticizer, increasing free volume and depressing the Tg. Furthermore, the underlying vinyl backbone possesses inherent flexibility compared to rigid-rod polymers, which acts as a baseline lowering factor relative to the side-group contributions. Dominant Factor: While the fast heating rate and steric hindrance push the Tg upward, the hygroscopic nature of poly(N-vinylpyrrolidone) combined with the lack of drying in the processing history makes the residual moisture content the dominant variable factor; this plasticization effect qualitatively governs the final observed Tg by significantly reducing it from the theoretical anhydrous baseline established by the chemical structure."
    }
  },
  {
    "doi": null,
    "title": "Interfacial and dielectric behavior of polymer nano-composites: Effects of chain stiffness and cohesive energy density",
    "year": 2018,
    "chemical_composition": {
      "repeat_unit_psmiles": "[*]CC(C)(C(=O)OC)[*]",
      "monomers": [
        {
          "name": "Methyl methacrylate",
          "smiles": "CC(=C)C(=O)OC",
          "ratio_value": null,
          "ratio_unit": null
        }
      ],
      "additives": [],
      "is_homopolymer": true
    },
    "processing_history": "PMMA dissolved in toluene, mechanical shear 1600 rpm 4h, cast on Teflon, dried 100°C 12h, vacuum dried around Tg 5h, hot pressed at 140°C at 350 bar. Tg measured by DSC (Netzsch-200 F3Maia), N2 atmosphere, 2nd heating at 3 °C/min.",
    "hierarchical_structure": "Amorphous polymer. Neat PMMA matrix.",
    "properties": {
      "Tg": {
        "value": [
          119.9
        ],
        "unit": "°C"
      }
    },
    "analysis_with_hierarchical_structure": {
      "descriptive_text": "The sample comprises a neat poly(methyl methacrylate) homopolymer matrix with an amorphous hierarchical structure. Material preparation involved dissolving the polymer in toluene followed by mechanical shear mixing at 1600 rpm for 4 hours, after which the solution was cast onto a Teflon substrate. The resulting film underwent a comprehensive thermal treatment sequence consisting of drying at 100°C for 12 hours, vacuum drying near the glass transition temperature for 5 hours, and final hot pressing at 140°C under 350 bar pressure. The glass transition temperature was characterized using differential scanning calorimetry under a nitrogen atmosphere during the second heating cycle at a rate of 3 °C/min.",
      "reasoning_analysis": "Increasing Factors: The poly(methyl methacrylate) backbone features bulky alpha-methyl and ester pendant groups that impose significant steric hindrance on backbone rotation, intrinsically raising the energy barrier for segmental motion. Furthermore, the processing history includes hot pressing at 350 bar, which compacts the polymer matrix and reduces free volume, while the extended vacuum drying near the glass transition temperature facilitates the removal of volatile components, both contributing to a higher observed Tg. Decreasing Factors: The initial dissolution in toluene introduces the risk of residual solvent entrapment, which would act as a plasticizer to increase free volume and lower the Tg, although the rigorous drying protocol mitigates this. Additionally, the absence of crosslinking agents or reinforcing fillers in the neat matrix allows for greater chain mobility compared to composite systems. Dominant Factor: The intrinsic steric hindrance provided by the alpha-methyl and ester side groups is the dominant factor establishing the high baseline Tg of the polymer backbone. While the processing history involves solvent casting which risks plasticization, the extensive thermal and vacuum drying combined with high-pressure hot pressing likely dominates the final physical state by minimizing free volume and ensuring complete solvent removal, thereby preserving the intrinsic high-Tg behavior of the neat PMMA matrix."
    },
    "analysis_without_hierarchical_structure": {
      "descriptive_text": "The sample consists of a poly(methyl methacrylate) homopolymer. Preparation involved dissolving the polymer in toluene followed by mechanical shear mixing at 1600 rpm for 4 hours. The solution was cast onto a Teflon substrate and subjected to thermal drying at 100°C for 12 hours, followed by vacuum drying near the glass transition temperature for 5 hours to remove residual solvent. Subsequently, the material was hot pressed at 140°C under 350 bar pressure. The glass transition temperature was characterized using differential scanning calorimetry (Netzsch-200 F3Maia) under a nitrogen atmosphere during the second heating cycle at a rate of 3 °C/min.",
      "reasoning_analysis": "Increasing Factors: The poly(methyl methacrylate) backbone features bulky alpha-methyl groups and polar ester side chains that impose significant steric hindrance and dipole-dipole interactions, respectively, severely restricting segmental mobility and intrinsically driving the Tg upward. Furthermore, the processing history includes hot pressing at 350 bar, which compacts the polymer matrix, reducing free volume and potentially elevating the Tg compared to ambient pressure casting. The extensive vacuum drying protocol near the Tg also minimizes residual solvent content, preventing plasticization. Decreasing Factors: The use of toluene as a solvent introduces a risk of residual solvent entrapment, which would act as a plasticizer to increase free volume and depress the Tg if not fully removed. Additionally, prolonged mechanical shear at 1600 rpm for 4 hours could potentially induce chain scission, reducing the molecular weight; according to the Fox-Flory equation, a decrease in molecular weight would lower the Tg relative to the infinite molecular weight limit. Dominant Factor: The intrinsic steric rigidity provided by the methyl methacrylate repeat units is the dominant factor establishing the baseline thermal behavior. While processing variables like pressure and shear modulate the free volume and molecular weight, the rigorous thermal and vacuum drying sequence likely mitigates solvent plasticization, ensuring that the observed Tg is primarily governed by the inherent chain stiffness rather than processing-induced depressions."
    }
  },
  {
    "doi": "10.1016/j.tca.2015.06.030",
    "title": "Influence of N-alkyl and a-substitutions on the thermal behaviour of H-bonded interpolymer complexes based on polymers with acrylamide or lactame groups and poly(4-vinylphenol)",
    "year": 2015,
    "chemical_composition": {
      "repeat_unit_psmiles": "[*]CC(NC(=O)C(C)C)[*]",
      "monomers": [
        {
          "name": "N-vinyl isobutyramide",
          "smiles": "CC(C)C(=O)NC=C",
          "ratio_value": null,
          "ratio_unit": null
        }
      ],
      "additives": [],
      "is_homopolymer": true
    },
    "processing_history": "Polymer used as received (Polymer Source). Tg measured by DSC (Mettler Toledo DSC822e) at 20 °C/min.",
    "hierarchical_structure": "Homopolymer.",
    "properties": {
      "Tg": {
        "value": [
          133
        ],
        "unit": "°C"
      }
    },
    "analysis_with_hierarchical_structure": {
      "descriptive_text": "The investigated material is a poly(N-vinyl isobutyramide) homopolymer supplied by Polymer Source and utilized in its as-received state without further modification. Structural characterization confirms a homopolymeric architecture, and the thermal properties were evaluated via differential scanning calorimetry using a Mettler Toledo DSC822e apparatus at a heating rate of 20 °C/min.",
      "reasoning_analysis": "Increasing Factors: The presence of pendant amide groups facilitates strong intermolecular hydrogen bonding, which creates physical crosslinks that severely restrict segmental chain mobility and elevate the Tg. Additionally, the steric bulk associated with the isobutyramide side chain imposes rotational barriers on the vinyl backbone, further contributing to thermal stability. Decreasing Factors: The aliphatic isopropyl moiety within the side chain introduces conformational flexibility compared to rigid aromatic substituents, potentially lowering the energy barrier for segmental motion. Furthermore, the linear vinyl backbone lacks the intrinsic stiffness found in main-chain aromatic polymers, and the as-received processing history implies a lack of specific thermal annealing, which may preserve excess free volume within the matrix. Dominant Factor: The extensive hydrogen bonding network formed by the amide functionalities is the dominant factor, as these strong intermolecular interactions typically override the flexibility contributed by the aliphatic side chains and processing-induced free volume, establishing a relatively high baseline Tg characteristic of poly(N-vinyl amides)."
    },
    "analysis_without_hierarchical_structure": {
      "descriptive_text": "The sample comprises a poly(N-vinyl isobutyramide) homopolymer utilized directly as received from Polymer Source without additional purification or processing steps. Thermal characterization was performed using differential scanning calorimetry on a Mettler Toledo DSC822e instrument, where the glass transition temperature was determined using a heating rate of 20 °C/min.",
      "reasoning_analysis": "Increasing Factors: The chemical structure features secondary amide groups capable of forming strong intermolecular hydrogen bonds, which act as physical crosslinks to severely restrict segmental chain mobility. Additionally, the bulky isobutyl side groups introduce steric hindrance that impedes backbone rotation, while the relatively fast DSC heating rate of 20 °C/min may kinetically shift the observed transition to higher temperatures due to thermal lag. Decreasing Factors: The aliphatic vinyl backbone retains inherent flexibility that counteracts side-group rigidity, and the branched isobutyl moiety introduces additional free volume compared to linear analogs. Furthermore, the used as received processing history suggests the potential presence of absorbed environmental moisture, as amide-containing polymers are hygroscopic, which would act as a plasticizer to increase free volume and lower the Tg. Dominant Factor: The strong intermolecular hydrogen bonding network inherent to the poly(vinyl amide) chemistry is the dominant factor governing the glass transition, as these specific interactions typically impose a higher energy barrier for segmental motion than the opposing effects of backbone flexibility or potential minor plasticization, thereby establishing the primary thermal behavior of the material."
    }
  },
  {
    "doi": "10.1016/j.tca.2015.06.030",
    "title": "Influence of N-alkyl and a-substitutions on the thermal behaviour of H-bonded interpolymer complexes based on polymers with acrylamide or lactame groups and poly(4-vinylphenol)",
    "year": 2015,
    "chemical_composition": {
      "repeat_unit_psmiles": null,
      "monomers": [
        {
          "name": "4-vinylphenol",
          "smiles": "C=Cc1ccc(O)cc1",
          "ratio_value": null,
          "ratio_unit": null
        },
        {
          "name": "N-isopropylacrylamide",
          "smiles": "CC(C)NC(=O)C=C",
          "ratio_value": null,
          "ratio_unit": null
        }
      ],
      "additives": [],
      "is_homopolymer": false
    },
    "processing_history": "Interpolymer complex prepared by mixing polymer solutions in Methanol at 0.1 M, 50/50 molar ratio. Dried under vacuum at 70 °C. Tg measured by DSC (Mettler Toledo DSC822e) at 20 °C/min.",
    "hierarchical_structure": "Hydrogen-bonded interpolymer complex. Composition: 43.3 mol% PVPh.",
    "properties": {
      "Tg": {
        "value": [
          178
        ],
        "unit": "°C"
      }
    },
    "analysis_with_hierarchical_structure": {
      "descriptive_text": "The sample comprises a hydrogen-bonded interpolymer complex consisting of poly(4-vinylphenol) and poly(N-isopropylacrylamide) with a final composition of 43.3 mol% poly(4-vinylphenol). The material was fabricated by mixing polymer solutions in methanol at a concentration of 0.1 M in a 50/50 molar ratio, followed by vacuum drying at 70 °C to remove the solvent. Thermal characterization was performed using differential scanning calorimetry at a heating rate of 20 °C/min.",
      "reasoning_analysis": "Increasing Factors: The formation of strong intermolecular hydrogen bonds between the phenolic hydroxyl groups of the poly(4-vinylphenol) and the amide carbonyls of the poly(N-isopropylacrylamide) significantly restricts segmental chain mobility, acting as physical crosslinks that drive the Tg upward. Additionally, the bulky phenyl rings in the poly(4-vinylphenol) component introduce steric hindrance that further inhibits backbone rotation. The relatively fast DSC heating rate of 20 °C/min also kinetically shifts the observed transition to higher temperatures compared to slower scanning rates. Decreasing Factors: The poly(N-isopropylacrylamide) component generally possesses greater chain flexibility and a lower intrinsic Tg compared to pure poly(4-vinylphenol), which may lower the overall transition temperature of the complex relative to the homopolymer. Furthermore, although vacuum dried at 70 °C, there remains a possibility that trace amounts of methanol solvent are trapped within the complex matrix, which would act as a plasticizer and reduce free volume constraints. Dominant Factor: The specific intermolecular interactions defining the hydrogen-bonded interpolymer complex structure are the dominant factor. The physical crosslinking density provided by the strong hydrogen bonding network overrides the individual homopolymer properties, dictating the segmental dynamics and establishing a Tg governed by the stability and density of these interchain interactions rather than simple compositional averaging."
    },
    "analysis_without_hierarchical_structure": {
      "descriptive_text": "The sample comprises an interpolymer complex derived from 4-vinylphenol and N-isopropylacrylamide constituent units. Preparation involved mixing polymer solutions in methanol at a concentration of 0.1 M with a 50/50 molar ratio, followed by vacuum drying at 70 °C. The thermal properties were evaluated via differential scanning calorimetry at a heating rate of 20 °C/min.",
      "reasoning_analysis": "Increasing Factors: The formation of an interpolymer complex facilitates strong specific intermolecular hydrogen bonding between the phenolic hydroxyl groups of the 4-vinylphenol units and the amide functionalities of the N-isopropylacrylamide units, which acts as physical crosslinking to severely restrict segmental chain mobility. Additionally, the aromatic rings within the 4-vinylphenol component introduce backbone stiffness and steric hindrance, while the relatively fast DSC heating rate of 20 °C/min kinetically shifts the observed transition to higher temperatures. Decreasing Factors: The aliphatic isopropyl groups present in the N-isopropylacrylamide component introduce additional free volume compared to a purely aromatic system, potentially lowering the overall rigidity. Furthermore, vacuum drying at 70 °C may be insufficient to completely remove trapped methanol if the complex forms a high-Tg matrix early in drying, leading to potential plasticization by residual solvent. Dominant Factor: The specific intermolecular hydrogen bonding interactions inherent to the interpolymer complex architecture qualitatively dominate the thermal behavior, as these physical crosslinks impose a significant energy barrier for segmental motion that typically results in a Tg higher than what would be predicted by simple additive rules for non-interacting blends."
    }
  },
  {
    "doi": "10.1021/acsami.9b17271",
    "title": "Rapid, Localized, and Athermal Shape Memory Performance Triggered by Photoswitchable Glass Transition Temperature",
    "year": 2019,
    "chemical_composition": {
      "repeat_unit_psmiles": null,
      "monomers": [
        {
          "name": "C11AB6",
          "smiles": null,
          "ratio_value": 95,
          "ratio_unit": "wt%"
        },
        {
          "name": "C11AB6C",
          "smiles": null,
          "ratio_value": 5,
          "ratio_unit": "wt%"
        }
      ],
      "additives": [
        {
          "name": "Grubb's Second Generation catalyst",
          "type": "initiator",
          "amount_value": 0.5,
          "amount_unit": "mg"
        },
        {
          "name": "TBD",
          "type": "catalyst",
          "amount_value": 3,
          "amount_unit": "wt%"
        }
      ],
      "is_homopolymer": false
    },
    "processing_history": "Synthesized via ring-opening metathesis polymerization (ROMP) at 50 °C for 4 h. Dried in oven for 1 h. Swollen with TBD in CH2Cl2 for 6 h. Vacuum-dried at 50 °C overnight. Films hot-pressed at 130 °C. Tg measured by DSC (TA Instruments DSC Q2000) under N2 atmosphere at 20 °C/min heating rate. Sample in initial trans-form state without UV irradiation.",
    "hierarchical_structure": "Cross-linked azopolymer network (APN) with dynamic ester bonds. Trans-form azobenzene units. Glassy state at room temperature.",
    "properties": {
      "Tg": {
        "value": [
