Repository: hhtrick/HHT-code

# HHT training framework

This directory contains model training, embedding precomputation, inference, article-level baselines and the curated datasets. All commands below assume that the working directory is `train_code/`.

## 3. Datasets and fixed partitions

Each main dataset is a JSON array at `dataset/{property}/{property}.json`. Entries contain source metadata, `chemical_composition`, `processing_history`, `hierarchical_structure`, `properties`, and two generated-analysis objects. Targets are stored as `properties[property]["value"]`; source metadata and target values are not predictive input fields.

| Property | Train | Validation | Test | Total |
|---|---:|---:|---:|---:|

File: train_code/dataset/Tg/Tg.json (part 7 of 235)
[
          42
        ],
        "unit": "°C"
      }
    },
    "analysis_with_hierarchical_structure": {
      "descriptive_text": "The sample comprises a cross-linked azopolymer network (APN) synthesized via ring-opening metathesis polymerization (ROMP) at 50 °C using Grubb's Second Generation catalyst as an initiator. The chemical composition is defined by a copolymer system containing 95 wt% C11AB6 and 5 wt% C11AB6C, supplemented with 3 wt% TBD catalyst. Post-synthesis processing involved oven drying, swelling with TBD in dichloromethane for 6 hours, vacuum drying at 50 °C overnight, and final film formation via hot-pressing at 130 °C. The resulting hierarchical structure features dynamic ester bonds and trans-form azobenzene units, existing in a glassy state at room temperature, with thermal behavior characterized by DSC under a nitrogen atmosphere at a heating rate of 20 °C/min.",
      "reasoning_analysis": "Increasing Factors: The formation of a cross-linked network structure imposes topological constraints that significantly restrict segmental chain mobility, inherently driving the Tg upward. Additionally, the presence of bulky trans-form azobenzene units within the backbone provides substantial steric hindrance and rigidity, further resisting thermal motion. Decreasing Factors: The inclusion of 3 wt% TBD catalyst and the processing history involving swelling in dichloromethane introduce low molecular weight species that may act as plasticizers if not completely removed during vacuum drying, thereby increasing free volume and lowering the Tg. Furthermore, the minor comonomer component (C11AB6C) may introduce structural irregularities that disrupt efficient chain packing. Dominant Factor: The topological constraints imposed by the cross-linked architecture and the intrinsic rigidity of the trans-azobenzene moieties are the dominant factors. These structural features qualitatively outweigh the potential plasticizing influence of residual additives or solvent, resulting in a material that maintains a glassy state at room temperature with an elevated Tg relative to linear, non-cross-linked analogues."
    },
    "analysis_without_hierarchical_structure": {
      "descriptive_text": "The sample consists of a copolymer composed primarily of C11AB6 (95 wt%) with a minor fraction of C11AB6C (5 wt%), synthesized via ring-opening metathesis polymerization (ROMP) at 50 °C for 4 hours using Grubb's Second Generation catalyst as an initiator. The formulation includes 3 wt% TBD as a catalyst additive. Following synthesis, the material was dried in an oven for 1 hour, subsequently swollen with TBD in dichloromethane for 6 hours, and vacuum-dried at 50 °C overnight. Films were prepared by hot-pressing at 130 °C, and the glass transition temperature was characterized by DSC under a nitrogen atmosphere at a heating rate of 20 °C/min, with the sample maintained in its initial trans-form state without UV irradiation.",
      "reasoning_analysis": "Increasing Factors: The ring-opening metathesis polymerization (ROMP) synthesis yields a backbone with unsaturation, and the specific maintenance of the initial trans-form state promotes a more linear and rigid chain conformation compared to cis-isomers, which restricts segmental mobility and drives the Tg higher. Additionally, the hot-pressing process at 130 °C ensures dense packing of the polymer chains, reducing free volume and contributing to a higher thermal transition. Decreasing Factors: The inclusion of 3 wt% TBD, a low-molecular-weight organic base, acts as a small molecule additive that likely increases the free volume within the matrix, functioning as a plasticizer to depress the Tg. Furthermore, the swelling process in dichloromethane introduces a risk of residual solvent retention despite vacuum drying, which would further increase free volume and lower the Tg, while the copolymerization with 5 wt% C11AB6C introduces structural disorder that may disrupt chain packing relative to a homopolymer. Dominant Factor: The intrinsic structural rigidity provided by the trans-configured ROMP backbone establishes the fundamental baseline for the glass transition temperature; while the small molecule additives introduce plasticization effects, the architectural stiffness of the polymer chains qualitatively dominates the final Tg behavior by setting the primary energy barrier for segmental motion."
    }
  },
  {
    "doi": null,
    "title": "Interfacial and dielectric behavior of polymer nano-composites: Effects of chain stiffness and cohesive energy density",
    "year": 2018,
    "chemical_composition": {
      "repeat_unit_psmiles": "[*]CC(C)(C(=O)OC)[*]",
      "monomers": [
        {
          "name": "Methyl methacrylate",
          "smiles": "CC(=C)C(=O)OC",
          "ratio_value": null,
          "ratio_unit": null
        }
      ],
      "additives": [
        {
          "name": "Titania",
          "type": "filler",
          "amount_value": 2,
          "amount_unit": "vol.%"
        }
      ],
      "is_homopolymer": true
    },
    "processing_history": "PMMA dissolved in toluene, titania sonicated in toluene 15 min, mixed, mechanical shear 1600 rpm 4h, cast on Teflon, dried 100°C 12h, vacuum dried around Tg 5h, hot pressed at 140°C at 350 bar. Tg measured by DMTA (Triton Technology TRITEC 2000), single cantilever bending, 0.2% strain, 1 Hz frequency, 5 °C/min heating rate.",
    "hierarchical_structure": "Nano-composite with dispersed titania particles (average size below 100 nm).",
    "properties": {
      "Tg": {
        "value": [
          121.1
        ],
        "unit": "°C"
      }
    },
    "analysis_with_hierarchical_structure": {
      "descriptive_text": "The sample comprises a poly(methyl methacrylate) homopolymer matrix incorporated with 2 vol.% titania filler to form a nano-composite featuring dispersed titania particles with an average size below 100 nm. Preparation involved dissolving the polymer in toluene, followed by sonication of the titania in toluene for 15 minutes and mixing under mechanical shear at 1600 rpm for 4 hours. The resulting mixture was cast on Teflon, dried at 100°C for 12 hours, vacuum dried around the glass transition temperature for 5 hours, and subsequently hot pressed at 140°C under 350 bar pressure. Thermomechanical characterization was performed using dynamic mechanical thermal analysis in single cantilever bending mode at 0.2% strain and 1 Hz frequency with a heating rate of 5 °C/min.",
      "reasoning_analysis": "Increasing Factors: The poly(methyl methacrylate) backbone possesses bulky alpha-methyl and ester side groups that impose significant steric hindrance, restricting backbone rotation and intrinsically elevating the glass transition temperature. The incorporation of 2 vol.% titania nanoparticles creates a polymer-filler interphase where segmental mobility is constrained due to interfacial interactions, further driving the Tg upward. Additionally, the hot pressing process at 350 bar compresses the free volume within the matrix, and the use of dynamic mechanical thermal analysis at 1 Hz frequency kinetically shifts the observed transition to higher temperatures compared to static methods. Decreasing Factors: The solution casting process utilizing toluene introduces the risk of residual solvent acting as a plasticizer, which would enhance free volume and lower the Tg, although this is mitigated by the extensive drying protocol. Furthermore, the thermal history involving heating to 140°C during hot pressing resets the thermal state above the glass transition, potentially establishing an equilibrium free volume that is higher than that of a physically aged sample if cooling was not sufficiently rapid. Dominant Factor: The intrinsic chain stiffness of the methacrylate repeat units combined with the confinement effects induced by the well-dispersed titania nanoparticles and the free volume reduction from high-pressure processing qualitatively dominate the behavior, suggesting a robust or elevated Tg relative to untreated bulk polymer, as the rigorous vacuum drying around Tg likely minimizes the plasticizing influence of residual toluene."
    },
    "analysis_without_hierarchical_structure": {
      "descriptive_text": "The sample comprises a poly(methyl methacrylate) homopolymer matrix incorporated with 2 vol.% Titania filler. Preparation began by dissolving the polymer in toluene, followed by sonication of the Titania in the solvent for 15 minutes. The mixture was subjected to mechanical shear at 1600 rpm for 4 hours, cast onto a Teflon substrate, and dried at 100°C for 12 hours. Subsequent processing involved vacuum drying around the glass transition temperature for 5 hours and hot pressing at 140°C under 350 bar pressure. Characterization was performed using dynamic mechanical thermal analysis in single cantilever bending mode at 0.2% strain and 1 Hz frequency with a heating rate of 5 °C/min.",
      "reasoning_analysis": "Increasing Factors: The poly(methyl methacrylate) backbone possesses bulky alpha-methyl and ester side groups that impose significant steric hindrance, intrinsically restricting segmental mobility and establishing a high baseline glass transition temperature. The inclusion of rigid Titania filler creates polymer-filler interfaces that constrain chain motion in the interphase region, while the hot pressing at 350 bar reduces overall free volume within the bulk matrix. Additionally, the vacuum drying protocol near the glass transition temperature facilitates the removal of residual volatiles, and the use of dynamic mechanical thermal analysis at 1 Hz frequency typically shifts the observed transition to higher temperatures compared to static methods. Decreasing Factors: The initial use of toluene as a solvent introduces the risk of residual solvent molecules acting as plasticizers; if the drying and vacuum steps were insufficient to completely eliminate the toluene, the increased free volume associated with these small molecules would depress the glass transition temperature. Dominant Factor: While the potential presence of residual solvent poses a decreasing influence, the rigorous thermal history involving vacuum drying around the glass transition temperature combined with high-pressure hot pressing likely ensures sufficient solvent removal and free volume reduction. Therefore, the intrinsic steric rigidity of the poly(methyl methacrylate) backbone, supported by the densification from high-pressure processing and interfacial constraints from the filler, qualitatively dominates the behavior, maintaining a robust high glass transition temperature state."
    }
  },
  {
    "doi": "10.1016/j.tca.2015.06.030",
    "title": "Influence of N-alkyl and a-substitutions on the thermal behaviour of H-bonded interpolymer complexes based on polymers with acrylamide or lactame groups and poly(4-vinylphenol)",
    "year": 2015,
    "chemical_composition": {
      "repeat_unit_psmiles": null,
      "monomers": [
        {
          "name": "4-vinylphenol",
          "smiles": "C=Cc1ccc(O)cc1",
          "ratio_value": null,
          "ratio_unit": null
        },
        {
          "name": "N-tert-butylacrylamide",
          "smiles": "CC(C)(C)NC(=O)C=C",
          "ratio_value": null,
          "ratio_unit": null
        }
      ],
      "additives": [],
      "is_homopolymer": false
    },
    "processing_history": "Interpolymer complex prepared by mixing polymer solutions in Methanol at 0.2 M, 50/50 molar ratio. Dried under vacuum at 70 °C. Tg measured by DSC (Mettler Toledo DSC822e) at 20 °C/min.",
    "hierarchical_structure": "Hydrogen-bonded interpolymer complex. Composition: 33.8 mol% PVPh.",
    "properties": {
      "Tg": {
        "value": [
          181
        ],
        "unit": "°C"
      }
    },
    "analysis_with_hierarchical_structure": {
      "descriptive_text": "The material is characterized as a hydrogen-bonded interpolymer complex composed of poly(4-vinylphenol) and poly(N-tert-butylacrylamide) with a poly(4-vinylphenol) content of 33.8 mol%. Preparation involved mixing polymer solutions in methanol at a concentration of 0.2 M in a 50/50 molar ratio, followed by vacuum drying at 70 °C. The thermal properties were subsequently evaluated using differential scanning calorimetry at a heating rate of 20 °C/min.",
      "reasoning_analysis": "Increasing Factors: The formation of a hydrogen-bonded interpolymer complex introduces strong physical crosslinks between the hydroxyl groups of the phenol units and the amide groups of the acrylamide units, significantly restricting segmental chain mobility. Additionally, the bulky tert-butyl side groups and aromatic phenyl rings impose steric hindrance that raises the energy barrier for backbone rotation. Decreasing Factors: The use of methanol during processing poses a risk of residual solvent entrapment; if not fully removed during vacuum drying at 70 °C, the remaining methanol would act as a plasticizer, increasing free volume and depressing the Tg. Furthermore, the specific complex stoichiometry may introduce free volume irregularities compared to dense homopolymer packing. Dominant Factor: The restrictive effect of the hydrogen-bonding network within the interpolymer complex qualitatively dominates the thermal behavior. The physical crosslinking density provided by the specific intermolecular interactions outweighs potential plasticization effects, leading to a substantial elevation in Tg relative to the non-complexed polymer blend."
    },
    "analysis_without_hierarchical_structure": {
      "descriptive_text": "The sample comprises an interpolymer complex derived from 4-vinylphenol and N-tert-butylacrylamide monomers. Material preparation involved mixing polymer solutions in methanol at 0.2 M concentration in a 50/50 molar ratio, followed by vacuum drying at 70 °C. Thermal analysis was conducted via differential scanning calorimetry using a Mettler Toledo DSC822e at a heating rate of 20 °C/min.",
      "reasoning_analysis": "Increasing Factors: The formation of an interpolymer complex introduces dense intermolecular hydrogen bonding networks between the phenolic hydroxyl groups of 4-vinylphenol and the amide functionalities of N-tert-butylacrylamide, acting as physical crosslinks that significantly restrict segmental chain mobility. Additionally, the steric hindrance imposed by the bulky phenyl rings and tert-butyl side groups increases backbone rigidity. Decreasing Factors: The use of methanol as a processing solvent presents a risk of residual solvent retention; if the vacuum drying at 70 °C was insufficient to fully evaporate trapped methanol within the complex matrix, these small molecules would act as plasticizers by increasing free volume. Furthermore, the inherent flexibility of the vinyl backbone provides a baseline for segmental motion compared to fully aromatic systems. Dominant Factor: The dominant factor is the extensive hydrogen bonding network inherent to the interpolymer complex architecture. These strong specific interactions create a physically crosslinked network that drastically reduces free volume and chain mobility, qualitatively driving the Tg higher than what would be expected from the copolymer composition alone, likely overshadowing any minor plasticization effects from the processing history."
    }
  },
  {
    "doi": "10.1016/j.tca.2015.06.030",
    "title": "Influence of N-alkyl and a-substitutions on the thermal behaviour of H-bonded interpolymer complexes based on polymers with acrylamide or lactame groups and poly(4-vinylphenol)",
    "year": 2015,
    "chemical_composition": {
      "repeat_unit_psmiles": null,
      "monomers": [
        {
          "name": "4-vinylphenol",
          "smiles": "C=Cc1ccc(O)cc1",
          "ratio_value": null,
          "ratio_unit": null
        },
        {
          "name": "N-isopropylacrylamide",
          "smiles": "CC(C)NC(=O)C=C",
          "ratio_value": null,
          "ratio_unit": null
        }
      ],
      "additives": [],
      "is_homopolymer": false
    },
    "processing_history": "Interpolymer complex prepared by mixing polymer solutions in THF at 0.1 M, 50/50 molar ratio. Dried under vacuum at 70 °C. Tg measured by DSC (Mettler Toledo DSC822e) at 20 °C/min.",
    "hierarchical_structure": "Hydrogen-bonded interpolymer complex. Composition: 50.0 mol% PVPh.",
    "properties": {
      "Tg": {
        "value": [
          174
        ],
        "unit": "°C"
      }
    },
    "analysis_with_hierarchical_structure": {
      "descriptive_text": "The sample comprises a hydrogen-bonded interpolymer complex formed from poly(4-vinylphenol) and poly(N-isopropylacrylamide) with a composition of 50.0 mol% PVPh. Preparation involved mixing polymer solutions in tetrahydrofuran at 0.1 M concentration with a 50/50 molar ratio, followed by vacuum drying at 70 °C. Thermal characterization was conducted via differential scanning calorimetry using a Mettler Toledo DSC822e at a heating rate of 20 °C/min.",
      "reasoning_analysis": "Increasing Factors: The formation of strong intermolecular hydrogen bonds between the hydroxyl groups of the 4-vinylphenol units and the carbonyl groups of the N-isopropylacrylamide units acts as physical crosslinks, significantly restricting segmental chain mobility. Additionally, the bulky phenyl rings associated with the PVPh component introduce steric hindrance that further impedes backbone rotation. Decreasing Factors: Despite vacuum drying at 70 °C, there is a possibility of residual tetrahydrofuran (THF) solvent remaining trapped within the dense complex matrix, which would act as a plasticizer and lower the Tg. Furthermore, the aliphatic backbone of the NIPAM segments possesses inherent flexibility compared to fully aromatic systems. Dominant Factor: The specific hydrogen-bonding interactions defining the interpolymer complex structure are the dominant factor. These strong physical crosslinks create a cooperative network that restricts motion more severely than simple blending, typically resulting in a single glass transition temperature that is heavily influenced by the strength and density of the intercomponent hydrogen bonding rather than the individual homopolymer properties."
    },
    "analysis_without_hierarchical_structure": {
      "descriptive_text": "The sample comprises an interpolymer complex containing 4-vinylphenol and N-isopropylacrylamide repeat units in a 50/50 molar ratio. The material was prepared by mixing polymer solutions in tetrahydrofuran at a concentration of 0.1 M, followed by vacuum drying at 70 °C to remove the solvent. Thermal characterization was performed using differential scanning calorimetry at a heating rate of 20 °C/min.",
      "reasoning_analysis": "Increasing Factors: The formation of an interpolymer complex facilitates strong specific interactions, particularly hydrogen bonding between the phenolic hydroxyl groups of the 4-vinylphenol units and the amide groups of the N-isopropylacrylamide units. These physical crosslinks significantly restrict segmental chain mobility. Furthermore, the aromatic rings in the 4-vinylphenol structure introduce backbone stiffness that inherently elevates the glass transition temperature. Decreasing Factors: The N-isopropylacrylamide component introduces aliphatic isopropyl side groups which provide greater conformational freedom compared to rigid aromatic systems, potentially lowering the overall stiffness. Additionally, although vacuum dried, any residual tetrahydrofuran trapped within the complex matrix could act as a plasticizer, increasing free volume and reducing the Tg. Dominant Factor: The extensive hydrogen bonding network established by the interpolymer complexation is the dominant factor. These strong intermolecular forces create a rigid physical network that typically overrides the flexibility contributed by the acrylamide component, leading to a Tg governed by the dissociation energy of the complex rather than the individual homopolymer properties."
    }
  },
  {
    "doi": null,
    "title": "Interfacial and dielectric behavior of polymer nano-composites: Effects of chain stiffness and cohesive energy density",
    "year": 2018,
    "chemical_composition": {
      "repeat_unit_psmiles": "[*]CC(C)(C(=O)OC)[*]",
      "monomers": [
        {
          "name": "Methyl methacrylate",
          "smiles": "CC(=C)C(=O)OC",
          "ratio_value": null,
          "ratio_unit": null
        }
      ],
      "additives": [
        {
          "name": "Titania",
          "type": "filler",
          "amount_value": 2,
          "amount_unit": "vol.%"
        }
      ],
      "is_homopolymer": true
    },
    "processing_history": "PMMA dissolved in toluene, titania sonicated in toluene 15 min, mixed, mechanical shear 1600 rpm 4h, cast on Teflon, dried 100°C 12h, vacuum dried around Tg 5h, hot pressed at 140°C at 350 bar. Tg measured by DSC (Netzsch-200 F3Maia), N2 atmosphere, 2nd heating at 3 °C/min.",
    "hierarchical_structure": "Nano-composite with dispersed titania particles. Interfacial layer thickness 6.23 nm.",
    "properties": {
      "Tg": {
        "value": [
          118.3
        ],
        "unit": "°C"
      }
    },
    "analysis_with_hierarchical_structure": {
      "descriptive_text": "The sample comprises a poly(methyl methacrylate) homopolymer matrix incorporated with 2 vol.% Titania filler to form a nanocomposite. Processing involved dissolving the polymer in toluene, sonication of the Titania, and mixing under mechanical shear at 1600 rpm for 4 hours before casting on Teflon. The film was dried at 100°C for 12 hours, vacuum dried near the glass transition temperature for 5 hours, and hot pressed at 140°C under 350 bar. Structural analysis indicates a nanocomposite morphology with dispersed Titania particles and an interfacial layer thickness of 6.23 nm, while thermal characterization was performed via DSC (Netzsch-200 F3Maia) under nitrogen during the second heating cycle at 3 °C/min.",
      "reasoning_analysis": "Increasing Factors: The poly(methyl methacrylate) backbone features bulky ester and alpha-methyl side groups that create steric hindrance, inherently restricting chain rotation and establishing a high baseline Tg. Additionally, the rigid Titania filler particles impose physical constraints on polymer segmental mobility, particularly within the defined 6.23 nm interfacial layer where polymer-filler interactions reduce free volume. Decreasing Factors: The solution processing using toluene introduces the potential for residual solvent entrapment, which would act as a plasticizer to increase free volume and depress the Tg, although the extensive drying protocol aims to mitigate this. Furthermore, thermal history involving hot pressing above the Tg could relieve internal stresses but also risks thermal degradation if not controlled, potentially lowering molecular weight. Dominant Factor: The dominant factor is likely the nanoconfinement effect provided by the Titania filler and the specific interfacial layer structure. Despite the risk of residual solvent, the rigorous vacuum drying near Tg and the physical restriction of chain segments at the filler interface qualitatively drive the system towards restricted mobility, sustaining or enhancing the Tg relative to the neat polymer baseline."
    },
    "analysis_without_hierarchical_structure": {
      "descriptive_text": "The sample comprises a poly(methyl methacrylate) homopolymer matrix composite containing 2 vol.% titania filler. Preparation began by dissolving the polymer in toluene, while the titania was separately sonicated in toluene for 15 minutes prior to mixing. The combined mixture underwent mechanical shear mixing at 1600 rpm for 4 hours, was cast onto a Teflon substrate, and dried at 100°C for 12 hours. To ensure solvent removal, the material was vacuum dried around the glass transition temperature for 5 hours, followed by hot pressing at 140°C under 350 bar pressure. The glass transition temperature was subsequently measured using differential scanning calorimetry under a nitrogen atmosphere during the second heating cycle at a rate of 3 °C/min.",
      "reasoning_analysis": "Increasing Factors: The poly(methyl methacrylate) backbone exhibits inherent rigidity due to the steric hindrance of the alpha-methyl group and the polarity of the ester side groups, which restrict segmental rotation and establish a moderate baseline glass transition temperature. The inclusion of rigid titania filler creates polymer-filler interfaces that constrain chain mobility through confinement effects, potentially elevating the Tg. Additionally, the high-pressure hot pressing step may reduce bulk free volume, further contributing to an increase in thermal transition temperature. Decreasing Factors: The solution casting method utilizing toluene introduces the possibility of residual solvent entrapment, which would act as a plasticizer to increase free volume and depress the Tg. Furthermore, insufficient dispersion of the titania during shear mixing could lead to agglomeration, reducing the effective interfacial area available to restrict polymer chain motion. Dominant Factor: The extensive drying protocol, specifically the vacuum drying step conducted around the glass transition temperature for 5 hours, is the dominant processing factor that mitigates solvent plasticization effects. Consequently, the intrinsic stiffness of the PMMA chains, supported by the constrained mobility at the filler interfaces and the absence of significant residual solvent, qualitatively dominates the final Tg behavior, likely preserving or slightly enhancing the baseline transition temperature relative to the neat polymer."
    }
  },
  {
    "doi": null,
    "title": "Glass transition behavior of alumina/polymethylmethacrylate nanocomposites",
    "year": 2002,
    "chemical_composition": {
      "repeat_unit_psmiles": "[*]CC(C)(C(=O)OC)[*]",
      "monomers": [
        {
          "name": "Methyl methacrylate",
          "smiles": "CC(=C)C(=O)OC",
          "ratio_value": null,
          "ratio_unit": null
        }
      ],
      "additives": [
        {
          "name": "2,2-azobisisobutyronitrile",
          "type": "initiator",
          "amount_value": null,
          "amount_unit": null
        },
        {
          "name": "1-decanethiol",
          "type": "chain transfer agent",
          "amount_value": null,
          "amount_unit": null
        }
      ],
      "is_homopolymer": true
    },
    "processing_history": "In situ free-radical bulk polymerization. Compression molded at 180 °C, 2.5 mtons, cooled 6 h under pressure. Tg measured by DSC (Shimadzu DSC-50) with temperature ramp from 25 to 190 °C at 10 °C/min.",
    "hierarchical_structure": "Amorphous PMMA matrix. Molecular weight approximately 150,000, polydispersity 1.5, 57% syndiotactic.",
    "properties": {
      "Tg": {
        "value": [
          119
        ],
        "unit": "°C"
      }
    },
    "analysis_with_hierarchical_structure": {
      "descriptive_text": "The sample consists of an amorphous poly(methyl methacrylate) (PMMA) homopolymer matrix with a molecular weight of approximately 150,000 g/mol, a polydispersity index of 1.5, and a syndiotactic content of 57%. Synthesis was achieved via in situ free-radical bulk polymerization utilizing 2,2-azobisisobutyronitrile as the initiator and 1-decanethiol as a chain transfer agent. Following polymerization, the material underwent compression molding at 180 °C under 2.5 mtons of pressure, followed by a controlled cooling period of 6 hours under pressure. The thermal properties were subsequently characterized using differential scanning calorimetry (Shimadzu DSC-50) with a temperature ramp from 25 to 190 °C at a rate of 10 °C/min.",
      "reasoning_analysis": "Increasing Factors: The presence of bulky alpha-methyl and ester side groups on the PMMA backbone imposes significant steric hindrance, restricting segmental rotation and intrinsically driving the Tg higher. Additionally, the high molecular weight (approximately 150,000 g/mol) places the polymer well above the critical entanglement threshold, minimizing free volume contributions from chain ends according to the Fox-Flory relationship. The 57% syndiotactic configuration further restricts chain mobility compared to isotactic variants, and the slow cooling process under pressure during processing likely reduces excess free volume, stabilizing the glassy state. Decreasing Factors: The use of 1-decanethiol as a chain transfer agent introduces the possibility of residual flexible alkyl chains within the matrix, which could act as internal plasticizers and enhance segmental mobility. Furthermore, the incomplete syndiotacticity (43% atactic or isotactic content) may introduce local structural variations with slightly lower rotational barriers compared to pure syndiotactic sequences. Dominant Factor: The intrinsic chain stiffness conferred by the bulky methacrylate side groups combined with the high molecular weight dominates the thermal behavior. These factors establish a high baseline Tg by severely limiting backbone mobility, outweighing any potential plasticizing effects from residual additives or tacticity variations, while the slow cooling history ensures the measured Tg reflects a well-relaxed structural state."
    },
    "analysis_without_hierarchical_structure": {
      "descriptive_text": "The sample consists of a poly(methyl methacrylate) homopolymer synthesized via in situ free-radical bulk polymerization utilizing 2,2-azobisisobutyronitrile as the initiator and 1-decanethiol as a chain transfer agent. Following polymerization, the material was subjected to compression molding at 180 °C under a load of 2.5 mtons and subsequently cooled for 6 hours while maintaining pressure. The thermal properties were characterized using differential scanning calorimetry with a temperature ramp from 25 to 190 °C at a rate of 10 °C/min.",
      "reasoning_analysis": "Increasing Factors: The poly(methyl methacrylate) backbone possesses significant steric hindrance due to the alpha-methyl group and the bulky methacrylate ester side group, which severely restricts segmental rotation and intrinsically elevates the glass transition temperature. Furthermore, the processing history involves cooling under substantial pressure, which physically compresses the free volume within the polymer matrix, thermodynamically favoring a higher Tg compared to ambient pressure cooling. Decreasing Factors: The inclusion of 1-decanethiol as a chain transfer agent during the free-radical polymerization actively limits the molecular weight of the resulting polymer chains. According to the Fox-Flory relationship, a lower molecular weight increases the concentration of chain ends, which possess higher mobility and free volume, thereby depressing the Tg relative to high-molecular-weight counterparts. Additionally, any residual low-molecular-weight species from the initiator or chain transfer agent could act as internal plasticizers. Dominant Factor: While the pressure-assisted cooling mitigates free volume formation, the intrinsic chemical rigidity of the PMMA backbone remains the primary determinant establishing the high-temperature glass transition regime. However, the deliberate use of the chain transfer agent represents the most significant variable modifying this baseline, qualitatively lowering the Tg from the asymptotic limit expected for ultra-high molecular weight PMMA, making the molecular weight control the critical tuning parameter for this specific sample's thermal behavior."
    }
  },
  {
    "doi": null,
    "title": "Glass transition behavior of alumina/polymethylmethacrylate nanocomposites",
    "year": 2002,
    "chemical_composition": {
      "repeat_unit_psmiles": "[*]CC(C)(C(=O)OC)[*]",
      "monomers": [
        {
          "name": "Methyl methacrylate",
          "smiles": "CC(=C)C(=O)OC",
          "ratio_value": null,
          "ratio_unit": null
        }
      ],
      "additives": [
        {
          "name": "2,2-azobisisobutyronitrile",
          "type": "initiator",
          "amount_value": null,
          "amount_unit": null
        },
        {
          "name": "1-decanethiol",
          "type": "chain transfer agent",
          "amount_value": null,
          "amount_unit": null
        }
      ],
      "is_homopolymer": true
    },
    "processing_history": "In situ free-radical bulk polymerization. Compression molded at 180 °C, 2.5 mtons, cooled 6 h under pressure. Tg measured by DMTA (Rheometric Scientific DMTA V) using single cantilever bending at 1 Hz, 0.1% strain, temperature ramp 15 to 200 °C at 2 °C/min.",
    "hierarchical_structure": "Amorphous PMMA matrix. Molecular weight approximately 150,000, polydispersity 1.5, 57% syndiotactic.",
    "properties": {
      "Tg": {
        "value": [
          126
        ],
        "unit": "°C"
      }
    },
    "analysis_with_hierarchical_structure": {
      "descriptive_text": "The sample consists of an amorphous poly(methyl methacrylate) (PMMA) homopolymer matrix with a molecular weight of approximately 150,000 g/mol, a polydispersity of 1.5, and a syndiotactic content of 57%. Synthesis was achieved via in situ free-radical bulk polymerization utilizing 2,2-azobisisobutyronitrile as the initiator and 1-decanethiol as a chain transfer agent. Following polymerization, the material underwent compression molding at 180 °C under 2.5 mtons of pressure, followed by a prolonged cooling period of 6 hours under pressure to relieve residual stresses. The thermomechanical properties were subsequently characterized using dynamic mechanical thermal analysis (DMTA) in single cantilever bending mode at 1 Hz and 0.1% strain, with a temperature ramp from 15 to 200 °C at 2 °C/min.",
      "reasoning_analysis": "Increasing Factors: The presence of bulky alpha-methyl and ester side groups on the PMMA backbone imposes significant steric hindrance, restricting segmental rotation and intrinsically driving the Tg higher. Additionally, the processing history involving slow cooling over 6 hours under pressure facilitates physical aging and free volume reduction, which qualitatively increases the observed Tg. The use of DMTA at 1 Hz also contributes to a higher observed transition temperature compared to static methods due to the frequency dependence of viscoelastic relaxation. Decreasing Factors: The tacticity of the polymer is 57% syndiotactic, meaning a substantial portion consists of isotactic or heterotactic sequences; since isotactic PMMA exhibits a lower Tg than syndiotactic PMMA, this microstructural heterogeneity lowers the Tg relative to a purely syndiotactic configuration. Furthermore, any residual monomer or oligomers trapped during bulk polymerization could act as internal plasticizers, enhancing chain mobility and depressing the Tg. Dominant Factor: While the chemical structure provides a high baseline Tg, the processing history involving prolonged cooling under pressure is the dominant factor for this specific sample, as it ensures a densified, physically aged state that maximizes the observed Tg relative to rapidly quenched counterparts, outweighing the Tg-lowering effects of the mixed tacticity."
    },
    "analysis_without_hierarchical_structure": {
      "descriptive_text": "The sample consists of a poly(methyl methacrylate) homopolymer synthesized via in situ free-radical bulk polymerization using 2,2-azobisisobutyronitrile as the initiator and 1-decanethiol as a chain transfer agent. Following synthesis, the material was compression molded at 180 °C under a load of 2.5 mtons and subsequently cooled for 6 hours while maintaining pressure. The thermomechanical properties were characterized using dynamic mechanical thermal analysis in single cantilever bending mode at a frequency of 1 Hz and 0.1% strain, with a temperature ramp from 15 to 200 °C at 2 °C/min.",
      "reasoning_analysis": "Increasing Factors: The chemical composition features a poly(methyl methacrylate) backbone with bulky alpha-methyl and methyl ester side groups that impose significant steric hindrance, restricting segmental mobility and intrinsically driving the Tg higher. Furthermore, the processing history involving slow cooling for 6 hours under high pressure promotes extensive physical aging and densification, reducing free volume and shifting the transition to higher temperatures. Decreasing Factors: The utilization of 1-decanethiol as a chain transfer agent likely limits the molecular weight, increasing the concentration of chain ends which contribute excess free volume and lower the Tg according to free volume theory. Additionally, bulk polymerization processes may retain residual monomer that could act as a plasticizer if not fully removed during molding. Dominant Factor: The inherent structural rigidity of the PMMA backbone establishes a high baseline Tg, and the significant densification achieved through the prolonged cooling under pressure qualitatively dominates the final behavior by minimizing free volume, likely outweighing the Tg depression expected from the chain transfer agent unless the molecular weight is reduced to oligomeric lengths."
    }
  },
  {
    "doi": "10.1021/acsami.9b17271",
    "title": "Rapid, Localized, and Athermal Shape Memory Performance Triggered by Photoswitchable Glass Transition Temperature",
    "year": 2019,
    "chemical_composition": {
      "repeat_unit_psmiles": null,
      "monomers": [
        {
          "name": "C11AB6",
          "smiles": null,
          "ratio_value": 95,
          "ratio_unit": "wt%"
        },
        {
          "name": "C11AB6C",
          "smiles": null,
          "ratio_value": 5,
          "ratio_unit": "wt%"
        }
      ],
      "additives": [
        {
          "name": "Grubb's Second Generation catalyst",
          "type": "initiator",
          "amount_value": 0.5,
          "amount_unit": "mg"
        },
        {
          "name": "TBD",
          "type": "catalyst",
          "amount_value": 3,
          "amount_unit": "wt%"
        }
      ],
      "is_homopolymer": false
    },
    "processing_history": "Synthesized via ring-opening metathesis polymerization (ROMP) at 50 °C for 4 h. Dried in oven for 1 h. Swollen with TBD in CH2Cl2 for 6 h. Vacuum-dried at 50 °C overnight. Films hot-pressed at 130 °C. Irradiated with UV light (365 nm, 40 mW cm−2, 20 s) to induce trans-cis isomerization. Tg measured by DSC (TA Instruments DSC Q2000) under N2 atmosphere at 20 °C/min heating rate. Sample in cis-form state.",
    "hierarchical_structure": "Cross-linked azopolymer network (APN) with dynamic ester bonds. Cis-form azobenzene units. Rubbery state at room temperature.",
    "properties": {
      "Tg": {
        "value": [
          -28
        ],
        "unit": "°C"
      }
    },
    "analysis_with_hierarchical_structure": {
      "descriptive_text": "This sample comprises a cross-linked azopolymer network (APN) containing dynamic ester bonds, synthesized via ring-opening metathesis polymerization (ROMP) using Grubb's Second Generation catalyst as an initiator. The chemical composition consists of a copolymer of C11AB6 (95 wt%) and C11AB6C (5 wt%), with TBD incorporated as a catalyst at 3 wt%. Following synthesis at 50 °C for 4 hours, the material was dried, swollen with TBD in dichloromethane for 6 hours, and vacuum-dried overnight at 50 °C. Films were subsequently hot-pressed at 130 °C and irradiated with UV light (365 nm, 40 mW cm−2, 20 s) to induce trans-cis isomerization, resulting in a network characterized in the cis-form state which exhibits a rubbery state at room temperature. Glass transition behavior was evaluated using DSC under a nitrogen atmosphere at a heating rate of 20 °C/min.",
