Repository: hhtrick/HHT-code

# HHT training framework

This directory contains model training, embedding precomputation, inference, article-level baselines and the curated datasets. All commands below assume that the working directory is `train_code/`.

## 3. Datasets and fixed partitions

Each main dataset is a JSON array at `dataset/{property}/{property}.json`. Entries contain source metadata, `chemical_composition`, `processing_history`, `hierarchical_structure`, `properties`, and two generated-analysis objects. Targets are stored as `properties[property]["value"]`; source metadata and target values are not predictive input fields.

| Property | Train | Validation | Test | Total |
|---|---:|---:|---:|---:|

File: train_code/dataset/Tg/Tg.json (part 8 of 235)
[
      "reasoning_analysis": "Increasing Factors: The formation of a cross-linked azopolymer network imposes topological constraints on chain segments, which typically restricts mobility and elevates the Tg. Additionally, the incorporation of bulky azobenzene-containing monomers introduces steric hindrance along the backbone, inherently resisting segmental rotation. Decreasing Factors: The UV-induced trans-cis isomerization converts the rod-like trans-azobenzene units into a bent cis-configuration, which disrupts efficient chain packing and significantly increases free volume, thereby lowering the Tg. Furthermore, the presence of 3 wt% TBD catalyst and potential residual dichloromethane from the swelling process acts as a plasticizer, enhancing free volume and chain mobility. Dominant Factor: Despite the restrictive effects of cross-linking and bulky side groups, the geometric disruption caused by the cis-azobenzene units combined with the plasticizing influence of the TBD catalyst and residual solvent qualitatively dominates the thermal behavior. This is consistent with the observed rubbery state at room temperature, indicating that the factors reducing chain rigidity and increasing free volume outweigh the network constraints, resulting in a suppressed Tg."
    },
    "analysis_without_hierarchical_structure": {
      "descriptive_text": "The sample comprises a copolymer synthesized from C11AB6 (95 wt%) and C11AB6C (5 wt%) monomers via ring-opening metathesis polymerization (ROMP) at 50 °C for 4 hours using 0.5 mg of Grubb's Second Generation catalyst. Following synthesis, the material was dried in an oven, swollen with 3 wt% TBD catalyst in dichloromethane for 6 hours, and subsequently vacuum-dried at 50 °C overnight. Films were prepared by hot-pressing at 130 °C and irradiated with UV light (365 nm, 40 mW cm-2) for 20 seconds to induce trans-cis isomerization, resulting in a cis-form state. The glass transition temperature was characterized using DSC under a nitrogen atmosphere at a heating rate of 20 °C/min.",
      "reasoning_analysis": "Increasing Factors: The rigid cyclic structures inherent to the ROMP backbone restrict segmental motion, inherently driving the Tg higher. Additionally, the presence of 3 wt% TBD catalyst during the swelling step may facilitate crosslinking or strong intermolecular interactions, and the hot-pressing at 130 °C promotes dense packing, both of which contribute to increased thermal stability and restricted mobility. Decreasing Factors: The monomer nomenclature implies the presence of long C11 alkyl side chains, which act as internal plasticizers by increasing free volume and chain flexibility. The UV-induced trans-cis isomerization creates a cis-form state that disrupts efficient chain packing compared to the trans-form, further lowering the Tg. Furthermore, any residual dichloromethane from the swelling step acts as an external plasticizer if not fully removed. Dominant Factor: The intrinsic flexibility provided by the high weight fraction of alkyl substituents combined with the packing disruption from the cis-isomeric state qualitatively dominates the thermal behavior. These factors drive the Tg downward, likely outweighing the rigidifying effects of the backbone and potential TBD-mediated interactions."
    }
  },
  {
    "doi": "10.1016/j.tca.2015.06.030",
    "title": "Influence of N-alkyl and a-substitutions on the thermal behaviour of H-bonded interpolymer complexes based on polymers with acrylamide or lactame groups and poly(4-vinylphenol)",
    "year": 2015,
    "chemical_composition": {
      "repeat_unit_psmiles": null,
      "monomers": [
        {
          "name": "4-vinylphenol",
          "smiles": "C=Cc1ccc(O)cc1",
          "ratio_value": null,
          "ratio_unit": null
        },
        {
          "name": "N-tert-butylacrylamide",
          "smiles": "CC(C)(C)NC(=O)C=C",
          "ratio_value": null,
          "ratio_unit": null
        }
      ],
      "additives": [],
      "is_homopolymer": false
    },
    "processing_history": "Interpolymer complex prepared by mixing polymer solutions in THF at 0.1 M, 50/50 molar ratio. Dried under vacuum at 70 °C. Tg measured by DSC (Mettler Toledo DSC822e) at 20 °C/min.",
    "hierarchical_structure": "Hydrogen-bonded interpolymer complex. Composition: 41.8 mol% PVPh.",
    "properties": {
      "Tg": {
        "value": [
          190
        ],
        "unit": "°C"
      }
    },
    "analysis_with_hierarchical_structure": {
      "descriptive_text": "The sample comprises a hydrogen-bonded interpolymer complex derived from poly(4-vinylphenol) and poly(N-tert-butylacrylamide). Prepared by mixing polymer solutions in tetrahydrofuran at 0.1 M with a target 50/50 molar ratio, the resulting material possesses a composition of 41.8 mol% PVPh. The complex was isolated by vacuum drying at 70 °C, and its thermal behavior was evaluated via DSC at a heating rate of 20 °C/min.",
      "reasoning_analysis": "Increasing Factors: The establishment of a hydrogen-bonded interpolymer complex creates strong intermolecular physical crosslinks between the hydroxyl groups of the vinylphenol units and the amide moieties of the acrylamide units, which severely restricts segmental chain mobility and elevates the Tg. Additionally, the bulky tert-butyl and phenyl side groups introduce significant steric hindrance, increasing the rotational energy barrier of the polymer backbone. Decreasing Factors: The use of THF as a processing solvent introduces the possibility of residual solvent retention; if the vacuum drying at 70 °C did not completely eliminate THF trapped within the complex network, the residual molecules would act as plasticizers, increasing free volume and lowering the Tg. Moreover, the deviation from the stoichiometric 50/50 ratio to 41.8 mol% PVPh indicates non-ideal complexation, potentially leaving uncomplexed chain segments with higher mobility. Dominant Factor: The formation of the hydrogen-bonded interpolymer complex is the dominant factor governing the thermal behavior. The energy and density of the specific hydrogen bonding interactions overwhelmingly restrict chain dynamics compared to the intrinsic properties of the individual homopolymers, qualitatively driving the Tg higher relative to the non-complexed state, provided residual solvent effects are minimized."
    },
    "analysis_without_hierarchical_structure": {
      "descriptive_text": "The material consists of an interpolymer complex formed from 4-vinylphenol and N-tert-butylacrylamide based polymers. Preparation involved mixing polymer solutions in tetrahydrofuran at 0.1 M with a 50/50 molar ratio, followed by vacuum drying at 70 °C, and the glass transition temperature was characterized via differential scanning calorimetry at 20 °C/min.",
      "reasoning_analysis": "Increasing Factors: The chemical composition includes bulky phenyl and tert-butyl side groups which sterically hinder backbone rotation, while the specific combination of phenolic hydroxyl and amide groups enables strong interchain hydrogen bonding within the interpolymer complex, significantly restricting segmental mobility. Decreasing Factors: The use of tetrahydrofuran as a processing solvent introduces the risk of residual solvent retention; if the vacuum drying at 70 °C did not fully remove the THF, these small molecules would increase free volume and plasticize the matrix, lowering the Tg. Dominant Factor: The strong specific interactions arising from the stoichiometric hydrogen bonding network in the interpolymer complex represent the dominant influence, as the energetic barrier to segmental motion created by these physical crosslinks typically supersedes the plasticization effect of trace solvent residues."
    }
  },
  {
    "doi": null,
    "title": "Interfacial and dielectric behavior of polymer nano-composites: Effects of chain stiffness and cohesive energy density",
    "year": 2018,
    "chemical_composition": {
      "repeat_unit_psmiles": "[*]CC(C)(C(=O)OC)[*]",
      "monomers": [
        {
          "name": "Methyl methacrylate",
          "smiles": "CC(=C)C(=O)OC",
          "ratio_value": null,
          "ratio_unit": null
        }
      ],
      "additives": [
        {
          "name": "Titania",
          "type": "filler",
          "amount_value": 5,
          "amount_unit": "vol.%"
        }
      ],
      "is_homopolymer": true
    },
    "processing_history": "PMMA dissolved in toluene, titania sonicated in toluene 15 min, mixed, mechanical shear 1600 rpm 4h, cast on Teflon, dried 100°C 12h, vacuum dried around Tg 5h, hot pressed at 140°C at 350 bar. Tg measured by DMTA (Triton Technology TRITEC 2000), single cantilever bending, 0.2% strain, 1 Hz frequency, 5 °C/min heating rate.",
    "hierarchical_structure": "Nano-composite with dispersed titania particles (average size below 100 nm).",
    "properties": {
      "Tg": {
        "value": [
          129.1
        ],
        "unit": "°C"
      }
    },
    "analysis_with_hierarchical_structure": {
      "descriptive_text": "The sample comprises a poly(methyl methacrylate) homopolymer matrix incorporated with 5 vol.% titania filler to form a nanocomposite featuring dispersed titania particles with an average size below 100 nm. Material preparation involved dissolving the polymer in toluene, followed by sonication of the titania in toluene for 15 minutes and mixing under mechanical shear at 1600 rpm for 4 hours. The resulting mixture was cast on a Teflon substrate, dried at 100°C for 12 hours, vacuum dried around the glass transition temperature for 5 hours, and subsequently hot pressed at 140°C under 350 bar pressure. Characterization was performed using dynamic mechanical thermal analysis in single cantilever bending mode at 0.2% strain and 1 Hz frequency with a heating rate of 5 °C/min.",
      "reasoning_analysis": "Increasing Factors: The poly(methyl methacrylate) backbone exhibits inherent rigidity due to steric hindrance from the alpha-methyl group and polar ester side chain, restricting segmental rotation. The incorporation of 5 vol.% titania nanoparticles with sizes below 100 nm generates a large interfacial area where polymer-filler interactions constrain chain mobility within the interphase. The high-pressure hot pressing may also reduce bulk free volume compared to ambient casting. Decreasing Factors: The solution casting process using toluene carries a risk of residual solvent entrapment acting as a plasticizer, although the extensive drying steps aim to prevent this. Additionally, the hot pressing temperature exceeds the expected glass transition, and without a controlled annealing step post-pressing, the cooling rate could lock in excess free volume. Dominant Factor: The intrinsic chain stiffness of the PMMA matrix combined with the restrictive interfacial effects of the well-dispersed titania nanofillers qualitatively dominates the thermal response, likely resulting in a net increase in Tg relative to the neat polymer provided residual solvent is minimized."
    },
    "analysis_without_hierarchical_structure": {
      "descriptive_text": "The sample comprises a poly(methyl methacrylate) homopolymer matrix filled with 5 vol.% titania. Fabrication involved dissolving the polymer in toluene, sonication of the titania in toluene for 15 minutes, and subsequent mixing under mechanical shear at 1600 rpm for 4 hours. The composite was cast on Teflon, dried at 100°C for 12 hours, vacuum dried near the glass transition temperature for 5 hours, and hot pressed at 140°C under 350 bar. Characterization was performed via DMTA using single cantilever bending at 0.2% strain, 1 Hz frequency, and a 5 °C/min heating rate.",
      "reasoning_analysis": "Increasing Factors: The PMMA backbone features alpha-methyl groups and bulky ester side chains that impose significant steric hindrance, restricting segmental mobility and intrinsically raising the Tg. The addition of rigid titania filler introduces interfacial constraints that further limit chain motion in the interphase region. Moreover, the thermal history involving vacuum drying near Tg and hot pressing above Tg promotes densification and physical aging, reducing free volume. The use of DMTA at 1 Hz also probes relaxation at a shorter timescale than standard DSC, typically shifting the observed Tg higher. Decreasing Factors: The solution processing in toluene poses a risk of residual solvent retention, which would act as a plasticizer to increase free volume and lower the Tg. Additionally, the prolonged high-shear mixing could induce mechanochemical chain scission, potentially reducing molecular weight and depressing the Tg if the weight falls below the critical entanglement threshold. Dominant Factor: The comprehensive thermal treatment, specifically vacuum drying near the Tg and high-pressure hot pressing, likely ensures sufficient solvent removal and densification to mitigate plasticization effects. Consequently, the intrinsic rigidity of the PMMA backbone combined with the confinement effects of the titania filler qualitatively dominates the thermal behavior, suggesting a Tg governed primarily by matrix stiffness and filler-matrix interactions rather than residual solvent or molecular weight reduction."
    }
  },
  {
    "doi": "10.1016/j.tca.2015.06.030",
    "title": "Influence of N-alkyl and a-substitutions on the thermal behaviour of H-bonded interpolymer complexes based on polymers with acrylamide or lactame groups and poly(4-vinylphenol)",
    "year": 2015,
    "chemical_composition": {
      "repeat_unit_psmiles": null,
      "monomers": [
        {
          "name": "4-vinylphenol",
          "smiles": "C=Cc1ccc(O)cc1",
          "ratio_value": null,
          "ratio_unit": null
        },
        {
          "name": "N,N-diethylacrylamide",
          "smiles": "CCN(CC)C(=O)C=C",
          "ratio_value": null,
          "ratio_unit": null
        }
      ],
      "additives": [],
      "is_homopolymer": false
    },
    "processing_history": "Interpolymer complex prepared by mixing polymer solutions in Methanol at 0.1 M, 50/50 molar ratio. Dried under vacuum at 70 °C. Tg measured by DSC (Mettler Toledo DSC822e) at 20 °C/min.",
    "hierarchical_structure": "Hydrogen-bonded interpolymer complex. Composition: 44.1 mol% PVPh.",
    "properties": {
      "Tg": {
        "value": [
          178
        ],
        "unit": "°C"
      }
    },
    "analysis_with_hierarchical_structure": {
      "descriptive_text": "The sample is characterized as a hydrogen-bonded interpolymer complex composed of poly(4-vinylphenol) and poly(N,N-diethylacrylamide), with a structural composition of 44.1 mol% poly(4-vinylphenol). The material was prepared by mixing polymer solutions in methanol at a concentration of 0.1 M with an initial 50/50 molar ratio, followed by vacuum drying at 70 °C to yield the complex. The glass transition temperature was subsequently measured using a Mettler Toledo DSC822e at a heating rate of 20 °C/min.",
      "reasoning_analysis": "Increasing Factors: The formation of a hydrogen-bonded interpolymer complex introduces strong physical crosslinks between the phenolic hydroxyl groups of the 4-vinylphenol units and the carbonyl functionalities of the N,N-diethylacrylamide, significantly restricting segmental chain mobility. Additionally, the bulky phenyl side groups inherent to the poly(4-vinylphenol) component impart intrinsic backbone stiffness, and the relatively fast heating rate of 20 °C/min during characterization may kinetically shift the observed transition to higher temperatures. Decreasing Factors: The inclusion of poly(N,N-diethylacrylamide) introduces flexible aliphatic segments which generally exhibit lower glass transition temperatures than phenolic polymers, potentially lowering the overall system mobility threshold. Furthermore, the use of methanol as a processing solvent presents a risk of residual plasticization if the vacuum drying at 70 °C was insufficient to completely eliminate solvent molecules trapped within the dense hydrogen-bonded network. Dominant Factor: The supramolecular architecture defined by the hydrogen-bonded interpolymer complex is the dominant factor; the energy required to disrupt these specific intermolecular interactions during the glass transition outweighs the flexibility contributed by the acrylamide component polymer, likely resulting in a Tg governed by the strength and density of the physical crosslinks rather than simple compositional averaging."
    },
    "analysis_without_hierarchical_structure": {
      "descriptive_text": "The sample comprises an interpolymer complex derived from 4-vinylphenol and N,N-diethylacrylamide monomers. It was prepared by mixing polymer solutions in methanol at a concentration of 0.1 M with a 50/50 molar ratio, followed by drying under vacuum at 70 °C. The glass transition temperature was measured by differential scanning calorimetry using a Mettler Toledo DSC822e at a heating rate of 20 °C/min.",
      "reasoning_analysis": "Increasing Factors: The formation of an interpolymer complex facilitates strong intermolecular hydrogen bonding between the hydroxyl groups of the 4-vinylphenol units and the carbonyl groups of the N,N-diethylacrylamide units, acting as physical crosslinks that significantly restrict segmental mobility. Additionally, the bulky aromatic rings within the 4-vinylphenol structure introduce steric hindrance that inherently stiffens the polymer backbone. Decreasing Factors: The ethyl side chains on the N,N-diethylacrylamide monomer provide greater conformational freedom and free volume compared to rigid aromatic structures, which tends to lower the glass transition temperature. Furthermore, if the vacuum drying at 70 °C was insufficient to completely remove methanol trapped within the complex network, residual solvent molecules could act as plasticizers. Dominant Factor: The dense network of specific hydrogen bonding interactions inherent to the interpolymer complex architecture qualitatively dominates the thermal behavior, as these physical crosslinks impose a much stronger constraint on chain mobility than the flexibility introduced by the ethyl groups or potential minor residual solvent."
    }
  },
  {
    "doi": null,
    "title": "Glass transition behavior of alumina/polymethylmethacrylate nanocomposites",
    "year": 2002,
    "chemical_composition": {
      "repeat_unit_psmiles": "[*]CC(C)(C(=O)OC)[*]",
      "monomers": [
        {
          "name": "Methyl methacrylate",
          "smiles": "CC(=C)C(=O)OC",
          "ratio_value": null,
          "ratio_unit": null
        }
      ],
      "additives": [
        {
          "name": "Alumina nanoparticles",
          "type": "filler",
          "amount_value": 0.2,
          "amount_unit": "wt%"
        },
        {
          "name": "2,2-azobisisobutyronitrile",
          "type": "initiator",
          "amount_value": null,
          "amount_unit": null
        },
        {
          "name": "1-decanethiol",
          "type": "chain transfer agent",
          "amount_value": null,
          "amount_unit": null
        }
      ],
      "is_homopolymer": false
    },
    "processing_history": "In situ free-radical polymerization with as-received 39-nm alumina nanoparticles (0.2 wt%, representative of <0.5 wt% range). Compression molded at 180 °C, 2.5 mtons, cooled 6 h. Tg measured by DSC (Shimadzu DSC-50) with temperature ramp from 25 to 190 °C at 10 °C/min.",
    "hierarchical_structure": "Amorphous PMMA matrix with excellent dispersion of 39-nm alumina nanoparticles. Interparticle distance approx 320 nm.",
    "properties": {
      "Tg": {
        "value": [
          119
        ],
        "unit": "°C"
      }
    },
    "analysis_with_hierarchical_structure": {
      "descriptive_text": "The sample consists of an amorphous poly(methyl methacrylate) (PMMA) matrix reinforced with 0.2 wt% alumina nanoparticles having a primary particle size of 39 nm. The nanocomposite was synthesized via in situ free-radical polymerization using 2,2-azobisisobutyronitrile as the initiator and 1-decanethiol as a chain transfer agent, resulting in excellent dispersion of the filler with an approximate interparticle distance of 320 nm. Following synthesis, the material was compression molded at 180 °C under 2.5 mtons of pressure and subjected to a prolonged cooling period of 6 hours. The glass transition temperature was subsequently characterized using differential scanning calorimetry (Shimadzu DSC-50) with a temperature ramp from 25 to 190 °C at a rate of 10 °C/min.",
      "reasoning_analysis": "Increasing Factors: The intrinsic rigidity of the PMMA backbone, arising from the alpha-methyl group and polar ester side groups, restricts segmental rotation and establishes a high baseline mobility barrier. Additionally, the incorporation of rigid alumina nanoparticles creates a polymer-filler interface where specific interactions, such as hydrogen bonding between the PMMA carbonyls and alumina surface hydroxyls, immobilize adjacent chain segments. The processing history involving a prolonged 6-hour cooling period allows for significant physical aging and densification, reducing the overall free volume within the matrix. Decreasing Factors: The utilization of 1-decanethiol as a chain transfer agent during synthesis intentionally limits the molecular weight of the polymer chains. According to the Fox-Flory relationship, a lower molecular weight increases the concentration of chain ends, which possess higher free volume and mobility, thereby depressing the Tg. Furthermore, any residual initiator fragments from the 2,2-azobisisobutyronitrile could act as minor plasticizing impurities. Dominant Factor: While the chain transfer agent introduces chain-end free volume, the strong specific interactions at the well-dispersed nanoparticle interface combined with the highly relaxed state achieved through the extended slow cooling process are the dominant factors. These elements collectively restrict segmental mobility and minimize free volume more effectively than the chain-end effects enhance it, leading to a qualitative tendency toward a stabilized or elevated Tg relative to a rapidly cooled, unfilled counterpart of similar molecular weight."
    },
    "analysis_without_hierarchical_structure": {
      "descriptive_text": "This sample comprises a poly(methyl methacrylate) nanocomposite synthesized via in situ free-radical polymerization using 2,2-azobisisobutyronitrile as the initiator and 1-decanethiol as a chain transfer agent. The polymerization was conducted in the presence of as-received 39-nm alumina nanoparticles at a loading of 0.2 wt% to form the composite matrix. Following synthesis, the material was subjected to compression molding at 180 °C under a load of 2.5 mtons, followed by a controlled cooling period of 6 hours. The thermal properties were subsequently characterized using differential scanning calorimetry on a Shimadzu DSC-50 instrument, employing a temperature ramp from 25 to 190 °C at a rate of 10 °C/min.",
      "reasoning_analysis": "Increasing Factors: The inherent chemical composition, specifically the poly(methyl methacrylate) backbone featuring bulky alpha-methyl and ester side groups, restricts polymer chain mobility through significant steric hindrance, intrinsically driving the Tg higher. Additionally, the presence of alumina nanoparticles introduces polymer-filler interfaces where segmental motion may be confined due to interactions between the polymer carbonyl groups and the nanoparticle surface, while the extensive 6-hour cooling history promotes physical aging and densification, reducing free volume and further contributing to an increase in Tg. Decreasing Factors: The inclusion of 1-decanethiol as a chain transfer agent during synthesis reduces the average molecular weight of the polymer matrix, resulting in a higher concentration of chain ends which increases the overall free volume and depresses the Tg according to Fox-Flory relationships. Dominant Factor: While the inherent steric hindrance of the PMMA backbone dictates a high baseline Tg, the reduction in molecular weight caused by the chain transfer agent is the dominant dynamic factor driving the Tg lower relative to high-molecular-weight standards, as the minimal nanoparticle loading of 0.2 wt% provides insufficient interfacial area to fully counteract the increased free volume associated with the higher concentration of chain ends."
    }
  },
  {
    "doi": null,
    "title": "Glass transition behavior of alumina/polymethylmethacrylate nanocomposites",
    "year": 2002,
    "chemical_composition": {
      "repeat_unit_psmiles": "[*]CC(C)(C(=O)OC)[*]",
      "monomers": [
        {
          "name": "Methyl methacrylate",
          "smiles": "CC(=C)C(=O)OC",
          "ratio_value": null,
          "ratio_unit": null
        }
      ],
      "additives": [
        {
          "name": "Alumina nanoparticles",
          "type": "filler",
          "amount_value": 0.2,
          "amount_unit": "wt%"
        },
        {
          "name": "2,2-azobisisobutyronitrile",
          "type": "initiator",
          "amount_value": null,
          "amount_unit": null
        },
        {
          "name": "1-decanethiol",
          "type": "chain transfer agent",
          "amount_value": null,
          "amount_unit": null
        }
      ],
      "is_homopolymer": false
    },
    "processing_history": "In situ free-radical polymerization with as-received 39-nm alumina nanoparticles (0.2 wt%, representative of <0.5 wt% range). Compression molded at 180 °C, 2.5 mtons, cooled 6 h. Tg measured by DMTA (Rheometric Scientific DMTA V) using single cantilever bending at 1 Hz, 0.1% strain, temperature ramp 15 to 200 °C at 2 °C/min.",
    "hierarchical_structure": "Amorphous PMMA matrix with excellent dispersion of 39-nm alumina nanoparticles. Interparticle distance approx 320 nm.",
    "properties": {
      "Tg": {
        "value": [
          126
        ],
        "unit": "°C"
      }
    },
    "analysis_with_hierarchical_structure": {
      "descriptive_text": "The sample comprises an amorphous poly(methyl methacrylate) matrix synthesized via in situ free-radical polymerization using 2,2-azobisisobutyronitrile as the initiator and 1-decanethiol as a chain transfer agent. This system incorporates 0.2 wt% as-received 39-nm alumina nanoparticles which demonstrate excellent dispersion within the matrix with an approximate interparticle distance of 320 nm. The composite was fabricated by compression molding at 180 °C under 2.5 mtons of pressure followed by a prolonged cooling period of 6 hours, and its thermomechanical properties were characterized by dynamic mechanical thermal analysis using a single cantilever bending geometry at 1 Hz and 0.1% strain with a temperature ramp of 2 °C/min.",
      "reasoning_analysis": "Increasing Factors: The poly(methyl methacrylate) backbone possesses bulky alpha-methyl and ester side groups that impose significant steric hindrance, restricting segmental rotation and intrinsically elevating the glass transition temperature. Additionally, the excellent dispersion of rigid alumina nanoparticles creates polymer-filler interfaces that constrain chain mobility, while the prolonged 6-hour cooling history allows for substantial physical aging and free volume reduction, further shifting the transition higher. The use of dynamic mechanical thermal analysis at 1 Hz also inherently reports a higher transition temperature compared to calorimetric methods due to frequency-dependent relaxation times. Decreasing Factors: The inclusion of 1-decanethiol as a chain transfer agent limits the molecular weight of the polymer chains, increasing the concentration of chain ends and associated free volume according to the Fox-Flory relationship, which acts to depress the glass transition temperature. Furthermore, the relatively low loading of alumina nanoparticles limits the magnitude of the reinforcing effect on the bulk matrix properties. Dominant Factor: While the chain transfer agent introduces a depressing effect through molecular weight control, the intrinsic rigidity of the PMMA backbone establishes a high thermal baseline, and the combination of the extensive thermal annealing during slow cooling and the frequency shift inherent to the DMTA measurement technique qualitatively dominates the final observed behavior, likely resulting in an elevated transition relative to a rapidly quenched, low-frequency measurement."
    },
    "analysis_without_hierarchical_structure": {
      "descriptive_text": "The sample comprises a poly(methyl methacrylate) matrix synthesized via in situ free-radical polymerization utilizing 2,2-azobisisobutyronitrile as the initiator and 1-decanethiol as a chain transfer agent. This polymer matrix is reinforced with 0.2 wt% as-received 39-nm alumina nanoparticles. Following synthesis, the composite was compression molded at 180 °C under 2.5 mtons of pressure and subjected to a prolonged 6-hour cooling cycle. Thermomechanical characterization was performed using dynamic mechanical thermal analysis in single cantilever bending mode at 1 Hz and 0.1% strain, with a temperature ramp of 2 °C/min from 15 to 200 °C.",
      "reasoning_analysis": "Increasing Factors: The poly(methyl methacrylate) backbone possesses inherent rigidity due to the steric hindrance of the alpha-methyl group and the polar ester side group, which restricts segmental rotation and establishes a high baseline glass transition temperature. The incorporation of alumina nanoparticles introduces polymer-filler interfaces that can constrain chain mobility locally, while the processing history involves a slow 6-hour cooling period after compression molding above the glass transition, acting as an annealing treatment to reduce free volume and physical aging. Additionally, the use of DMTA at 1 Hz introduces a frequency-dependent shift that typically yields a higher observed Tg compared to static thermal methods. Decreasing Factors: The inclusion of 1-decanethiol as a chain transfer agent regulates molecular weight by terminating growing chains; a lower molecular weight increases the concentration of chain ends, which possess higher free volume and mobility, consequently depressing the Tg according to the Fox-Flory relationship. Residual fragments from the initiator or chain transfer agent may also act as internal plasticizers if not fully removed, further facilitating segmental motion. Dominant Factor: The intrinsic structural rigidity of the PMMA backbone combined with the significant thermal annealing effect from the prolonged cooling history qualitatively dominates the final Tg behavior. While the chain transfer agent reduces molecular weight, the dense packing achieved through slow cooling and the stiff chemical structure generally outweigh the free volume increase from chain ends, maintaining a robust glass transition temperature characteristic of high-performance PMMA composites."
    }
  },
  {
    "doi": null,
    "title": "Interfacial and dielectric behavior of polymer nano-composites: Effects of chain stiffness and cohesive energy density",
    "year": 2018,
    "chemical_composition": {
      "repeat_unit_psmiles": "[*]CC(C)(C(=O)OC)[*]",
      "monomers": [
        {
          "name": "Methyl methacrylate",
          "smiles": "CC(=C)C(=O)OC",
          "ratio_value": null,
          "ratio_unit": null
        }
      ],
      "additives": [
        {
          "name": "Titania",
          "type": "filler",
          "amount_value": 8,
          "amount_unit": "vol.%"
        }
      ],
      "is_homopolymer": true
    },
    "processing_history": "PMMA dissolved in toluene, titania sonicated in toluene 15 min, mixed, mechanical shear 1600 rpm 4h, cast on Teflon, dried 100°C 12h, vacuum dried around Tg 5h, hot pressed at 140°C at 350 bar. Tg measured by DMTA (Triton Technology TRITEC 2000), single cantilever bending, 0.2% strain, 1 Hz frequency, 5 °C/min heating rate.",
    "hierarchical_structure": "Nano-composite with dispersed titania particles (average size below 100 nm).",
    "properties": {
      "Tg": {
        "value": [
          132.8
        ],
        "unit": "°C"
      }
    },
    "analysis_with_hierarchical_structure": {
      "descriptive_text": "The sample consists of a poly(methyl methacrylate) homopolymer matrix reinforced with 8 vol.% titania filler to form a nanocomposite featuring dispersed titania particles with an average size below 100 nm. The material was prepared by dissolving PMMA in toluene and sonicating the titania in toluene for 15 minutes, followed by mixing under mechanical shear at 1600 rpm for 4 hours. The mixture was cast on Teflon, dried at 100°C for 12 hours, vacuum dried around the glass transition temperature for 5 hours, and subsequently hot pressed at 140°C under 350 bar pressure. The glass transition behavior was characterized using dynamic mechanical thermal analysis (DMTA) with a Triton Technology TRITEC 2000 instrument in single cantilever bending mode at 0.2% strain and 1 Hz frequency with a heating rate of 5 °C/min.",
      "reasoning_analysis": "Increasing Factors: The poly(methyl methacrylate) backbone contains bulky alpha-methyl and ester side groups that impose significant steric hindrance, restricting backbone rotation and segmental mobility. The incorporation of 8 vol.% titania nanoparticles creates a high surface-area interface that confines polymer chain motion near the filler surface. Additionally, the processing history includes vacuum drying around the glass transition temperature, which promotes physical aging and free volume relaxation, while the hot pressing at 350 bar further densifies the matrix. The use of DMTA at 1 Hz frequency also probes segmental relaxation at a shorter timescale compared to static methods, typically yielding a higher apparent transition temperature. Decreasing Factors: The solution casting process using toluene introduces a risk of residual solvent entrapment despite the drying steps; any remaining toluene molecules would act as plasticizers by increasing free volume and lubricating chain segments. Dominant Factor: The intrinsic steric rigidity of the PMMA repeat unit combined with the confinement effects from the well-dispersed titania nanoparticles and the free volume reduction achieved through thermal treatment and physical aging around Tg are the dominant factors, collectively driving the glass transition temperature toward higher values."
    },
    "analysis_without_hierarchical_structure": {
      "descriptive_text": "The sample comprises a poly(methyl methacrylate) homopolymer matrix reinforced with 8 vol.% titania filler. Preparation involved dissolving the polymer in toluene, followed by sonication of the titania in the solvent for 15 minutes and subsequent mixing under mechanical shear at 1600 rpm for 4 hours. The mixture was cast on a Teflon substrate, dried at 100°C for 12 hours, and subjected to vacuum drying around the glass transition temperature for 5 hours before being hot pressed at 140°C under 350 bar pressure. The glass transition temperature was characterized using dynamic mechanical thermal analysis in single cantilever bending mode at 1 Hz frequency with 0.2% strain and a heating rate of 5 °C/min.",
      "reasoning_analysis": "Increasing Factors: The poly(methyl methacrylate) backbone possesses significant steric hindrance due to the alpha-methyl group and bulky ester side chains, which intrinsically restricts segmental rotation and elevates the baseline glass transition temperature. The incorporation of 8 vol.% rigid titania filler introduces polymer-filler interfacial interactions that confine chain mobility, while the high pressure applied during hot pressing reduces free volume, both contributing to a higher Tg. Furthermore, the use of dynamic mechanical thermal analysis at 1 Hz frequency inherently shifts the observed transition to higher temperatures compared to static methods due to the time-temperature superposition principle. Decreasing Factors: The thermal history reset during hot pressing at 140°C could potentially trap excess free volume if the cooling rate was rapid, and any incomplete removal of the toluene solvent during the drying stages would act as a plasticizer, lowering the Tg. Dominant Factor: The intrinsic chain stiffness of the poly(methyl methacrylate) combined with the segmental confinement effect of the well-dispersed titania filler and the rigorous vacuum drying protocol qualitatively dominates the thermal behavior, suggesting that restrictions on chain mobility outweigh potential plasticization or free volume trapping effects."
    }
  },
  {
    "doi": "10.1016/j.tca.2015.06.030",
    "title": "Influence of N-alkyl and a-substitutions on the thermal behaviour of H-bonded interpolymer complexes based on polymers with acrylamide or lactame groups and poly(4-vinylphenol)",
    "year": 2015,
    "chemical_composition": {
      "repeat_unit_psmiles": null,
      "monomers": [
        {
          "name": "4-vinylphenol",
          "smiles": "C=Cc1ccc(O)cc1",
          "ratio_value": null,
          "ratio_unit": null
        },
        {
          "name": "N,N-diethylacrylamide",
          "smiles": "CCN(CC)C(=O)C=C",
          "ratio_value": null,
          "ratio_unit": null
        }
      ],
      "additives": [],
      "is_homopolymer": false
    },
    "processing_history": "Interpolymer complex prepared by mixing polymer solutions in THF at 0.1 M, 50/50 molar ratio. Dried under vacuum at 70 °C. Tg measured by DSC (Mettler Toledo DSC822e) at 20 °C/min.",
    "hierarchical_structure": "Hydrogen-bonded interpolymer complex. Composition: 47.0 mol% PVPh.",
    "properties": {
      "Tg": {
        "value": [
          177
        ],
        "unit": "°C"
      }
    },
    "analysis_with_hierarchical_structure": {
      "descriptive_text": "The sample comprises a hydrogen-bonded interpolymer complex derived from poly(4-vinylphenol) and poly(N,N-diethylacrylamide). Prepared by mixing polymer solutions in tetrahydrofuran at 0.1 M concentration with a 50/50 molar ratio, the material was subsequently dried under vacuum at 70 °C to yield a final composition of 47.0 mol% poly(4-vinylphenol). Thermal characterization was performed using differential scanning calorimetry on a Mettler Toledo DSC822e instrument at a heating rate of 20 °C/min.",
