Repository: hhtrick/HHT-code

# HHT training framework

This directory contains model training, embedding precomputation, inference, article-level baselines and the curated datasets. All commands below assume that the working directory is `train_code/`.

## 3. Datasets and fixed partitions

Each main dataset is a JSON array at `dataset/{property}/{property}.json`. Entries contain source metadata, `chemical_composition`, `processing_history`, `hierarchical_structure`, `properties`, and two generated-analysis objects. Targets are stored as `properties[property]["value"]`; source metadata and target values are not predictive input fields.

| Property | Train | Validation | Test | Total |
|---|---:|---:|---:|---:|

File: train_code/dataset/Tg/Tg.json (part 12 of 235)
[
      "reasoning_analysis": "Increasing Factors: The intrinsic steric hindrance provided by the alpha-methyl and ester side groups of the methyl methacrylate repeat units restricts backbone rotation, establishing a high baseline rigidity. Furthermore, the incorporation of rigid alumina nanoparticles creates interfacial regions where polymer segmental mobility is significantly constrained, an effect enhanced by the glycidoxypropyltrimethoxysilane coupling agent which strengthens filler-matrix adhesion. The processing history involving a prolonged 6-hour cooling period promotes physical aging and densification of the amorphous matrix, reducing free volume and potentially shifting the transition to higher temperatures. Decreasing Factors: The use of 1-decanethiol as a chain transfer agent limits the molecular weight of the PMMA chains, increasing the concentration of chain ends and associated free volume according to the Fox-Flory relationship, which tends to depress the Tg. Additionally, the long alkyl chains associated with the chain transfer agent or excess surface modifier could act as internal plasticizers if not fully bound, enhancing local chain mobility. Dominant Factor: While the molecular weight reduction introduces mobility-enhancing chain ends, the combined effects of the high intrinsic rigidity of the PMMA backbone, the strong interfacial confinement imposed by the well-dispersed nanoparticles, and the densification resulting from the slow cooling history are qualitatively dominant, leading to a net restriction of segmental motion relative to a neat, rapidly cooled low-molecular-weight polymer."
    },
    "analysis_without_hierarchical_structure": {
      "descriptive_text": "The sample consists of a poly(methyl methacrylate) matrix synthesized via in situ free-radical polymerization using 2,2-azobisisobutyronitrile as the initiator and 1-decanethiol as a chain transfer agent. This polymer was compounded with 10.0 wt% alumina nanoparticles (39 nm diameter) surface-modified with glycidoxypropyltrimethoxysilane. The resulting nanocomposite was processed by compression molding at 180 °C under 2.5 mtons of pressure, followed by a controlled cooling period of 6 hours, with thermal properties subsequently measured by differential scanning calorimetry at a heating rate of 10 °C/min.",
      "reasoning_analysis": "Increasing Factors: The chemical structure of the poly(methyl methacrylate) backbone includes bulky ester and alpha-methyl side groups that create steric hindrance, inherently restricting segmental motion and raising the baseline glass transition temperature. Additionally, the presence of rigid alumina nanoparticles surface-modified with glycidoxypropyltrimethoxysilane facilitates strong polymer-filler interactions that immobilize chain segments at the interface, while the extended 6-hour cooling history allows for significant densification and free volume reduction through physical aging. Decreasing Factors: The inclusion of 1-decanethiol as a chain transfer agent during synthesis likely lowered the molecular weight of the polymer matrix, increasing the fraction of chain ends which contribute excess free volume and enhance mobility, thereby exerting a depressing effect on the glass transition temperature. Dominant Factor: The structural rigidity of the polymer backbone combined with the interfacial confinement effects from the surface-modified nanoparticles and the densification induced by the slow cooling rate qualitatively dominates over the molecular weight reduction, resulting in a net restriction of chain mobility relative to a standard uncrosslinked or rapidly cooled sample."
    }
  },
  {
    "doi": null,
    "title": "The Glass Transition Temperature of Nonstoichiometric Epoxy-Amine Networks",
    "year": 1991,
    "chemical_composition": {
      "repeat_unit_psmiles": null,
      "monomers": [
        {
          "name": "Diglycidylether of bisphenol A",
          "smiles": "CC(C)(c1ccc(OCC2CO2)cc1)c2ccc(OCC2CO2)cc2",
          "ratio_value": null,
          "ratio_unit": null
        },
        {
          "name": "4,4'-Diaminodiphenylmethane",
          "smiles": "Nc1ccc(Cc2ccc(N)cc2)cc1",
          "ratio_value": null,
          "ratio_unit": null
        }
      ],
      "additives": [],
      "is_homopolymer": false
    },
    "processing_history": "Stoichiometric DGEBA-DDM network (r=1). Data reported by Bellenger et al. (Ref 24) and analyzed in this study. Final cure temperature 453 K for 1.25 h. Tg value taken as Tg infinity.",
    "hierarchical_structure": "Crosslinked epoxy-amine network. Stoichiometric formulation.",
    "properties": {
      "Tg": {
        "value": [
          175.9
        ],
        "unit": "°C"
      }
    },
    "analysis_with_hierarchical_structure": {
      "descriptive_text": "The material is a stoichiometric epoxy-amine network synthesized from Diglycidylether of bisphenol A (DGEBA) and 4,4'-Diaminodiphenylmethane (DDM) without additional additives. Processed as a crosslinked thermoset, the sample underwent a final cure at 453 K for 1.25 hours to achieve full conversion, resulting in a hierarchical structure defined by a fully cured network where the glass transition temperature represents the asymptotic limit (Tg infinity). The formulation maintains a stoichiometric balance (r=1) to optimize the network topology.",
      "reasoning_analysis": "Increasing Factors: The formation of a covalently crosslinked network significantly restricts segmental chain mobility compared to linear analogs, inherently elevating the Tg. Additionally, the chemical structure incorporates rigid aromatic rings from both the bisphenol A backbone and the diaminodiphenylmethane hardener, which increase backbone stiffness through steric hindrance and reduced rotational freedom. The processing history involves a high final cure temperature (453 K) and stoichiometric balance, ensuring high conversion and maximum crosslink density, which further drives the Tg upward. Decreasing Factors: The presence of flexible ether linkages within the DGEBA prepolymer and the methylene bridge connecting the aromatic rings in the DDM hardener introduce localized flexibility into the network structure. These aliphatic and ether spacers allow for some segmental motion that counteracts the rigidity of the aromatic systems, potentially lowering the Tg relative to a purely aromatic backbone. Dominant Factor: The topological constraints imposed by the high crosslink density achieved through stoichiometric curing, combined with the intrinsic rigidity of the aromatic components, qualitatively dominate the thermal behavior. While flexible spacers exist, the network architecture prevents large-scale chain motion, making the crosslink density and aromatic stiffness the primary determinants of the elevated Tg."
    },
    "analysis_without_hierarchical_structure": {
      "descriptive_text": "The material system comprises a crosslinked network synthesized from Diglycidylether of bisphenol A (DGEBA) and 4,4'-Diaminodiphenylmethane (DDM) monomers. Prepared with a stoichiometric ratio of unity, the network underwent a final curing process at 453 K for 1.25 hours. Data derived from Bellenger et al. defines the glass transition temperature as the asymptotic Tg infinity value for this fully cured system.",
      "reasoning_analysis": "Increasing Factors: The formation of a densely crosslinked thermoset network via the reaction of epoxide and amine groups significantly restricts segmental chain mobility, inherently driving the Tg upward. The presence of bulky aromatic rings within both the DGEBA resin and the DDM hardener introduces substantial steric hindrance and backbone rigidity. Furthermore, the stoichiometric balance ensures maximum crosslinking density, and the elevated final cure temperature promotes high conversion, minimizing residual reactive groups that could act as plasticizers. Decreasing Factors: The methylene bridge connecting the phenyl rings in the 4,4'-Diaminodiphenylmethane hardener introduces a degree of flexibility compared to fully rigid aromatic linkages, which may slightly lower the Tg relative to harder aromatic amines. Additionally, any potential network heterogeneity arising from the curing kinetics could create regions of lower crosslink density with increased free volume. Dominant Factor: The dominant factor governing the Tg behavior is the high crosslink density achieved through the stoichiometric formulation and high-temperature cure, coupled with the intrinsic rigidity of the aromatic components. This network constraint overwhelmingly restricts cooperative segmental motion, establishing a high Tg baseline characteristic of fully cured aromatic epoxy-amine systems."
    }
  },
  {
    "doi": null,
    "title": "The Glass Transition Temperature of Nonstoichiometric Epoxy-Amine Networks",
    "year": 1991,
    "chemical_composition": {
      "repeat_unit_psmiles": null,
      "monomers": [
        {
          "name": "Diglycidylether of bisphenol A",
          "smiles": "CC(C)(c1ccc(OCC2CO2)cc1)c2ccc(OCC2CO2)cc2",
          "ratio_value": null,
          "ratio_unit": null
        },
        {
          "name": "4,4'-Diaminodiphenylmethane",
          "smiles": "Nc1ccc(Cc2ccc(N)cc2)cc1",
          "ratio_value": null,
          "ratio_unit": null
        }
      ],
      "additives": [],
      "is_homopolymer": false
    },
    "processing_history": "Stoichiometric DGEBA-DDM network (r=1). Data reported by Kim et al. (Ref 14) and analyzed in this study. Cured with final heating at 423 K for 2.5 h. Tg measured by differential scanning calorimetry (DSC). Tg value taken as Tg infinity.",
    "hierarchical_structure": "Crosslinked epoxy-amine network. Stoichiometric formulation.",
    "properties": {
      "Tg": {
        "value": [
          163.9
        ],
        "unit": "°C"
      }
    },
    "analysis_with_hierarchical_structure": {
      "descriptive_text": "The sample comprises a crosslinked epoxy-amine network synthesized from Diglycidylether of bisphenol A (DGEBA) and 4,4'-Diaminodiphenylmethane (DDM) monomers. Prepared using a stoichiometric formulation with an equivalence ratio of r=1, the system was subjected to a final curing step at 423 K for 2.5 hours to promote complete network formation. Characterized by differential scanning calorimetry (DSC), the material exhibits a hierarchical structure consistent with a fully crosslinked network, where the reported glass transition temperature represents the fully cured limit (Tg infinity).",
      "reasoning_analysis": "Increasing Factors: The formation of a covalently crosslinked network significantly restricts segmental chain mobility, inherently driving the Tg upward compared to linear precursors. Additionally, the chemical composition features bulky aromatic rings in both the DGEBA and DDM monomers, which introduce steric hindrance and backbone rigidity. The stoichiometric formulation (r=1) and final heating at 423 K ensure a high crosslink density and full conversion, maximizing these restrictive effects. Decreasing Factors: The presence of ether linkages within the DGEBA backbone and the methylene bridge in the DDM hardener introduce flexible spacers between the rigid aromatic units, which allows for some segmental motion and moderates the Tg. Furthermore, while the curing schedule aims for completeness, any potential free volume trapped during network formation could theoretically lower the Tg, though the designation of Tg infinity suggests this is minimized. Dominant Factor: The dominant factor governing the thermal behavior is the high crosslink density achieved through the stoichiometric epoxy-amine reaction combined with the rigid aromatic chemistry. This network topology fundamentally limits long-range chain motion, overriding the flexibility provided by the ether and methylene linkages, resulting in a Tg characteristic of a highly rigid, fully cured thermoset system."
    },
    "analysis_without_hierarchical_structure": {
      "descriptive_text": "The sample comprises a stoichiometric thermosetting network synthesized from Diglycidylether of bisphenol A (DGEBA) and 4,4'-Diaminodiphenylmethane (DDM) monomers. Prepared with an equivalence ratio of r=1, the material underwent a curing process culminating in a final heating step at 423 K for 2.5 hours to achieve full conversion. The glass transition temperature was subsequently evaluated using differential scanning calorimetry (DSC), with the specific focus on the Tg infinity value representative of the fully cured state.",
      "reasoning_analysis": "Increasing Factors: The formation of a three-dimensional covalent network inherently restricts segmental chain mobility compared to linear polymers, significantly elevating the Tg. Both the DGEBA resin and DDM hardener possess rigid aromatic rings that impose steric hindrance and reduce backbone flexibility, while the stoichiometric ratio (r=1) maximizes crosslink density. Furthermore, the high-temperature curing at 423 K ensures high conversion, minimizing free volume associated with unreacted species. Decreasing Factors: The ether linkages within the DGEBA backbone and the methylene bridge connecting the aromatic rings in the DDM hardener introduce localized flexibility and rotational degrees of freedom that provide some compliance relative to a fully rigid rod-like structure. Dominant Factor: The dominant factor governing the Tg behavior is the high crosslink density combined with the rigid aromatic chemistry of the network constituents. The processing history specifically targets the Tg infinity state through extended high-temperature curing, ensuring that the structural rigidity imposed by the dense covalent network and aromatic units overwhelmingly dictates the thermal transition, overshadowing the minor flexibility introduced by the ether and methylene linkages."
    }
  },
  {
    "doi": null,
    "title": "Glass transition behavior of alumina/polymethylmethacrylate nanocomposites",
    "year": 2002,
    "chemical_composition": {
      "repeat_unit_psmiles": "[*]CC(C)(C(=O)OC)[*]",
      "monomers": [
        {
          "name": "Methyl methacrylate",
          "smiles": "CC(=C)C(=O)OC",
          "ratio_value": null,
          "ratio_unit": null
        }
      ],
      "additives": [
        {
          "name": "Alumina nanoparticles",
          "type": "filler",
          "amount_value": 10.0,
          "amount_unit": "wt%"
        },
        {
          "name": "glycidoxypropyltrimethoxysilane",
          "type": "surface modifier",
          "amount_value": null,
          "amount_unit": null
        },
        {
          "name": "2,2-azobisisobutyronitrile",
          "type": "initiator",
          "amount_value": null,
          "amount_unit": null
        },
        {
          "name": "1-decanethiol",
          "type": "chain transfer agent",
          "amount_value": null,
          "amount_unit": null
        }
      ],
      "is_homopolymer": false
    },
    "processing_history": "In situ free-radical polymerization with GPS-coated 39-nm alumina nanoparticles (10.0 wt%). Compression molded at 180 °C, 2.5 mtons, cooled 6 h. Tg measured by DMTA (Rheometric Scientific DMTA V) using single cantilever bending at 1 Hz, 0.1% strain, temperature ramp 15 to 200 °C at 2 °C/min.",
    "hierarchical_structure": "Amorphous PMMA matrix with excellent dispersion of coated 39-nm alumina nanoparticles.",
    "properties": {
      "Tg": {
        "value": [
          126
        ],
        "unit": "°C"
      }
    },
    "analysis_with_hierarchical_structure": {
      "descriptive_text": "The sample comprises an amorphous poly(methyl methacrylate) (PMMA) matrix nanocomposite reinforced with 10.0 wt% alumina nanoparticles (39 nm diameter) surface-modified with glycidoxypropyltrimethoxysilane to achieve excellent dispersion. Synthesized via in situ free-radical polymerization utilizing 2,2-azobisisobutyronitrile as the initiator and 1-decanethiol as a chain transfer agent, the material was subsequently compression molded at 180 °C under 2.5 mtons of pressure followed by a controlled 6-hour cooling period. Thermomechanical characterization was performed using dynamic mechanical thermal analysis (DMTA) in single cantilever bending mode at 1 Hz and 0.1% strain, with a temperature ramp from 15 to 200 °C at 2 °C/min.",
      "reasoning_analysis": "Increasing Factors: The poly(methyl methacrylate) backbone features bulky alpha-methyl and ester side groups that impose significant steric hindrance, restricting segmental rotation and establishing a high intrinsic baseline for the glass transition. Additionally, the inclusion of 10.0 wt% rigid alumina nanoparticles introduces confinement effects, while the glycidoxypropyltrimethoxysilane surface modifier enhances interfacial adhesion, collectively restricting polymer chain mobility near the filler surfaces and driving the Tg upward. Decreasing Factors: The addition of 1-decanethiol as a chain transfer agent during polymerization limits the molecular weight of the PMMA matrix, increasing the concentration of chain ends and free volume according to the Fox-Flory relationship, which serves to lower the Tg. Additionally, if any low molecular weight residues from the initiator or surface modifier remain unreacted within the matrix, they could act as internal plasticizers, further enhancing segmental mobility. Dominant Factor: The inherent steric rigidity of the PMMA repeat units combined with the substantial interfacial constraints provided by the well-dispersed, surface-modified nanoparticles qualitatively dominates the thermal behavior, likely sustaining a high Tg despite the chain-end effects introduced by the transfer agent."
    },
    "analysis_without_hierarchical_structure": {
      "descriptive_text": "The sample comprises a poly(methyl methacrylate) based nanocomposite synthesized via in situ free-radical polymerization using 2,2-azobisisobutyronitrile as the initiator and 1-decanethiol as a chain transfer agent. The system incorporates 10.0 wt% alumina nanoparticles with a diameter of 39 nm, which were surface-modified with glycidoxypropyltrimethoxysilane to facilitate integration. Following polymerization, the material was compression molded at 180 °C under a load of 2.5 mtons and subjected to a controlled cooling period of 6 hours. Thermomechanical characterization was conducted using dynamic mechanical thermal analysis in single cantilever bending mode at 1 Hz and 0.1% strain, utilizing a temperature ramp from 15 to 200 °C at 2 °C/min.",
      "reasoning_analysis": "Increasing Factors: The poly(methyl methacrylate) backbone possesses inherent rigidity due to the alpha-methyl group and bulky ester side chain, which restricts segmental rotation. Furthermore, the inclusion of 10.0 wt% rigid alumina nanoparticles creates an interphase region where polymer chain mobility is confined, and the glycidoxypropyltrimethoxysilane surface modifier strengthens interfacial adhesion, further limiting segmental motion. The extensive 6-hour cooling history also allows for significant physical aging and free volume relaxation, qualitatively driving the Tg higher. Decreasing Factors: The utilization of 1-decanethiol as a chain transfer agent during synthesis limits the molecular weight of the polymer matrix, resulting in a higher concentration of chain ends that increase free volume and typically depress the Tg. Dominant Factor: The combined effects of rigid nanoparticle confinement with strong interfacial coupling and the slow cooling thermal history qualitatively dominate the molecular weight reduction effects, establishing a highly restricted segmental environment that dictates the final thermomechanical behavior."
    }
  },
  {
    "doi": "10.1021/acs.macromol.2c01917",
    "title": "Eliminating the $\\pmb { I _ { \\mathbf { g } } } .$ ‑Confinement Effect in Polystyrene Films: Extraordinary Impact of a 2 mol % 2‑Ethylhexyl Acrylate Comonomer",
    "year": 2022,
    "chemical_composition": {
      "repeat_unit_psmiles": "[*]CC(c1ccccc1)[*]",
      "monomers": [
        {
          "name": "Styrene",
          "smiles": "C=Cc1ccccc1",
          "ratio_value": 100,
          "ratio_unit": "mol %"
        }
      ],
      "additives": [],
      "is_homopolymer": true
    },
    "processing_history": "Bulk film (360 nm) prepared by spin coating from toluene solution, annealed at 140 °C under vacuum for 2 h. Tg determined by ellipsometry (M-2000D, JA, Woollam Co.) at cooling rate 2.0 °C/min using intersection method of glassy and rubbery regimes in thickness vs temperature data.",
    "hierarchical_structure": "Amorphous polystyrene, bulk film.",
    "properties": {
      "Tg": {
        "value": [
          100
        ],
        "unit": "°C"
      }
    },
    "analysis_with_hierarchical_structure": {
      "descriptive_text": "The sample comprises an amorphous polystyrene homopolymer fabricated as a bulk film with a thickness of 360 nm. Preparation involved spin coating from a toluene solution followed by thermal annealing at 140 °C under vacuum for 2 hours to facilitate solvent evaporation and structural relaxation. The glass transition temperature was characterized via ellipsometry at a cooling rate of 2.0 °C/min, identifying the transition point through the intersection of glassy and rubbery regimes in the thickness versus temperature profile.",
      "reasoning_analysis": "Increasing Factors: The incorporation of bulky phenyl side groups within the styrene repeat units imposes significant steric hindrance on the polymer backbone, restricting segmental mobility and inherently elevating the glass transition temperature. Additionally, the thermal annealing history at 140 °C under vacuum serves to remove residual toluene solvent and reduce excess free volume introduced during spin coating, thereby preventing plasticization and promoting a higher Tg consistent with equilibrium bulk behavior. Decreasing Factors: The fabrication of the material as a film geometry introduces free surface effects where chain mobility is enhanced at the air-polymer interface, which can qualitatively depress the Tg relative to infinite bulk samples, although this effect is typically attenuated at thicknesses of 360 nm. Furthermore, any incomplete removal of the low molecular weight toluene solvent during processing would act as a plasticizer, increasing free volume and lowering the transition temperature. Dominant Factor: The intrinsic rigidity conferred by the polystyrene chemical structure establishes the fundamental baseline for the thermal transition; however, the vacuum annealing processing step is the dominant modifier, as it effectively mitigates solvent plasticization and physical aging effects, ensuring the measured Tg reflects the true bulk material properties rather than transient processing artifacts."
    },
    "analysis_without_hierarchical_structure": {
      "descriptive_text": "The sample comprises a polystyrene homopolymer synthesized exclusively from styrene monomers. A continuous film with a thickness of 360 nm was fabricated via spin coating from a toluene solution, followed by thermal annealing at 140 °C under vacuum for 2 hours to facilitate solvent removal and structural relaxation. The glass transition temperature was characterized using ellipsometry at a cooling rate of 2.0 °C/min, identified by the intersection of the glassy and rubbery regimes in the thickness versus temperature profile.",
      "reasoning_analysis": "Increasing Factors: The chemical architecture of polystyrene incorporates bulky phenyl side groups along the carbon backbone, which impose significant steric hindrance and restrict segmental chain mobility, intrinsically driving the glass transition temperature to higher values. Additionally, the thermal annealing process conducted above the expected transition temperature under vacuum promotes physical aging and densification of the polymer matrix, reducing free volume and potentially stabilizing or increasing the Tg relative to a non-annealed state. Decreasing Factors: The use of toluene as a casting solvent presents a risk where incomplete removal during processing could leave residual solvent molecules that act as plasticizers, thereby increasing free volume and depressing the Tg. Furthermore, the confined geometry of the 360 nm film may introduce surface mobility effects where chain segments at the air-polymer interface exhibit enhanced dynamics compared to the bulk, leading to a reduction in the measured Tg, while the relatively slow cooling rate during ellipsometry measurement allows for greater structural relaxation which kinetically shifts the observed transition to lower temperatures. Dominant Factor: While the intrinsic steric hindrance of the phenyl groups establishes a high baseline thermal stability, the dominant factor influencing the specific Tg behavior of this sample is the thin film confinement effect; despite the mitigating influence of vacuum annealing, the enhanced surface mobility inherent to nanoscale films qualitatively dominates the final thermal response, likely resulting in a depression of the Tg compared to macroscopic bulk polystyrene."
    }
  },
  {
    "doi": null,
    "title": "Interfacial and dielectric behavior of polymer nano-composites: Effects of chain stiffness and cohesive energy density",
    "year": 2018,
    "chemical_composition": {
      "repeat_unit_psmiles": null,
      "monomers": [
        {
          "name": "Ethylene",
          "smiles": "C=C",
          "ratio_value": null,
          "ratio_unit": null
        },
        {
          "name": "Propylene",
          "smiles": "CC=C",
          "ratio_value": null,
          "ratio_unit": null
        }
      ],
      "additives": [
        {
          "name": "Titania",
          "type": "filler",
          "amount_value": 2,
          "amount_unit": "vol.%"
        }
      ],
      "is_homopolymer": false
    },
    "processing_history": "EPR dissolved in toluene, titania sonicated in toluene 15 min, mixed, mechanical shear 1600 rpm 4h, cast on Teflon, dried 100°C 12h, vacuum dried around Tg 5h, hot pressed at 50°C at 350 bar. Tg measured by DSC (Netzsch-200 F3Maia), N2 atmosphere, 2nd heating at 3 °C/min.",
    "hierarchical_structure": "Nano-composite with dispersed titania particles. Interfacial layer thickness 7.51 nm.",
    "properties": {
      "Tg": {
        "value": [
          -34.6
        ],
        "unit": "°C"
      }
    },
    "analysis_with_hierarchical_structure": {
      "descriptive_text": "The sample comprises an ethylene-propylene copolymer matrix reinforced with 2 vol.% titania filler, forming a nano-composite with dispersed titania particles and an interfacial layer thickness of 7.51 nm. Preparation involved dissolving the copolymer in toluene and sonicating the titania in the same solvent for 15 minutes before mixing under mechanical shear at 1600 rpm for 4 hours. The mixture was cast onto Teflon, dried at 100°C for 12 hours, subjected to vacuum drying around the glass transition temperature for 5 hours, and finally hot pressed at 50°C under 350 bar. The glass transition temperature was subsequently measured using DSC (Netzsch-200 F3Maia) under a nitrogen atmosphere during the second heating scan at a rate of 3 °C/min.",
      "reasoning_analysis": "Increasing Factors: The incorporation of rigid titania nanoparticles creates a polymer-filler interface where segmental mobility is restricted due to interfacial interactions, typically elevating the Tg. The defined interfacial layer thickness of 7.51 nm suggests a significant volume fraction of immobilized polymer chains relative to the bulk. Additionally, the presence of propylene monomers introduces methyl side groups compared to pure polyethylene, increasing steric hindrance and backbone rigidity relative to a pure polyethylene baseline. Decreasing Factors: The ethylene-propylene copolymer backbone is inherently flexible with low rotational barriers, establishing a low baseline Tg. The solution processing involving toluene carries a risk of residual solvent entrapment, which would act as a plasticizer and depress the Tg, although vacuum drying was employed. Furthermore, the extensive mechanical shear mixing (1600 rpm for 4 hours) could potentially induce chain scission, reducing molecular weight and increasing free volume at chain ends, thereby lowering the Tg. Dominant Factor: The inherent flexibility of the saturated hydrocarbon backbone (ethylene-propylene) dictates a fundamentally low glass transition temperature. While the titania filler and interfacial confinement provide a reinforcing effect that opposes chain mobility, the low loading (2 vol.%) and the copolymer's intrinsic flexibility suggest that the baseline low Tg of the rubbery matrix remains the defining characteristic, potentially slightly modulated upward by the nano-confinement effects if solvent removal was effective."
    },
    "analysis_without_hierarchical_structure": {
      "descriptive_text": "The sample consists of an ethylene-propylene copolymer matrix reinforced with 2 vol.% titania filler. Preparation involved dissolving the copolymer in toluene, followed by sonication of the titania particles in the same solvent for 15 minutes to ensure dispersion. The components were mixed and subjected to mechanical shear at 1600 rpm for 4 hours before being cast onto a Teflon substrate. The resulting film was dried at 100°C for 12 hours, subsequently vacuum dried near the glass transition temperature for 5 hours to remove residual solvent, and finally hot pressed at 50°C under 350 bar pressure. The glass transition temperature was characterized using differential scanning calorimetry on a Netzsch-200 F3Maia instrument under a nitrogen atmosphere, utilizing a second heating scan at a rate of 3°C/min.",
      "reasoning_analysis": "Increasing Factors: The incorporation of rigid titania filler particles imposes interfacial constraints on polymer segmental motion, theoretically elevating the Tg, while the high-pressure hot pressing at 350 bar reduces free volume within the bulk material, typically shifting the glass transition to higher temperatures. Additionally, the rigorous drying protocol, including vacuum treatment near the Tg, mitigates the plasticization effect of residual toluene. Decreasing Factors: The fundamental chemical composition consists of flexible ethylene and propylene units which inherently establish a low baseline Tg compared to polymers with bulky side groups. Furthermore, the prolonged mechanical shear mixing at 1600 rpm for 4 hours introduces a risk of mechanodegradation or chain scission, which would reduce molecular weight and consequently lower the Tg according to free volume theory. Dominant Factor: The intrinsic chemical architecture of the ethylene-propylene backbone is the dominant factor determining the thermal behavior. While the filler and pressure exert upward pressure on the Tg, the high chain flexibility inherent to the saturated hydrocarbon backbone dictates a fundamentally low glass transition temperature characteristic of elastomers, overshadowing the moderate perturbations introduced by the low-volume fraction filler and processing conditions."
    }
  },
  {
    "doi": null,
    "title": "Interfacial and dielectric behavior of polymer nano-composites: Effects of chain stiffness and cohesive energy density",
    "year": 2018,
    "chemical_composition": {
      "repeat_unit_psmiles": null,
      "monomers": [
        {
          "name": "Ethylene",
          "smiles": "C=C",
          "ratio_value": null,
          "ratio_unit": null
        },
        {
          "name": "Propylene",
          "smiles": "CC=C",
          "ratio_value": null,
          "ratio_unit": null
        }
      ],
      "additives": [
        {
          "name": "Titania",
          "type": "filler",
          "amount_value": 2,
          "amount_unit": "vol.%"
        }
      ],
      "is_homopolymer": false
    },
    "processing_history": "EPR dissolved in toluene, titania sonicated in toluene 15 min, mixed, mechanical shear 1600 rpm 4h, cast on Teflon, dried 100°C 12h, vacuum dried around Tg 5h, hot pressed at 50°C at 350 bar. Tg measured by DMTA (Triton Technology TRITEC 2000), single cantilever bending, 0.2% strain, 1 Hz frequency, 5 °C/min heating rate.",
    "hierarchical_structure": "Nano-composite with dispersed titania particles (average size below 100 nm).",
    "properties": {
      "Tg": {
        "value": [
          -36.3
        ],
        "unit": "°C"
      }
    },
    "analysis_with_hierarchical_structure": {
      "descriptive_text": "This material system comprises an ethylene-propylene rubber (EPR) copolymer matrix reinforced with 2 vol.% titania filler to form a nano-composite structure featuring dispersed titania particles with an average size below 100 nm. Preparation involved dissolving the EPR in toluene and sonication of the titania in toluene for 15 minutes, followed by mixing under mechanical shear at 1600 rpm for 4 hours. The mixture was cast on Teflon, dried at 100°C for 12 hours, vacuum dried around the glass transition temperature for 5 hours, and finally hot pressed at 50°C under 350 bar pressure. The glass transition temperature was characterized using dynamic mechanical thermal analysis (DMTA) in single cantilever bending mode at 0.2% strain and 1 Hz frequency with a heating rate of 5 °C/min.",
      "reasoning_analysis": "Increasing Factors: The incorporation of rigid titania nanoparticles with an average size below 100 nm creates a high specific surface area, restricting segmental chain mobility at the polymer-filler interface through confinement effects. Additionally, the hot pressing process at 350 bar reduces the free volume within the matrix, which typically elevates the Tg. The use of DMTA at a frequency of 1 Hz also shifts the observed transition to higher temperatures compared to lower frequency or static methods due to the time-temperature superposition principle. Decreasing Factors: The intrinsic chemical structure of the ethylene-propylene backbone features flexible C-C single bonds and minimal steric hindrance from small methyl side groups, promoting high chain mobility and a fundamentally low Tg. Furthermore, despite extensive drying, the solution casting method using toluene carries a risk of residual solvent entrapment, which would act as a plasticizer and depress the Tg. Dominant Factor: The inherent flexibility of the saturated hydrocarbon backbone of the EPR copolymer is the dominant factor, establishing a baseline low glass transition temperature characteristic of elastomers. While the nano-scale filler dispersion and high-pressure processing impose restrictions that qualitatively increase the Tg relative to the neat polymer, these effects are secondary to the profound mobility granted by the chemical composition."
    },
    "analysis_without_hierarchical_structure": {
      "descriptive_text": "The sample consists of an ethylene-propylene copolymer matrix reinforced with 2 vol.% titania filler. Preparation involved dissolving the copolymer in toluene, followed by sonication of the titania in toluene for 15 minutes prior to mixing. The mixture underwent mechanical shear at 1600 rpm for 4 hours, was cast onto a Teflon substrate, and subsequently dried at 100°C for 12 hours. Further solvent removal was achieved via vacuum drying around the glass transition temperature for 5 hours, followed by hot pressing at 50°C under 350 bar pressure. The thermomechanical properties were characterized using dynamic mechanical thermal analysis (DMTA) in single cantilever bending mode at 1 Hz frequency with a 0.2% strain amplitude and a heating rate of 5 °C/min.",
      "reasoning_analysis": "Increasing Factors: The incorporation of rigid titania filler particles restricts polymer segmental mobility at the polymer-filler interface, while the high pressure applied during hot pressing reduces free volume within the matrix. Additionally, the use of DMTA at 1 Hz frequency inherently shifts the observed glass transition to higher temperatures compared to quasi-static thermal methods due to the time-temperature superposition principle. Decreasing Factors: The inherent chemical structure of the ethylene-propylene backbone involves flexible C-C bonds with low rotational energy barriers, establishing a low baseline for chain mobility. Furthermore, the prolonged high-shear mixing process risks mechanochemical chain scission which would reduce molecular weight and lower Tg, and any incomplete removal of the toluene solvent would act as a plasticizer to increase free volume. Dominant Factor: The intrinsic flexibility of the saturated hydrocarbon backbone dictates a fundamentally low glass transition range that overshadows the modest restrictive effects of the low-volume fraction titania filler. However, the rigorous vacuum drying protocol is the critical processing variable that prevents residual solvent plasticization from becoming the dominant decreasing factor, thereby allowing the intrinsic polymer physics to govern the final thermomechanical response."
    }
  },
  {
    "doi": null,
    "title": "The Glass Transition Temperature of Nonstoichiometric Epoxy-Amine Networks",
    "year": 1991,
    "chemical_composition": {
      "repeat_unit_psmiles": null,
      "monomers": [
        {
          "name": "Diglycidylether of bisphenol A",
          "smiles": "CC(C)(c1ccc(OCC2CO2)cc1)c2ccc(OCC2CO2)cc2",
          "ratio_value": null,
          "ratio_unit": null
        },
        {
          "name": "4,4'-Diaminodiphenylmethane",
          "smiles": "Nc1ccc(Cc2ccc(N)cc2)cc1",
          "ratio_value": null,
          "ratio_unit": null
        }
      ],
      "additives": [],
      "is_homopolymer": false
    },
    "processing_history": "Stoichiometric DGEBA-DDM network (r=1). Data reported by Kelley et al. (Ref 16) and cited in this study. Measurement method and thermal history not specified in text.",
    "hierarchical_structure": "Crosslinked epoxy-amine network. Stoichiometric formulation.",
    "properties": {
      "Tg": {
        "value": [
          171.9
        ],
        "unit": "°C"
      }
    },
    "analysis_with_hierarchical_structure": {
      "descriptive_text": "The sample comprises a crosslinked epoxy-amine network derived from Diglycidylether of bisphenol A and 4,4'-Diaminodiphenylmethane monomers. Formulated at a stoichiometric ratio of r=1, this thermoset system is based on data reported by Kelley et al. and cited within the study. The hierarchical structure is characterized as a crosslinked network with a stoichiometric formulation, although specific measurement methods and thermal history parameters were not explicitly defined in the source documentation.",
