Repository: hhtrick/HHT-code

# HHT training framework

This directory contains model training, embedding precomputation, inference, article-level baselines and the curated datasets. All commands below assume that the working directory is `train_code/`.

## 3. Datasets and fixed partitions

Each main dataset is a JSON array at `dataset/{property}/{property}.json`. Entries contain source metadata, `chemical_composition`, `processing_history`, `hierarchical_structure`, `properties`, and two generated-analysis objects. Targets are stored as `properties[property]["value"]`; source metadata and target values are not predictive input fields.

| Property | Train | Validation | Test | Total |
|---|---:|---:|---:|---:|

File: train_code/dataset/Tg/Tg.json (part 13 of 235)
[
      "reasoning_analysis": "Increasing Factors: The incorporation of rigid aromatic rings in both the epoxide resin and amine hardener restricts segmental rotation through steric hindrance, inherently elevating the Tg. The formation of a three-dimensional crosslinked network imposes topological constraints that significantly reduce chain mobility and free volume compared to linear polymers, while the stoichiometric balance maximizes crosslink density to further drive the Tg upward. Decreasing Factors: Flexible ether linkages in the DGEBA backbone and the methylene bridge in the diamine hardener provide points of conformational freedom that may moderate the rigidity imparted by the aromatic units. Additionally, the unspecified thermal history introduces uncertainty regarding the degree of cure; incomplete crosslinking or lack of physical aging could result in higher free volume and a lower Tg than theoretically possible for a fully optimized network. Dominant Factor: The topological constraints of the crosslinked network combined with the high intrinsic rigidity of the aromatic components qualitatively dominate the thermal response. Despite the presence of flexible linkers, the restriction of long-range segmental motion due to the stoichiometric crosslink density establishes a high baseline Tg typical of cured aromatic epoxy systems."
    },
    "analysis_without_hierarchical_structure": {
      "descriptive_text": "The sample comprises a crosslinked epoxy network synthesized from Diglycidylether of bisphenol A (DGEBA) and 4,4'-Diaminodiphenylmethane (DDM) monomers. The system was formulated as a stoichiometric network with a ratio of unity to maximize crosslinking density between the epoxide and amine functionalities. This material data is sourced from literature reported by Kelley et al., although specific details regarding the measurement method and thermal history were not explicitly specified in the reference text.",
      "reasoning_analysis": "Increasing Factors: The incorporation of bulky bisphenol A moieties and aromatic diamine hardeners introduces significant steric hindrance and backbone rigidity, inherently restricting segmental mobility. Furthermore, the formation of a covalently crosslinked network at stoichiometric balance (r=1) maximizes crosslink density, which topologically constrains chain motion and drastically elevates the glass transition temperature relative to linear precursors. Decreasing Factors: Despite the aromatic content, the presence of flexible ether linkages within the DGEBA backbone and the methylene bridge in the DDM hardener introduces degrees of freedom that allow for some segmental relaxation, potentially limiting the maximum achievable Tg compared to fully rigid rod polymers. Additionally, the lack of specified thermal history introduces uncertainty regarding the degree of conversion; any incomplete curing would result in a lower crosslink density and increased free volume, depressing the Tg. Dominant Factor: The dominant factor governing the thermal behavior is the topological constraint imposed by the stoichiometric crosslinked network structure combined with the intrinsic rigidity of the aromatic components. While flexible spacers exist, the restriction of long-range chain motion due to the three-dimensional network architecture qualitatively overrides the flexibility of the individual linkages, establishing a high-Tg thermoset characteristic."
    }
  },
  {
    "doi": "10.1021/acs.macromol.2c01917",
    "title": "Eliminating the $\\pmb { I _ { \\mathbf { g } } } .$ ‑Confinement Effect in Polystyrene Films: Extraordinary Impact of a 2 mol % 2‑Ethylhexyl Acrylate Comonomer",
    "year": 2022,
    "chemical_composition": {
      "repeat_unit_psmiles": "[*]CC(c1ccccc1)[*]",
      "monomers": [
        {
          "name": "Styrene",
          "smiles": "C=Cc1ccccc1",
          "ratio_value": 100,
          "ratio_unit": "mol %"
        }
      ],
      "additives": [],
      "is_homopolymer": true
    },
    "processing_history": "15-nm-thick film supported on piranha-treated silicon wafers, prepared by spin coating from toluene solution, annealed at 140 °C under vacuum for 2 h. Tg determined by ellipsometry (M-2000D, JA, Woollam Co.) at cooling rate 2.0 °C/min using intersection method.",
    "hierarchical_structure": "Amorphous polystyrene, nanoconfined thin film.",
    "properties": {
      "Tg": {
        "value": [
          90
        ],
        "unit": "°C"
      }
    },
    "analysis_with_hierarchical_structure": {
      "descriptive_text": "The sample comprises an amorphous polystyrene homopolymer structured as a 15-nm-thick nanoconfined thin film supported on piranha-treated silicon wafers. Preparation involved spin coating from a toluene solution followed by annealing at 140 °C under vacuum for 2 hours to promote solvent evaporation and structural relaxation. The glass transition temperature was characterized via ellipsometry at a cooling rate of 2.0 °C/min using the intersection method.",
      "reasoning_analysis": "Increasing Factors: The bulky phenyl side groups attached to the polymer backbone introduce significant steric hindrance, restricting segmental rotation and intrinsically elevating the baseline Tg. Additionally, the thermal annealing process under vacuum ensures the removal of residual toluene, preventing solvent-induced plasticization that would otherwise decrease the Tg. Decreasing Factors: The nanoconfined hierarchical structure with a thickness of 15 nm introduces a high surface-to-volume ratio, where enhanced chain mobility at the free air-polymer interface tends to lower the average Tg. Moreover, the weak interfacial interaction between the hydrophobic polystyrene and the hydrophilic piranha-treated silicon substrate provides insufficient constraint to counteract the free surface effects. Dominant Factor: The nanoconfinement effect qualitatively dominates the final Tg behavior for this specific sample; despite the intrinsic rigidity of the polystyrene chains and the removal of plasticizers, the enhanced mobility associated with the free surface in the ultra-thin film geometry is expected to drive the Tg lower relative to the bulk material."
    },
    "analysis_without_hierarchical_structure": {
      "descriptive_text": "The sample comprises a polystyrene homopolymer configured as a 15-nm-thick film supported on piranha-treated silicon wafers. Preparation involved spin coating from a toluene solution followed by annealing at 140 °C under vacuum for 2 hours to ensure solvent removal and structural relaxation. The glass transition temperature was characterized via ellipsometry at a cooling rate of 2.0 °C/min using the intersection method.",
      "reasoning_analysis": "Increasing Factors: The intrinsic chemical composition features bulky phenyl side groups attached to the polymer backbone, which impose significant steric hindrance and restrict segmental rotation, establishing an inherently high baseline glass transition temperature. Furthermore, the processing history includes annealing at 140 °C under vacuum, which ensures the complete evaporation of the toluene casting solvent, thereby eliminating potential plasticization effects that would otherwise lower the Tg. Decreasing Factors: The physical geometry of the sample involves a 15-nm-thick film, which introduces significant nanoscale confinement effects. Specifically, the high surface-to-volume ratio enhances chain mobility at the free air-polymer interface, and the weak interaction between the hydrophobic polystyrene and the hydrophilic piranha-treated silicon substrate fails to sufficiently restrict segmental motion at the buried interface, collectively driving the Tg downward relative to bulk material. Dominant Factor: While the solvent removal during annealing stabilizes the Tg against plasticization, the geometric confinement and enhanced surface mobility inherent to the 15-nm thin film architecture qualitatively dominate the thermal behavior, typically resulting in a depressed glass transition temperature compared to the bulk polystyrene reference state."
    }
  },
  {
    "doi": "10.1103/PhysRevLett.102.075702",
    "title": "Nanoparticle Motion within Glassy Polymer Melts",
    "year": 2009,
    "chemical_composition": {
      "repeat_unit_psmiles": "[*]CC(C1=CC=CC=C1)[*]",
      "monomers": [
        {
          "name": "Styrene",
          "smiles": "C=CC1=CC=CC=C1",
          "ratio_value": null,
          "ratio_unit": null
        }
      ],
      "additives": [
        {
          "name": "Gold nanoparticles",
          "type": "filler",
          "amount_value": null,
          "amount_unit": null
        },
        {
          "name": "Toluene",
          "type": "plasticizer",
          "amount_value": 10,
          "amount_unit": "vol%"
        },
        {
          "name": "Thiol-terminated PS chains",
          "type": "stabilizer",
          "amount_value": null,
          "amount_unit": null
        }
      ],
      "is_homopolymer": true
    },
    "processing_history": "Polystyrene melt (Mw = 2000 g/mol) containing dispersed Au nanoparticles (0.04% or 0.1% vol%, radius 2 or 3 nm) functionalized with thiol-terminated PS chains. Toluene added (~10 vol%) as plasticizer to lower Tg. Tg value reported for the prepared system.",
    "hierarchical_structure": "Amorphous polystyrene melt. Dilute suspension of gold nanoparticles.",
    "properties": {
      "Tg": {
        "value": [
          1.9
        ],
        "unit": "°C"
      }
    },
    "analysis_with_hierarchical_structure": {
      "descriptive_text": "The material system comprises an amorphous polystyrene homopolymer matrix with a molecular weight (Mw) of 2,000 g/mol, processed as a melt containing a dilute suspension of gold nanoparticles. These nanoparticles, characterized by radii of 2 to 3 nm and volume fractions ranging from 0.04% to 0.1%, are surface-functionalized with thiol-terminated polystyrene chains to facilitate stabilization within the polymer host. Additionally, toluene was introduced at approximately 10 vol% to serve as a plasticizer, yielding a composite mixture wherein the glass transition temperature was subsequently measured.",
      "reasoning_analysis": "Increasing Factors: The incorporation of rigid gold nanoparticles introduces interfacial constraints that can restrict segmental mobility of the polymer chains in the immediate vicinity of the filler surface, theoretically contributing to a slight increase in Tg. The functionalization with thiol-terminated PS chains may further enhance interfacial adhesion, minimizing free volume at the interface compared to unfunctionalized fillers. Decreasing Factors: The most significant depressants are the low molecular weight of the polystyrene matrix (Mw = 2,000 g/mol) and the addition of toluene. According to the Fox-Flory relationship, the high concentration of chain ends in this oligomeric regime substantially increases free volume, lowering the Tg relative to high-molecular-weight counterparts. Furthermore, the intentional addition of 10 vol% toluene acts as a potent plasticizer, introducing small molecules that increase interchain spacing and facilitate segmental motion, drastically reducing the thermal transition temperature. Dominant Factor: While the rigid nanoparticles provide a marginal reinforcing effect on chain mobility, the combined influence of the oligomeric molecular weight and the substantial volume fraction of the toluene plasticizer overwhelmingly dominates the thermal behavior. Consequently, the system is expected to exhibit a Tg significantly lower than that of bulk, high-molecular-weight polystyrene, driven primarily by the plasticization effect and chain end free volume."
    },
    "analysis_without_hierarchical_structure": {
      "descriptive_text": "The material system comprises a polystyrene homopolymer matrix with a molecular weight of 2000 g/mol, incorporating dispersed gold nanoparticles with radii of 2 or 3 nm at volume fractions ranging from 0.04% to 0.1%. These nanoparticles were functionalized with thiol-terminated polystyrene chains to ensure stabilization within the melt. Additionally, toluene was introduced at approximately 10 vol% to act as a plasticizer, and the glass transition temperature was characterized for this specific nanocomposite formulation.",
      "reasoning_analysis": "Increasing Factors: The incorporation of rigid gold nanoparticles restricts polymer segmental mobility at the filler-matrix interface, which intrinsically tends to elevate the glass transition temperature. Additionally, the bulky phenyl side groups on the polystyrene backbone impose steric hindrance that limits chain rotation compared to flexible aliphatic polymers. Decreasing Factors: The low molecular weight of the polystyrene matrix (2000 g/mol) places the system in the oligomeric regime, where a high concentration of chain ends significantly increases free volume and depresses the Tg according to Fox-Flory behavior. Furthermore, the addition of 10 vol% toluene acts as a potent small-molecule plasticizer, which drastically increases free volume and facilitates chain mobility, leading to a substantial reduction in Tg. Dominant Factor: The profound Tg depression caused by the combination of the oligomeric molecular weight and the significant volume fraction of the toluene plasticizer overwhelmingly dominates the thermal behavior. While the nanoparticles offer a stiffening effect, their low volume fraction is insufficient to counteract the mobility enhancement provided by the solvent and the high chain end concentration."
    }
  },
  {
    "doi": "10.1103/PhysRevLett.102.075702",
    "title": "Nanoparticle Motion within Glassy Polymer Melts",
    "year": 2009,
    "chemical_composition": {
      "repeat_unit_psmiles": "[*]CC(C1=CC=CC=C1)[*]",
      "monomers": [
        {
          "name": "Styrene",
          "smiles": "C=CC1=CC=CC=C1",
          "ratio_value": null,
          "ratio_unit": null
        }
      ],
      "additives": [
        {
          "name": "Gold nanoparticles",
          "type": "filler",
          "amount_value": null,
          "amount_unit": null
        },
        {
          "name": "Toluene",
          "type": "plasticizer",
          "amount_value": 10,
          "amount_unit": "vol%"
        },
        {
          "name": "Thiol-terminated PS chains",
          "type": "stabilizer",
          "amount_value": null,
          "amount_unit": null
        }
      ],
      "is_homopolymer": true
    },
    "processing_history": "Polystyrene melt (Mw = 13000 g/mol) containing dispersed Au nanoparticles (0.04% or 0.1% vol%, radius 2 or 3 nm) functionalized with thiol-terminated PS chains. Toluene added (~10 vol%) as plasticizer to lower Tg. Tg value reported for the prepared system.",
    "hierarchical_structure": "Amorphous polystyrene melt. Dilute suspension of gold nanoparticles.",
    "properties": {
      "Tg": {
        "value": [
          18.9
        ],
        "unit": "°C"
      }
    },
    "analysis_with_hierarchical_structure": {
      "descriptive_text": "The sample comprises an amorphous polystyrene homopolymer melt with a molecular weight (Mw) of 13,000 g/mol, engineered as a dilute suspension containing gold nanoparticles with radii of 2 or 3 nm at volume fractions ranging from 0.04% to 0.1%. These nanoparticles are functionalized with thiol-terminated polystyrene chains to stabilize the dispersion within the matrix. During processing, toluene was introduced at approximately 10 vol% to act as a plasticizer, resulting in a composite system where the thermal transition properties were evaluated for the solvent-swollen matrix containing the dispersed metallic fillers.",
      "reasoning_analysis": "Increasing Factors: The intrinsic stiffness of the polystyrene backbone, arising from the bulky phenyl side groups which impose steric hindrance on backbone rotation, establishes a baseline resistance to segmental motion. Furthermore, the incorporation of rigid gold nanoparticles functionalized with thiol-terminated polystyrene chains introduces interfacial interactions that can restrict chain mobility in the vicinity of the filler surface, potentially creating a bound polymer layer with reduced dynamics that would otherwise elevate the Tg. Decreasing Factors: The addition of toluene at approximately 10 vol% acts as a potent plasticizer, significantly increasing the free volume within the system and facilitating chain mobility, which strongly depresses the Tg. Additionally, the relatively low molecular weight of the polystyrene matrix (13,000 g/mol) enhances the concentration of chain ends, contributing to excess free volume according to the Fox-Flory relationship, thereby further lowering the transition temperature. Dominant Factor: Despite the restrictive effects of the nanoparticle interfaces and the intrinsic rigidity of the styrene units, the substantial free volume introduction by the 10 vol% toluene plasticizer is the dominant factor. The explicit intent of the processing history to lower the Tg via solvent addition, combined with the low molecular weight of the matrix, qualitatively dictates a significant reduction in the glass transition temperature relative to neat, high-molecular-weight polystyrene."
    },
    "analysis_without_hierarchical_structure": {
      "descriptive_text": "The material is a polystyrene homopolymer matrix with a molecular weight of 13,000 g/mol containing dispersed gold nanoparticles. These nanoparticles, possessing radii of 2 or 3 nm, were introduced at volume fractions of 0.04% or 0.1% and were functionalized with thiol-terminated polystyrene chains to facilitate stabilization within the melt. Additionally, toluene was incorporated into the system at approximately 10 vol% to serve as a plasticizing agent, and the glass transition temperature was characterized for this resulting nanocomposite formulation.",
      "reasoning_analysis": "Increasing Factors: The incorporation of rigid gold nanoparticles creates interfacial regions where polymer segmental mobility is constrained due to interactions with the filler surface, potentially elevating the Tg. Additionally, the chemical structure of the polystyrene backbone, featuring bulky phenyl side groups, intrinsically restricts bond rotation and contributes to a higher baseline glass transition temperature. Decreasing Factors: The relatively low molecular weight of 13,000 g/mol results in a higher concentration of chain ends, which increases free volume and depresses the Tg according to Fox-Flory relationships. More critically, the addition of toluene at approximately 10 vol% acts as a potent small-molecule plasticizer that significantly enhances fractional free volume and lubricates chain movement, strongly driving the Tg downward. Dominant Factor: Although the nanofillers impose some restrictions on chain dynamics, their low volume fraction limits their overall influence. Therefore, the substantial plasticization effect from the 10 vol% toluene content, compounded by the low molecular weight of the polymer matrix, qualitatively dominates the system's behavior, leading to a net reduction in Tg relative to a high molecular weight, neat polystyrene standard."
    }
  },
  {
    "doi": "10.1021/acs.macromol.2c01917",
    "title": "Eliminating the $\\pmb { I _ { \\mathbf { g } } } .$ ‑Confinement Effect in Polystyrene Films: Extraordinary Impact of a 2 mol % 2‑Ethylhexyl Acrylate Comonomer",
    "year": 2022,
    "chemical_composition": {
      "repeat_unit_psmiles": null,
      "monomers": [
        {
          "name": "Styrene",
          "smiles": "C=Cc1ccccc1",
          "ratio_value": 98,
          "ratio_unit": "mol %"
        },
        {
          "name": "n-butyl acrylate",
          "smiles": "C=CC(=O)OCCCC",
          "ratio_value": 2,
          "ratio_unit": "mol %"
        }
      ],
      "additives": [],
      "is_homopolymer": false
    },
    "processing_history": "Bulk film (372 nm) prepared by spin coating from toluene solution, annealed at 140 °C under vacuum for 2 h. Tg determined by ellipsometry (M-2000D, JA, Woollam Co.) at cooling rate 2.0 °C/min using intersection method.",
    "hierarchical_structure": "Amorphous random copolymer, bulk film.",
    "properties": {
      "Tg": {
        "value": [
          95
        ],
        "unit": "°C"
      }
    },
    "analysis_with_hierarchical_structure": {
      "descriptive_text": "The sample is an amorphous random copolymer composed primarily of styrene (98 mol %) with a minor fraction of n-butyl acrylate (2 mol %). It was processed into a 372 nm film via spin coating from a toluene solution, followed by thermal annealing at 140 °C under vacuum for 2 hours. The glass transition temperature was characterized by ellipsometry at a cooling rate of 2.0 °C/min using the intersection method.",
      "reasoning_analysis": "Increasing Factors: The high molar fraction of styrene introduces bulky phenyl side groups that impose significant steric hindrance on backbone rotation, inherently raising the energy barrier for segmental motion. Furthermore, the thermal annealing at 140 °C under vacuum facilitates the removal of residual toluene solvent from the spin-coating process; eliminating this potential plasticizer prevents an artificial depression of the glass transition temperature. Decreasing Factors: The incorporation of n-butyl acrylate, even at a low molar fraction, introduces flexible butyl side chains that increase free volume and chain mobility relative to a pure polystyrene homopolymer, acting as an internal plasticizer. Additionally, the characterization of a 372 nm supported film via ellipsometry may introduce free surface effects where enhanced mobility at the air-polymer interface qualitatively lowers the measured Tg compared to infinite bulk materials. Dominant Factor: The intrinsic rigidity of the polystyrene backbone driven by the 98 mol % styrene content is the dominant factor establishing a high Tg baseline; however, the presence of the n-butyl acrylate comonomer qualitatively shifts the transition to a lower temperature relative to pure polystyrene, while the rigorous annealing protocol ensures the measured value reflects the intrinsic copolymer thermodynamics rather than processing-induced solvent artifacts."
    },
    "analysis_without_hierarchical_structure": {
      "descriptive_text": "The sample consists of a statistical copolymer composed primarily of styrene (98 mol %) with a minor fraction of n-butyl acrylate (2 mol %). A bulk film with a thickness of 372 nm was fabricated by spin coating from a toluene solution, followed by thermal annealing at 140 °C under vacuum for 2 hours to remove residual solvent and relax internal stresses. The glass transition temperature was subsequently characterized using ellipsometry at a cooling rate of 2.0 °C/min, utilizing the intersection method to identify the transition point.",
      "reasoning_analysis": "Increasing Factors: The high molar fraction of styrene (98 mol %) introduces substantial steric hindrance due to the bulky phenyl side groups, significantly restricting backbone segmental mobility and establishing a high intrinsic baseline for the glass transition. Furthermore, the processing history involves annealing at 140 °C under vacuum, a temperature likely exceeding the material's Tg, which facilitates the removal of residual toluene solvent and promotes physical aging; this reduction in free volume and elimination of external plasticizers serves to maintain or elevate the observed Tg relative to a non-annealed, solvent-cast state. Decreasing Factors: The incorporation of n-butyl acrylate (2 mol %) introduces flexible alkyl side chains and a more compliant backbone structure compared to polystyrene, acting as an internal plasticizer that increases free volume and lowers the cohesive energy density, thereby driving the Tg downward relative to pure polystyrene. Additionally, while the film thickness of 372 nm is relatively substantial, free surface effects in spin-coated films can sometimes enhance segmental mobility near the air-polymer interface, potentially contributing to a slight depression in the measured Tg compared to bulk macroscopic samples. Dominant Factor: The intrinsic chain stiffness conferred by the overwhelming majority of styrene units qualitatively dominates the thermal behavior, setting a high Tg baseline; however, the specific processing history of vacuum annealing is the critical determinant that ensures the measured Tg reflects the intrinsic copolymer properties rather than being suppressed by residual solvent plasticization, making the compositional rigidity the primary driver while the thermal treatment secures the upper bound of the transition temperature."
    }
  },
  {
    "doi": null,
    "title": "Interfacial and dielectric behavior of polymer nano-composites: Effects of chain stiffness and cohesive energy density",
    "year": 2018,
    "chemical_composition": {
      "repeat_unit_psmiles": null,
      "monomers": [
        {
          "name": "Ethylene",
          "smiles": "C=C",
          "ratio_value": null,
          "ratio_unit": null
        },
        {
          "name": "Propylene",
          "smiles": "CC=C",
          "ratio_value": null,
          "ratio_unit": null
        }
      ],
      "additives": [
        {
          "name": "Titania",
          "type": "filler",
          "amount_value": 5,
          "amount_unit": "vol.%"
        }
      ],
      "is_homopolymer": false
    },
    "processing_history": "EPR dissolved in toluene, titania sonicated in toluene 15 min, mixed, mechanical shear 1600 rpm 4h, cast on Teflon, dried 100°C 12h, vacuum dried around Tg 5h, hot pressed at 50°C at 350 bar. Tg measured by DMTA (Triton Technology TRITEC 2000), single cantilever bending, 0.2% strain, 1 Hz frequency, 5 °C/min heating rate.",
    "hierarchical_structure": "Nano-composite with dispersed titania particles (average size below 100 nm).",
    "properties": {
      "Tg": {
        "value": [
          -35.8
        ],
        "unit": "°C"
      }
    },
    "analysis_with_hierarchical_structure": {
      "descriptive_text": "The sample comprises an ethylene-propylene copolymer (EPR) matrix reinforced with 5 vol.% titania filler to form a nano-composite structure featuring dispersed titania particles with an average size below 100 nm. Preparation involved dissolving the EPR in toluene and sonicated mixing with titania, followed by high-shear mechanical mixing at 1600 rpm for 4 hours. The mixture was cast on Teflon, thermally dried at 100°C for 12 hours, vacuum dried near the glass transition temperature for 5 hours, and finally hot pressed at 50°C under 350 bar pressure. The viscoelastic properties were characterized using dynamic mechanical thermal analysis (DMTA) in single cantilever bending mode at 1 Hz frequency with a heating rate of 5 °C/min.",
      "reasoning_analysis": "Increasing Factors: The incorporation of rigid titania nanoparticles creates a large interfacial area within the polymer matrix, where segmental chain mobility is restricted due to polymer-filler interactions, thereby driving the Tg higher. Additionally, the hot pressing step performed at 350 bar reduces the free volume within the bulk material, further limiting chain mobility and contributing to an elevated Tg. Decreasing Factors: The ethylene-propylene copolymer backbone possesses high chain flexibility with low rotational energy barriers, intrinsically establishing a low baseline Tg compared to stiffer polymers. Although extensive drying was performed, any residual toluene solvent remaining within the matrix would act as a plasticizer, increasing free volume and depressing the Tg. Dominant Factor: While the high-pressure processing and nano-filler interactions impose restrictions on chain motion, the inherent flexibility of the ethylene-propylene backbone qualitatively dominates the final Tg behavior, maintaining the transition in a low-temperature regime characteristic of elastomeric materials, though the nano-composite structure likely broadens or slightly shifts this transition relative to the neat polymer."
    },
    "analysis_without_hierarchical_structure": {
      "descriptive_text": "The sample comprises an ethylene-propylene rubber (EPR) copolymer composite reinforced with 5 vol.% titania filler. The material was prepared via a solution casting method where the EPR was dissolved in toluene and mixed with titania powder that had been previously sonicated in toluene for 15 minutes. The mixture underwent mechanical shear mixing at 1600 rpm for 4 hours before being cast onto a Teflon substrate. Subsequent processing involved drying at 100°C for 12 hours, followed by vacuum drying near the glass transition temperature for 5 hours to ensure solvent removal, and finally hot pressing at 50°C under 350 bar pressure. The glass transition temperature was characterized using dynamic mechanical thermal analysis (DMTA) in single cantilever bending mode at a frequency of 1 Hz and a heating rate of 5 °C/min.",
      "reasoning_analysis": "Increasing Factors: The incorporation of 5 vol.% rigid titania filler introduces polymer-filler interfaces that restrict segmental chain mobility through confinement effects, thereby driving the Tg upward. Additionally, the hot pressing step at 350 bar likely reduces the free volume within the matrix through densification, and the use of DMTA at 1 Hz frequency inherently shifts the observed transition to higher temperatures compared to lower frequency or quasi-static methods due to the viscoelastic relaxation timescale. Decreasing Factors: The fundamental chemical architecture of the ethylene-propylene copolymer features a saturated hydrocarbon backbone with low rotational energy barriers and a lack of bulky polar side groups, which maximizes chain flexibility and intrinsically favors a low Tg. Furthermore, while the drying protocol was rigorous, any potential incomplete removal of the toluene solvent during the casting process could act as a plasticizer, increasing free volume and depressing the Tg. Dominant Factor: The intrinsic flexibility of the saturated hydrocarbon backbone establishes the fundamental low-temperature baseline for the glass transition and remains the primary determinant of the material's elastomeric nature; however, the rigid filler confinement and the high-frequency DMTA measurement protocol qualitatively dominate the specific deviation, driving the measured transition temperature higher than what would be observed for the neat polymer under quasi-static conditions."
    }
  },
  {
    "doi": "10.1021/acs.macromol.2c01917",
    "title": "Eliminating the $\\pmb { I _ { \\mathbf { g } } } .$ ‑Confinement Effect in Polystyrene Films: Extraordinary Impact of a 2 mol % 2‑Ethylhexyl Acrylate Comonomer",
    "year": 2022,
    "chemical_composition": {
      "repeat_unit_psmiles": null,
      "monomers": [
        {
          "name": "Styrene",
          "smiles": "C=Cc1ccccc1",
          "ratio_value": 98,
          "ratio_unit": "mol %"
        },
        {
          "name": "n-butyl acrylate",
          "smiles": "C=CC(=O)OCCCC",
          "ratio_value": 2,
          "ratio_unit": "mol %"
        }
      ],
      "additives": [],
      "is_homopolymer": false
    },
    "processing_history": "15-nm-thick film supported on piranha-treated silicon wafers, prepared by spin coating from toluene solution, annealed at 140 °C under vacuum for 2 h. Tg determined by ellipsometry (M-2000D, JA, Woollam Co.) at cooling rate 2.0 °C/min using intersection method.",
    "hierarchical_structure": "Amorphous random copolymer, nanoconfined thin film.",
    "properties": {
      "Tg": {
        "value": [
          89
        ],
        "unit": "°C"
      }
    },
    "analysis_with_hierarchical_structure": {
      "descriptive_text": "The sample comprises an amorphous random copolymer consisting of 98 mol % styrene and 2 mol % n-butyl acrylate. This material was fabricated as a 15-nm-thick nanoconfined thin film supported on piranha-treated silicon wafers. Preparation involved spin coating from a toluene solution followed by thermal annealing at 140 °C under vacuum for 2 hours to promote solvent evaporation and structural relaxation. The glass transition temperature was characterized via ellipsometry at a cooling rate of 2.0 °C/min using the intersection method.",
      "reasoning_analysis": "Increasing Factors: The high molar fraction of styrene units introduces bulky phenyl side groups that impose steric hindrance on backbone rotation, establishing a rigid baseline for segmental mobility. Additionally, the support on piranha-treated silicon wafers creates a solid interface that may restrict chain dynamics near the substrate surface, while the thermal annealing process minimizes residual solvent content that would otherwise plasticize the matrix. Decreasing Factors: The incorporation of n-butyl acrylate comonomers introduces flexible butyl side chains that act as an internal plasticizer, reducing the overall cohesive energy density compared to pure polystyrene. More significantly, the hierarchical structure defines the material as a 15-nm nanoconfined thin film, where enhanced segmental mobility at the free air-polymer interface typically leads to a substantial depression of the glass transition temperature relative to bulk counterparts. Dominant Factor: While the styrene content and substrate interface provide rigidifying influences, the extreme nanoconfinement thickness of 15 nm likely serves as the dominant factor, where free surface effects overwhelm substrate restrictions to qualitatively lower the Tg, further compounded by the internal plasticization effect of the n-butyl acrylate units."
    },
    "analysis_without_hierarchical_structure": {
      "descriptive_text": "The sample is a copolymer composed primarily of styrene (98 mol %) with a minor fraction of n-butyl acrylate (2 mol %). It was processed into a 15-nm-thick film supported on piranha-treated silicon wafers via spin coating from a toluene solution, followed by annealing at 140 °C under vacuum for 2 hours. The glass transition temperature was determined by ellipsometry at a cooling rate of 2.0 °C/min using the intersection method.",
      "reasoning_analysis": "Increasing Factors: The inherent chemical composition is dominated by styrene units, where the bulky phenyl side groups impose significant steric hindrance on backbone rotation, intrinsically establishing a high baseline glass transition temperature. Additionally, the processing history involves support on piranha-treated silicon wafers, which possess high surface energy; these substrate interactions can restrict segmental mobility at the buried polymer-substrate interface, potentially counteracting free surface effects and contributing to a higher Tg relative to a free-standing film. Decreasing Factors: The incorporation of n-butyl acrylate (2 mol %) introduces flexible butyl side chains that act as an internal plasticizer, increasing free volume and lowering the cohesive energy density compared to pure polystyrene. Furthermore, the 15-nm film thickness places the sample in a confined geometry where enhanced mobility at the air-polymer free surface typically leads to a depression of the glass transition temperature relative to the bulk material. Dominant Factor: The high molar fraction of styrene (98 mol %) is the dominant factor governing the final Tg behavior, as the intrinsic rigidity of the styrene-rich backbone sets the fundamental thermal transition regime; while the n-butyl acrylate comonomer and thin film confinement introduce qualitative downward shifts, they act as perturbations on the high-Tg baseline established by the primary chemical structure."
    }
  },
  {
    "doi": null,
    "title": "Compositional variation of the glass transition and the associated dielectric relaxation in copolymers of vinylidene fluoride and trifluoroethylene",
    "year": null,
    "chemical_composition": {
      "repeat_unit_psmiles": "[*]CC(F)(F)[*]",
      "monomers": [
        {
          "name": "Vinylidene Fluoride",
          "smiles": "C=C(F)F",
          "ratio_value": null,
          "ratio_unit": null
        }
      ],
      "additives": [],
      "is_homopolymer": true
    },
    "processing_history": "PVDF films 30-50 μm thick supplied by Solvay & Co, unstretched, α crystalline form. Tg measured by DSC (Perkin-Elmer DSC7) at 20 °C/min heating rate in dry helium, temperature range -80 to +100 °C, Tg defined at midpoint of Cp jump.",
    "hierarchical_structure": "Semicrystalline morphology, α crystalline form.",
    "properties": {
      "Tg": {
        "value": [
          -42
        ],
        "unit": "°C"
      }
    },
    "analysis_with_hierarchical_structure": {
      "descriptive_text": "The sample consists of a poly(vinylidene fluoride) (PVDF) homopolymer supplied by Solvay & Co. in the form of unstretched films with a thickness ranging from 30 to 50 μm. The material exhibits a semicrystalline morphology characterized by the α crystalline form. Thermal analysis was conducted using differential scanning calorimetry (Perkin-Elmer DSC7) under a dry helium atmosphere with a heating rate of 20 °C/min over a temperature range of -80 to +100 °C, where the glass transition temperature was defined at the midpoint of the specific heat capacity jump.",
      "reasoning_analysis": "Increasing Factors: The presence of highly electronegative fluorine atoms along the polymer backbone creates strong intermolecular dipole-dipole interactions, which significantly restrict segmental mobility and drive the Tg upward. Additionally, the semicrystalline morphology with α-form crystallites imposes physical constraints on the amorphous chains through tie molecules and the rigid amorphous fraction, further limiting mobility. The relatively fast DSC heating rate of 20 °C/min also kinetically shifts the observed transition to higher temperatures compared to slower scanning rates. Decreasing Factors: Despite the fluorine substituents, the polymer backbone lacks bulky aromatic side groups, retaining a degree of flexibility inherent to vinyl polymers that allows for segmental motion at lower temperatures compared to rigid-chain polymers. Furthermore, the unstretched processing history implies no mechanical orientation was applied to lock the amorphous chains into a highly constrained state, which might otherwise elevate the transition temperature. Dominant Factor: The strong dipole-dipole interactions inherent to the vinylidene fluoride repeat unit combined with the topological constraints imposed by the semicrystalline α-phase morphology qualitatively dominate the thermal behavior, establishing a Tg characteristic of fluoropolymers, while the specific measured value is modulated by the kinetic conditions of the thermal analysis."
    },
    "analysis_without_hierarchical_structure": {
      "descriptive_text": "The sample consists of a polyvinylidene fluoride (PVDF) homopolymer supplied by Solvay & Co in the form of unstretched films with a thickness ranging from 30 to 50 μm. The material exhibits the α crystalline form. The glass transition temperature was characterized using differential scanning calorimetry (DSC) with a Perkin-Elmer DSC7 instrument, employing a heating rate of 20 °C/min under a dry helium atmosphere across a temperature range of -80 to +100 °C, with the Tg defined at the midpoint of the specific heat capacity jump.",
