Repository: hhtrick/HHT-code

# HHT training framework

This directory contains model training, embedding precomputation, inference, article-level baselines and the curated datasets. All commands below assume that the working directory is `train_code/`.

## 3. Datasets and fixed partitions

Each main dataset is a JSON array at `dataset/{property}/{property}.json`. Entries contain source metadata, `chemical_composition`, `processing_history`, `hierarchical_structure`, `properties`, and two generated-analysis objects. Targets are stored as `properties[property]["value"]`; source metadata and target values are not predictive input fields.

| Property | Train | Validation | Test | Total |
|---|---:|---:|---:|---:|

File: train_code/dataset/Tg/Tg.json (part 14 of 235)
[
      "reasoning_analysis": "Increasing Factors: The presence of highly electronegative fluorine atoms in the vinylidene fluoride repeat unit creates strong dipole-dipole interactions between polymer chains, which restricts segmental mobility and intrinsically elevates the Tg relative to non-polar polyolefins. Additionally, the processing history specifies a DSC heating rate of 20 °C/min; this relatively high heating rate kinetically delays the relaxation processes, causing the observed Tg to shift to higher temperatures. The presence of the α crystalline form also imposes physical constraints on the amorphous regions, potentially limiting chain mobility at the crystal-amorphous interface. Decreasing Factors: The polymer backbone consists of simple methylene and difluoromethylene groups without bulky side chains, allowing for significant rotational freedom and chain flexibility that inherently lowers the Tg. Furthermore, the absence of additives such as plasticizers or the lack of specific solvent casting residues means there are no extrinsic free-volume enhancers to depress the transition temperature. Dominant Factor: The intrinsic chemical architecture of the polyvinylidene fluoride backbone is the dominant factor establishing the fundamental baseline for the glass transition behavior; however, the semi-crystalline nature (α form) and the high heating rate during characterization act as significant secondary modifiers that constrain the amorphous phase and kinetically shift the observed transition, respectively."
    }
  },
  {
    "doi": "10.1021/acs.macromol.2c01917",
    "title": "Eliminating the $\\pmb { I _ { \\mathbf { g } } } .$ ‑Confinement Effect in Polystyrene Films: Extraordinary Impact of a 2 mol % 2‑Ethylhexyl Acrylate Comonomer",
    "year": 2022,
    "chemical_composition": {
      "repeat_unit_psmiles": null,
      "monomers": [
        {
          "name": "Styrene",
          "smiles": "C=Cc1ccccc1",
          "ratio_value": 95,
          "ratio_unit": "mol %"
        },
        {
          "name": "n-butyl acrylate",
          "smiles": "C=CC(=O)OCCCC",
          "ratio_value": 5,
          "ratio_unit": "mol %"
        }
      ],
      "additives": [],
      "is_homopolymer": false
    },
    "processing_history": "Bulk film (850 nm) prepared by spin coating from toluene solution, annealed at 140 °C under vacuum for 2 h. Tg determined by ellipsometry (M-2000D, JA, Woollam Co.) at cooling rate 2.0 °C/min using intersection method.",
    "hierarchical_structure": "Amorphous random copolymer, bulk film.",
    "properties": {
      "Tg": {
        "value": [
          89
        ],
        "unit": "°C"
      }
    },
    "analysis_with_hierarchical_structure": {
      "descriptive_text": "The sample is an amorphous random copolymer composed of 95 mol % styrene and 5 mol % n-butyl acrylate, processed into an 850 nm bulk film. The material was prepared by spin coating from a toluene solution, followed by thermal annealing at 140 °C under vacuum for 2 hours to ensure solvent removal and structural relaxation. The glass transition temperature was characterized by ellipsometry at a cooling rate of 2.0 °C/min using the intersection method.",
      "reasoning_analysis": "Increasing Factors: The high molar fraction of styrene introduces bulky phenyl side groups that impose significant steric hindrance on backbone rotation, establishing a rigid chain architecture that inherently elevates the glass transition temperature. Additionally, the thermal annealing above the expected transition temperature under vacuum promotes physical aging and densification by reducing excess free volume trapped during spin coating, which stabilizes the structure against relaxation effects that might otherwise lower the observed Tg. The film thickness of 850 nm ensures bulk-like behavior, avoiding the significant Tg depression associated with nanoconfinement in ultra-thin films. Decreasing Factors: The incorporation of n-butyl acrylate introduces flexible butyl side chains that increase free volume and segmental mobility, acting as an internal plasticizer that lowers the Tg relative to pure polystyrene. Although vacuum annealing was employed, the initial processing via spin coating from toluene carries a inherent risk of residual solvent retention, which would act as an external plasticizer and depress the Tg if not fully removed. Furthermore, the random copolymer sequence disrupts packing efficiency compared to a homopolymer, potentially enhancing local chain mobility. Dominant Factor: The intrinsic rigidity of the styrene-rich backbone establishes the primary thermal behavior and high baseline Tg; however, the presence of the low-Tg n-butyl acrylate comonomer is the dominant compositional factor qualitatively shifting the Tg downward relative to pure polystyrene. The extensive vacuum annealing likely mitigates solvent effects, making the compositional influence of the acrylate comonomer the defining characteristic of the final thermal transition."
    },
    "analysis_without_hierarchical_structure": {
      "descriptive_text": "The sample consists of a statistical copolymer composed primarily of styrene (95 mol %) with a minor fraction of n-butyl acrylate (5 mol %). An 850 nm bulk film was fabricated via spin coating from a toluene solution, followed by thermal annealing at 140 °C under vacuum for 2 hours to ensure solvent removal and structural relaxation. The glass transition temperature was subsequently characterized using ellipsometry (M-2000D, JA, Woollam Co.) at a cooling rate of 2.0 °C/min, utilizing the intersection method to identify the transition point.",
      "reasoning_analysis": "Increasing Factors: The high molar fraction of styrene units introduces bulky phenyl side groups that impose significant steric hindrance on backbone rotation, inherently raising the rigidity and Tg. Furthermore, the processing history includes vacuum annealing at 140 °C, which facilitates the removal of residual toluene solvent and promotes physical aging, thereby reducing free volume and preventing artificial Tg depression. Decreasing Factors: The incorporation of 5 mol % n-butyl acrylate introduces flexible butyl side chains that act as an internal plasticizer, increasing segmental mobility and lowering the Tg relative to pure polystyrene. Additionally, the thin film geometry (850 nm) may introduce free surface effects where enhanced chain mobility at the air-polymer interface could slightly depress the measured transition temperature compared to bulk monoliths. Dominant Factor: The intrinsic chemical composition, specifically the 95 mol % styrene content, qualitatively dominates the final Tg behavior by establishing a high stiffness baseline that overshadows the modest plasticizing effect of the n-butyl acrylate comonomer, while the rigorous vacuum annealing ensures the measured value reflects this intrinsic copolymer property rather than processing-induced solvent plasticization."
    }
  },
  {
    "doi": null,
    "title": "Considering Viscoelastic Micromechanics for the Reinforcement of Graphene Polymer Nanocomposites",
    "year": 2012,
    "chemical_composition": {
      "repeat_unit_psmiles": "[*]CC(C)(C(=O)OCC)[*]",
      "monomers": [
        {
          "name": "Ethyl methacrylate",
          "smiles": "CCOC(=O)C(=C)C",
          "ratio_value": null,
          "ratio_unit": null
        }
      ],
      "additives": [],
      "is_homopolymer": true
    },
    "processing_history": "PEMA (Mw = 515 kg/mol) purchased from Sigma-Aldrich. Samples prepared through compression molding using a hot-press at 453 K. Tg measured by TA Q20 differential scanning calorimeter (DSC) by heating at 10 K/min after cooling at 10 K/min.",
    "hierarchical_structure": "Amorphous polymer.",
    "properties": {
      "Tg": {
        "value": [
          64.2
        ],
        "unit": "°C"
      }
    },
    "analysis_with_hierarchical_structure": {
      "descriptive_text": "The sample comprises an amorphous poly(ethyl methacrylate) homopolymer with a weight-average molecular weight (Mw) of 515 kg/mol. Commercially sourced, the material was processed into specimens via compression molding using a hot-press at 453 K. The glass transition temperature was characterized using a TA Q20 differential scanning calorimeter, employing a heating rate of 10 K/min following a controlled cooling cycle at the same rate.",
      "reasoning_analysis": "Increasing Factors: The alpha-methyl substitution on the methacrylate backbone imposes steric hindrance that restricts main-chain segmental mobility, inherently driving the Tg higher compared to non-substituted acrylates. Additionally, the high molecular weight (515 kg/mol) significantly reduces the fraction of chain ends, minimizing excess free volume contributions as described by the Fox-Flory equation, thereby sustaining the Tg at its asymptotic maximum. Decreasing Factors: The ethyl ester side chain introduces greater flexibility and free volume compared to shorter methyl ester analogues, acting as an internal plasticizer that facilitates segmental motion and lowers the Tg relative to poly(methyl methacrylate). Furthermore, the thermal processing involving heating to 453 K erases prior thermal history, and the moderate cooling rate of 10 K/min allows for structural relaxation towards equilibrium, avoiding the elevation in apparent Tg associated with rapid quenching. Dominant Factor: The chemical architecture, defined by the interplay between the rigid methacrylate backbone and the flexible ethyl side group, qualitatively dominates the final Tg behavior. While the high molecular weight ensures the absence of chain-end depression, the specific steric and free volume characteristics of the ethyl methacrylate repeat unit establish the fundamental thermal transition range."
    },
    "analysis_without_hierarchical_structure": {
      "descriptive_text": "The sample comprises a poly(ethyl methacrylate) homopolymer with a molecular weight of 515 kg/mol obtained from Sigma-Aldrich. Specimens were fabricated via compression molding using a hot-press at 453 K, ensuring a homogeneous melt state prior to solidification. Thermal analysis was conducted using a TA Q20 differential scanning calorimeter, measuring the glass transition during a heating ramp at 10 K/min subsequent to a cooling cycle at 10 K/min.",
      "reasoning_analysis": "Increasing Factors: The substantial molecular weight of 515 kg/mol minimizes the fraction of chain ends, thereby reducing excess free volume and elevating the Tg toward the high-molecular-weight plateau as described by the Fox-Flory equation. Additionally, the alpha-methyl substitution on the polymer backbone introduces steric hindrance that restricts segmental rotation, inherently raising the transition temperature compared to non-substituted acrylates. The compression molding at 453 K ensures complete chain entanglement and density maximization upon cooling, supporting a robust network structure. Decreasing Factors: The ethyl ester side chain introduces greater internal free volume and conformational flexibility compared to shorter methyl ester analogues, facilitating segmental motion and depressing the Tg relative to poly(methyl methacrylate). The standardized cooling rate of 10 K/min during characterization allows for structural relaxation that may yield a lower observed Tg compared to quenched samples with frozen-in free volume. Dominant Factor: The high molecular weight ensures the material exhibits its intrinsic bulk properties, making the chemical architecture the primary determinant; specifically, the backbone rigidity provided by the methacrylate structure dominates the thermal behavior, establishing a stable Tg baseline that is modulated but not overridden by the flexibility of the ethyl side groups."
    }
  },
  {
    "doi": null,
    "title": "Interfacial and dielectric behavior of polymer nano-composites: Effects of chain stiffness and cohesive energy density",
    "year": 2018,
    "chemical_composition": {
      "repeat_unit_psmiles": null,
      "monomers": [
        {
          "name": "Ethylene",
          "smiles": "C=C",
          "ratio_value": null,
          "ratio_unit": null
        },
        {
          "name": "Propylene",
          "smiles": "CC=C",
          "ratio_value": null,
          "ratio_unit": null
        }
      ],
      "additives": [
        {
          "name": "Titania",
          "type": "filler",
          "amount_value": 8,
          "amount_unit": "vol.%"
        }
      ],
      "is_homopolymer": false
    },
    "processing_history": "EPR dissolved in toluene, titania sonicated in toluene 15 min, mixed, mechanical shear 1600 rpm 4h, cast on Teflon, dried 100°C 12h, vacuum dried around Tg 5h, hot pressed at 50°C at 350 bar. Tg measured by DMTA (Triton Technology TRITEC 2000), single cantilever bending, 0.2% strain, 1 Hz frequency, 5 °C/min heating rate.",
    "hierarchical_structure": "Nano-composite with dispersed titania particles (average size below 100 nm).",
    "properties": {
      "Tg": {
        "value": [
          -35.2
        ],
        "unit": "°C"
      }
    },
    "analysis_with_hierarchical_structure": {
      "descriptive_text": "The sample comprises an ethylene-propylene copolymer matrix reinforced with 8 vol.% titania filler, forming a nano-composite with dispersed titania particles averaging below 100 nm in size. Preparation involved dissolving the copolymer in toluene and sonicating the titania in the same solvent for 15 minutes, followed by mixing under mechanical shear at 1600 rpm for 4 hours. The mixture was cast on Teflon, dried at 100°C for 12 hours, vacuum dried around the glass transition temperature for 5 hours, and finally hot pressed at 50°C under 350 bar pressure. Thermomechanical characterization was performed using dynamic mechanical thermal analysis (DMTA) in single cantilever bending mode at 1 Hz frequency with 0.2% strain and a heating rate of 5 °C/min.",
      "reasoning_analysis": "Increasing Factors: The incorporation of rigid titania nanoparticles creates a high surface-area-to-volume ratio interface that restricts the segmental mobility of the adjacent polymer chains, inherently driving the Tg upward. Additionally, the use of DMTA at 1 Hz frequency probes molecular relaxations at a shorter timescale compared to standard calorimetry, kinetically shifting the observed transition to higher temperatures. The vacuum drying process around the Tg may also induce physical aging or densification, further restricting free volume. Decreasing Factors: The ethylene-propylene backbone consists of flexible aliphatic chains with low rotational barriers, establishing an intrinsically low baseline Tg characteristic of elastomeric materials. Furthermore, the solution processing route involving toluene carries a risk of residual solvent entrapment despite drying, which would act as a plasticizer to increase free volume and depress the Tg. Dominant Factor: While the nano-filler interfacial constraints and measurement frequency contribute to an elevation of the transition temperature, the fundamental chain flexibility of the saturated hydrocarbon copolymer backbone remains the dominant factor determining the low absolute magnitude of the Tg, with the nanocomposite structure serving to qualitatively elevate this baseline relative to the neat polymer."
    },
    "analysis_without_hierarchical_structure": {
      "descriptive_text": "The sample comprises an ethylene-propylene copolymer reinforced with 8 vol.% titania filler. The composite was prepared by dissolving the polymer in toluene and sonication of the titania in the same solvent for 15 minutes, followed by mixing and mechanical shear at 1600 rpm for 4 hours. The mixture was cast on Teflon, dried at 100°C for 12 hours, vacuum dried around the glass transition temperature for 5 hours, and finally hot pressed at 50°C under 350 bar. Characterization was performed via DMTA using single cantilever bending at 0.2% strain, 1 Hz frequency, and a 5 °C/min heating rate.",
      "reasoning_analysis": "Increasing Factors: The incorporation of 8 vol.% rigid titania filler restricts polymer chain segmental mobility through interfacial interactions, inherently driving the Tg higher. Additionally, the extensive mechanical shear mixing and sonication promote uniform filler dispersion, maximizing the interfacial area available for constraint, while the rigorous thermal and vacuum drying protocol minimizes residual toluene content, preventing solvent-induced plasticization. Decreasing Factors: The presence of ethylene monomers within the copolymer backbone introduces greater chain flexibility and free volume compared to a polypropylene homopolymer, which qualitatively acts to depress the transition temperature. Furthermore, the solution casting method prior to hot pressing can initially introduce excess free volume compared to bulk polymerization, though this is partially mitigated by the subsequent high-pressure hot pressing. Dominant Factor: The intrinsic chemical architecture of the ethylene-propylene backbone fundamentally establishes the baseline segmental mobility and low-temperature transition regime; however, within the context of the composite system, the restriction of chain dynamics imposed by the well-dispersed rigid titania filler represents the most significant qualitative modification shifting the Tg relative to the neat polymer matrix."
    }
  },
  {
    "doi": "10.1021/acs.macromol.2c01917",
    "title": "Eliminating the $\\pmb { I _ { \\mathbf { g } } } .$ ‑Confinement Effect in Polystyrene Films: Extraordinary Impact of a 2 mol % 2‑Ethylhexyl Acrylate Comonomer",
    "year": 2022,
    "chemical_composition": {
      "repeat_unit_psmiles": null,
      "monomers": [
        {
          "name": "Styrene",
          "smiles": "C=Cc1ccccc1",
          "ratio_value": 59,
          "ratio_unit": "mol %"
        },
        {
          "name": "n-butyl acrylate",
          "smiles": "C=CC(=O)OCCCC",
          "ratio_value": 41,
          "ratio_unit": "mol %"
        }
      ],
      "additives": [],
      "is_homopolymer": false
    },
    "processing_history": "Bulk film (350 nm) prepared by spin coating from toluene solution, annealed at 140 °C under vacuum for 2 h. Tg determined by ellipsometry (M-2000D, JA, Woollam Co.) at cooling rate 2.0 °C/min using intersection method.",
    "hierarchical_structure": "Amorphous random copolymer, bulk film.",
    "properties": {
      "Tg": {
        "value": [
          22
        ],
        "unit": "°C"
      }
    },
    "analysis_with_hierarchical_structure": {
      "descriptive_text": "The material system is an amorphous random copolymer comprising styrene (59 mol %) and n-butyl acrylate (41 mol %). Processed as a 350 nm bulk film, the sample was prepared by spin coating from a toluene solution and subsequently annealed at 140 °C under vacuum for 2 hours. Thermal characterization was performed via ellipsometry at a cooling rate of 2.0 °C/min using the intersection method to determine the glass transition temperature.",
      "reasoning_analysis": "Increasing Factors: The presence of styrene monomers introduces bulky phenyl side groups that impose steric hindrance on backbone rotation, inherently raising the glass transition temperature relative to flexible acrylates. Furthermore, the thermal annealing at 140 °C under vacuum facilitates the removal of residual toluene solvent and reduces excess free volume, preventing plasticization effects that would otherwise lower the transition temperature. Decreasing Factors: The substantial incorporation of n-butyl acrylate (41 mol %) introduces flexible butyl side chains that increase free volume and segmental mobility, acting as an internal plasticizer that significantly depresses the glass transition temperature compared to pure polystyrene. Additionally, the relatively slow cooling rate of 2.0 °C during ellipsometric characterization allows for greater structural relaxation compared to standard faster scanning rates, which can result in a lower observed transition temperature. Dominant Factor: The chemical composition acts as the primary determinant, where the internal plasticization effect of the n-butyl acrylate monomers qualitatively dominates the rigidity provided by the styrene units. While the annealing process ensures a solvent-free state, the intrinsic flexibility of the acrylate component dictates a final glass transition temperature that is substantially reduced relative to a polystyrene homopolymer."
    },
    "analysis_without_hierarchical_structure": {
      "descriptive_text": "The sample consists of a statistical copolymer composed of styrene and n-butyl acrylate with a molar ratio of 59:41. A bulk film with a thickness of 350 nm was prepared by spin coating from a toluene solution, followed by thermal annealing at 140 °C under vacuum for 2 hours to ensure solvent removal and structural relaxation. The glass transition temperature was subsequently determined using ellipsometry (M-2000D, JA, Woollam Co.) at a cooling rate of 2.0 °C/min utilizing the intersection method.",
      "reasoning_analysis": "Increasing Factors: The presence of styrene monomer units introduces bulky phenyl side groups that impose steric hindrance on the polymer backbone, restricting segmental mobility and intrinsically raising the glass transition temperature relative to flexible acrylates. Furthermore, the processing history includes annealing at 140 °C under vacuum, which facilitates the removal of residual toluene solvent and promotes physical aging, thereby reducing free volume and preventing plasticization-induced Tg depression. Decreasing Factors: The incorporation of n-butyl acrylate at 41 mol % introduces flexible butyl side chains that significantly increase free volume and chain mobility, acting as an internal plasticizer that lowers the Tg compared to a polystyrene homopolymer. Additionally, the ellipsometry measurement utilizes a cooling rate of 2.0 °C/min, which is slower than standard DSC protocols; this allows more time for structural relaxation during cooling, typically resulting in a lower observed Tg value. Dominant Factor: The copolymer composition is the fundamental driver of the thermal behavior; specifically, the substantial fraction of low-Tg n-butyl acrylate monomers qualitatively dominates the final property by establishing a baseline mobility significantly higher than pure polystyrene, while the annealing process ensures this intrinsic compositional effect is measured without the confounding variable of residual solvent."
    }
  },
  {
    "doi": null,
    "title": "Compositional variation of the glass transition and the associated dielectric relaxation in copolymers of vinylidene fluoride and trifluoroethylene",
    "year": null,
    "chemical_composition": {
      "repeat_unit_psmiles": "[*]CC(F)(F)[*]",
      "monomers": [
        {
          "name": "Vinylidene Fluoride",
          "smiles": "C=C(F)F",
          "ratio_value": null,
          "ratio_unit": null
        }
      ],
      "additives": [],
      "is_homopolymer": true
    },
    "processing_history": "PVDF films 30-50 μm thick supplied by Solvay & Co, unstretched, α crystalline form. Tg (beta relaxation) measured by Thermostimulated Current (TSC) spectroscopy. Polarization temperature 100 °C, static electrical field 5 MV/m applied for 2 min, linear heating rate 7 °C/min.",
    "hierarchical_structure": "Semicrystalline morphology, α crystalline form.",
    "properties": {
      "Tg": {
        "value": [
          -42
        ],
        "unit": "°C"
      }
    },
    "analysis_with_hierarchical_structure": {
      "descriptive_text": "The sample comprises a poly(vinylidene fluoride) homopolymer supplied by Solvay & Co, processed into unstretched films with a thickness between 30 and 50 μm. The material exhibits a semicrystalline morphology specifically in the α crystalline form. The glass transition temperature, identified as the beta relaxation, was characterized using Thermostimulated Current spectroscopy following polarization at 100 °C under a 5 MV/m static electrical field for 2 minutes, utilizing a linear heating rate of 7 °C/min.",
      "reasoning_analysis": "Increasing Factors: The presence of highly electronegative fluorine atoms along the polymer backbone creates strong dipole-dipole interactions between chains, which significantly restricts segmental mobility. Furthermore, the semicrystalline morphology with the α crystalline form acts as physical crosslinks, constraining the motion of the amorphous phase chains tied to the crystallites. Decreasing Factors: The fluorine atoms are relatively small compared to bulky side groups found in other polymers, offering less steric hindrance to backbone rotation. Additionally, the unstretched processing history implies a lack of molecular orientation that could otherwise stiffen the chain dynamics along a specific axis. Dominant Factor: The strong intermolecular dipolar forces inherent to the C-F bonds, compounded by the topological constraints imposed by the α-phase crystallites within the semicrystalline matrix, qualitatively dominate the behavior, leading to a restricted segmental mobility in the amorphous regions relative to non-polar polyolefins."
    },
    "analysis_without_hierarchical_structure": {
      "descriptive_text": "The sample comprises a poly(vinylidene fluoride) homopolymer supplied by Solvay & Co in the form of unstretched films with a thickness between 30 and 50 μm, possessing the α crystalline phase. Characterization of the glass transition temperature, corresponding to the beta relaxation, was performed using Thermostimulated Current (TSC) spectroscopy. The measurement protocol involved polarizing the sample at 100 °C under a static electrical field of 5 MV/m for 2 minutes, followed by analysis under a linear heating rate of 7 °C/min.",
      "reasoning_analysis": "Increasing Factors: The chemical composition consists of vinylidene fluoride units containing highly electronegative fluorine atoms, which generate strong intermolecular dipole-dipole interactions that restrict segmental mobility and drive the Tg upward relative to non-polar polymers. Additionally, the processing history specifies an α crystalline form, where the crystalline domains act as physical crosslinks that constrain the motion of the amorphous chain segments, further contributing to an elevated Tg. Decreasing Factors: The fluorine atoms are relatively small sterically compared to bulky side groups, permitting a degree of backbone flexibility that prevents the Tg from reaching the extreme heights observed in rigid aromatic systems. Furthermore, the unstretched nature of the films implies a lack of induced molecular orientation, which might otherwise lock chain segments into more restricted conformations compared to drawn or oriented samples. Dominant Factor: The intrinsic strong dipole interactions arising from the C-F bonds in the polymer backbone qualitatively dominate the thermal behavior, establishing a significant energy barrier for segmental motion that outweighs the moderating effects of backbone flexibility or the lack of mechanical orientation."
    }
  },
  {
    "doi": null,
    "title": "Compositional variation of the glass transition and the associated dielectric relaxation in copolymers of vinylidene fluoride and trifluoroethylene",
    "year": null,
    "chemical_composition": {
      "repeat_unit_psmiles": null,
      "monomers": [
        {
          "name": "Vinylidene Fluoride",
          "smiles": "C=C(F)F",
          "ratio_value": 75,
          "ratio_unit": "mol%"
        },
        {
          "name": "Trifluoroethylene",
          "smiles": "FC=C(F)F",
          "ratio_value": 25,
          "ratio_unit": "mol%"
        }
      ],
      "additives": [],
      "is_homopolymer": false
    },
    "processing_history": "P(VDF/TrFE) copolymer films 30-50 μm thick supplied by Solvay & Co, unstretched. Tg measured by DSC (Perkin-Elmer DSC7) at 20 °C/min heating rate in dry helium, temperature range -80 to +100 °C, Tg defined at midpoint of Cp jump.",
    "hierarchical_structure": "Semicrystalline morphology, biphasic model (polar crystalline phase in amorphous matrix).",
    "properties": {
      "Tg": {
        "value": [
          -36
        ],
        "unit": "°C"
      }
    },
    "analysis_with_hierarchical_structure": {
      "descriptive_text": "This sample comprises a poly(vinylidene fluoride-co-trifluoroethylene) copolymer consisting of 75 mol% vinylidene fluoride and 25 mol% trifluoroethylene monomers. Supplied by Solvay & Co as unstretched films with a thickness between 30 and 50 μm, the material displays a semicrystalline morphology characterized by a biphasic model with a polar crystalline phase dispersed within an amorphous matrix. The glass transition temperature was evaluated via differential scanning calorimetry using a Perkin-Elmer DSC7 instrument at a heating rate of 20 °C/min under dry helium, with the transition defined at the midpoint of the specific heat capacity jump over a range of -80 to +100 °C.",
      "reasoning_analysis": "Increasing Factors: The high concentration of electronegative fluorine atoms along the polymer backbone creates strong intermolecular dipole-dipole interactions that significantly restrict segmental chain mobility. The incorporation of trifluoroethylene units introduces additional steric hindrance compared to pure vinylidene fluoride, further impeding rotation around the backbone bonds. Additionally, the semicrystalline morphology imposes physical confinement on the amorphous chains due to the presence of rigid polar crystalline domains, which limits cooperative segmental motion. Decreasing Factors: The aliphatic carbon-carbon backbone inherently offers high flexibility relative to aromatic or cyclic polymer systems, facilitating chain motion. Furthermore, the unstretched processing history indicates a lack of molecular orientation, which means the chains are not locked into a highly aligned state that would otherwise restrict mobility and elevate the transition temperature. Dominant Factor: The strong intermolecular dipolar forces inherent to the fluorinated composition, synergistically enhanced by the topological constraints of the semicrystalline biphasic structure, qualitatively dominate the thermal behavior. These restrictive factors outweigh the inherent flexibility of the aliphatic backbone, establishing a glass transition behavior governed primarily by the strength of intermolecular interactions and crystalline confinement rather than backbone compliance."
    },
    "analysis_without_hierarchical_structure": {
      "descriptive_text": "The sample consists of a poly(vinylidene fluoride-co-trifluoroethylene) [P(VDF/TrFE)] copolymer with a molar composition of 75% vinylidene fluoride and 25% trifluoroethylene. Provided by Solvay & Co, the material was supplied as unstretched films with a thickness ranging between 30 and 50 μm. The glass transition temperature was characterized using differential scanning calorimetry (Perkin-Elmer DSC7) under a dry helium atmosphere, employing a heating rate of 20 °C/min over a temperature range of -80 to +100 °C, with the Tg defined at the midpoint of the specific heat capacity jump.",
      "reasoning_analysis": "Increasing Factors: The high fluorine content inherent to both vinylidene fluoride and trifluoroethylene monomers establishes strong interchain dipole-dipole interactions, which significantly restrict segmental mobility along the polymer backbone. Additionally, the incorporation of trifluoroethylene introduces greater steric hindrance compared to vinylidene fluoride alone, further limiting chain rotation. Decreasing Factors: The random copolymer architecture disrupts the regular packing efficiency found in homopolymers, potentially increasing free volume within the amorphous regions relative to a highly ordered crystalline lattice. Furthermore, the unstretched processing state implies a lack of mechanical orientation that would otherwise align chains and restrict mobility through induced anisotropy. Dominant Factor: The strong electrostatic interactions arising from the electronegative fluorine atoms dominate the thermal behavior. While the copolymer disorder introduces some free volume, the energetic barrier required to overcome the dipole constraints dictates the onset of segmental motion, establishing the characteristic glass transition behavior for this fluorinated system."
    }
  },
  {
    "doi": null,
    "title": "Considering Viscoelastic Micromechanics for the Reinforcement of Graphene Polymer Nanocomposites",
    "year": 2012,
    "chemical_composition": {
      "repeat_unit_psmiles": "[*]CC(C)(C(=O)OCC)[*]",
      "monomers": [
        {
          "name": "Ethyl methacrylate",
          "smiles": "CCOC(=O)C(=C)C",
          "ratio_value": null,
          "ratio_unit": null
        }
      ],
      "additives": [
        {
          "name": "Graphene oxide",
          "type": "filler",
          "amount_value": 0.12,
          "amount_unit": "vol %"
        }
      ],
      "is_homopolymer": true
    },
    "processing_history": "Graphene oxide exfoliated from graphite oxide by ultrasonication, mixed with PEMA (Mw = 515 kg/mol) using solution-mixing. Samples prepared through compression molding using a hot-press at 453 K. Loading: 0.12 vol %. Tg measured by TA Q20 differential scanning calorimeter (DSC) by heating at 10 K/min after cooling at 10 K/min.",
    "hierarchical_structure": "Nanocomposite. Hydrogen bonding between graphene oxide and carbonyl groups of PEMA.",
    "properties": {
      "Tg": {
        "value": [
          79.1
        ],
        "unit": "°C"
      }
    },
    "analysis_with_hierarchical_structure": {
      "descriptive_text": "The sample comprises a poly(ethyl methacrylate) (PEMA) homopolymer matrix with a weight-average molecular weight (Mw) of 515 kg/mol, formulated as a nanocomposite containing 0.12 vol % graphene oxide filler. The graphene oxide was exfoliated from graphite oxide via ultrasonication and integrated into the polymer through solution-mixing, followed by compression molding using a hot-press at 453 K. Hierarchical structural analysis confirms the presence of hydrogen bonding interactions between the graphene oxide surface and the carbonyl groups of the PEMA chains. Thermal characterization was performed using a TA Q20 differential scanning calorimeter, measuring the glass transition during heating at 10 K/min following a cooling cycle at 10 K/min.",
      "reasoning_analysis": "Increasing Factors: The high molecular weight (515 kg/mol) places the polymer well within the entanglement regime, minimizing free volume contributions from chain ends and supporting a maximized baseline Tg. The incorporation of rigid graphene oxide sheets imposes physical confinement on the polymer chains, restricting segmental mobility. Furthermore, the specific hydrogen bonding interactions between the filler surface and the polymer carbonyl groups create strong interfacial adhesion, which significantly hinders cooperative segmental motion near the interface. Decreasing Factors: The ethyl side groups on the methacrylate backbone introduce internal degrees of freedom and free volume compared to shorter alkyl substituents, intrinsically enhancing chain flexibility and lowering the Tg relative to stiffer analogues. Additionally, the solution-mixing processing history introduces the possibility of residual solvent entrapment, which could act as a plasticizer, although the subsequent hot-pressing at 453 K likely mitigates this effect. Dominant Factor: The restrictive effects arising from the high molecular weight and, more critically, the specific hydrogen bonding interactions within the nanocomposite structure are expected to dominate the thermal behavior. These interfacial constraints likely override the intrinsic flexibility provided by the ethyl side groups, resulting in a net restriction of chain mobility and an elevated Tg relative to the neat polymer matrix."
    },
    "analysis_without_hierarchical_structure": {
      "descriptive_text": "The sample consists of a poly(ethyl methacrylate) (PEMA) homopolymer with a molecular weight of 515 kg/mol reinforced with 0.12 vol % graphene oxide filler. The graphene oxide was exfoliated from graphite oxide via ultrasonication and incorporated into the polymer matrix using a solution-mixing technique. The composite samples were fabricated through compression molding using a hot-press at 453 K. The glass transition temperature was characterized using a TA Q20 differential scanning calorimeter, employing a heating rate of 10 K/min following a cooling cycle at the same rate.",
      "reasoning_analysis": "Increasing Factors: The high molecular weight of 515 kg/mol reduces the fraction of chain ends, decreasing overall free volume and driving the Tg toward the high molecular weight limit. Additionally, the rigid graphene oxide nanofillers restrict segmental motion through interfacial confinement and interactions between the filler oxygen functionalities and the polymer ester groups, while compression molding at 453 K promotes dense chain packing. Decreasing Factors: The ethyl side group on the methacrylate backbone introduces greater steric free volume and flexibility compared to shorter alkyl esters, intrinsically lowering the Tg relative to analogous polymers with smaller side groups. There is also a potential for residual solvent from the solution-mixing process to act as a plasticizer, although the high processing temperature mitigates this risk. Dominant Factor: The restriction of polymer chain mobility imposed by the high molecular weight architecture and the interfacial confinement from the exfoliated graphene oxide qualitatively dominates the final Tg behavior, overriding the free volume contributions from the flexible ethyl side chains."
    }
  },
  {
    "doi": "10.1021/acs.macromol.2c01917",
    "title": "Eliminating the $\\pmb { I _ { \\mathbf { g } } } .$ ‑Confinement Effect in Polystyrene Films: Extraordinary Impact of a 2 mol % 2‑Ethylhexyl Acrylate Comonomer",
    "year": 2022,
    "chemical_composition": {
      "repeat_unit_psmiles": null,
      "monomers": [
        {
          "name": "Styrene",
          "smiles": "C=Cc1ccccc1",
          "ratio_value": 59,
          "ratio_unit": "mol %"
        },
        {
          "name": "n-butyl acrylate",
          "smiles": "C=CC(=O)OCCCC",
          "ratio_value": 41,
          "ratio_unit": "mol %"
        }
      ],
      "additives": [],
      "is_homopolymer": false
    },
    "processing_history": "15-nm-thick film supported on piranha-treated silicon wafers, prepared by spin coating from toluene solution, annealed at 140 °C under vacuum for 2 h. Tg determined by ellipsometry (M-2000D, JA, Woollam Co.) at cooling rate 2.0 °C/min using intersection method.",
    "hierarchical_structure": "Amorphous random copolymer, nanoconfined thin film. Tg-confinement effect eliminated.",
    "properties": {
      "Tg": {
        "value": [
          22
        ],
        "unit": "°C"
      }
    },
    "analysis_with_hierarchical_structure": {
      "descriptive_text": "This material is an amorphous random copolymer composed of 59 mol % styrene and 41 mol % n-butyl acrylate. It was fabricated as a 15-nm-thick film supported on piranha-treated silicon wafers via spin coating from a toluene solution, followed by annealing at 140 °C under vacuum for 2 hours. The hierarchical structure is characterized as a nanoconfined thin film where the Tg-confinement effect has been eliminated. The glass transition temperature was determined using ellipsometry at a cooling rate of 2.0 °C/min utilizing the intersection method.",
