Repository: hhtrick/HHT-code

# HHT training framework

This directory contains model training, embedding precomputation, inference, article-level baselines and the curated datasets. All commands below assume that the working directory is `train_code/`.

## 3. Datasets and fixed partitions

Each main dataset is a JSON array at `dataset/{property}/{property}.json`. Entries contain source metadata, `chemical_composition`, `processing_history`, `hierarchical_structure`, `properties`, and two generated-analysis objects. Targets are stored as `properties[property]["value"]`; source metadata and target values are not predictive input fields.

| Property | Train | Validation | Test | Total |
|---|---:|---:|---:|---:|

File: train_code/dataset/Tg/Tg.json (part 15 of 235)
[
      "reasoning_analysis": "Increasing Factors: The incorporation of 59 mol % styrene introduces bulky phenyl side groups that impose steric hindrance on backbone rotation, inherently raising the rigidity of the polymer chain. Furthermore, the support on piranha-treated silicon wafers likely induces strong interfacial interactions between the substrate and the polymer ester groups, restricting segmental mobility at the interface. The vacuum annealing process ensures the removal of residual toluene solvent, preventing plasticization effects that would otherwise lower the transition temperature. Decreasing Factors: The presence of 41 mol % n-butyl acrylate introduces flexible butyl side chains that significantly increase free volume and internal plasticization, driving the Tg down relative to a polystyrene homopolymer. Additionally, the nanoconfined thin film geometry typically enhances surface mobility which depresses Tg, although the hierarchical structure indicates this effect is eliminated in this specific sample. Dominant Factor: While the flexible n-butyl acrylate component chemically dictates a lower baseline Tg compared to pure polystyrene, the dominant factor governing the final thermal behavior is the elimination of the confinement effect through strong substrate interactions. This structural stabilization prevents the typical thickness-induced Tg depression, ensuring the measured value reflects the intrinsic bulk copolymer properties rather than nanoconfinement artifacts."
    },
    "analysis_without_hierarchical_structure": {
      "descriptive_text": "The sample consists of a poly(styrene-co-n-butyl acrylate) copolymer composed of 59 mol % styrene and 41 mol % n-butyl acrylate repeat units. This material was processed into a 15-nm-thick film supported on piranha-treated silicon wafers via spin coating from a toluene solution. Following deposition, the film was annealed at 140 °C under vacuum for 2 hours to ensure solvent removal and structural relaxation. The glass transition temperature was subsequently determined using ellipsometry at a cooling rate of 2.0 °C/min utilizing the intersection method.",
      "reasoning_analysis": "Increasing Factors: The presence of styrene monomers introduces bulky phenyl side groups that impose steric hindrance on the polymer backbone, restricting segmental mobility and inherently raising the Tg relative to flexible acrylates. Furthermore, the processing history involves annealing under vacuum, which facilitates the removal of residual toluene solvent, thereby eliminating potential plasticization effects that would otherwise depress the Tg. Additionally, the support on piranha-treated silicon wafers creates strong interfacial interactions that can restrict chain mobility near the substrate interface in the thin film geometry. Decreasing Factors: The substantial incorporation of n-butyl acrylate (41 mol %) introduces flexible butyl side chains that increase free volume and enhance backbone mobility, significantly lowering the Tg compared to a polystyrene homopolymer. Moreover, the ultra-thin film geometry (15 nm) typically induces confinement effects where enhanced mobility at the free surface can lead to a reduction in Tg relative to the bulk material. Dominant Factor: The copolymer composition qualitatively dominates the final Tg behavior; specifically, the high fraction of flexible n-butyl acrylate units acts as an internal plasticizer that establishes a baseline Tg significantly lower than polystyrene, while the strong substrate interactions and vacuum annealing primarily serve to stabilize this value against further reduction from solvent retention or free-surface confinement effects."
    }
  },
  {
    "doi": null,
    "title": "Considering Viscoelastic Micromechanics for the Reinforcement of Graphene Polymer Nanocomposites",
    "year": 2012,
    "chemical_composition": {
      "repeat_unit_psmiles": "[*]CC(C)(C(=O)OCC)[*]",
      "monomers": [
        {
          "name": "Ethyl methacrylate",
          "smiles": "CCOC(=O)C(=C)C",
          "ratio_value": null,
          "ratio_unit": null
        }
      ],
      "additives": [],
      "is_homopolymer": true
    },
    "processing_history": "PEMA (Mw = 515 kg/mol) purchased from Sigma-Aldrich. Samples prepared through compression molding using a hot-press at 453 K. Tg determined by ARES rheometer with rectangular torsion fixture (230 to 330 K) and parallel plate fixture (330 to 370 K) by loss modulus G'' peak location. Heating rate 1 K/min, omega = 6.28 rad/s, strain 0.02%.",
    "hierarchical_structure": "Amorphous polymer.",
    "properties": {
      "Tg": {
        "value": [
          61.5
        ],
        "unit": "°C"
      }
    },
    "analysis_with_hierarchical_structure": {
      "descriptive_text": "The sample consists of an amorphous poly(ethyl methacrylate) homopolymer with a weight-average molecular weight (Mw) of 515 kg/mol. Procured from Sigma-Aldrich, the material was processed into test specimens via compression molding using a hot-press at 453 K. The glass transition temperature was determined dynamically using an ARES rheometer equipped with rectangular torsion and parallel plate fixtures across a temperature range of 230 to 370 K, identifying the Tg based on the loss modulus (G'') peak location at a heating rate of 1 K/min, an angular frequency of 6.28 rad/s, and a strain of 0.02%.",
      "reasoning_analysis": "Increasing Factors: The presence of the alpha-methyl group on the polymer backbone imposes significant steric hindrance, restricting rotational freedom of the main chain and inherently elevating the Tg. Additionally, the high molecular weight (515 kg/mol) minimizes the concentration of chain ends, reducing excess free volume and preventing the molecular weight-dependent depression of Tg. The use of dynamic mechanical analysis at a finite frequency (6.28 rad/s) also shifts the observed loss modulus peak to higher temperatures compared to quasi-static methods due to the time-temperature superposition principle. Decreasing Factors: The ethyl ester side group possesses greater conformational freedom and internal flexibility compared to shorter alkyl esters like methyl, which introduces additional free volume and facilitates segmental motion at lower temperatures relative to stiffer methacrylate analogs. Dominant Factor: The high molecular weight is the dominant stabilizing factor, ensuring that the measured Tg reflects the intrinsic thermodynamic transition of the bulk polymer without suppression from chain end effects. Consequently, the final Tg behavior is primarily governed by the chemical balance between the rigid methacrylate backbone and the flexible ethyl side groups, with the thermal history erased by compression molding above the transition temperature ensuring an equilibrium state."
    },
    "analysis_without_hierarchical_structure": {
      "descriptive_text": "The sample consists of a poly(ethyl methacrylate) (PEMA) homopolymer with a molecular weight of 515 kg/mol, sourced from Sigma-Aldrich. Specimens were prepared via compression molding using a hot-press at 453 K. The glass transition temperature was determined using an ARES rheometer employing a rectangular torsion fixture for the range of 230 to 330 K and a parallel plate fixture for 330 to 370 K, identifying the Tg based on the loss modulus G'' peak location at a heating rate of 1 K/min, an angular frequency of 6.28 rad/s, and a strain of 0.02%.",
      "reasoning_analysis": "Increasing Factors: The methacrylate backbone features an alpha-methyl group that introduces steric hindrance, restricting backbone rotation and inherently raising the energy barrier for segmental motion. Additionally, the high molecular weight of 515 kg/mol ensures the polymer is well above the critical entanglement molecular weight, minimizing the free volume contribution from chain ends and stabilizing the Tg at its high-molecular-weight plateau. The use of dynamic mechanical analysis at an angular frequency of 6.28 rad/s also shifts the observed relaxation peak to higher temperatures compared to quasi-static calorimetric methods due to the time-temperature superposition principle. Decreasing Factors: The presence of the ethyl ester side group introduces greater flexibility and free volume compared to shorter alkyl esters such as methyl, acting as an internal plasticizer that lowers the Tg relative to poly(methyl methacrylate). Furthermore, the absence of rigid fillers or cross-linking agents means there are no external constraints to further restrict chain mobility. Dominant Factor: The intrinsic chemical architecture of the ethyl methacrylate repeat unit fundamentally dictates the baseline segmental mobility and free volume characteristics, serving as the primary determinant of the Tg, while the high molecular weight ensures the observed value reflects the bulk polymer property rather than oligomeric depression."
    }
  },
  {
    "doi": null,
    "title": "Considering Viscoelastic Micromechanics for the Reinforcement of Graphene Polymer Nanocomposites",
    "year": 2012,
    "chemical_composition": {
      "repeat_unit_psmiles": "[*]CC(C)(C(=O)OCC)[*]",
      "monomers": [
        {
          "name": "Ethyl methacrylate",
          "smiles": "CCOC(=O)C(=C)C",
          "ratio_value": null,
          "ratio_unit": null
        }
      ],
      "additives": [
        {
          "name": "Graphene oxide",
          "type": "filler",
          "amount_value": 0.12,
          "amount_unit": "vol %"
        }
      ],
      "is_homopolymer": true
    },
    "processing_history": "Graphene oxide exfoliated from graphite oxide by ultrasonication, mixed with PEMA (Mw = 515 kg/mol) using solution-mixing. Samples prepared through compression molding using a hot-press at 453 K. Loading: 0.12 vol %. Tg determined by ARES rheometer with rectangular torsion fixture (230 to 330 K) and parallel plate fixture (330 to 370 K) by loss modulus G'' peak location. Heating rate 1 K/min, omega = 6.28 rad/s, strain 0.02%.",
    "hierarchical_structure": "Nanocomposite. Hydrogen bonding between graphene oxide and carbonyl groups of PEMA.",
    "properties": {
      "Tg": {
        "value": [
          77.7
        ],
        "unit": "°C"
      }
    },
    "analysis_with_hierarchical_structure": {
      "descriptive_text": "The sample comprises a poly(ethyl methacrylate) (PEMA) homopolymer nanocomposite containing 0.12 vol % graphene oxide filler. The graphene oxide was exfoliated from graphite oxide via ultrasonication and integrated into the PEMA matrix (Mw = 515 kg/mol) through solution-mixing, followed by compression molding at 453 K using a hot-press. Hierarchical structural analysis reveals a nanocomposite morphology characterized by hydrogen bonding interactions between the graphene oxide surface and the carbonyl groups of the PEMA chains. The glass transition temperature was determined using an ARES rheometer with rectangular torsion and parallel plate fixtures, identifying the transition via the loss modulus (G'') peak location during heating at 1 K/min with an angular frequency of 6.28 rad/s.",
      "reasoning_analysis": "Increasing Factors: The high molecular weight (515 kg/mol) significantly reduces the concentration of chain ends, minimizing free volume contributions that typically lower Tg according to the Fox-Flory relationship. Additionally, the incorporation of rigid graphene oxide filler restricts polymer segmental motion, while the specific hydrogen bonding between the filler and PEMA carbonyl groups acts as physical crosslinks, further impeding chain mobility. The use of dynamic mechanical analysis at a fixed frequency (6.28 rad/s) also tends to yield a higher observed Tg compared to quasi-static calorimetric methods due to the timescale of measurement. Decreasing Factors: The presence of the ethyl side group in the methacrylate repeat unit introduces greater internal free volume and chain flexibility compared to shorter alkyl analogs like methyl methacrylate, intrinsically lowering the baseline glass transition temperature. Furthermore, although hot-pressed, the solution-mixing processing history carries a risk of residual solvent retention which could act as a plasticizer if not fully evaporated. Dominant Factor: The restrictive effects arising from the high molecular weight and the specific interfacial hydrogen bonding interactions within the nanocomposite structure qualitatively dominate the inherent flexibility of the ethyl side groups, resulting in a Tg governed primarily by the constrained segmental dynamics at the polymer-filler interface rather than the bulk mobility of the neat polymer."
    },
    "analysis_without_hierarchical_structure": {
      "descriptive_text": "The sample comprises a poly(ethyl methacrylate) homopolymer with a molecular weight of 515 kg/mol reinforced with 0.12 vol % graphene oxide filler. The graphene oxide was exfoliated from graphite oxide via ultrasonication and incorporated into the polymer matrix through solution-mixing prior to fabrication by compression molding using a hot-press at 453 K. The glass transition temperature was characterized using an ARES rheometer with rectangular torsion and parallel plate fixtures, identifying the transition via the loss modulus G'' peak location across a temperature range of 230 to 370 K at a heating rate of 1 K/min, an angular frequency of 6.28 rad/s, and a strain of 0.02%.",
      "reasoning_analysis": "Increasing Factors: The high molecular weight of 515 kg/mol ensures the polymer chains are well above the critical entanglement limit, stabilizing the baseline glass transition temperature. The inclusion of exfoliated graphene oxide introduces rigid nanoscale constraints that restrict segmental mobility at the polymer-filler interface, while potential hydrogen bonding between the oxygenated functional groups on the filler and the polymer ester groups further reduces chain flexibility. Decreasing Factors: The ethyl side group on the methacrylate backbone introduces greater internal free volume and flexibility compared to shorter alkyl methacrylates, intrinsically lowering the baseline Tg relative to stiffer analogues. Additionally, the solution-mixing processing step presents a risk of residual solvent entrapment which could act as a plasticizer, although the subsequent high-temperature hot-pressing aims to mitigate this effect. Dominant Factor: The interfacial confinement and restricted segmental dynamics imposed by the well-dispersed graphene oxide filler qualitatively dominate the thermal behavior, likely driving the composite Tg higher than that of the neat polymer matrix despite the inherent flexibility of the ethyl side chains."
    }
  },
  {
    "doi": null,
    "title": "Compositional variation of the glass transition and the associated dielectric relaxation in copolymers of vinylidene fluoride and trifluoroethylene",
    "year": null,
    "chemical_composition": {
      "repeat_unit_psmiles": null,
      "monomers": [
        {
          "name": "Vinylidene Fluoride",
          "smiles": "C=C(F)F",
          "ratio_value": 75,
          "ratio_unit": "mol%"
        },
        {
          "name": "Trifluoroethylene",
          "smiles": "FC=C(F)F",
          "ratio_value": 25,
          "ratio_unit": "mol%"
        }
      ],
      "additives": [],
      "is_homopolymer": false
    },
    "processing_history": "P(VDF/TrFE) copolymer films 30-50 μm thick supplied by Solvay & Co, unstretched. Tg (beta relaxation) measured by Thermostimulated Current (TSC) spectroscopy. Polarization temperature 100 °C, static electrical field 5 MV/m applied for 2 min, linear heating rate 7 °C/min.",
    "hierarchical_structure": "Semicrystalline morphology, biphasic model (polar crystalline phase in amorphous matrix).",
    "properties": {
      "Tg": {
        "value": [
          -34
        ],
        "unit": "°C"
      }
    },
    "analysis_with_hierarchical_structure": {
      "descriptive_text": "The sample consists of a semicrystalline copolymer of vinylidene fluoride (VDF) and trifluoroethylene (TrFE) with a composition of 75 mol% VDF and 25 mol% TrFE. Supplied by Solvay & Co as unstretched films with a thickness ranging from 30 to 50 μm, the material exhibits a biphasic morphology characterized by a polar crystalline phase embedded within an amorphous matrix. The glass transition temperature, associated with the beta relaxation process, was characterized using Thermostimulated Current (TSC) spectroscopy following polarization at 100 °C under a static electrical field of 5 MV/m for 2 minutes, with a linear heating rate of 7 °C/min.",
      "reasoning_analysis": "Increasing Factors: The incorporation of trifluoroethylene units introduces additional fluorine atoms compared to vinylidene fluoride, increasing steric hindrance and rotational energy barriers along the backbone. Furthermore, the semicrystalline morphology creates a biphasic system where the rigid polar crystalline phase physically confines the amorphous matrix, restricting segmental chain mobility through tie molecules and the rigid amorphous fraction. The application of a static electrical field during characterization may also align dipoles, temporarily reducing free volume available for relaxation. Decreasing Factors: The copolymerization inherently disrupts the structural regularity compared to a perfect homopolymer crystal, potentially increasing free volume within the amorphous regions. Additionally, the unstretched processing history means the films lack orientation-induced chain alignment, which would otherwise further restrict mobility and elevate the transition temperature. Dominant Factor: The strong intermolecular dipole-dipole interactions resulting from the high fluorine content, coupled with the physical confinement imposed by the semicrystalline lamellae, qualitatively dominate the thermal behavior. These factors collectively restrict segmental motion in the amorphous phase, establishing a Tg primarily governed by the rigidity of the fluorinated backbone and the morphological constraints rather than the disorder introduced by the copolymer composition."
    },
    "analysis_without_hierarchical_structure": {
      "descriptive_text": "The sample consists of a poly(vinylidene fluoride-co-trifluoroethylene) [P(VDF/TrFE)] copolymer comprising 75 mol% vinylidene fluoride and 25 mol% trifluoroethylene monomers. Supplied by Solvay & Co, the material was provided as unstretched films with a thickness between 30 and 50 μm. The glass transition temperature, corresponding to the beta relaxation, was characterized using Thermostimulated Current (TSC) spectroscopy following polarization at 100 °C under a static electrical field of 5 MV/m for 2 minutes, with a linear heating rate of 7 °C/min.",
      "reasoning_analysis": "Increasing Factors: The chemical composition features a highly fluorinated backbone where the incorporation of trifluoroethylene units introduces additional fluorine atoms compared to vinylidene fluoride, increasing steric hindrance and strengthening intermolecular dipole-dipole interactions which restrict segmental mobility. Furthermore, the processing history involves electrical poling at elevated temperatures, which aligns molecular dipoles and may create internal electrostatic constraints that further hinder chain motion in the amorphous region. Decreasing Factors: The copolymerization process inherently disrupts the structural regularity compared to a homopolymer, potentially reducing the overall crystallinity and the density of physical crosslinks provided by crystalline lamellae, thereby allowing greater freedom of motion for the amorphous chains. Additionally, the films were supplied in an unstretched state, lacking the orientation-induced rigidity that mechanical drawing typically imparts to polymer chains. Dominant Factor: The intrinsic chemical structure defined by the high electronegativity and steric bulk of the fluorine atoms in the copolymer backbone qualitatively dominates the thermal behavior, establishing a baseline restriction on segmental motion that outweighs the morphological effects of the unstretched processing history or the reduced crystalline constraints."
    }
  },
  {
    "doi": null,
    "title": "Comparison of Plasticizer Effect on Thermo-responsive Properties of Eudragit RS Films",
    "year": 2012,
    "chemical_composition": {
      "repeat_unit_psmiles": null,
      "monomers": [
        {
          "name": "Ethyl acrylate",
          "smiles": "CCOC(=O)C=C",
          "ratio_value": null,
          "ratio_unit": null
        },
        {
          "name": "Methyl methacrylate",
          "smiles": "CC(=C)C(=O)OC",
          "ratio_value": null,
          "ratio_unit": null
        },
        {
          "name": "Trimethylammonioethyl methacrylate chloride",
          "smiles": "CC(=C)C(=O)OCC[N+](C)(C)C.[Cl-]",
          "ratio_value": null,
          "ratio_unit": null
        }
      ],
      "additives": [],
      "is_homopolymer": false
    },
    "processing_history": "Eudragit RS dissolved in ethanol 96% (12% w/v), no plasticizer added, stirred 15 min, cast on Teflon, dried at 40°C for 48 h. Tg measured by DSC (Mettler Toledo) from -15°C to 90°C at 10°C/min.",
    "hierarchical_structure": "Solvent casted polymeric films. Eudragit RS copolymer matrix.",
    "properties": {
      "Tg": {
        "value": [
          63.02
        ],
        "unit": "°C"
      }
    },
    "analysis_with_hierarchical_structure": {
      "descriptive_text": "The sample consists of solvent-casted polymeric films composed of a terpolymer matrix commercially identified as Eudragit RS, comprising ethyl acrylate, methyl methacrylate, and trimethylammonioethyl methacrylate chloride repeat units. The material was prepared by dissolving the polymer in 96% ethanol at a concentration of 12% w/v, stirring for 15 minutes, and casting the solution onto a Teflon surface followed by drying at 40°C for 48 hours without the addition of external plasticizers. The resulting films were characterized using differential scanning calorimetry (DSC) with a heating rate of 10°C/min over a temperature range of -15°C to 90°C to determine the thermal transition behavior.",
      "reasoning_analysis": "Increasing Factors: The incorporation of methyl methacrylate units introduces alpha-methyl steric hindrance along the backbone, restricting segmental rotation and inherently raising the Tg. Furthermore, the presence of trimethylammonioethyl methacrylate chloride introduces quaternary ammonium groups that facilitate strong electrostatic interactions and ionic aggregation within the matrix, acting as physical crosslinks that significantly impede chain mobility. Decreasing Factors: The ethyl acrylate comonomer possesses a flexible backbone and longer alkyl side chains compared to methacrylates, which increases free volume and enhances chain mobility, thereby lowering the overall Tg of the copolymer. Additionally, the solvent casting process using ethanol carries a risk of residual solvent retention within the film matrix; if not fully evaporated during the 40°C drying process, these residual ethanol molecules would act as effective plasticizers, depressing the Tg. Dominant Factor: The restrictive influence of the methacrylate backbone and ionic interactions qualitatively dominates the flexible contribution of the ethyl acrylate, establishing a higher baseline rigidity for the network structure, although the final Tg is modulated downward relative to pure polymethacrylates by the acrylate content and processing conditions."
    },
    "analysis_without_hierarchical_structure": {
      "descriptive_text": "The sample consists of a terpolymer composed of ethyl acrylate, methyl methacrylate, and trimethylammonioethyl methacrylate chloride, commercially identified as Eudragit RS. The material was prepared by dissolving the polymer in 96% ethanol to a concentration of 12% w/v, followed by stirring for 15 minutes and casting onto a Teflon surface. The resulting film was dried at 40°C for 48 hours without the addition of external plasticizers. The glass transition temperature was subsequently characterized using differential scanning calorimetry with a heating rate of 10°C/min over a temperature range of -15°C to 90°C.",
      "reasoning_analysis": "Increasing Factors: The incorporation of methyl methacrylate units introduces alpha-methyl steric hindrance that restricts backbone rotation, while the trimethylammonioethyl methacrylate chloride monomer introduces ionic groups that form electrostatic clusters acting as physical crosslinks, both significantly impeding segmental mobility and driving the Tg upward. Decreasing Factors: The presence of ethyl acrylate units provides flexible ester side chains that increase free volume and chain mobility, inherently lowering the Tg relative to a pure polymethacrylate. Additionally, the processing history involves drying at 40°C, which may be below the polymer's intrinsic glass transition; this risks trapping residual ethanol solvent within the matrix, which would act as a plasticizer to further depress the Tg. Dominant Factor: The dominant factor is the compositional architecture, where the rigidifying effects of the methacrylate backbone and ionic interactions qualitatively outweigh the flexibility of the acrylate component to establish a higher baseline transition temperature; however, the measured Tg is highly sensitive to the processing history, as incomplete solvent removal due to low-temperature drying could suppress the observed transition relative to the theoretical composition-based value."
    }
  },
  {
    "doi": "10.1021/acs.macromol.2c01917",
    "title": "Eliminating the $\\pmb { I _ { \\mathbf { g } } } .$ ‑Confinement Effect in Polystyrene Films: Extraordinary Impact of a 2 mol % 2‑Ethylhexyl Acrylate Comonomer",
    "year": 2022,
    "chemical_composition": {
      "repeat_unit_psmiles": null,
      "monomers": [
        {
          "name": "Styrene",
          "smiles": "C=Cc1ccccc1",
          "ratio_value": 99,
          "ratio_unit": "mol %"
        },
        {
          "name": "2-ethylhexyl acrylate",
          "smiles": "C=CC(=O)OCC(CC)CCCC",
          "ratio_value": 1,
          "ratio_unit": "mol %"
        }
      ],
      "additives": [],
      "is_homopolymer": false
    },
    "processing_history": "Bulk film prepared by spin coating from toluene solution, annealed at 140 °C under vacuum for 2 h. Tg determined by ellipsometry (M-2000D, JA, Woollam Co.) at cooling rate 2.0 °C/min using intersection method.",
    "hierarchical_structure": "Amorphous random copolymer, bulk film.",
    "properties": {
      "Tg": {
        "value": [
          95
        ],
        "unit": "°C"
      }
    },
    "analysis_with_hierarchical_structure": {
      "descriptive_text": "The sample consists of an amorphous random copolymer bulk film composed primarily of styrene (99 mol%) with a minor fraction of 2-ethylhexyl acrylate (1 mol%). The material was processed by spin coating from a toluene solution to form a bulk film, followed by thermal annealing at 140 °C under vacuum for 2 hours to relieve residual stresses. The glass transition temperature was subsequently determined using ellipsometry at a cooling rate of 2.0 °C/min via the intersection method.",
      "reasoning_analysis": "Increasing Factors: The high molar fraction of styrene (99 mol%) introduces bulky phenyl side groups that impose significant steric hindrance on backbone rotation, establishing a high baseline Tg. Additionally, the thermal annealing at 140 °C under vacuum facilitates the removal of residual toluene solvent and allows chain relaxation towards equilibrium density, preventing the Tg depression typically associated with residual plasticizers in spin-coated films. The bulk film geometry also avoids nanoconfinement effects that often reduce Tg in ultra-thin layers. Decreasing Factors: The incorporation of 2-ethylhexyl acrylate (1 mol%) introduces flexible alkyl side chains and a more flexible acrylate backbone segment, which acts as an internal plasticizer and increases free volume relative to pure polystyrene. Furthermore, the initial spin-coating process from toluene solution risks trapping solvent molecules that increase free volume, although this is mitigated by annealing. Dominant Factor: The intrinsic chain stiffness provided by the overwhelming majority of styrene repeat units qualitatively dominates the thermal behavior, ensuring the Tg remains within the high-temperature regime characteristic of polystyrene. However, the presence of the low-Tg comonomer and the solution processing history likely result in a slight qualitative depression of the Tg compared to a pristine, high-molecular-weight polystyrene homopolymer processed from the melt."
    },
    "analysis_without_hierarchical_structure": {
      "descriptive_text": "The sample consists of a copolymer composed primarily of styrene (99 mol %) with a minor incorporation of 2-ethylhexyl acrylate (1 mol %). A film was fabricated via spin coating from a toluene solution, followed by thermal annealing at 140 °C under vacuum for 2 hours to ensure solvent removal and stress relief. The glass transition temperature was subsequently determined using ellipsometry at a cooling rate of 2.0 °C/min employing the intersection method.",
      "reasoning_analysis": "Increasing Factors: The high concentration of styrene units introduces bulky phenyl side groups that impose significant steric hindrance on backbone rotation, intrinsically restricting segmental mobility and driving the Tg upward. Furthermore, the processing history includes annealing at 140 °C under vacuum, which facilitates the removal of residual toluene solvent and promotes physical aging, thereby reducing excess free volume that would otherwise lower the Tg. Decreasing Factors: The incorporation of 2-ethylhexyl acrylate introduces flexible alkyl side chains that act as an internal plasticizer, increasing free volume and chain mobility relative to a pure polystyrene homopolymer. Additionally, the preparation via spin coating and characterization by ellipsometry suggests a thin-film geometry, where enhanced mobility at the free surface can lead to a reduction in the observed Tg compared to bulk samples. Dominant Factor: The overwhelming molar fraction of styrene (99%) establishes the fundamental rigidity of the polymer backbone, making the intrinsic steric constraints of the phenyl groups the dominant factor governing the thermal transition, while the minor comonomer content and surface effects serve as secondary perturbations."
    }
  },
  {
    "doi": null,
    "title": "Compositional variation of the glass transition and the associated dielectric relaxation in copolymers of vinylidene fluoride and trifluoroethylene",
    "year": null,
    "chemical_composition": {
      "repeat_unit_psmiles": null,
      "monomers": [
        {
          "name": "Vinylidene Fluoride",
          "smiles": "C=C(F)F",
          "ratio_value": 65,
          "ratio_unit": "mol%"
        },
        {
          "name": "Trifluoroethylene",
          "smiles": "FC=C(F)F",
          "ratio_value": 35,
          "ratio_unit": "mol%"
        }
      ],
      "additives": [],
      "is_homopolymer": false
    },
    "processing_history": "P(VDF/TrFE) copolymer films 30-50 μm thick supplied by Solvay & Co, unstretched. Tg (beta relaxation) measured by Thermostimulated Current (TSC) spectroscopy. Polarization temperature 50 °C, static electrical field 5 MV/m applied for 2 min, linear heating rate 7 °C/min.",
    "hierarchical_structure": "Semicrystalline morphology, biphasic model (polar crystalline phase in amorphous matrix).",
    "properties": {
      "Tg": {
        "value": [
          -33
        ],
        "unit": "°C"
      }
    },
    "analysis_with_hierarchical_structure": {
      "descriptive_text": "The sample comprises a poly(vinylidene fluoride-co-trifluoroethylene) [P(VDF/TrFE)] copolymer film with a monomer composition of 65 mol% vinylidene fluoride and 35 mol% trifluoroethylene. Supplied by Solvay & Co, the material is provided as unstretched films with a thickness between 30 and 50 μm, exhibiting a semicrystalline morphology defined by a biphasic model of a polar crystalline phase within an amorphous matrix. The glass transition temperature, associated with beta relaxation, was characterized using Thermostimulated Current (TSC) spectroscopy following polarization at 50 °C under a static electrical field of 5 MV/m for 2 minutes, utilizing a linear heating rate of 7 °C/min.",
      "reasoning_analysis": "Increasing Factors: The high electronegativity of the fluorine atoms in both monomer units generates strong dipole-dipole interactions along the polymer backbone, which significantly restricts segmental mobility and elevates the Tg. Additionally, the semicrystalline morphology imposes topological constraints on the amorphous matrix, where the rigid crystalline lamellae act as physical crosslinks that hinder cooperative chain motion. The electrical poling protocol used during characterization may also align dipoles in the amorphous region, further restricting local mobility. Decreasing Factors: The incorporation of trifluoroethylene comonomers introduces structural irregularity compared to a pure poly(vinylidene fluoride) homopolymer, potentially increasing free volume within the amorphous phase and facilitating segmental relaxation. Furthermore, the unstretched processing history indicates a lack of molecular orientation, avoiding the stiffening effects that drawing-induced alignment would impart on the chain dynamics. Dominant Factor: The strong intermolecular forces arising from the fluorinated backbone combined with the confinement effects of the semicrystalline biphasic structure are the dominant factors. These elements collectively restrict the cooperative motion of chain segments in the amorphous phase more significantly than the free volume increases introduced by copolymerization or the lack of mechanical orientation."
    },
    "analysis_without_hierarchical_structure": {
      "descriptive_text": "The sample consists of a poly(vinylidene fluoride-co-trifluoroethylene) [P(VDF/TrFE)] copolymer featuring a molar composition of 65% vinylidene fluoride and 35% trifluoroethylene. Supplied by Solvay & Co, the material was provided as unstretched films with a thickness between 30 and 50 μm. Characterization of the glass transition temperature, identified here as the beta relaxation, was performed via Thermostimulated Current (TSC) spectroscopy using a linear heating rate of 7 °C/min after polarization at 50 °C under a 5 MV/m static electrical field for 2 minutes.",
      "reasoning_analysis": "Increasing Factors: The incorporation of trifluoroethylene (TrFE) monomers introduces additional fluorine atoms on the polymer backbone compared to pure poly(vinylidene fluoride), increasing steric hindrance and rotational energy barriers for chain segments. This structural rigidity, combined with strong intermolecular dipole interactions arising from the high fluorine content, inherently drives the Tg upward. Decreasing Factors: The copolymer architecture disrupts the regular packing found in homopolymers, potentially reducing crystallinity and increasing free volume within the amorphous regions, which could facilitate chain mobility. Additionally, the unstretched processing history implies a lack of mechanical orientation that might otherwise constrain chain segments and elevate the relaxation temperature. Dominant Factor: The steric effect and backbone stiffness imparted by the specific 65/35 VDF/TrFE composition qualitatively dominate the final Tg behavior. While the reduced crystallinity from copolymerization offers some mobility, the intrinsic chemical structure establishes the primary thermal transition baseline, overriding the lack of mechanical stretching or orientation constraints."
    }
  },
  {
    "doi": null,
    "title": "Compositional variation of the glass transition and the associated dielectric relaxation in copolymers of vinylidene fluoride and trifluoroethylene",
    "year": null,
    "chemical_composition": {
      "repeat_unit_psmiles": null,
      "monomers": [
        {
          "name": "Vinylidene Fluoride",
          "smiles": "C=C(F)F",
          "ratio_value": 65,
          "ratio_unit": "mol%"
        },
        {
          "name": "Trifluoroethylene",
          "smiles": "FC=C(F)F",
          "ratio_value": 35,
          "ratio_unit": "mol%"
        }
      ],
      "additives": [],
      "is_homopolymer": false
    },
    "processing_history": "P(VDF/TrFE) copolymer films 30-50 μm thick supplied by Solvay & Co, unstretched. Tg measured by DSC (Perkin-Elmer DSC7) at 20 °C/min heating rate in dry helium, temperature range -80 to +100 °C, Tg defined at midpoint of Cp jump.",
    "hierarchical_structure": "Semicrystalline morphology, biphasic model (polar crystalline phase in amorphous matrix).",
    "properties": {
      "Tg": {
        "value": [
          -33
        ],
        "unit": "°C"
      }
    },
    "analysis_with_hierarchical_structure": {
      "descriptive_text": "The sample consists of a poly(vinylidene fluoride-co-trifluoroethylene) copolymer film supplied by Solvay & Co., composed of 65 mol% vinylidene fluoride and 35 mol% trifluoroethylene monomers. The material exhibits a semicrystalline morphology described by a biphasic model, featuring a polar crystalline phase embedded within an amorphous matrix. The films, ranging from 30 to 50 μm in thickness, were utilized in an unstretched state. Thermal characterization was performed using differential scanning calorimetry (Perkin-Elmer DSC7) under a dry helium atmosphere with a heating rate of 20 °C/min across a temperature range of -80 to +100 °C, where the glass transition temperature was defined at the midpoint of the specific heat capacity jump.",
      "reasoning_analysis": "Increasing Factors: The semicrystalline morphology creates a rigid amorphous fraction where polymer chains are tethered to crystalline lamellae, significantly restricting segmental mobility and elevating the observed Tg. Additionally, the high fluorine content introduces strong dipole-dipole interactions along the backbone, increasing cohesive energy density and resistance to chain motion. The relatively fast DSC heating rate of 20 °C/min also kinetically shifts the observed transition to higher temperatures due to thermal lag. Decreasing Factors: The incorporation of 35 mol% trifluoroethylene disrupts the structural regularity of the poly(vinylidene fluoride) sequence, introducing compositional disorder that may increase free volume within the amorphous regions compared to a highly ordered homopolymer lattice. Dominant Factor: The restriction of chain mobility imposed by the semicrystalline biphasic structure, where the amorphous phase is confined by polar crystalline domains, qualitatively dominates the thermal behavior, ensuring a defined transition despite the compositional disorder introduced by copolymerization."
    },
    "analysis_without_hierarchical_structure": {
      "descriptive_text": "The sample consists of a poly(vinylidene fluoride-co-trifluoroethylene) copolymer comprising 65 mol% vinylidene fluoride and 35 mol% trifluoroethylene monomers. Supplied by Solvay & Co, the material was provided as unstretched films with a thickness between 30 and 50 μm. The glass transition temperature was characterized using differential scanning calorimetry on a Perkin-Elmer DSC7 instrument, employing a heating rate of 20 °C/min under a dry helium atmosphere across a temperature range of -80 to +100 °C, with the Tg defined at the midpoint of the heat capacity jump.",
