Repository: hhtrick/HHT-code

# HHT training framework

This directory contains model training, embedding precomputation, inference, article-level baselines and the curated datasets. All commands below assume that the working directory is `train_code/`.

## 3. Datasets and fixed partitions

Each main dataset is a JSON array at `dataset/{property}/{property}.json`. Entries contain source metadata, `chemical_composition`, `processing_history`, `hierarchical_structure`, `properties`, and two generated-analysis objects. Targets are stored as `properties[property]["value"]`; source metadata and target values are not predictive input fields.

| Property | Train | Validation | Test | Total |
|---|---:|---:|---:|---:|

File: train_code/dataset/Tg/Tg.json (part 16 of 235)
[
      "reasoning_analysis": "Increasing Factors: The incorporation of trifluoroethylene units introduces additional fluorine atoms along the polymer backbone compared to a pure poly(vinylidene fluoride) structure, increasing steric hindrance and restricting segmental rotation. Additionally, the strong dipole-dipole interactions arising from the high electronegativity of the fluorine atoms create intermolecular forces that resist chain mobility. The characterization method specifies a DSC heating rate of 20 °C/min, which kinetically shifts the observed transition to higher temperatures relative to slower scanning rates due to thermal lag. Decreasing Factors: The random copolymerization disrupts the structural regularity of the polymer chain, which can inhibit efficient packing in the amorphous regions and potentially increase free volume compared to a highly ordered homopolymer lattice. Furthermore, the films are supplied in an unstretched state, meaning there is no orientation-induced densification or alignment of the amorphous tie chains that would otherwise constrain segmental motion. Dominant Factor: The intrinsic chemical architecture, specifically the steric bulk and enhanced dipole interactions provided by the trifluoroethylene comonomer, qualitatively dominates the final Tg behavior by establishing a higher energy barrier for segmental relaxation compared to the parent homopolymer, outweighing the disordering effects of copolymerization and the lack of mechanical orientation."
    }
  },
  {
    "doi": "10.1021/acs.macromol.2c01917",
    "title": "Eliminating the $\\pmb { I _ { \\mathbf { g } } } .$ ‑Confinement Effect in Polystyrene Films: Extraordinary Impact of a 2 mol % 2‑Ethylhexyl Acrylate Comonomer",
    "year": 2022,
    "chemical_composition": {
      "repeat_unit_psmiles": null,
      "monomers": [
        {
          "name": "Styrene",
          "smiles": "C=Cc1ccccc1",
          "ratio_value": 98,
          "ratio_unit": "mol %"
        },
        {
          "name": "2-ethylhexyl acrylate",
          "smiles": "C=CC(=O)OCC(CC)CCCC",
          "ratio_value": 2,
          "ratio_unit": "mol %"
        }
      ],
      "additives": [],
      "is_homopolymer": false
    },
    "processing_history": "Bulk film (400 nm) prepared by spin coating from toluene solution, annealed at 140 °C under vacuum for 2 h. Tg determined by ellipsometry (M-2000D, JA, Woollam Co.) at cooling rate 2.0 °C/min using intersection method.",
    "hierarchical_structure": "Amorphous random copolymer, bulk film.",
    "properties": {
      "Tg": {
        "value": [
          92
        ],
        "unit": "°C"
      }
    },
    "analysis_with_hierarchical_structure": {
      "descriptive_text": "The sample consists of an amorphous random copolymer composed primarily of styrene (98 mol%) with a minor fraction of 2-ethylhexyl acrylate (2 mol%). This material was processed into a 400 nm bulk film via spin coating from a toluene solution, followed by thermal annealing at 140 °C under vacuum for 2 hours to ensure solvent removal and structural relaxation. The glass transition temperature was subsequently characterized using ellipsometry (M-2000D, JA, Woollam Co.) at a cooling rate of 2.0 °C/min, utilizing the intersection method to identify the transition point.",
      "reasoning_analysis": "Increasing Factors: The high concentration of styrene units introduces bulky phenyl side groups that impose significant steric hindrance on backbone rotation, intrinsically raising the energy barrier for segmental motion. Furthermore, the thermal annealing history at 140 °C under vacuum promotes physical aging and densification by removing residual toluene solvent and reducing excess free volume quenched during spin coating, which stabilizes the Tg at a higher value. Decreasing Factors: The incorporation of 2-ethylhexyl acrylate introduces long, flexible alkyl side chains that act as an internal plasticizer, increasing free volume and enhancing chain mobility relative to pure polystyrene. Additionally, the 400 nm film geometry may exhibit slight surface mobility enhancements compared to infinite bulk materials, potentially depressing the measured transition temperature. Dominant Factor: The overwhelming molar fraction of styrene dictates the fundamental chain stiffness and cohesive energy density, qualitatively dominating the final Tg behavior by maintaining a transition characteristic of polystyrene, despite the softening influence of the acrylate comonomer and thin-film processing effects."
    },
    "analysis_without_hierarchical_structure": {
      "descriptive_text": "The sample comprises a statistical copolymer synthesized from styrene (98 mol %) and 2-ethylhexyl acrylate (2 mol %), without the inclusion of external additives. A bulk film with a thickness of 400 nm was fabricated via spin coating from a toluene solution, followed by thermal annealing at 140 °C under vacuum for 2 hours to ensure solvent removal and structural relaxation. The glass transition temperature was characterized using ellipsometry at a cooling rate of 2.0 °C/min, employing the intersection method to identify the transition.",
      "reasoning_analysis": "Increasing Factors: The high molar fraction of styrene units introduces bulky phenyl side groups that impose significant steric hindrance on backbone rotation, intrinsically restricting segmental mobility and driving the Tg higher. Furthermore, the thermal annealing at 140 °C under vacuum facilitates the removal of residual toluene solvent and promotes chain packing, reducing free volume compared to the as-cast state. Decreasing Factors: The incorporation of 2-ethylhexyl acrylate comonomers introduces flexible, long alkyl side chains that act as internal plasticizers, increasing the free volume and enhancing segmental mobility relative to a pure polystyrene homopolymer. Dominant Factor: The compositional dominance of styrene (98 mol %) establishes the primary structural rigidity of the copolymer backbone, outweighing the plasticizing effect of the minor acrylate fraction; consequently, the thermal annealing history ensures that the measured Tg reflects this intrinsic compositional balance rather than transient solvent effects."
    }
  },
  {
    "doi": null,
    "title": "Comparison of Plasticizer Effect on Thermo-responsive Properties of Eudragit RS Films",
    "year": 2012,
    "chemical_composition": {
      "repeat_unit_psmiles": null,
      "monomers": [
        {
          "name": "Ethyl acrylate",
          "smiles": "CCOC(=O)C=C",
          "ratio_value": null,
          "ratio_unit": null
        },
        {
          "name": "Methyl methacrylate",
          "smiles": "CC(=C)C(=O)OC",
          "ratio_value": null,
          "ratio_unit": null
        },
        {
          "name": "Trimethylammonioethyl methacrylate chloride",
          "smiles": "CC(=C)C(=O)OCC[N+](C)(C)C.[Cl-]",
          "ratio_value": null,
          "ratio_unit": null
        }
      ],
      "additives": [
        {
          "name": "Poly ethylene glycol 400",
          "type": "plasticizer",
          "amount_value": 5,
          "amount_unit": "wt%"
        }
      ],
      "is_homopolymer": false
    },
    "processing_history": "Eudragit RS dissolved in ethanol 96% (12% w/v), 5% w/w PEG 400 added based on polymer weight, stirred 15 min, cast on Teflon, dried at 40°C for 48 h. Tg measured by DSC (Mettler Toledo) from -15°C to 90°C at 10°C/min.",
    "hierarchical_structure": "Solvent casted polymeric films. Eudragit RS copolymer matrix with PEG 400 plasticizer.",
    "properties": {
      "Tg": {
        "value": [
          54.25
        ],
        "unit": "°C"
      }
    },
    "analysis_with_hierarchical_structure": {
      "descriptive_text": "The sample consists of a copolymer matrix composed of ethyl acrylate, methyl methacrylate, and trimethylammonioethyl methacrylate chloride monomers, identified as an Eudragit RS system. This polymeric formulation incorporates 5 wt% polyethylene glycol 400 as a plasticizer additive. The material was processed via solvent casting, wherein the polymer was dissolved in 96% ethanol at a concentration of 12% w/v, mixed with the plasticizer under stirring for 15 minutes, cast onto a Teflon surface, and subsequently dried at 40°C for 48 hours to yield polymeric films. The hierarchical structure is defined as a solvent-casted copolymer matrix containing dispersed plasticizer, and the glass transition temperature was characterized using differential scanning calorimetry with a heating rate of 10°C/min over a range of -15°C to 90°C.",
      "reasoning_analysis": "Increasing Factors: The incorporation of methyl methacrylate units introduces alpha-methyl steric hindrance along the backbone, restricting segmental rotation and inherently raising the glass transition temperature. Furthermore, the presence of trimethylammonioethyl methacrylate chloride introduces quaternary ammonium groups, which can form strong electrostatic interactions or ionic crosslinks within the matrix, further limiting chain mobility and increasing thermal stability. Decreasing Factors: The ethyl acrylate comonomer lacks the alpha-methyl substitution, providing greater backbone flexibility and inherently lowering the Tg compared to methacrylate homopolymers. Significantly, the addition of 5 wt% polyethylene glycol 400 acts as an effective plasticizer, increasing free volume and lubricating polymer chains to facilitate segmental motion. Additionally, the solvent casting process using ethanol carries a risk of residual solvent retention, which could further depress the Tg if drying was incomplete. Dominant Factor: While the ionic interactions and methacrylate units provide a rigid structural baseline, the combined effect of the flexible ethyl acrylate content and the intentional addition of 5 wt% PEG 400 plasticizer qualitatively dominates the thermal behavior. This formulation strategy is designed to reduce the glass transition temperature relative to the unplasticized ionic copolymer, enhancing film flexibility at the expense of thermal rigidity."
    },
    "analysis_without_hierarchical_structure": {
      "descriptive_text": "The sample comprises a terpolymer synthesized from ethyl acrylate, methyl methacrylate, and trimethylammonioethyl methacrylate chloride, corresponding to the commercial grade Eudragit RS. The formulation includes 5 wt% polyethylene glycol 400 added as a plasticizer. Preparation involved dissolving the polymer in 96% ethanol to achieve a 12% w/v concentration, followed by the incorporation of the plasticizer with 15 minutes of stirring. The solution was cast onto a Teflon surface and dried at 40°C for 48 hours to form a film. Thermal characterization was performed using differential scanning calorimetry from -15°C to 90°C at a heating rate of 10°C/min.",
      "reasoning_analysis": "Increasing Factors: The presence of methyl methacrylate units introduces alpha-methyl steric hindrance that restricts backbone rotation, while the trimethylammonioethyl methacrylate chloride units introduce ionic interactions that act as physical crosslinks, both significantly impeding segmental mobility and driving the Tg upward. Additionally, the extended drying period at 40°C may promote physical aging or densification of the polymer matrix, further restricting free volume. Decreasing Factors: The incorporation of ethyl acrylate units provides flexible backbone segments that lower the overall copolymer stiffness compared to pure polymethacrylates. More critically, the addition of 5 wt% polyethylene glycol 400 acts as a potent plasticizer, increasing free volume and lubricating chain movements, which substantially depresses the Tg. Any residual ethanol from the solvent casting process could also contribute to a plasticization effect if not fully evaporated. Dominant Factor: While the ionic interactions and methacrylate content establish a rigid structural baseline, the intentional addition of low molecular weight polyethylene glycol 400 is the dominant factor qualitatively governing the final Tg behavior, as the free volume expansion provided by the plasticizer typically overrides the moderate stiffening effects of the copolymer composition in this formulation context."
    }
  },
  {
    "doi": "10.1021/acs.macromol.2c01917",
    "title": "Eliminating the $\\pmb { I _ { \\mathbf { g } } } .$ ‑Confinement Effect in Polystyrene Films: Extraordinary Impact of a 2 mol % 2‑Ethylhexyl Acrylate Comonomer",
    "year": 2022,
    "chemical_composition": {
      "repeat_unit_psmiles": null,
      "monomers": [
        {
          "name": "Styrene",
          "smiles": "C=Cc1ccccc1",
          "ratio_value": 99,
          "ratio_unit": "mol %"
        },
        {
          "name": "2-ethylhexyl acrylate",
          "smiles": "C=CC(=O)OCC(CC)CCCC",
          "ratio_value": 1,
          "ratio_unit": "mol %"
        }
      ],
      "additives": [],
      "is_homopolymer": false
    },
    "processing_history": "15-nm-thick film supported on piranha-treated silicon wafers, prepared by spin coating from toluene solution, annealed at 140 °C under vacuum for 2 h. Tg determined by ellipsometry (M-2000D, JA, Woollam Co.) at cooling rate 2.0 °C/min using intersection method.",
    "hierarchical_structure": "Amorphous random copolymer, nanoconfined thin film.",
    "properties": {
      "Tg": {
        "value": [
          85
        ],
        "unit": "°C"
      }
    },
    "analysis_with_hierarchical_structure": {
      "descriptive_text": "The sample consists of an amorphous random copolymer composed primarily of styrene (99 mol%) with a minor fraction of 2-ethylhexyl acrylate (1 mol%). This material was fabricated as a 15-nm-thick nanoconfined thin film supported on piranha-treated silicon wafers via spin coating from a toluene solution. Following deposition, the film underwent thermal annealing at 140 °C under vacuum for 2 hours to ensure solvent removal and structural relaxation. The glass transition temperature was subsequently determined using ellipsometry at a cooling rate of 2.0 °C/min utilizing the intersection method.",
      "reasoning_analysis": "Increasing Factors: The high content of styrene monomers introduces bulky phenyl side groups that restrict backbone rotation through steric hindrance, establishing a rigid baseline that drives the Tg upward. Additionally, the substrate interaction provided by the piranha-treated silicon wafer restricts segmental mobility at the polymer-substrate interface, while the thermal annealing process minimizes residual solvent content that could otherwise act as a plasticizer. Decreasing Factors: The incorporation of 2-ethylhexyl acrylate introduces flexible alkyl side chains that increase free volume and internal plasticization, lowering the Tg. Furthermore, the nanoconfined geometry of the 15-nm film enhances segmental mobility at the free surface interface, a finite-size effect that typically depresses the Tg relative to bulk materials. Dominant Factor: While the styrene backbone dictates a high intrinsic transition temperature, the nanoconfined thin film geometry is the dominant factor influencing the final behavior; specifically, the enhanced mobility at the free surface likely outweighs the substrate constraints in this non-specifically interacting system, leading to a qualitative reduction in Tg relative to bulk polystyrene, potentially exacerbated by the internal plasticization of the acrylate comonomer."
    },
    "analysis_without_hierarchical_structure": {
      "descriptive_text": "The sample comprises a statistical copolymer consisting primarily of styrene (99 mol %) with a minor incorporation of 2-ethylhexyl acrylate (1 mol %). This material was fabricated into a 15-nm-thick film supported on piranha-treated silicon wafers via spin coating from a toluene solution. Post-deposition, the film underwent annealing at 140 °C under vacuum for 2 hours to ensure solvent removal and stress relief. The glass transition temperature was characterized using ellipsometry at a cooling rate of 2.0 °C/min employing the intersection method.",
      "reasoning_analysis": "Increasing Factors: The high content of styrene (99 mol %) introduces bulky phenyl side groups that impose significant steric hindrance on backbone rotation, intrinsically driving the Tg higher. Additionally, the processing history includes annealing at 140 °C under vacuum, which facilitates the removal of residual toluene solvent, thereby eliminating potential plasticization effects that would otherwise lower the Tg. Decreasing Factors: The inclusion of 2-ethylhexyl acrylate (1 mol %) introduces flexible alkyl side chains that act as an internal plasticizer, increasing free volume and reducing segmental relaxation temperatures. Furthermore, the 15-nm film thickness introduces nanoscale confinement effects where the free surface enhances chain mobility, and the weak interaction between the hydrophobic polymer and the hydrophilic piranha-treated substrate fails to sufficiently restrict segmental motion near the interface. Dominant Factor: The intrinsic structural rigidity provided by the 99 mol % styrene content establishes the fundamental high-Tg baseline of the polymer backbone; however, the nanoscale confinement inherent to the 15-nm film geometry acts as the dominant perturbative factor, likely inducing enhanced segmental mobility at the free surface that qualitatively shifts the Tg relative to bulk counterparts."
    }
  },
  {
    "doi": "10.1021/acs.macromol.2c01917",
    "title": "Eliminating the $\\pmb { I _ { \\mathbf { g } } } .$ ‑Confinement Effect in Polystyrene Films: Extraordinary Impact of a 2 mol % 2‑Ethylhexyl Acrylate Comonomer",
    "year": 2022,
    "chemical_composition": {
      "repeat_unit_psmiles": null,
      "monomers": [
        {
          "name": "Styrene",
          "smiles": "C=Cc1ccccc1",
          "ratio_value": 98,
          "ratio_unit": "mol %"
        },
        {
          "name": "2-ethylhexyl acrylate",
          "smiles": "C=CC(=O)OCC(CC)CCCC",
          "ratio_value": 2,
          "ratio_unit": "mol %"
        }
      ],
      "additives": [],
      "is_homopolymer": false
    },
    "processing_history": "15-nm-thick film supported on piranha-treated silicon wafers, prepared by spin coating from toluene solution, annealed at 140 °C under vacuum for 2 h. Tg determined by ellipsometry (M-2000D, JA, Woollam Co.) at cooling rate 2.0 °C/min using intersection method.",
    "hierarchical_structure": "Amorphous random copolymer, nanoconfined thin film. Tg-confinement effect eliminated (Tg same as bulk within error).",
    "properties": {
      "Tg": {
        "value": [
          92
        ],
        "unit": "°C"
      }
    },
    "analysis_with_hierarchical_structure": {
      "descriptive_text": "The sample consists of an amorphous random copolymer composed primarily of styrene (98 mol %) with a minor fraction of 2-ethylhexyl acrylate (2 mol %). This material was fabricated as a 15-nm-thick film supported on piranha-treated silicon wafers via spin coating from a toluene solution, followed by thermal annealing at 140 °C under vacuum for 2 hours. The hierarchical structure is characterized as a nanoconfined thin film where confinement effects on the glass transition temperature were noted to be eliminated, exhibiting bulk-like behavior. Characterization of the glass transition temperature was performed using ellipsometry at a cooling rate of 2.0 °C/min utilizing the intersection method.",
      "reasoning_analysis": "Increasing Factors: The high molar fraction of styrene introduces bulky phenyl side groups that impose significant steric hindrance on backbone rotation, establishing a high baseline rigidity. Furthermore, the use of piranha-treated silicon wafers creates a high-energy surface with hydroxyl groups, promoting strong polymer-substrate interactions that restrict segmental mobility at the interface. Decreasing Factors: The incorporation of 2-ethylhexyl acrylate introduces flexible alkyl side chains which increase free volume and chain mobility relative to pure polystyrene. Additionally, the nanoconfined geometry of the 15-nm film typically enhances mobility at the free surface, a phenomenon that usually depresses the Tg in thin supported films. Dominant Factor: While the flexible comonomer and free surface effects inherently drive the Tg downward, the strong interfacial interactions generated by the piranha-treated substrate qualitatively dominate the confinement behavior. This interfacial restriction effectively counterbalances the free surface mobility enhancement, resulting in the observed elimination of the confinement effect and maintaining a bulk-like glass transition temperature."
    },
    "analysis_without_hierarchical_structure": {
      "descriptive_text": "The sample comprises a copolymer synthesized from styrene (98 mol %) and 2-ethylhexyl acrylate (2 mol %). This material was processed into a 15-nm-thick film supported on piranha-treated silicon wafers via spin coating from a toluene solution, followed by thermal annealing at 140 °C under vacuum for 2 hours. The glass transition temperature was characterized using ellipsometry at a cooling rate of 2.0 °C/min employing the intersection method.",
      "reasoning_analysis": "Increasing Factors: The high molar fraction of styrene units introduces bulky phenyl side groups that impose significant steric hindrance on backbone rotation, establishing a rigid structural baseline. Furthermore, the processing history involves casting a 15-nm film on piranha-treated silicon wafers where the high-energy surface creates strong interfacial interactions that restrict segmental mobility near the substrate. Additionally, the thermal annealing at 140 °C under vacuum ensures the complete removal of residual toluene solvent and promotes physical aging, both of which reduce free volume and elevate the Tg. Decreasing Factors: The incorporation of 2-ethylhexyl acrylate introduces flexible alkyl side chains that act as an internal plasticizer, increasing local free volume and facilitating segmental motion relative to a pure polystyrene homopolymer. Moreover, the nanoscale thickness of the film introduces a free surface effect at the air-polymer interface, which typically enhances chain mobility and depresses the Tg compared to bulk materials. Dominant Factor: While the acrylate comonomer and free surface effect inherently drive the Tg downward, the dominant factor governing the final thermal behavior is the combination of the styrene-rich backbone rigidity and the strong substrate confinement. The attractive interactions with the piranha-treated surface in such a thin film geometry, reinforced by the vacuum annealing process, qualitatively outweigh the mobility enhancements, leading to a Tg behavior that is primarily constrained by interfacial effects rather than bulk-like free surface dynamics."
    }
  },
  {
    "doi": null,
    "title": "Compositional variation of the glass transition and the associated dielectric relaxation in copolymers of vinylidene fluoride and trifluoroethylene",
    "year": null,
    "chemical_composition": {
      "repeat_unit_psmiles": null,
      "monomers": [
        {
          "name": "Vinylidene Fluoride",
          "smiles": "C=C(F)F",
          "ratio_value": 50,
          "ratio_unit": "mol%"
        },
        {
          "name": "Trifluoroethylene",
          "smiles": "FC=C(F)F",
          "ratio_value": 50,
          "ratio_unit": "mol%"
        }
      ],
      "additives": [],
      "is_homopolymer": false
    },
    "processing_history": "P(VDF/TrFE) copolymer films 30-50 μm thick supplied by Solvay & Co, unstretched. Tg measured by DSC (Perkin-Elmer DSC7) at 20 °C/min heating rate in dry helium, temperature range -80 to +100 °C, Tg defined at midpoint of Cp jump.",
    "hierarchical_structure": "Semicrystalline morphology, biphasic model (polar crystalline phase in amorphous matrix).",
    "properties": {
      "Tg": {
        "value": [
          -28
        ],
        "unit": "°C"
      }
    },
    "analysis_with_hierarchical_structure": {
      "descriptive_text": "The sample consists of a poly(vinylidene fluoride-co-trifluoroethylene) [P(VDF/TrFE)] copolymer with an equimolar composition of 50 mol% vinylidene fluoride and 50 mol% trifluoroethylene. Supplied by Solvay & Co as unstretched films with a thickness ranging from 30 to 50 μm, the material exhibits a semicrystalline morphology described by a biphasic model comprising a polar crystalline phase embedded within an amorphous matrix. The glass transition temperature was characterized using differential scanning calorimetry (Perkin-Elmer DSC7) at a heating rate of 20 °C/min under a dry helium atmosphere across a temperature range of -80 to +100 °C, with the Tg defined at the midpoint of the specific heat capacity jump.",
      "reasoning_analysis": "Increasing Factors: The substitution of hydrogen with highly electronegative fluorine atoms creates strong dipole-dipole interactions between polymer chains, while the additional fluorine atom in the trifluoroethylene units introduces steric hindrance that restricts backbone rotation, both of which drive the Tg upward. Furthermore, the semicrystalline biphasic structure imposes topological constraints on the amorphous matrix, as the rigid polar crystalline phases act as physical crosslinks that limit segmental mobility, and the relatively fast DSC heating rate of 20 °C/min kinetically shifts the observed transition to higher temperatures. Decreasing Factors: The copolymerization introduces structural irregularity compared to a perfect homopolymer lattice, potentially increasing free volume within the amorphous regions and facilitating chain motion. Additionally, the unstretched processing history implies a lack of molecular orientation, meaning the chains lack the alignment-induced stiffening that would otherwise resist thermal mobility. Dominant Factor: The strong intermolecular forces arising from the high fluorine content and the physical confinement provided by the semicrystalline morphology qualitatively dominate the thermal behavior, establishing a restricted mobility baseline that outweighs the free volume effects associated with copolymer disorder."
    },
    "analysis_without_hierarchical_structure": {
      "descriptive_text": "The sample comprises a poly(vinylidene fluoride-co-trifluoroethylene) copolymer featuring an equimolar composition of 50 mol% vinylidene fluoride and 50 mol% trifluoroethylene. Supplied by Solvay & Co, the material was provided as unstretched films with a thickness between 30 and 50 μm. Thermal characterization was performed using differential scanning calorimetry under a dry helium atmosphere at a heating rate of 20 °C/min from -80 to +100 °C, with the glass transition temperature identified at the midpoint of the specific heat capacity jump.",
      "reasoning_analysis": "Increasing Factors: The incorporation of fluorine atoms along the polymer backbone introduces significant steric hindrance and strong dipole-dipole interactions due to high electronegativity, which increases the rotational energy barrier and restricts segmental chain mobility. Additionally, the semi-crystalline morphology typical of this copolymer composition imposes physical constraints on the amorphous regions, further limiting molecular motion. Decreasing Factors: The copolymerization process introduces structural irregularities compared to a homopolymer lattice, which can increase free volume within the amorphous phase and facilitate segmental relaxation. Furthermore, the unstretched processing history indicates a lack of orientation-induced confinement, allowing for greater chain mobility in the amorphous regions compared to mechanically drawn films. Dominant Factor: The intrinsic chain stiffness and strong intermolecular forces arising from the high fluorine content qualitatively dominate the thermal behavior, establishing a robust baseline resistance to segmental motion that outweighs the mobility enhancements resulting from copolymer irregularities and the absence of mechanical stretching."
    }
  },
  {
    "doi": "10.1021/acs.macromol.2c01917",
    "title": "Eliminating the $\\pmb { I _ { \\mathbf { g } } } .$ ‑Confinement Effect in Polystyrene Films: Extraordinary Impact of a 2 mol % 2‑Ethylhexyl Acrylate Comonomer",
    "year": 2022,
    "chemical_composition": {
      "repeat_unit_psmiles": null,
      "monomers": [
        {
          "name": "Styrene",
          "smiles": "C=Cc1ccccc1",
          "ratio_value": 94,
          "ratio_unit": "mol %"
        },
        {
          "name": "2-ethylhexyl acrylate",
          "smiles": "C=CC(=O)OCC(CC)CCCC",
          "ratio_value": 6,
          "ratio_unit": "mol %"
        }
      ],
      "additives": [],
      "is_homopolymer": false
    },
    "processing_history": "Bulk film (620 nm) prepared by spin coating from toluene solution, annealed at 140 °C under vacuum for 2 h. Tg determined by ellipsometry (M-2000D, JA, Woollam Co.) at cooling rate 2.0 °C/min using intersection method.",
    "hierarchical_structure": "Amorphous random copolymer, bulk film.",
    "properties": {
      "Tg": {
        "value": [
          82
        ],
        "unit": "°C"
      }
    },
    "analysis_with_hierarchical_structure": {
      "descriptive_text": "The sample consists of an amorphous random copolymer bulk film composed of 94 mol % styrene and 6 mol % 2-ethylhexyl acrylate. It was fabricated by spin coating from a toluene solution to a thickness of 620 nm, followed by thermal annealing at 140 °C under vacuum for 2 hours to promote structural relaxation. The glass transition temperature was characterized using ellipsometry at a cooling rate of 2.0 °C/min via the intersection method.",
      "reasoning_analysis": "Increasing Factors: The predominant styrene content provides backbone rigidity through bulky phenyl side groups that impose steric hindrance on segmental motion. Additionally, the vacuum annealing process at 140 °C aids in the removal of residual toluene solvent and reduces free volume through physical aging, preventing solvent-induced plasticization. Decreasing Factors: The incorporation of 2-ethylhexyl acrylate introduces flexible alkyl side chains that increase free volume and chain mobility relative to a pure polystyrene homopolymer, acting as an internal plasticizer. The random copolymer architecture may also disrupt packing efficiency compared to a homopolymer, further facilitating segmental motion. Dominant Factor: The compositional modification via the flexible 2-ethylhexyl acrylate comonomer is the primary factor driving the Tg lower than that of pure polystyrene, although the thermal annealing ensures the observed transition reflects this intrinsic copolymer property rather than processing-induced solvent effects."
    },
    "analysis_without_hierarchical_structure": {
      "descriptive_text": "The sample comprises a statistical copolymer synthesized from styrene (94 mol %) and 2-ethylhexyl acrylate (6 mol %). A bulk film with a thickness of 620 nm was fabricated via spin coating from a toluene solution, followed by thermal annealing at 140 °C under vacuum for 2 hours to ensure solvent removal and chain relaxation. The glass transition temperature was characterized using ellipsometry (M-2000D, JA, Woollam Co.) at a cooling rate of 2.0 °C/min, utilizing the intersection method to identify the transition point.",
      "reasoning_analysis": "Increasing Factors: The high molar fraction of styrene (94 mol %) introduces significant steric hindrance via bulky phenyl side groups, restricting segmental mobility and establishing a high baseline Tg. Furthermore, the thermal annealing at 140 °C under vacuum promotes complete solvent evaporation and physical aging, reducing free volume and preventing residual toluene from acting as an external plasticizer. Decreasing Factors: The incorporation of 2-ethylhexyl acrylate (6 mol %) introduces long, flexible alkyl side chains that increase free volume and internal chain mobility, acting as an internal plasticizer that lowers the Tg relative to pure polystyrene. Additionally, the spin-coating process initially traps solvent and creates a non-equilibrium high free volume state, though this is partially mitigated by the subsequent annealing step. Dominant Factor: The structural rigidity imparted by the predominant styrene component is the dominant factor defining the high-temperature transition range. However, the specific thermal history (annealing above Tg) ensures that the observed Tg reflects the intrinsic copolymer composition rather than solvent-induced depression, making the compositional balance between the rigid styrene backbone and the flexible acrylate comonomer the primary determinant of the final thermal behavior."
    }
  },
  {
    "doi": null,
    "title": "Compositional variation of the glass transition and the associated dielectric relaxation in copolymers of vinylidene fluoride and trifluoroethylene",
    "year": null,
    "chemical_composition": {
      "repeat_unit_psmiles": null,
      "monomers": [
        {
          "name": "Vinylidene Fluoride",
          "smiles": "C=C(F)F",
          "ratio_value": 50,
          "ratio_unit": "mol%"
        },
        {
          "name": "Trifluoroethylene",
          "smiles": "FC=C(F)F",
          "ratio_value": 50,
          "ratio_unit": "mol%"
        }
      ],
      "additives": [],
      "is_homopolymer": false
    },
    "processing_history": "P(VDF/TrFE) copolymer films 30-50 μm thick supplied by Solvay & Co, unstretched. Tg (beta relaxation) measured by Thermostimulated Current (TSC) spectroscopy. Polarization temperature 20 °C, static electrical field 5 MV/m applied for 2 min, linear heating rate 7 °C/min.",
    "hierarchical_structure": "Semicrystalline morphology, biphasic model (polar crystalline phase in amorphous matrix).",
    "properties": {
      "Tg": {
        "value": [
          -28
        ],
        "unit": "°C"
      }
    },
    "analysis_with_hierarchical_structure": {
      "descriptive_text": "The sample consists of a semicrystalline poly(vinylidene fluoride-co-trifluoroethylene) [P(VDF/TrFE)] copolymer with an equimolar composition of 50 mol% vinylidene fluoride and 50 mol% trifluoroethylene. Supplied by Solvay & Co as unstretched films with a thickness ranging from 30 to 50 μm, the material exhibits a biphasic morphology characterized by a polar crystalline phase embedded within an amorphous matrix. The glass transition behavior, associated with the beta relaxation process, was characterized using Thermostimulated Current (TSC) spectroscopy following polarization at 20 °C under a static electrical field of 5 MV/m for 2 minutes, with a linear heating rate of 7 °C/min.",
      "reasoning_analysis": "Increasing Factors: The incorporation of trifluoroethylene units introduces bulky -CF3 side groups that impose significant steric hindrance on backbone rotation compared to vinylidene fluoride homopolymers, intrinsically raising the energy barrier for segmental motion. Additionally, the semicrystalline biphasic morphology confines the amorphous chains between rigid crystalline lamellae, restricting mobility through physical crosslinking effects. The application of a high static electrical field (5 MV/m) during processing aligns molecular dipoles, creating electrostatic interactions that further lock chain segments and increase the thermal energy required for relaxation. Decreasing Factors: The unstretched nature of the film implies a lack of mechanical orientation, which otherwise would induce anisotropic chain alignment and further restrict segmental freedom, potentially resulting in a lower Tg compared to drawn counterparts. Furthermore, the copolymerization introduces compositional disorder that disrupts perfect packing, increasing free volume within the amorphous matrix relative to a highly ordered homopolymer crystal. Dominant Factor: The steric restriction imposed by the trifluoroethylene comonomer units combined with the confinement effects of the semicrystalline morphology qualitatively dominate the thermal behavior, establishing a Tg governed primarily by the hindered rotation of the fluorinated backbone within the constrained amorphous regions."
    },
    "analysis_without_hierarchical_structure": {
      "descriptive_text": "The sample consists of a poly(vinylidene fluoride-co-trifluoroethylene) [P(VDF/TrFE)] copolymer with an equimolar composition of 50 mol% vinylidene fluoride and 50 mol% trifluoroethylene. Provided by Solvay & Co, the material was supplied as unstretched films with a thickness ranging between 30 and 50 μm. The glass transition temperature, associated with the beta relaxation process, was characterized using Thermostimulated Current (TSC) spectroscopy, wherein the sample was polarized at 20 °C under a static electrical field of 5 MV/m for 2 minutes followed by a linear heating rate of 7 °C/min.",
      "reasoning_analysis": "Increasing Factors: The high fluorine content in both vinylidene fluoride and trifluoroethylene monomers generates strong intermolecular dipole-dipole interactions, which significantly restrict segmental chain mobility and drive the Tg upward. Furthermore, the processing history involves polarization under a high static electrical field of 5 MV/m, which aligns the molecular dipoles and creates an additional electrostatic barrier to segmental relaxation during the heating scan. Decreasing Factors: The copolymerization of trifluoroethylene with vinylidene fluoride introduces structural irregularities compared to a pure homopolymer, potentially disrupting efficient chain packing and increasing free volume within the amorphous phase, which facilitates molecular motion. Additionally, the unstretched nature of the film implies a lack of mechanical orientation that would otherwise constrain chain conformations and elevate the transition temperature. Dominant Factor: The intrinsic stiffness and strong electrostatic interactions provided by the highly fluorinated backbone dominate the thermal behavior, establishing a high energy barrier for segmental motion that outweighs the free volume effects introduced by the copolymer structure and unstretched processing state."
    }
  },
  {
    "doi": null,
    "title": "Comparison of Plasticizer Effect on Thermo-responsive Properties of Eudragit RS Films",
    "year": 2012,
    "chemical_composition": {
      "repeat_unit_psmiles": null,
      "monomers": [
        {
          "name": "Ethyl acrylate",
          "smiles": "CCOC(=O)C=C",
          "ratio_value": null,
          "ratio_unit": null
        },
        {
          "name": "Methyl methacrylate",
          "smiles": "CC(=C)C(=O)OC",
          "ratio_value": null,
          "ratio_unit": null
        },
        {
          "name": "Trimethylammonioethyl methacrylate chloride",
          "smiles": "CC(=C)C(=O)OCC[N+](C)(C)C.[Cl-]",
          "ratio_value": null,
          "ratio_unit": null
        }
      ],
      "additives": [
        {
          "name": "Poly ethylene glycol 400",
          "type": "plasticizer",
          "amount_value": 10,
          "amount_unit": "wt%"
        }
      ],
      "is_homopolymer": false
    },
    "processing_history": "Eudragit RS dissolved in ethanol 96% (12% w/v), 10% w/w PEG 400 added based on polymer weight, stirred 15 min, cast on Teflon, dried at 40°C for 48 h. Tg measured by DSC (Mettler Toledo) from -15°C to 90°C at 10°C/min.",
    "hierarchical_structure": "Solvent casted polymeric films. Eudragit RS copolymer matrix with PEG 400 plasticizer.",
    "properties": {
      "Tg": {
        "value": [
          41.86
        ],
        "unit": "°C"
      }
    },
    "analysis_with_hierarchical_structure": {
