Repository: hhtrick/HHT-code

# HHT training framework

This directory contains model training, embedding precomputation, inference, article-level baselines and the curated datasets. All commands below assume that the working directory is `train_code/`.

## 3. Datasets and fixed partitions

Each main dataset is a JSON array at `dataset/{property}/{property}.json`. Entries contain source metadata, `chemical_composition`, `processing_history`, `hierarchical_structure`, `properties`, and two generated-analysis objects. Targets are stored as `properties[property]["value"]`; source metadata and target values are not predictive input fields.

| Property | Train | Validation | Test | Total |
|---|---:|---:|---:|---:|

File: train_code/dataset/Tg/Tg.json (part 17 of 235)
[
      "descriptive_text": "The sample comprises solvent-cast polymeric films formed from an Eudragit RS copolymer matrix consisting of ethyl acrylate, methyl methacrylate, and trimethylammonioethyl methacrylate chloride repeating units. To modify the thermal and mechanical properties, 10 wt% polyethylene glycol 400 was incorporated as a plasticizer. The preparation protocol involved dissolving the polymer in 96% ethanol at a concentration of 12% w/v, followed by the addition of the plasticizer and stirring for 15 minutes. The resulting solution was cast onto a Teflon surface and dried at 40°C for 48 hours. The glass transition temperature was subsequently characterized using differential scanning calorimetry on a Mettler Toledo instrument, employing a heating rate of 10°C/min over a temperature range of -15°C to 90°C.",
      "reasoning_analysis": "Increasing Factors: The incorporation of methyl methacrylate units introduces bulky alpha-methyl and ester side groups that impose steric hindrance on backbone rotation, inherently raising the Tg. Furthermore, the presence of trimethylammonioethyl methacrylate chloride introduces quaternary ammonium groups that engage in strong ionic interactions, acting as physical crosslinks that significantly restrict segmental chain mobility. Decreasing Factors: The ethyl acrylate comonomer possesses a more flexible backbone and side chain compared to methacrylates, which enhances chain mobility and lowers the overall Tg. Most significantly, the addition of 10 wt% polyethylene glycol 400 acts as a potent plasticizer that increases free volume and lubricates chain segments, drastically depressing the Tg. Additionally, the drying temperature of 40°C is below the boiling point of the ethanol solvent, raising the possibility of residual solvent retention which would further plasticize the matrix. Dominant Factor: While the ionic interactions and methacrylate content provide a rigid baseline, the substantial loading of the low molecular weight plasticizer combined with the flexible ethyl acrylate segments qualitatively dominates the thermal behavior, driving the final Tg downward relative to the neat, non-plasticized ionic copolymer."
    },
    "analysis_without_hierarchical_structure": {
      "descriptive_text": "The sample comprises a copolymer system synthesized from ethyl acrylate, methyl methacrylate, and trimethylammonioethyl methacrylate chloride monomers, identified within the processing history as Eudragit RS. Polyethylene glycol 400 was incorporated as a plasticizer additive at a loading of 10 wt% relative to the polymer mass. Preparation involved dissolving the polymer in 96% ethanol to achieve a 12% w/v concentration, followed by the addition of the plasticizer and mechanical stirring for 15 minutes. The solution was subsequently cast onto a Teflon substrate and subjected to thermal drying at 40°C for 48 hours. The glass transition temperature was evaluated via differential scanning calorimetry using a Mettler Toledo instrument, employing a heating rate of 10°C/min over a temperature range of -15°C to 90°C.",
      "reasoning_analysis": "Increasing Factors: The presence of methyl methacrylate units introduces alpha-methyl steric hindrance along the backbone, restricting segmental rotation, while the trimethylammonioethyl methacrylate chloride monomers introduce ionic groups that form electrostatic clusters acting as physical crosslinks, both of which intrinsically drive the Tg higher. Decreasing Factors: The ethyl acrylate monomers provide a flexible backbone structure that lowers the baseline rigidity, and the addition of 10 wt% polyethylene glycol 400 acts as a low molecular weight plasticizer that significantly increases free volume and lubricates chain movement. Furthermore, the drying temperature of 40°C is below the boiling point of the 96% ethanol solvent system, suggesting potential retention of residual solvent or water which would further depress the Tg. Dominant Factor: While the ionic interactions and methacrylate content establish a rigid baseline, the explicit incorporation of 10 wt% polyethylene glycol 400 combined with the flexible ethyl acrylate content is the dominant factor qualitatively lowering the Tg relative to an unplasticized polymethacrylate system, ensuring enhanced chain mobility within the measured temperature range."
    }
  },
  {
    "doi": null,
    "title": "Comparison of Plasticizer Effect on Thermo-responsive Properties of Eudragit RS Films",
    "year": 2012,
    "chemical_composition": {
      "repeat_unit_psmiles": null,
      "monomers": [
        {
          "name": "Ethyl acrylate",
          "smiles": "CCOC(=O)C=C",
          "ratio_value": null,
          "ratio_unit": null
        },
        {
          "name": "Methyl methacrylate",
          "smiles": "CC(=C)C(=O)OC",
          "ratio_value": null,
          "ratio_unit": null
        },
        {
          "name": "Trimethylammonioethyl methacrylate chloride",
          "smiles": "CC(=C)C(=O)OCC[N+](C)(C)C.[Cl-]",
          "ratio_value": null,
          "ratio_unit": null
        }
      ],
      "additives": [
        {
          "name": "Poly ethylene glycol 400",
          "type": "plasticizer",
          "amount_value": 20,
          "amount_unit": "wt%"
        }
      ],
      "is_homopolymer": false
    },
    "processing_history": "Eudragit RS dissolved in ethanol 96% (12% w/v), 20% w/w PEG 400 added based on polymer weight, stirred 15 min, cast on Teflon, dried at 40°C for 48 h. Tg measured by DSC (Mettler Toledo) from -15°C to 90°C at 10°C/min.",
    "hierarchical_structure": "Solvent casted polymeric films. Eudragit RS copolymer matrix with PEG 400 plasticizer.",
    "properties": {
      "Tg": {
        "value": [
          32.33
        ],
        "unit": "°C"
      }
    },
    "analysis_with_hierarchical_structure": {
      "descriptive_text": "The sample consists of solvent-cast polymeric films based on a Eudragit RS copolymer matrix composed of ethyl acrylate, methyl methacrylate, and trimethylammonioethyl methacrylate chloride. The formulation incorporates 20 wt% polyethylene glycol 400 (PEG 400) as a plasticizer additive. Preparation involved dissolving the polymer in 96% ethanol at a concentration of 12% w/v, followed by the addition of PEG 400 and stirring for 15 minutes. The solution was cast onto a Teflon surface and dried at 40°C for 48 hours to form the final film structure. Thermal characterization was performed using differential scanning calorimetry (DSC) from -15°C to 90°C at a heating rate of 10°C/min to determine the glass transition temperature.",
      "reasoning_analysis": "Increasing Factors: The incorporation of methyl methacrylate and trimethylammonioethyl methacrylate chloride units introduces bulky alpha-methyl groups and quaternary ammonium side chains, respectively. The steric hindrance from the alpha-methyl groups restricts backbone rotation, while the ionic chloride counterions facilitate electrostatic interactions that act as physical crosslinks, both serving to restrict segmental mobility and elevate the Tg. Decreasing Factors: The presence of ethyl acrylate monomers introduces flexible ester side chains without alpha-methyl steric hindrance, inherently lowering the stiffness of the copolymer backbone. More significantly, the addition of 20 wt% polyethylene glycol 400 acts as a potent external plasticizer; these low-molecular-weight chains increase free volume and lubricate polymer segments, drastically reducing intermolecular friction. Additionally, the solvent casting process using ethanol at a drying temperature of 40°C may leave trace residual solvent, which would further depress the Tg. Dominant Factor: Although the ionic interactions and methacrylate content provide intrinsic rigidity, the high loading of PEG 400 plasticizer is the dominant factor. The free volume expansion and shielding of polymer-polymer interactions caused by the plasticizer qualitatively overwhelm the stiffening effects of the ionic groups, leading to a net depression of the glass transition temperature relative to the neat Eudragit RS copolymer."
    },
    "analysis_without_hierarchical_structure": {
      "descriptive_text": "The sample comprises a copolymer system derived from ethyl acrylate, methyl methacrylate, and trimethylammonioethyl methacrylate chloride monomers, utilized in the form of Eudragit RS. Polyethylene glycol 400 was incorporated as a plasticizer at a loading of 20 wt% relative to the polymer weight. The material was prepared by dissolving the polymer in 96% ethanol to form a 12% w/v solution, followed by the addition of the plasticizer and stirring for 15 minutes. The resulting mixture was cast onto a Teflon substrate and dried at 40°C for 48 hours to facilitate solvent removal. Thermal analysis was conducted using differential scanning calorimetry, scanning from -15°C to 90°C at a heating rate of 10°C/min.",
      "reasoning_analysis": "Increasing Factors: The incorporation of methyl methacrylate units introduces steric hindrance through alpha-methyl groups, which restricts backbone rotation and inherently raises the glass transition temperature. Additionally, the presence of trimethylammonioethyl methacrylate chloride introduces ionic groups that can form electrostatic clusters or physical crosslinks within the matrix, significantly impeding segmental mobility and driving the Tg upward. Decreasing Factors: The ethyl acrylate comonomer provides backbone flexibility due to the absence of alpha-substitution and the presence of flexible ethyl side chains, which lowers the baseline rigidity. Most significantly, the addition of 20 wt% polyethylene glycol 400 acts as a potent external plasticizer; its low molecular weight allows it to penetrate between polymer chains, increasing free volume and lubricating segmental motion, which profoundly depresses the Tg. Residual ethanol from the solvent casting process may also contribute to further plasticization. Dominant Factor: Although the ionic interactions and methacrylate content establish a rigid structural baseline, the high concentration of low-molecular-weight PEG 400 is the dominant factor. The substantial increase in free volume and the shielding of intermolecular forces by the plasticizer qualitatively override the rigidifying effects of the ionic groups and monomer structure, leading to a net reduction in the glass transition temperature relative to the unplasticized polymer."
    }
  },
  {
    "doi": null,
    "title": "Comparison of Plasticizer Effect on Thermo-responsive Properties of Eudragit RS Films",
    "year": 2012,
    "chemical_composition": {
      "repeat_unit_psmiles": null,
      "monomers": [
        {
          "name": "Ethyl acrylate",
          "smiles": "CCOC(=O)C=C",
          "ratio_value": null,
          "ratio_unit": null
        },
        {
          "name": "Methyl methacrylate",
          "smiles": "CC(=C)C(=O)OC",
          "ratio_value": null,
          "ratio_unit": null
        },
        {
          "name": "Trimethylammonioethyl methacrylate chloride",
          "smiles": "CC(=C)C(=O)OCC[N+](C)(C)C.[Cl-]",
          "ratio_value": null,
          "ratio_unit": null
        }
      ],
      "additives": [
        {
          "name": "Triethyl citrate",
          "type": "plasticizer",
          "amount_value": 5,
          "amount_unit": "wt%"
        }
      ],
      "is_homopolymer": false
    },
    "processing_history": "Eudragit RS dissolved in ethanol 96% (12% w/v), 5% w/w TEC added based on polymer weight, stirred 15 min, cast on Teflon, dried at 40°C for 48 h. Tg measured by DSC (Mettler Toledo) from -15°C to 90°C at 10°C/min.",
    "hierarchical_structure": "Solvent casted polymeric films. Eudragit RS copolymer matrix with TEC plasticizer.",
    "properties": {
      "Tg": {
        "value": [
          55.08
        ],
        "unit": "°C"
      }
    },
    "analysis_with_hierarchical_structure": {
      "descriptive_text": "This material system comprises a copolymer matrix synthesized from ethyl acrylate, methyl methacrylate, and trimethylammonioethyl methacrylate chloride, incorporated with 5 wt% triethyl citrate as a plasticizer. Polymeric films were fabricated via a solvent casting technique where the polymer was dissolved in 96% ethanol at a concentration of 12% w/v, mixed with the plasticizer under stirring for 15 minutes, cast onto a Teflon surface, and subsequently dried at 40°C for 48 hours. The resulting hierarchical structure consists of solvent-casted polymeric films featuring a Eudragit RS copolymer matrix homogenously blended with the plasticizer, with thermal transitions characterized by differential scanning calorimetry from -15°C to 90°C at a heating rate of 10°C/min.",
      "reasoning_analysis": "Increasing Factors: The incorporation of methyl methacrylate units introduces bulky alpha-methyl groups that impose steric hindrance on backbone rotation, inherently raising the Tg. Furthermore, the presence of trimethylammonioethyl methacrylate chloride introduces quaternary ammonium groups capable of forming ionic clusters or strong dipole interactions, which act as physical crosslinks to restrict segmental mobility. Decreasing Factors: The ethyl acrylate comonomer possesses a flexible backbone and side chains that significantly enhance chain mobility compared to methacrylates. Additionally, the inclusion of 5 wt% triethyl citrate acts as an external plasticizer that increases free volume and lubricates polymer chains, substantially depressing the Tg. Residual ethanol from the solvent casting process, if not fully removed during drying at 40°C, could also contribute to further plasticization. Dominant Factor: While the ionic interactions and methacrylate rigidity provide structural integrity, the combined effect of the flexible ethyl acrylate comonomer and the explicit addition of triethyl citrate qualitatively dominates the thermal behavior, driving the Tg downward to ensure film flexibility relative to a rigid polymethacrylate baseline."
    },
    "analysis_without_hierarchical_structure": {
      "descriptive_text": "The sample comprises a copolymer synthesized from ethyl acrylate, methyl methacrylate, and trimethylammonioethyl methacrylate chloride monomers, corresponding to the commercial grade Eudragit RS. For film preparation, the polymer was dissolved in 96% ethanol to achieve a 12% w/v concentration, followed by the addition of 5 wt% triethyl citrate plasticizer. After stirring for 15 minutes, the solution was cast onto a Teflon surface and dried at 40°C for 48 hours. The thermal behavior was subsequently evaluated using differential scanning calorimetry with a heating rate of 10°C/min across a range of -15°C to 90°C.",
      "reasoning_analysis": "Increasing Factors: The copolymer backbone contains methyl methacrylate units, where the alpha-methyl groups and bulky ester side chains impose steric hindrance that restricts segmental rotation. Additionally, the presence of trimethylammonioethyl methacrylate chloride introduces quaternary ammonium groups capable of forming ionic interactions, which act as physical crosslinks to further limit chain mobility and elevate the Tg. Decreasing Factors: The inclusion of ethyl acrylate monomers enhances backbone flexibility relative to pure methacrylates due to the lack of alpha-methyl substitution on those units. More critically, the incorporation of 5 wt% triethyl citrate serves as a strong plasticizing agent that increases free volume and screens intermolecular forces between polymer chains. Residual ethanol from the solvent casting process, if not completely removed during the 40°C drying stage, could also contribute to free volume expansion and Tg depression. Dominant Factor: Although the ionic interactions and methacrylate content establish a rigid structural foundation, the intentional addition of triethyl citrate is the dominant factor influencing the final thermal state. The plasticizer's ability to lubricate chain segments and expand free volume qualitatively overrides the stiffening effects of the ionic comonomers, resulting in a net reduction of the glass transition temperature relative to the unplasticized copolymer."
    }
  },
  {
    "doi": "10.1021/acs.macromol.2c01917",
    "title": "Eliminating the $\\pmb { I _ { \\mathbf { g } } } .$ ‑Confinement Effect in Polystyrene Films: Extraordinary Impact of a 2 mol % 2‑Ethylhexyl Acrylate Comonomer",
    "year": 2022,
    "chemical_composition": {
      "repeat_unit_psmiles": null,
      "monomers": [
        {
          "name": "Styrene",
          "smiles": "C=Cc1ccccc1",
          "ratio_value": 94,
          "ratio_unit": "mol %"
        },
        {
          "name": "2-ethylhexyl acrylate",
          "smiles": "C=CC(=O)OCC(CC)CCCC",
          "ratio_value": 6,
          "ratio_unit": "mol %"
        }
      ],
      "additives": [],
      "is_homopolymer": false
    },
    "processing_history": "15-nm-thick film supported on piranha-treated silicon wafers, prepared by spin coating from toluene solution, annealed at 140 °C under vacuum for 2 h. Tg determined by ellipsometry (M-2000D, JA, Woollam Co.) at cooling rate 2.0 °C/min using intersection method.",
    "hierarchical_structure": "Amorphous random copolymer, nanoconfined thin film. Tg-confinement effect eliminated (Tg same as bulk within error).",
    "properties": {
      "Tg": {
        "value": [
          82
        ],
        "unit": "°C"
      }
    },
    "analysis_with_hierarchical_structure": {
      "descriptive_text": "The sample comprises an amorphous random copolymer consisting of 94 mol % styrene and 6 mol % 2-ethylhexyl acrylate. Processed as a 15-nm-thick nanoconfined thin film, the material was spin-coated from a toluene solution onto piranha-treated silicon wafers and subsequently annealed at 140 °C under vacuum for 2 h. Structural characterization indicates bulk-like behavior despite the nanoconfinement, and the glass transition temperature was determined by ellipsometry at a cooling rate of 2.0 °C/min using the intersection method.",
      "reasoning_analysis": "Increasing Factors: The predominance of styrene units provides substantial backbone rigidity due to the steric hindrance of the phenyl groups, which inherently elevates the Tg. Strong interfacial interactions between the polymer and the piranha-treated silicon substrate restrict chain mobility at the bottom interface, opposing typical thin-film depression. Additionally, the vacuum annealing process effectively removes residual toluene, eliminating solvent-induced plasticization. Decreasing Factors: The presence of 2-ethylhexyl acrylate comonomers introduces flexible alkyl side chains that increase free volume and segmental mobility, lowering the Tg relative to a polystyrene homopolymer. Geometrically, the free surface at the air-polymer interface in a 15-nm film typically enhances chain mobility, which acts as a driving force for Tg reduction in nanoconfined systems. Dominant Factor: The strong substrate interactions induced by the piranha treatment qualitatively dominate the confinement physics by compensating for the free surface mobility enhancement, thereby eliminating the net confinement effect. Consequently, the final Tg behavior is governed primarily by the intrinsic copolymer composition, where the high styrene content maintains a rigid baseline despite the minor plasticizing influence of the acrylate comonomer."
    },
    "analysis_without_hierarchical_structure": {
      "descriptive_text": "The sample consists of a statistical copolymer composed of 94 mol % styrene and 6 mol % 2-ethylhexyl acrylate. This material was processed into a 15-nm-thick film supported on piranha-treated silicon wafers via spin coating from a toluene solution. Following deposition, the film was annealed at 140 °C under vacuum for 2 hours to ensure solvent removal and structural relaxation. The glass transition temperature was subsequently characterized using ellipsometry (M-2000D, JA, Woollam Co.) at a cooling rate of 2.0 °C/min, utilizing the intersection method to identify the transition point.",
      "reasoning_analysis": "Increasing Factors: The inherent chemical composition, specifically the high proportion of styrene monomers with bulky phenyl side groups, restricts polymer chain mobility through steric hindrance, intrinsically driving the Tg higher. Additionally, the processing history involving support on piranha-treated silicon wafers introduces substrate interactions that may restrict segmental motion at the polymer-substrate interface, while the vacuum annealing process removes residual toluene solvent, eliminating potential plasticization effects that would otherwise lower the Tg. Decreasing Factors: The incorporation of 2-ethylhexyl acrylate comonomers introduces flexible long alkyl side chains that increase free volume and enhance chain mobility, acting as an internal plasticizer to depress the Tg relative to pure polystyrene. Furthermore, the processing history specifies a 15-nm-thick film, where nanoconfinement effects and enhanced mobility at the free air-polymer interface typically contribute to a reduction in Tg compared to bulk materials. Dominant Factor: The intrinsic structural rigidity provided by the styrene-rich backbone establishes a high baseline Tg; however, the internal plasticization effect from the flexible 2-ethylhexyl acrylate comonomer combined with the enhanced segmental mobility inherent to the ultra-thin film geometry qualitatively dominates the final thermal behavior, driving the Tg lower relative to a bulk polystyrene homopolymer standard."
    }
  },
  {
    "doi": null,
    "title": "Effect of glass transition temperature $( T _ { \\mathrm { g } } )$ on the absorption of bisphenol A in poly(acrylate)s thin films",
    "year": 2004,
    "chemical_composition": {
      "repeat_unit_psmiles": "[*]CC(C)(C(=O)OCCCC)[*]",
      "monomers": [
        {
          "name": "n-butyl methacrylate",
          "smiles": "CCCCOC(=O)C(C)=C",
          "ratio_value": null,
          "ratio_unit": null
        }
      ],
      "additives": [],
      "is_homopolymer": true
    },
    "processing_history": "Polymer thin films prepared by spin coating on gold substrate (thickness 96 ± 4 nm). Commercial polymer (Aldrich, Mw ~ 1.8e5) used as received. Tg value reported in text for the commercial polymer.",
    "hierarchical_structure": "Amorphous thin film. Thickness 96 ± 4 nm determined by ellipsometry.",
    "properties": {
      "Tg": {
        "value": [
          20
        ],
        "unit": "°C"
      }
    },
    "analysis_with_hierarchical_structure": {
      "descriptive_text": "The sample consists of an amorphous poly(n-butyl methacrylate) homopolymer thin film with a molecular weight (Mw) of approximately 1.8 × 10^5 g/mol. Utilizing a commercial polymer sourced from Aldrich without further modification, thin films were fabricated via spin coating onto a gold substrate, resulting in a uniform thickness of 96 ± 4 nm as determined by ellipsometry. The material was utilized as received, and the glass transition temperature characteristics were evaluated in the context of this confined thin-film geometry and commercial source material.",
      "reasoning_analysis": "Increasing Factors: The high molecular weight (Mw ~ 1.8 × 10^5 g/mol) minimizes the contribution of chain ends to free volume, which stabilizes the Tg against reductions typically seen in oligomeric systems. Additionally, the interaction between the polymer ester groups and the gold substrate may restrict segmental mobility at the interface, potentially locally increasing the Tg near the substrate. Decreasing Factors: The chemical structure features a flexible n-butyl side chain which acts as an internal plasticizer, increasing free volume and chain mobility compared to polymers with shorter alkyl side groups like PMMA. The thin film geometry (96 nm) introduces a free surface effect where reduced coordination at the air-polymer interface enhances segmental mobility, typically depressing the apparent Tg. Furthermore, the spin-coating process carries a risk of residual solvent retention, which would act as an external plasticizer to lower the Tg. Dominant Factor: While the high molecular weight supports a bulk-like stability, the intrinsic flexibility of the n-butyl side chains establishes a relatively low baseline Tg compared to rigid backbone polymers. In the context of the specific sample geometry, the thin film confinement and associated free surface effects are likely the dominant physical factors causing a qualitative reduction in Tg relative to the bulk commercial reference, unless strong substrate interactions completely suppress the free surface mobility."
    },
    "analysis_without_hierarchical_structure": {
      "descriptive_text": "The sample comprises a poly(n-butyl methacrylate) homopolymer obtained commercially from Aldrich with a molecular weight of approximately 1.8e5 g/mol. The material was used as received to fabricate thin films via spin coating on a gold substrate, achieving a thickness of 96 ± 4 nm, with the glass transition temperature characterized in the context of the commercial polymer specifications.",
      "reasoning_analysis": "Increasing Factors: The high molecular weight of approximately 1.8e5 g/mol ensures a fully entangled network, preventing the Tg depression typically associated with low molecular weight oligomers. Additionally, the interaction between the polymer chains and the gold substrate may restrict segmental mobility at the interface, potentially contributing to a localized increase in Tg. Decreasing Factors: The presence of the long n-butyl side chain acts as an internal plasticizer by increasing free volume and backbone flexibility, intrinsically lowering the Tg compared to methacrylates with shorter side groups. Furthermore, the thin film geometry introduces a free surface that enhances segmental mobility, and any residual solvent from the spin coating process used to prepare the films as received could further plasticize the matrix. Dominant Factor: While the high molecular weight and substrate interaction provide stabilizing effects, the intrinsic flexibility conferred by the butyl side groups establishes a low baseline Tg; regarding the processing influence, the enhanced mobility at the free surface of the thin film is the dominant dynamic factor likely driving the Tg lower relative to the bulk commercial reference, outweighing the interfacial constraints at this film thickness."
    }
  },
  {
    "doi": "10.1016/j.tca.2015.06.030",
    "title": "Influence of N-alkyl and a-substitutions on the thermal behaviour of H-bonded interpolymer complexes based on polymers with acrylamide or lactame groups and poly(4-vinylphenol)",
    "year": 2015,
    "chemical_composition": {
      "repeat_unit_psmiles": "[*]CC(C)(C(=O)NC(C)C)[*]",
      "monomers": [
        {
          "name": "N-isopropylmethacrylamide",
          "smiles": "CC(C)NC(=O)C(C)=C",
          "ratio_value": null,
          "ratio_unit": null
        }
      ],
      "additives": [],
      "is_homopolymer": true
    },
    "processing_history": "Polymer synthesized by redox polymerization. Tg measured by DSC (Mettler Toledo DSC822e) at 20 °C/min.",
    "hierarchical_structure": "Homopolymer.",
    "properties": {
      "Tg": {
        "value": [
          175
        ],
        "unit": "°C"
      }
    },
    "analysis_with_hierarchical_structure": {
      "descriptive_text": "The sample consists of a poly(N-isopropylmethacrylamide) homopolymer synthesized via redox polymerization. The hierarchical structure is identified as a homopolymer without the incorporation of external additives or fillers. Thermal characterization was performed using differential scanning calorimetry on a Mettler Toledo DSC822e instrument at a heating rate of 20 °C/min to evaluate the glass transition behavior.",
      "reasoning_analysis": "Increasing Factors: The chemical composition features secondary amide linkages capable of forming strong interchain hydrogen bonds, which significantly restrict segmental mobility and increase cohesive energy density. Additionally, the steric bulk associated with the alpha-methyl group on the backbone and the N-isopropyl side chain imposes conformational constraints that hinder chain rotation, driving the Tg upward. Decreasing Factors: The aliphatic nature of the polymer backbone provides inherent flexibility compared to rigid aromatic systems. Moreover, the processing history specifies redox polymerization without explicit mention of rigorous drying or purification steps; given the hygroscopic nature of polyamides, residual water or initiator salts from the synthesis could act as plasticizers, increasing free volume and lowering the Tg. Dominant Factor: The strong interchain hydrogen bonding network intrinsic to the amide functionality is the dominant factor, establishing a high baseline resistance to segmental motion. While potential residual moisture from the synthesis process may introduce a plasticizing effect, the cohesive forces generated by the hydrogen bonding and steric hindrance qualitatively dominate the thermal behavior, leading to a restricted chain mobility profile."
    },
    "analysis_without_hierarchical_structure": {
      "descriptive_text": "The sample comprises a poly(N-isopropylmethacrylamide) homopolymer synthesized via redox polymerization without the incorporation of external additives. Thermal characterization was performed using differential scanning calorimetry on a Mettler Toledo DSC822e instrument, utilizing a heating rate of 20 °C/min to determine the glass transition temperature.",
      "reasoning_analysis": "Increasing Factors: The chemical composition consists of N-isopropylmethacrylamide repeat units, where the amide functionalities facilitate strong intermolecular hydrogen bonding that significantly restricts segmental chain mobility. Additionally, the alpha-methyl group on the methacrylamide backbone imposes steric hindrance that limits backbone rotation compared to acrylamide analogs, and the bulky isopropyl substituent further reduces free volume. The processing history specifies a DSC heating rate of 20 °C/min, which kinetically shifts the observed glass transition to higher temperatures due to thermal lag. Decreasing Factors: The sample is a neat homopolymer without rigid fillers or cross-linkers that would otherwise constrain chain motion further. The flexible aliphatic nature of the isopropyl group provides some conformational freedom compared to aromatic systems, and any residual moisture or ionic species from the redox polymerization synthesis, if not completely removed, would act as a plasticizer to increase free volume. Dominant Factor: The intrinsic intermolecular hydrogen bonding network combined with the steric restrictions of the methacrylamide backbone qualitatively dominates the thermal behavior, establishing a high baseline resistance to segmental motion, although the observed value remains susceptible to elevation by the relatively high characterization heating rate."
    }
  },
  {
    "doi": null,
    "title": "Effect of glass transition temperature $( T _ { \\mathrm { g } } )$ on the absorption of bisphenol A in poly(acrylate)s thin films",
    "year": 2004,
    "chemical_composition": {
      "repeat_unit_psmiles": "[*]CC(C)(C(=O)OC)[*]",
      "monomers": [
        {
          "name": "methyl methacrylate",
          "smiles": "COC(=O)C(C)=C",
          "ratio_value": null,
          "ratio_unit": null
        }
      ],
      "additives": [],
      "is_homopolymer": true
    },
    "processing_history": "Polymer thin films prepared by spin coating on gold substrate (thickness 81 ± 5 nm). Commercial polymer (Aldrich, Mw ~ 1.2e5) used as received. Tg value reported in text for the commercial polymer.",
    "hierarchical_structure": "Amorphous thin film. Thickness 81 ± 5 nm determined by ellipsometry.",
    "properties": {
      "Tg": {
        "value": [
          105
        ],
        "unit": "°C"
      }
    },
    "analysis_with_hierarchical_structure": {
      "descriptive_text": "The sample consists of an amorphous poly(methyl methacrylate) homopolymer thin film derived from a commercial source with a molecular weight (Mw) of approximately 1.2e5 g/mol. The material was used as received and processed via spin coating onto a gold substrate to yield a film with a thickness of 81 ± 5 nm, as determined by ellipsometry. Characterization of the glass transition temperature references values reported for the commercial polymer within the context of this specific thin film preparation.",
      "reasoning_analysis": "Increasing Factors: The poly(methyl methacrylate) backbone contains bulky alpha-methyl groups and polar ester side chains that impose significant steric hindrance, restricting segmental rotation and intrinsically elevating the glass transition temperature relative to polymers with flexible backbones. Additionally, the high molecular weight (Mw ~ 1.2e5) places the system well above the critical entanglement molecular weight, minimizing the free volume contribution from chain ends that typically depresses Tg in lower molecular weight species. Decreasing Factors: The hierarchical structure defines the sample as a confined thin film (81 nm), where the increased surface-to-volume ratio enhances segmental mobility at the free surface, often resulting in a Tg depression compared to the bulk state. Furthermore, the spin coating processing history involves rapid solvent evaporation, which risks trapping residual solvent within the matrix that would act as a plasticizer and lower the thermal transition temperature. Dominant Factor: While the intrinsic chain rigidity and high molecular weight establish a high baseline thermal stability, the dominant factor influencing the specific Tg behavior of this sample is the thin film confinement effect; the enhanced mobility associated with the free surface in the sub-100 nm regime likely qualifies as the primary modifier causing a qualitative reduction in Tg relative to the bulk commercial reference."
    },
    "analysis_without_hierarchical_structure": {
      "descriptive_text": "The sample consists of a poly(methyl methacrylate) homopolymer sourced commercially from Aldrich with a molecular weight of approximately 1.2e5 g/mol, utilized without further purification. Thin films were fabricated via spin coating onto a gold substrate, resulting in a film thickness of 81 ± 5 nm. The glass transition temperature values referenced correspond to those reported for the bulk commercial polymer within the associated text.",
      "reasoning_analysis": "Increasing Factors: The chemical composition features poly(methyl methacrylate), where the presence of bulky ester side groups and an alpha-methyl group on the backbone creates significant steric hindrance, restricting segmental rotation and intrinsically elevating the glass transition temperature. Furthermore, the high molecular weight ensures a dense entanglement network, preventing chain-end free volume effects from lowering the transition temperature. Decreasing Factors: The processing history involves creating thin films with a thickness of 81 ± 5 nm, which introduces confinement effects where enhanced segmental mobility at the free polymer-air interface can lead to a depression of the glass transition temperature relative to the bulk. Additionally, the spin coating process utilizes solvents that, if not completely evaporated, could remain as residual plasticizers within the matrix, increasing free volume and reducing thermal stability. Dominant Factor: The intrinsic structural rigidity provided by the bulky side groups and the high molecular weight entanglement network qualitatively dominates the final Tg behavior. While thin film confinement introduces potential mobility enhancements, the support provided by the gold substrate typically suppresses free surface effects compared to free-standing films, ensuring that the bulk-like thermal properties dictated by the polymer chemistry remain the primary determinant of the glass transition."
    }
  },
  {
    "doi": null,
    "title": "Comparison of Plasticizer Effect on Thermo-responsive Properties of Eudragit RS Films",
    "year": 2012,
    "chemical_composition": {
      "repeat_unit_psmiles": null,
      "monomers": [
        {
          "name": "Ethyl acrylate",
          "smiles": "CCOC(=O)C=C",
          "ratio_value": null,
          "ratio_unit": null
        },
        {
          "name": "Methyl methacrylate",
          "smiles": "CC(=C)C(=O)OC",
          "ratio_value": null,
          "ratio_unit": null
        },
        {
          "name": "Trimethylammonioethyl methacrylate chloride",
          "smiles": "CC(=C)C(=O)OCC[N+](C)(C)C.[Cl-]",
          "ratio_value": null,
          "ratio_unit": null
        }
      ],
      "additives": [
        {
          "name": "Triethyl citrate",
          "type": "plasticizer",
          "amount_value": 20,
          "amount_unit": "wt%"
        }
      ],
      "is_homopolymer": false
    },
    "processing_history": "Eudragit RS dissolved in ethanol 96% (12% w/v), 20% w/w TEC added based on polymer weight, stirred 15 min, cast on Teflon, dried at 40°C for 48 h. Tg measured by Thermomechanical analysis.",
    "hierarchical_structure": "Solvent casted polymeric films. Eudragit RS copolymer matrix with TEC plasticizer.",
    "properties": {
      "Tg": {
        "value": [
          34
        ],
        "unit": "°C"
      }
    },
    "analysis_with_hierarchical_structure": {
      "descriptive_text": "The sample consists of solvent-cast polymeric films comprising a Eudragit RS copolymer matrix composed of ethyl acrylate, methyl methacrylate, and trimethylammonioethyl methacrylate chloride monomers. To modify the mechanical properties, 20 wt% triethyl citrate was incorporated as a plasticizer. The preparation involved dissolving the polymer in 96% ethanol at a concentration of 12% w/v, followed by the addition of the plasticizer and stirring for 15 minutes. The solution was cast onto a Teflon surface and dried at 40°C for 48 hours to form the final film structure. The glass transition temperature of this composite system was subsequently characterized using thermomechanical analysis.",
      "reasoning_analysis": "Increasing Factors: The presence of methyl methacrylate units introduces alpha-methyl steric hindrance that restricts backbone rotation, while the trimethylammonioethyl methacrylate chloride monomer introduces quaternary ammonium groups capable of strong ionic interactions and dipole coupling, both of which intrinsically raise the baseline Tg by limiting segmental mobility. Decreasing Factors: The inclusion of ethyl acrylate units provides flexible ester side chains that lower the inherent stiffness of the copolymer. More significantly, the addition of 20 wt% triethyl citrate acts as a powerful external plasticizer that increases free volume and lubricates polymer chains. Additionally, the solvent casting process using ethanol carries a risk of residual solvent retention, which would further depress the Tg if drying was incomplete. Dominant Factor: Despite the rigidifying contributions from the methacrylate and ionic monomers, the high concentration of triethyl citrate (20 wt%) is the dominant factor. Such a substantial plasticizer loading is designed to drastically enhance chain mobility, qualitatively overriding the intrinsic thermal resistance of the copolymer matrix and resulting in a significantly lower Tg compared to the neat polymer."
    },
    "analysis_without_hierarchical_structure": {
