Repository: hhtrick/HHT-code

# HHT training framework

This directory contains model training, embedding precomputation, inference, article-level baselines and the curated datasets. All commands below assume that the working directory is `train_code/`.

## 3. Datasets and fixed partitions

Each main dataset is a JSON array at `dataset/{property}/{property}.json`. Entries contain source metadata, `chemical_composition`, `processing_history`, `hierarchical_structure`, `properties`, and two generated-analysis objects. Targets are stored as `properties[property]["value"]`; source metadata and target values are not predictive input fields.

| Property | Train | Validation | Test | Total |
|---|---:|---:|---:|---:|

File: train_code/dataset/Tg/Tg.json (part 18 of 235)
[
      "descriptive_text": "The sample consists of a copolymer composed of ethyl acrylate, methyl methacrylate, and trimethylammonioethyl methacrylate chloride, commercially identified as Eudragit RS. To modify its mechanical properties, triethyl citrate was incorporated as a plasticizer at a concentration of 20 wt% relative to the polymer weight. The material was prepared by dissolving the polymer in 96% ethanol to form a 12% w/v solution, followed by the addition of the plasticizer and stirring for 15 minutes. The resulting mixture was cast onto a Teflon surface and dried at 40°C for 48 hours to remove the solvent. The glass transition temperature was subsequently characterized using thermomechanical analysis.",
      "reasoning_analysis": "Increasing Factors: The incorporation of methyl methacrylate units introduces steric hindrance via alpha-methyl groups, restricting backbone rotation and raising the baseline rigidity. Furthermore, the trimethylammonioethyl methacrylate chloride monomer introduces bulky cationic side groups and ionic interactions that act as physical crosslinks, significantly hindering segmental mobility and increasing cohesive energy density. Decreasing Factors: The ethyl acrylate components provide flexible backbone segments with low rotational barriers, inherently lowering the copolymer stiffness. Critically, the addition of 20 wt% triethyl citrate acts as a potent plasticizer, increasing free volume and lubricating chain movement to depress the transition temperature. Additionally, residual ethanol from the casting process could further depress Tg if not fully evaporated during the 40°C drying step. Dominant Factor: The substantial loading of triethyl citrate plasticizer is the dominant factor influencing the final thermal behavior. While the ionic interactions and methyl methacrylate content establish a rigid baseline, the high concentration of small-molecule plasticizer fundamentally alters the free volume landscape, driving the final Tg significantly lower than that of the neat copolymer."
    }
  },
  {
    "doi": null,
    "title": "Comparison of Plasticizer Effect on Thermo-responsive Properties of Eudragit RS Films",
    "year": 2012,
    "chemical_composition": {
      "repeat_unit_psmiles": null,
      "monomers": [
        {
          "name": "Ethyl acrylate",
          "smiles": "CCOC(=O)C=C",
          "ratio_value": null,
          "ratio_unit": null
        },
        {
          "name": "Methyl methacrylate",
          "smiles": "CC(=C)C(=O)OC",
          "ratio_value": null,
          "ratio_unit": null
        },
        {
          "name": "Trimethylammonioethyl methacrylate chloride",
          "smiles": "CC(=C)C(=O)OCC[N+](C)(C)C.[Cl-]",
          "ratio_value": null,
          "ratio_unit": null
        }
      ],
      "additives": [
        {
          "name": "Triethyl citrate",
          "type": "plasticizer",
          "amount_value": 10,
          "amount_unit": "wt%"
        }
      ],
      "is_homopolymer": false
    },
    "processing_history": "Eudragit RS dissolved in ethanol 96% (12% w/v), 10% w/w TEC added based on polymer weight, stirred 15 min, cast on Teflon, dried at 40°C for 48 h. Tg measured by DSC (Mettler Toledo) from -15°C to 90°C at 10°C/min.",
    "hierarchical_structure": "Solvent casted polymeric films. Eudragit RS copolymer matrix with TEC plasticizer.",
    "properties": {
      "Tg": {
        "value": [
          46.71
        ],
        "unit": "°C"
      }
    },
    "analysis_with_hierarchical_structure": {
      "descriptive_text": "The sample comprises a copolymer matrix identified as Eudragit RS, synthesized from ethyl acrylate, methyl methacrylate, and trimethylammonioethyl methacrylate chloride monomers. This polymeric system is formulated with triethyl citrate as a plasticizer additive at a concentration of 10 wt%. The material was processed via solvent casting, where the polymer was dissolved in 96% ethanol at 12% w/v, mixed with the plasticizer under stirring for 15 minutes, and cast onto a Teflon substrate. The resulting films were dried at 40°C for 48 hours to facilitate solvent removal, and the thermal transitions were characterized using differential scanning calorimetry from -15°C to 90°C at a heating rate of 10°C/min.",
      "reasoning_analysis": "Increasing Factors: The incorporation of methyl methacrylate units introduces alpha-methyl groups that sterically hinder backbone rotation, inherently increasing chain stiffness. Furthermore, the trimethylammonioethyl methacrylate chloride monomer introduces quaternary ammonium groups and chloride counterions, creating strong ionic interactions and electrostatic crosslinks that significantly restrict segmental mobility and drive the Tg upward. Decreasing Factors: The presence of ethyl acrylate units provides flexible backbone segments and side chains that increase free volume compared to methacrylate homopolymers. Crucially, the addition of 10 wt% triethyl citrate acts as an external plasticizer, intercalating between polymer chains to screen intermolecular forces and substantially increase free volume, which depresses the Tg. Additionally, the solvent casting process using ethanol carries a risk of residual solvent retention, which could further plasticize the matrix if not fully removed during drying. Dominant Factor: While the ionic interactions and methacrylate content establish a rigid baseline for the copolymer, the intentional incorporation of 10 wt% triethyl citrate combined with the flexible ethyl acrylate content qualitatively dominates the final thermal behavior. The plasticizing effect is designed to overcome the intrinsic stiffness of the ionic copolymer matrix, resulting in a net reduction of the glass transition temperature relative to the unplasticized polymer to achieve the desired film flexibility."
    },
    "analysis_without_hierarchical_structure": {
      "descriptive_text": "The sample comprises a terpolymer system consisting of ethyl acrylate, methyl methacrylate, and trimethylammonioethyl methacrylate chloride, identified as Eudragit RS. For film preparation, the polymer was dissolved in 96% ethanol to a concentration of 12% w/v, followed by the addition of 10 wt% triethyl citrate plasticizer under stirring for 15 minutes. The mixture was cast onto a Teflon substrate and subjected to thermal drying at 40°C for 48 hours. Thermal characterization was performed using differential scanning calorimetry with a heating rate of 10°C/min over a temperature range of -15°C to 90°C.",
      "reasoning_analysis": "Increasing Factors: The incorporation of methyl methacrylate units introduces alpha-methyl steric hindrance that restricts backbone rotation, while the trimethylammonioethyl methacrylate chloride units introduce ionic functionalities that form physical crosslinks via Coulombic interactions, both significantly restricting segmental mobility and driving the Tg upward. Decreasing Factors: The ethyl acrylate monomer units provide flexible backbone segments that lower the inherent stiffness, but the most significant reducing factor is the addition of 10 wt% triethyl citrate, which acts as a low-molecular-weight plasticizer to increase free volume and lubricate chain movement; additionally, the drying temperature of 40°C is below the boiling point of ethanol, risking residual solvent retention which would further depress the Tg. Dominant Factor: While the ionic clusters and methacrylate rigidity establish a high structural baseline, the explicit incorporation of 10 wt% triethyl citrate is the dominant factor governing the final thermal behavior, as the plasticizer's free volume contribution qualitatively overrides the intrinsic polymer rigidity to ensure film formability at lower temperatures."
    }
  },
  {
    "doi": null,
    "title": "Effect of glass transition temperature $( T _ { \\mathrm { g } } )$ on the absorption of bisphenol A in poly(acrylate)s thin films",
    "year": 2004,
    "chemical_composition": {
      "repeat_unit_psmiles": "[*]CC(c1ccccc1)[*]",
      "monomers": [
        {
          "name": "deuterated styrene",
          "smiles": "C=CC1=CC=CC=C1",
          "ratio_value": null,
          "ratio_unit": null
        }
      ],
      "additives": [],
      "is_homopolymer": true
    },
    "processing_history": "Polymer thin films prepared by spin coating on gold substrate (thickness 90 ± 4 nm). Commercial deuterated polymer (Polymer Source, Mw ~ 1.43e5) used as received. Tg value reported in text for the commercial polymer.",
    "hierarchical_structure": "Amorphous thin film. Thickness 90 ± 4 nm determined by ellipsometry. Deuterated polystyrene.",
    "properties": {
      "Tg": {
        "value": [
          100
        ],
        "unit": "°C"
      }
    },
    "analysis_with_hierarchical_structure": {
      "descriptive_text": "The sample comprises an amorphous deuterated polystyrene (dPS) homopolymer thin film with a weight-average molecular weight (Mw) of approximately 1.43 × 10^5 g/mol. Commercially sourced deuterated polymer was utilized as received to fabricate thin films via spin coating onto a gold substrate. The resulting film thickness was characterized by ellipsometry to be 90 ± 4 nm, and the glass transition temperature data referenced corresponds to values reported for the commercial bulk polymer in the associated literature.",
      "reasoning_analysis": "Increasing Factors: The presence of bulky phenyl side groups in the styrene repeating units imposes significant steric hindrance, restricting backbone rotation and establishing an inherently high baseline Tg. Additionally, the deuteration of the polymer chains replaces C-H bonds with C-D bonds, where the lower zero-point vibrational energy and increased bond stiffness associated with deuterium can lead to a marginal increase in Tg compared to protonated polystyrene. The interaction between the polymer film and the gold substrate may also restrict segmental mobility at the interface, contributing to a local increase in Tg. Decreasing Factors: The fabrication of the material as a thin film introduces confinement effects, where the presence of a free surface typically enhances chain mobility due to reduced coordination number and increased free volume, tending to depress the effective Tg relative to the bulk state. Furthermore, the spin-coating process involves rapid solvent evaporation, which risks trapping residual solvent molecules that could act as plasticizers and lower the Tg if not thoroughly annealed. Dominant Factor: The high molecular weight (1.43 × 10^5 g/mol) ensures that chain-end free volume effects are negligible, preserving bulk-like chain dynamics regarding molecular weight dependence. Consequently, the intrinsic rigidity of the deuterated polystyrene backbone dominates the absolute magnitude of the Tg, while the thin film geometry acts as a secondary modifier that may induce slight deviations from the bulk commercial reference due to free surface mobility."
    },
    "analysis_without_hierarchical_structure": {
      "descriptive_text": "The sample consists of a deuterated polystyrene homopolymer obtained from a commercial source with a molecular weight of approximately 1.43 × 10^5 g/mol. Thin films were fabricated by spin coating the polymer as received onto a gold substrate, resulting in a film thickness of 90 ± 4 nm. The material was utilized without further purification or thermal treatment prior to characterization, with the glass transition temperature values reported based on the commercial polymer specifications.",
      "reasoning_analysis": "Increasing Factors: The inherent chemical composition, specifically the presence of bulky phenyl side groups on the polystyrene backbone, restricts polymer chain mobility through steric hindrance, intrinsically driving the Tg higher. Additionally, the use of deuterated monomers introduces an isotope effect that slightly stiffens the chain vibrations compared to hydrogenated analogs, and the interaction with the high-energy gold substrate may restrict segmental motion at the polymer-substrate interface. Decreasing Factors: The processing history involves creating a thin film with a thickness of 90 nm, where the large surface-to-volume ratio enhances segmental mobility at the free air-polymer interface, typically depressing the Tg. Furthermore, the spin coating process without specified post-annealing may leave residual solvent molecules that act as plasticizers, increasing free volume. Dominant Factor: While the intrinsic structural rigidity of the deuterated polystyrene backbone establishes a high baseline Tg, the nanoscale confinement inherent to the thin film geometry is the dominant dynamic factor. Specifically, the enhanced segmental mobility at the free interface typically outweighs the restricting influence of the substrate in this thickness regime, leading to a qualitative reduction in Tg relative to the bulk material."
    }
  },
  {
    "doi": null,
    "title": "Study of the cooperativity at the glass transition temperature in PC/PMMA multilayered films: Influence of thickness reduction from macro- to nanoscale",
    "year": 2012,
    "chemical_composition": {
      "repeat_unit_psmiles": "[*]OC(=O)Oc1ccc(C(C)(C)c2ccc(O*)cc2)cc1",
      "monomers": [
        {
          "name": "Bisphenol A",
          "smiles": "CC(C)(c1ccc(O)cc1)c2ccc(O)cc2",
          "ratio_value": null,
          "ratio_unit": null
        },
        {
          "name": "Phosgene",
          "smiles": "C(=O)(Cl)Cl",
          "ratio_value": null,
          "ratio_unit": null
        }
      ],
      "additives": [],
      "is_homopolymer": false
    },
    "processing_history": "Bulk Polycarbonate (Calibre 200-10) provided by Dow Chemical Company. Tg measured by TMDSC (TA Instrument Q100) at 2 °C/min heating rate, 1.272 °C oscillation amplitude, 60 s period. Sample mass 5-7 mg.",
    "hierarchical_structure": "Bulk amorphous polycarbonate. Weight-average molecular weight (Mw) 62 kg/mol.",
    "properties": {
      "Tg": {
        "value": [
          147.4
        ],
        "unit": "°C"
      }
    },
    "analysis_with_hierarchical_structure": {
      "descriptive_text": "The sample consists of bulk amorphous polycarbonate synthesized from Bisphenol A and phosgene monomers, commercially sourced as Calibre 200-10 from Dow Chemical Company with a weight-average molecular weight (Mw) of 62 kg/mol. The glass transition temperature was determined using Temperature-Modulated Differential Scanning Calorimetry (TMDSC) on a TA Instrument Q100, utilizing a heating rate of 2 °C/min with an oscillation amplitude of 1.272 °C and a period of 60 s for sample masses ranging between 5 and 7 mg.",
      "reasoning_analysis": "Increasing Factors: The polymer backbone incorporates bulky bisphenol A units containing aromatic rings that impose significant steric hindrance, restricting segmental rotation and intrinsically driving the Tg higher. Additionally, the relatively high weight-average molecular weight of 62 kg/mol reduces the concentration of chain ends, minimizing excess free volume associated with chain termini and pushing the Tg toward the asymptotic limit for high molecular weight chains. Decreasing Factors: The carbonate linkages within the backbone introduce a degree of flexibility compared to fully aromatic polymers, permitting some segmental mobility that moderates the Tg. Furthermore, the isopropylidene bridge between phenyl rings creates internal free volume that facilitates chain motion, and the slow heating rate (2 °C/min) employed during TMDSC characterization allows for greater thermal relaxation during the scan, which may kinetically lower the observed transition temperature relative to faster standard protocols. Dominant Factor: The structural rigidity imparted by the aromatic rings combined with the high molecular weight status serves as the dominant factor. While the carbonate links provide some flexibility, the substantial steric bulk of the bisphenol A moiety ensures a high baseline Tg characteristic of engineering thermoplastics, outweighing the mobility granted by the linker groups and processing conditions."
    },
    "analysis_without_hierarchical_structure": {
      "descriptive_text": "The material is a polycarbonate derived from the condensation of Bisphenol A and Phosgene monomers, forming a backbone characterized by aromatic rings linked by carbonate groups and isopropylidene bridges. This commercial bulk polycarbonate (Calibre 200-10) was supplied by Dow Chemical Company. The glass transition temperature was characterized using Temperature Modulated Differential Scanning Calorimetry (TMDSC) on a TA Instrument Q100, employing a heating rate of 2 °C/min with an oscillation amplitude of 1.272 °C and a period of 60 s on sample masses ranging between 5 and 7 mg.",
      "reasoning_analysis": "Increasing Factors: The chemical composition features bulky aromatic rings within the repeat unit which create significant steric hindrance, restricting backbone rotation and segmental mobility thereby driving the Tg higher. The polar carbonate linkages also contribute to intermolecular interactions that resist chain motion. Decreasing Factors: The isopropylidene bridge between the phenyl rings introduces a degree of flexibility and free volume compared to more rigid biphenyl structures, which mitigates the overall chain stiffness. Additionally, the low heating rate (2 °C/min) utilized in the TMDSC processing history allows for greater thermal equilibration during measurement, which can qualitatively result in a lower observed transition temperature compared to faster scanning rates due to reduced thermal lag. Dominant Factor: The intrinsic chain stiffness conferred by the aromatic polycarbonate backbone dominates the thermal behavior; despite the flexibility introduced by the isopropylidene group and the sensitive measurement conditions, the steric constraints of the phenyl rings establish a high baseline Tg characteristic of engineering thermoplastics."
    }
  },
  {
    "doi": "10.3390/molecules26206198",
    "title": "Enhancing the Thermal Stability of Ionogels: Synthesis and Properties of Triple Ionic Liquid/Halloysite/MCC Ionogels",
    "year": 2021,
    "chemical_composition": {
      "repeat_unit_psmiles": "[*]OC1C(O)C(O)C(O)C(O)C1O*",
      "monomers": [
        {
          "name": "Glucose",
          "smiles": "OC[C@H]1O[C@H](O)[C@H](O)[C@@H](O)[C@@H]1O",
          "ratio_value": 0,
          "ratio_unit": "wt.%"
        }
      ],
      "additives": [
        {
          "name": "1-butyl-3-methylimidazolium acetate",
          "type": "ionic liquid",
          "amount_value": 5,
          "amount_unit": "g"
        }
      ],
      "is_homopolymer": false
    },
    "processing_history": "Tg measured by DSC (NETZSCH DSC 204 F1 Phoenix), 2nd heating cycle, 10 °C/min, -110 to 100 °C, Ar atmosphere.",
    "hierarchical_structure": "BMImAc ionic liquid. Amorphous phase.",
    "properties": {
      "Tg": {
        "value": [
          -72.5
        ],
        "unit": "°C"
      }
    },
    "analysis_with_hierarchical_structure": {
      "descriptive_text": "The sample consists of an amorphous glucose-based polymer system incorporating 1-butyl-3-methylimidazolium acetate ionic liquid as an additive. Thermal characterization was performed using differential scanning calorimetry on a NETZSCH DSC 204 F1 Phoenix instrument, utilizing a second heating cycle from -110 to 100 °C at a rate of 10 °C/min under an argon atmosphere to eliminate prior thermal history. The hierarchical structure is defined by the interaction between the polysaccharide repeat units and the ionic liquid phase.",
      "reasoning_analysis": "Increasing Factors: The presence of rigid pyranose rings within the glucose-derived repeat units restricts backbone flexibility, while the multiple hydroxyl groups facilitate strong intermolecular hydrogen bonding, both of which intrinsically drive the Tg higher. Decreasing Factors: The addition of 1-butyl-3-methylimidazolium acetate acts as a powerful plasticizer by intercalating between polymer chains and disrupting the hydrogen bonding network, thereby increasing free volume and segmental mobility which lowers the Tg. Furthermore, the second heating cycle protocol removes thermal history, preventing physical aging from artificially elevating the measured transition. Dominant Factor: Despite the inherent rigidity of the carbohydrate backbone, the plasticizing effect of the ionic liquid is the dominant factor. The disruption of the supramolecular hydrogen bonding structure by the BMImAc additive qualitatively overrides the backbone stiffness, resulting in a significantly reduced Tg compared to the neat polymer."
    },
    "analysis_without_hierarchical_structure": {
      "descriptive_text": "The material consists of a glucose-derived polymer structure characterized by a cyclic repeat unit with multiple hydroxyl functionalities, formulated as a non-homopolymer system. It incorporates 5 g of 1-butyl-3-methylimidazolium acetate ionic liquid as an additive. The thermal properties were evaluated using differential scanning calorimetry (NETZSCH DSC 204 F1 Phoenix) under an argon atmosphere, utilizing a heating rate of 10 °C/min over a temperature range of -110 to 100 °C during the second heating cycle.",
      "reasoning_analysis": "Increasing Factors: The rigid cyclic structure of the glucose-based repeat unit and the density of hydroxyl groups promote strong inter-chain hydrogen bonding, which inherently restricts segmental mobility and drives the Tg upward. Additionally, the use of the second heating cycle in the processing history eliminates thermal history and physical aging, ensuring the measured transition reflects the intrinsic material state rather than enthalpy relaxation effects. Decreasing Factors: The inclusion of 1-butyl-3-methylimidazolium acetate ionic liquid acts as a potent plasticizer by disrupting the extensive hydrogen bonding network within the polymer matrix. This interaction increases free volume and enhances chain mobility, thereby significantly depressing the Tg relative to the neat polymer. Dominant Factor: The plasticization effect induced by the ionic liquid is the dominant factor; while the backbone rigidity provides a high theoretical baseline, the specific chemical interaction between the acetate anion and the polymer hydroxyl groups effectively breaks inter-chain constraints, qualitatively lowering the Tg compared to the unmodified polymer structure."
    }
  },
  {
    "doi": "10.1021/acs.macromol.2c01917",
    "title": "Eliminating the $\\pmb { I _ { \\mathbf { g } } } .$ ‑Confinement Effect in Polystyrene Films: Extraordinary Impact of a 2 mol % 2‑Ethylhexyl Acrylate Comonomer",
    "year": 2022,
    "chemical_composition": {
      "repeat_unit_psmiles": null,
      "monomers": [
        {
          "name": "Styrene",
          "smiles": "C=Cc1ccccc1",
          "ratio_value": 94,
          "ratio_unit": "mol %"
        },
        {
          "name": "2-ethylhexyl acrylate",
          "smiles": "C=CC(=O)OCC(CC)CCCC",
          "ratio_value": 6,
          "ratio_unit": "mol %"
        }
      ],
      "additives": [],
      "is_homopolymer": false
    },
    "processing_history": "25-nm-thick film supported on dichlorodimethylsilane-treated (hydrophobic) silicon wafers, prepared by spin coating from toluene solution, annealed at 140 °C under vacuum for 2 h. Tg determined by ellipsometry (M-2000D, JA, Woollam Co.) at cooling rate 2.0 °C/min using intersection method.",
    "hierarchical_structure": "Amorphous random copolymer, nanoconfined thin film on hydrophobic substrate. Tg-confinement effect eliminated (Tg same as bulk within error).",
    "properties": {
      "Tg": {
        "value": [
          82
        ],
        "unit": "°C"
      }
    },
    "analysis_with_hierarchical_structure": {
      "descriptive_text": "The sample comprises an amorphous random copolymer consisting of 94 mol % styrene and 6 mol % 2-ethylhexyl acrylate. It was fabricated as a 25-nm-thick film by spin coating from a toluene solution onto dichlorodimethylsilane-treated hydrophobic silicon wafers, followed by annealing at 140 °C under vacuum for 2 h. Despite the nanoconfined geometry of the thin film, the specific substrate interaction eliminates the typical confinement effect, yielding a glass transition temperature equivalent to the bulk material within experimental error. The thermal transition was characterized by ellipsometry (M-2000D, JA, Woollam Co.) at a cooling rate of 2.0 °C/min using the intersection method.",
      "reasoning_analysis": "Increasing Factors: The predominance of styrene units (94 mol %) provides substantial backbone rigidity due to the bulky phenyl side groups, which restricts segmental motion and establishes a high intrinsic Tg baseline. Additionally, the thermal annealing at 140 °C under vacuum ensures the removal of residual toluene solvent and densifies the polymer matrix, preventing plasticization and free volume excess that would otherwise lower the transition temperature. Decreasing Factors: The inclusion of 2-ethylhexyl acrylate (6 mol %) introduces flexible, long aliphatic side chains that increase free volume and enhance chain mobility, acting as an internal plasticizer to depress the Tg relative to pure polystyrene. Furthermore, the 25-nm film geometry inherently possesses a high surface-to-volume ratio, which typically promotes enhanced mobility at the free surface and leads to Tg depression in nanoconfined systems. Dominant Factor: While the acrylate comonomer and thin film geometry exert downward pressure on the transition temperature, the high styrene content combined with the hydrophobic substrate treatment is the dominant factor; the substrate interaction effectively neutralizes the nanoconfinement effect, ensuring the observed Tg is governed primarily by the bulk chemical composition rather than geometric constraints."
    },
    "analysis_without_hierarchical_structure": {
      "descriptive_text": "The sample consists of a statistical copolymer composed of 94 mol % styrene and 6 mol % 2-ethylhexyl acrylate. Thin films with a thickness of 25 nm were prepared by spin coating from a toluene solution onto dichlorodimethylsilane-treated hydrophobic silicon wafers. Following deposition, the films were annealed at 140 °C under vacuum for 2 hours to remove residual solvent and relax chain conformations. The glass transition temperature was subsequently determined using ellipsometry at a cooling rate of 2.0 °C/min via the intersection method.",
      "reasoning_analysis": "Increasing Factors: The high molar fraction of styrene units introduces bulky phenyl side groups that impose significant steric hindrance on backbone rotation, intrinsically raising the energy barrier for segmental motion and driving the Tg upward. Additionally, the thermal annealing history at 140 °C under vacuum promotes the evaporation of residual toluene solvent, reducing free volume and preventing plasticization, which further supports a higher Tg. Decreasing Factors: The incorporation of 2-ethylhexyl acrylate introduces flexible long alkyl side chains that act as internal plasticizers, increasing free volume and enhancing chain mobility which lowers the Tg relative to pure polystyrene. Furthermore, the 25-nm film thickness supported on a hydrophobic substrate minimizes polymer-substrate interactions, allowing free surface effects to dominate and enhance segmental mobility near the air interface, typically resulting in a Tg depression compared to bulk materials. Dominant Factor: The intrinsic rigidity of the styrene-rich backbone establishes the high-temperature baseline for the material; however, the enhanced segmental mobility induced by the free surface effect in the 25-nm film on a hydrophobic substrate is the dominant factor influencing the final observed Tg, likely causing a qualitative depression relative to the bulk copolymer expectation."
    }
  },
  {
    "doi": null,
    "title": "Study of the cooperativity at the glass transition temperature in PC/PMMA multilayered films: Influence of thickness reduction from macro- to nanoscale",
    "year": 2012,
    "chemical_composition": {
      "repeat_unit_psmiles": "[*]CC(C)(C(=O)OC)[*]",
      "monomers": [
        {
          "name": "Methyl Methacrylate",
          "smiles": "C=C(C)C(=O)OC",
          "ratio_value": null,
          "ratio_unit": null
        }
      ],
      "additives": [],
      "is_homopolymer": true
    },
    "processing_history": "Bulk Polymethyl-methacrylate (Plexiglas V826) provided by ATOFINA Chemicals, Inc. Tg measured by TMDSC (TA Instrument Q100) at 2 °C/min heating rate, 1.272 °C oscillation amplitude, 60 s period. Sample mass 5-7 mg.",
    "hierarchical_structure": "Bulk amorphous PMMA. Weight-average molecular weight (Mw) 132 kg/mol.",
    "properties": {
      "Tg": {
        "value": [
          115
        ],
        "unit": "°C"
      }
    },
    "analysis_with_hierarchical_structure": {
      "descriptive_text": "The investigated sample is a bulk amorphous poly(methyl methacrylate) (PMMA) homopolymer, commercially identified as Plexiglas V826 and supplied by ATOFINA Chemicals, Inc. This material exhibits a weight-average molecular weight (Mw) of 132 kg/mol. Thermal characterization was performed using Temperature-Modulated Differential Scanning Calorimetry (TMDSC) on a TA Instrument Q100, employing a heating rate of 2 °C/min with a 1.272 °C oscillation amplitude and 60 s period on 5-7 mg specimens.",
      "reasoning_analysis": "Increasing Factors: The chemical structure of poly(methyl methacrylate) features both an alpha-methyl group and a bulky ester side group attached to the polymer backbone. These substituents impose significant steric hindrance, restricting internal rotational freedom of the chain segments and inherently driving the Tg upward. Furthermore, the high weight-average molecular weight of 132 kg/mol ensures the polymer is well above the critical entanglement molecular weight, minimizing the free volume contribution from chain ends and maintaining a high Tg baseline. Decreasing Factors: There are no added plasticizers or low-molecular-weight oligomers indicated in the composition to depress the transition temperature. However, the use of a relatively slow heating rate (2 °C/min) during the TMDSC measurement allows for greater segmental relaxation time during the scan compared to standard faster rates, which may kinetically result in a slightly lower observed onset temperature. Dominant Factor: The steric rigidity imparted by the specific monomer substituents combined with the high molecular weight status is the dominant factor. These intrinsic material properties establish a robust resistance to segmental motion, ensuring a high Tg characteristic of commercial bulk PMMA, outweighing any minor kinetic shifts introduced by the specific thermal analysis parameters."
    },
    "analysis_without_hierarchical_structure": {
      "descriptive_text": "The sample consists of bulk Poly(methyl methacrylate) (PMMA) homopolymer, commercially sourced as Plexiglas V826 from ATOFINA Chemicals, Inc. The material comprises methyl methacrylate repeat units and was characterized in its bulk form. The glass transition temperature was determined using Temperature-Modulated Differential Scanning Calorimetry (TMDSC) on a TA Instrument Q100, utilizing a sample mass between 5 and 7 mg with a heating rate of 2 °C/min, an oscillation amplitude of 1.272 °C, and a period of 60 s.",
      "reasoning_analysis": "Increasing Factors: The presence of the alpha-methyl group and the bulky methyl ester side chain on the PMMA backbone creates significant steric hindrance, restricting segmental mobility and intrinsically driving the Tg higher relative to polymers with simpler architectures. The homopolymer structure ensures consistent intermolecular interactions without dilution from secondary phases. Decreasing Factors: The processing history specifies a TMDSC measurement with a slow heating rate of 2 °C/min; this allows for increased molecular relaxation time during the scan compared to standard faster rates, which can phenomenologically lower the observed transition temperature. Additionally, commercial bulk polymers may contain trace residual monomers or oligomers that act as internal plasticizers, increasing free volume. Dominant Factor: The intrinsic chain stiffness resulting from the specific chemical substituents on the backbone is the dominant factor establishing the fundamental thermal stability; however, the thermal history imposed by the slow scanning rate during characterization is the primary variable modulating the observed Tg value relative to standard testing protocols."
    }
  },
  {
    "doi": null,
    "title": "Influence of grafting on the glass transition temperature of PS thin films",
    "year": 2017,
    "chemical_composition": {
      "repeat_unit_psmiles": "[*]CC(C1=CC=CC=C1)[*]",
      "monomers": [
        {
          "name": "Styrene",
          "smiles": "C=CC1=CC=CC=C1",
          "ratio_value": null,
          "ratio_unit": null
        }
      ],
      "additives": [],
      "is_homopolymer": true
    },
    "processing_history": "PS film (Mn = 422 kg/mol) spin-coated from toluene on Si substrate with native oxide. Annealed at 140 °C for 24 h under vacuum. Tg measured by ellipsometry (Accurion EP3, 658 nm, 70 deg incidence) with heating rate 3 °C/min from 30 to 150 °C in ambient air.",
    "hierarchical_structure": "Amorphous PS thin film, thickness 120 nm.",
    "properties": {
      "Tg": {
        "value": [
          99.9
        ],
        "unit": "°C"
      }
    },
    "analysis_with_hierarchical_structure": {
      "descriptive_text": "The sample comprises an amorphous polystyrene homopolymer thin film with a number-average molecular weight (Mn) of 422 kg/mol and a thickness of 120 nm. Fabrication involved spin-coating a toluene solution onto a silicon substrate with a native oxide layer, followed by thermal annealing at 140 °C for 24 hours under vacuum to ensure solvent removal and structural relaxation. The glass transition temperature was characterized via spectroscopic ellipsometry (Accurion EP3, 658 nm, 70° incidence) using a heating rate of 3 °C/min from 30 to 150 °C in ambient air.",
      "reasoning_analysis": "Increasing Factors: The exceptionally high molecular weight (422 kg/mol) significantly reduces the concentration of chain ends, minimizing free volume contributions associated with chain termini and stabilizing the Tg at the bulk limit. Furthermore, the thermal annealing process under vacuum effectively removes residual toluene solvent, preventing plasticization effects that would otherwise lower the transition temperature. Decreasing Factors: The confinement of the polymer into a 120 nm thin film introduces a free surface interface with air, where reduced chain coordination and enhanced segmental mobility typically lead to a depression in Tg relative to the bulk material. Additionally, measurement via ellipsometry probes thermal expansion changes which can be sensitive to surface dynamics distinct from bulk calorimetric measurements. Dominant Factor: While the high molecular weight and vacuum annealing establish a stable, bulk-like baseline by eliminating chain end and solvent effects, the finite film thickness introduces interfacial dynamics where the enhanced mobility at the free surface is the primary variable likely to cause a qualitative deviation, potentially lowering the observed Tg compared to an infinite bulk sample."
    },
    "analysis_without_hierarchical_structure": {
      "descriptive_text": "The sample consists of a polystyrene homopolymer with a number-average molecular weight of 422 kg/mol. Thin films were fabricated by spin-coating a toluene solution onto a silicon substrate featuring a native oxide layer. The films underwent thermal annealing at 140 °C for 24 hours under vacuum to ensure solvent removal and stress relaxation. The glass transition temperature was characterized using ellipsometry with a heating rate of 3 °C/min in ambient air, monitoring the change in film thickness from 30 to 150 °C.",
      "reasoning_analysis": "Increasing Factors: The presence of bulky phenyl side groups on the polystyrene backbone creates significant steric hindrance, restricting segmental rotation and intrinsically elevating the Tg compared to polymers with smaller substituents. Additionally, the high molecular weight of 422 kg/mol places the chains well above the critical entanglement limit, minimizing the free volume contribution from chain ends that typically depresses Tg in lower molecular weight samples. The thermal annealing process above the expected glass transition temperature also promotes densification and equilibrium packing, which can stabilize or slightly increase the Tg relative to a quenched state. Decreasing Factors: The fabrication of the material as a thin film introduces a free surface at the air-polymer interface, where enhanced chain mobility can lead to a reduction in Tg compared to bulk specimens, particularly if the film thickness is sufficiently small. Furthermore, despite vacuum annealing, any trace residual toluene solvent remaining from the spin-coating process could act as a plasticizer, increasing free volume and lowering the Tg. Dominant Factor: The intrinsic chain stiffness provided by the phenyl groups combined with the high molecular weight establishes a robust baseline Tg close to the bulk value. The extensive thermal annealing likely dominates the processing history by erasing non-equilibrium solvent effects and physical aging, making the inherent chemical structure the primary determinant of the Tg, although the thin film geometry remains a secondary variable that may cause slight deviations from bulk behavior."
    }
  },
  {
    "doi": "10.1039/b909076b",
    "title": "Temperature-dependent fluorescence intermittency for single molecules of violamine R in poly(vinyl alcohol)†",
    "year": 2009,
    "chemical_composition": {
      "repeat_unit_psmiles": "[*]CC(O)[*]",
      "monomers": [
        {
          "name": "Vinyl Alcohol",
          "smiles": "C=C(O)",
          "ratio_value": 80,
          "ratio_unit": "mol%"
        },
        {
          "name": "Vinyl Acetate",
          "smiles": "C=COC(=O)C",
          "ratio_value": 20,
          "ratio_unit": "mol%"
        }
      ],
      "additives": [
        {
          "name": "Violamine R",
          "type": "dye",
          "amount_value": 1.5e-08,
          "amount_unit": "M"
        },
        {
          "name": "Water",
          "type": "residual solvent",
          "amount_value": 2,
          "amount_unit": "wt%"
        }
      ],
      "is_homopolymer": false
    },
    "processing_history": "Commercial PVA (80% hydrolyzed, MW ~10 kDa) dissolved in deionized water with Violamine R (1.5e-8 M). Spin-coated at 3000 rpm for 30 s on coverslips. Dried overnight under vacuum at room temperature. Film thickness ~250 nm. Tg of bulk polymer measured by differential scanning calorimetry (ISI, Q20 DSC). Tg of films determined by direct heating.",
    "hierarchical_structure": "Polymer film. Thickness ~250 nm. Contains 2 wt% water.",
    "properties": {
      "Tg": {
        "value": [
          72
        ],
        "unit": "°C"
      }
    },
    "analysis_with_hierarchical_structure": {
