Repository: hhtrick/HHT-code

# HHT training framework

This directory contains model training, embedding precomputation, inference, article-level baselines and the curated datasets. All commands below assume that the working directory is `train_code/`.

## 3. Datasets and fixed partitions

Each main dataset is a JSON array at `dataset/{property}/{property}.json`. Entries contain source metadata, `chemical_composition`, `processing_history`, `hierarchical_structure`, `properties`, and two generated-analysis objects. Targets are stored as `properties[property]["value"]`; source metadata and target values are not predictive input fields.

| Property | Train | Validation | Test | Total |
|---|---:|---:|---:|---:|

File: train_code/dataset/Tg/Tg.json (part 19 of 235)
[
      "descriptive_text": "The sample comprises a poly(vinyl alcohol-co-vinyl acetate) copolymer film synthesized from a commercially available 80% hydrolyzed polyvinyl alcohol precursor with a molecular weight of approximately 10 kDa, consisting of 80 mol% vinyl alcohol and 20 mol% vinyl acetate repeat units. Processing involved dissolving the polymer in deionized water supplemented with 1.5 × 10⁻⁸ M Violamine R dye, followed by spin-coating at 3000 rpm for 30 seconds onto coverslips to yield a film thickness of approximately 250 nm. The films were dried overnight under vacuum at room temperature, retaining 2 wt% residual water within the hierarchical structure, and were subsequently characterized via differential scanning calorimetry for the bulk material and direct heating methods for the thin film geometry.",
      "reasoning_analysis": "Increasing Factors: The high density of hydroxyl groups (80 mol%) facilitates extensive intermolecular hydrogen bonding, which significantly restricts segmental chain mobility and intrinsically elevates the glass transition temperature. Additionally, the acetate side groups provide steric hindrance compared to a linear polyethylene backbone, contributing modestly to chain stiffness. Decreasing Factors: The relatively low molecular weight (~10 kDa) results in a high concentration of chain ends, increasing free volume and reducing Tg according to the Fox-Flory relationship. The presence of 2 wt% residual water acts as a potent plasticizer by disrupting the hydrogen bonding network and lubricating chain motion. Furthermore, the thin film geometry (250 nm) introduces free surface effects that enhance mobility at the polymer-air interface, typically depressing the measured Tg relative to bulk materials. The 20 mol% vinyl acetate content also reduces the overall hydrogen bonding density compared to fully hydrolyzed PVA. Dominant Factor: Although the hydrogen bonding network establishes a high theoretical baseline for Tg, the plasticizing effect of the residual water combined with the low molecular weight and thin film confinement effects are the dominant factors. These factors collectively enhance chain mobility and free volume, qualitatively driving the observed Tg significantly lower than that of dry, high-molecular-weight bulk poly(vinyl alcohol)."
    },
    "analysis_without_hierarchical_structure": {
      "descriptive_text": "The sample comprises a poly(vinyl alcohol-co-vinyl acetate) copolymer consisting of 80 mol% vinyl alcohol and 20 mol% vinyl acetate repeat units, derived from commercial poly(vinyl alcohol) with 80% hydrolysis and a molecular weight of approximately 10 kDa. The material was processed by dissolving the polymer in deionized water with Violamine R dye at a concentration of 1.5e-8 M, followed by spin-coating at 3000 rpm for 30 seconds onto coverslips to produce films with a thickness of approximately 250 nm. After overnight vacuum drying at room temperature, the films retained 2 wt% residual water, and the thermal properties were assessed via differential scanning calorimetry for the bulk polymer and direct heating for the thin films.",
      "reasoning_analysis": "Increasing Factors: The high content of vinyl alcohol units (80%) facilitates extensive interchain hydrogen bonding, which restricts segmental mobility and inherently elevates the glass transition temperature. Additionally, interactions between the polymer hydroxyl groups and the glass coverslip substrate in the thin film configuration may impose interfacial constraints that further hinder chain motion. Decreasing Factors: The presence of 20 mol% vinyl acetate units disrupts the regularity of the hydrogen bonding network, while the relatively low molecular weight of 10 kDa increases the concentration of mobile chain ends, both of which reduce thermal stability. Crucially, the 2 wt% residual water acts as a potent plasticizer by screening polymer-polymer interactions and increasing free volume, and the thin film geometry introduces free surface effects that typically enhance segmental mobility near the air interface. Dominant Factor: While the hydrogen bonding network provides a structural basis for rigidity, the combined plasticization effect of the residual water and the chain end mobility associated with the low molecular weight qualitatively dominate the thermal behavior, leading to a significant suppression of the glass transition temperature relative to a high molecular weight, fully hydrolyzed, and anhydrous counterpart."
    }
  },
  {
    "doi": "10.3390/molecules26206198",
    "title": "Enhancing the Thermal Stability of Ionogels: Synthesis and Properties of Triple Ionic Liquid/Halloysite/MCC Ionogels",
    "year": 2021,
    "chemical_composition": {
      "repeat_unit_psmiles": "[*]OC1C(O)C(O)C(O)C(O)C1O*",
      "monomers": [
        {
          "name": "Glucose",
          "smiles": "OC[C@H]1O[C@H](O)[C@H](O)[C@@H](O)[C@@H]1O",
          "ratio_value": 1,
          "ratio_unit": "wt.%"
        }
      ],
      "additives": [
        {
          "name": "1-butyl-3-methylimidazolium acetate",
          "type": "ionic liquid",
          "amount_value": 5,
          "amount_unit": "g"
        }
      ],
      "is_homopolymer": true
    },
    "processing_history": "MCC dried 3 h at 60 °C, dissolved in BMImAc (5 g) at 85 °C for 2 h. Tg measured by DSC (NETZSCH DSC 204 F1 Phoenix), 2nd heating cycle, 10 °C/min, -110 to 100 °C, Ar atmosphere.",
    "hierarchical_structure": "BMImAc/MCC composite precursor. Amorphous ionic liquid phase.",
    "properties": {
      "Tg": {
        "value": [
          -69.3
        ],
        "unit": "°C"
      }
    },
    "analysis_with_hierarchical_structure": {
      "descriptive_text": "The sample comprises a microcrystalline cellulose (MCC) homopolymer composed of glucose repeat units, formulated as a BMImAc/MCC composite precursor exhibiting an amorphous ionic liquid phase. Preparation involved drying the MCC for 3 hours at 60 °C, followed by dissolution in 5 g of the ionic liquid 1-butyl-3-methylimidazolium acetate (BMImAc) at 85 °C for 2 hours. Thermal characterization was conducted via differential scanning calorimetry (DSC) under an argon atmosphere, utilizing a second heating cycle from -110 to 100 °C at a ramp rate of 10 °C/min.",
      "reasoning_analysis": "Increasing Factors: The glucose-based cellulose backbone features rigid pyranose rings and extensive intra- and intermolecular hydrogen bonding networks, which intrinsically restrict segmental mobility and drive the Tg upward. The high stiffness of the polysaccharide chain contributes to a high baseline thermal transition temperature. Decreasing Factors: The addition of 1-butyl-3-methylimidazolium acetate (BMImAc) ionic liquid acts as a highly effective plasticizer. The acetate anions disrupt the strong hydrogen bonding network between cellulose chains, while the bulky imidazolium cations increase free volume, significantly enhancing chain mobility. Furthermore, the processing history involving dissolution at 85 °C converts the semi-crystalline MCC into an amorphous phase, removing crystalline constraints that would otherwise suppress segmental motion detection or elevate thermal stability. Dominant Factor: Although the cellulose backbone possesses high intrinsic rigidity, the specific interaction between the ionic liquid and the polymer chains is the dominant factor. The disruption of hydrogen bonds by the BMImAc drastically reduces the energy barrier for segmental relaxation, qualitatively lowering the observed Tg relative to neat, dry microcrystalline cellulose."
    },
    "analysis_without_hierarchical_structure": {
      "descriptive_text": "The sample comprises a glucose-based homopolymer, specifically microcrystalline cellulose (MCC), blended with 1-butyl-3-methylimidazolium acetate ionic liquid. Preparation involved drying the MCC for 3 hours at 60 °C, followed by dissolution in 5 g of the ionic liquid at 85 °C for 2 hours. The glass transition temperature was characterized using differential scanning calorimetry under an argon atmosphere, utilizing a second heating cycle from -110 to 100 °C at a rate of 10 °C/min.",
      "reasoning_analysis": "Increasing Factors: The rigid cyclic structure of the glucose repeat units and the extensive intrinsic hydrogen bonding network of the cellulose backbone inherently restrict segmental mobility, which would typically drive the Tg significantly higher in the pristine state. The use of a second heating cycle in the processing history also eliminates thermal history effects, ensuring the measurement reflects the intrinsic rigidity of the polymer structure without physical aging interference. Decreasing Factors: The incorporation of 1-butyl-3-methylimidazolium acetate ionic liquid acts as a potent plasticizer by specifically disrupting the intermolecular hydrogen bonds between polymer chains. This interaction increases free volume and lubricates chain segments, thereby depressing the Tg. Additionally, the dissolution process at 85 °C ensures intimate mixing, maximizing the mobility-enhancing effect of the additive. Dominant Factor: The plasticization effect induced by the ionic liquid is the dominant factor. While the cellulose backbone is inherently rigid, the specific interaction between the ionic liquid and the hydroxyl groups breaks the cohesive energy density of the polymer network, qualitatively lowering the Tg compared to the pristine polymer and enabling the transition to be observed within the measured temperature window."
    }
  },
  {
    "doi": null,
    "title": "Influence of grafting on the glass transition temperature of PS thin films",
    "year": 2017,
    "chemical_composition": {
      "repeat_unit_psmiles": "[*]CC(C1=CC=CC=C1)[*]",
      "monomers": [
        {
          "name": "Styrene",
          "smiles": "C=CC1=CC=CC=C1",
          "ratio_value": null,
          "ratio_unit": null
        }
      ],
      "additives": [],
      "is_homopolymer": true
    },
    "processing_history": "PS film (Mn = 422 kg/mol) spin-coated from toluene on Si substrate with native oxide. Annealed at 140 °C for 24 h under vacuum. Tg measured by ellipsometry (Accurion EP3, 658 nm, 70 deg incidence) with heating rate 3 °C/min from 30 to 150 °C in ambient air.",
    "hierarchical_structure": "Amorphous PS thin film, thickness 26 nm.",
    "properties": {
      "Tg": {
        "value": [
          90.9
        ],
        "unit": "°C"
      }
    },
    "analysis_with_hierarchical_structure": {
      "descriptive_text": "The sample comprises an amorphous polystyrene homopolymer thin film with a number-average molecular weight (Mn) of 422 kg/mol and a specified thickness of 26 nm. Fabrication involved spin-coating the polymer from a toluene solution onto a silicon substrate featuring a native oxide layer, followed by thermal annealing at 140 °C for 24 hours under vacuum to ensure solvent removal and structural relaxation. The glass transition temperature was characterized via spectroscopic ellipsometry using a heating rate of 3 °C/min from 30 to 150 °C in ambient air.",
      "reasoning_analysis": "Increasing Factors: The high number-average molecular weight (422 kg/mol) significantly reduces the concentration of chain ends, minimizing excess free volume contributions that typically lower Tg according to the Fox-Flory relationship. Additionally, the thermal annealing process above the glass transition promotes physical aging and densification, while van der Waals interactions between the polystyrene and the silicon oxide substrate may restrict segmental mobility at the buried interface. Decreasing Factors: The nanoconfined geometry of the 26 nm thin film introduces a substantial free surface region where segmental mobility is enhanced relative to the bulk, a phenomenon known to depress the glass transition temperature in supported polymer films. Although annealed, the spin-coating process from toluene carries a risk of trace solvent retention which could act as a plasticizer. Dominant Factor: While the high molecular weight and substrate interactions provide stabilizing effects that resist Tg reduction, the geometric confinement effect associated with the ultra-thin film thickness qualitatively dominates the thermal behavior. The enhanced mobility at the air-polymer interface typically overrides the restrictive substrate interactions in polystyrene films of this scale, leading to a net depression of the Tg relative to the bulk material."
    },
    "analysis_without_hierarchical_structure": {
      "descriptive_text": "The sample consists of a polystyrene homopolymer film with a number-average molecular weight of 422 kg/mol. The film was fabricated by spin-coating a toluene solution onto a silicon substrate possessing a native oxide layer. Following deposition, the film underwent thermal annealing at 140 °C for 24 hours under vacuum conditions to remove residual solvent and relax chain conformations. The glass transition temperature was subsequently characterized using spectroscopic ellipsometry with a heating rate of 3 °C/min in ambient air.",
      "reasoning_analysis": "Increasing Factors: The presence of bulky phenyl side groups on the polymer backbone imposes significant steric hindrance, restricting segmental rotation and intrinsically elevating the Tg relative to aliphatic polymers. Furthermore, the high number-average molecular weight of 422 kg/mol places the system well above the critical entanglement molecular weight, minimizing the concentration of chain ends and associated excess free volume that would otherwise depress the Tg according to Flory-Fox theory. The vacuum annealing process above the expected transition temperature also promotes physical aging and densification, which stabilizes the glassy structure. Decreasing Factors: The fabrication of the sample as a thin film introduces a free surface interface with air, which typically enhances segmental mobility near the surface and can lead to a reduction in the measured Tg compared to bulk material. Additionally, although annealed, any incomplete removal of the high-boiling-point toluene solvent used during spin-coating could act as a plasticizer, increasing free volume and lowering the transition temperature. Dominant Factor: The extensive thermal annealing under vacuum combined with the high molecular weight is the dominant factor. This processing history effectively mitigates the plasticizing effect of residual solvent and minimizes chain-end free volume contributions, ensuring that the measured Tg primarily reflects the intrinsic stiffness of the polystyrene backbone rather than processing-induced artifacts or confinement effects."
    }
  },
  {
    "doi": "10.3390/molecules26206198",
    "title": "Enhancing the Thermal Stability of Ionogels: Synthesis and Properties of Triple Ionic Liquid/Halloysite/MCC Ionogels",
    "year": 2021,
    "chemical_composition": {
      "repeat_unit_psmiles": "[*]OC1C(O)C(O)C(O)C(O)C1O*",
      "monomers": [
        {
          "name": "Glucose",
          "smiles": "OC[C@H]1O[C@H](O)[C@H](O)[C@@H](O)[C@@H]1O",
          "ratio_value": 2,
          "ratio_unit": "wt.%"
        }
      ],
      "additives": [
        {
          "name": "1-butyl-3-methylimidazolium acetate",
          "type": "ionic liquid",
          "amount_value": 5,
          "amount_unit": "g"
        }
      ],
      "is_homopolymer": true
    },
    "processing_history": "MCC dried 3 h at 60 °C, dissolved in BMImAc (5 g) at 85 °C for 2 h. Tg measured by DSC (NETZSCH DSC 204 F1 Phoenix), 2nd heating cycle, 10 °C/min, -110 to 100 °C, Ar atmosphere.",
    "hierarchical_structure": "BMImAc/MCC composite precursor. Amorphous ionic liquid phase.",
    "properties": {
      "Tg": {
        "value": [
          -68.7
        ],
        "unit": "°C"
      }
    },
    "analysis_with_hierarchical_structure": {
      "descriptive_text": "The sample consists of a microcrystalline cellulose (MCC) homopolymer characterized by a glucose repeating unit, processed as a composite precursor with the ionic liquid 1-butyl-3-methylimidazolium acetate. The material was prepared by drying the MCC for 3 hours at 60 °C, followed by dissolution in 5 g of the ionic liquid at 85 °C for 2 hours, resulting in a hierarchical structure featuring an amorphous ionic liquid phase. Thermal characterization was conducted using differential scanning calorimetry under an argon atmosphere, utilizing a second heating cycle from -110 to 100 °C at a rate of 10 °C/min.",
      "reasoning_analysis": "Increasing Factors: The intrinsic rigidity of the glucose pyranose rings within the cellulose backbone restricts segmental rotation, while the extensive network of intermolecular hydrogen bonds between hydroxyl groups further impedes chain mobility. Additionally, the processing history includes a drying step at 60 °C, which removes absorbed moisture that would otherwise act as a potent plasticizer, thereby preserving a higher transition temperature. Decreasing Factors: The incorporation of 1-butyl-3-methylimidazolium acetate serves as a powerful solvent and plasticizer that disrupts the dense hydrogen bonding network of the MCC, significantly increasing free volume and chain mobility. The formation of an amorphous ionic liquid phase during dissolution eliminates the restrictive crystalline domains present in native MCC, and the flexible butyl chain on the imidazolium cation introduces additional conformational freedom. Dominant Factor: The disruption of the rigid cellulose hydrogen bonding network by the acetate anion of the ionic liquid is the dominant factor, as this specific interaction drastically enhances segmental mobility compared to the intrinsic stiffness of the dry polymer backbone, qualitatively lowering the Tg relative to untreated microcrystalline cellulose."
    },
    "analysis_without_hierarchical_structure": {
      "descriptive_text": "The material comprises a glucose-based homopolymer system incorporating 1-butyl-3-methylimidazolium acetate as an ionic liquid additive. Preparation involved drying microcrystalline cellulose (MCC) for 3 hours at 60 °C, followed by dissolution in 5 g of the ionic liquid at 85 °C for 2 hours. The glass transition temperature was subsequently evaluated via differential scanning calorimetry using a NETZSCH DSC 204 F1 Phoenix, employing a second heating cycle from -110 to 100 °C at a ramp rate of 10 °C/min under an argon atmosphere.",
      "reasoning_analysis": "Increasing Factors: The inherent rigidity of the glucose-based polysaccharide backbone, characterized by cyclic pyranose structures, restricts segmental motion and intrinsically promotes a higher glass transition temperature. Furthermore, the initial drying step at 60 °C removes adsorbed moisture, eliminating water which acts as a potent plasticizer and thereby preserving a higher Tg relative to a hydrated state. The strong cohesive energy density arising from residual hydroxyl interactions also contributes to restricted chain mobility. Decreasing Factors: The incorporation of 1-butyl-3-methylimidazolium acetate (BMImAc) ionic liquid serves as a powerful plasticizer by disrupting the extensive intermolecular hydrogen bonding network typical of cellulose materials. This disruption significantly increases free volume and enhances chain segmental mobility. Additionally, the processing history involves dissolving the polymer directly into the ionic liquid without a stated precipitation or solvent removal step prior to measurement, implying the retention of the low-viscosity liquid which drastically depresses the thermal transition. Dominant Factor: The plasticization effect induced by the ionic liquid dominates the thermal behavior. While the polysaccharide backbone inherently possesses a high Tg often obscured by thermal degradation, the specific interaction between the acetate anion and the hydroxyl groups of the polymer, combined with the high relative proportion of the ionic liquid additive, qualitatively overrides the backbone rigidity, resulting in a measurable Tg within the instrument's lower temperature range."
    }
  },
  {
    "doi": null,
    "title": "Study of the cooperativity at the glass transition temperature in PC/PMMA multilayered films: Influence of thickness reduction from macro- to nanoscale",
    "year": 2012,
    "chemical_composition": {
      "repeat_unit_psmiles": "[*]OC(=O)Oc1ccc(C(C)(C)c2ccc(O*)cc2)cc1",
      "monomers": [
        {
          "name": "Bisphenol A",
          "smiles": "CC(C)(c1ccc(O)cc1)c2ccc(O)cc2",
          "ratio_value": null,
          "ratio_unit": null
        },
        {
          "name": "Phosgene",
          "smiles": "C(=O)(Cl)Cl",
          "ratio_value": null,
          "ratio_unit": null
        }
      ],
      "additives": [],
      "is_homopolymer": false
    },
    "processing_history": "Multilayer co-extrusion technique. PC/PMMA-8 sample with 8 layers, average layer thickness 16 μm, composition ratio 50:50 by volume. Tg of PC component measured by TMDSC (TA Instrument Q100) at 2 °C/min heating rate, 1.272 °C oscillation amplitude, 60 s period. Sample mass 5-7 mg.",
    "hierarchical_structure": "Continuous alternating layers of PC and PMMA with almost uniform thicknesses. Layer thickness 16 μm. Amorphous polymers.",
    "properties": {
      "Tg": {
        "value": [
          146.6
        ],
        "unit": "°C"
      }
    },
    "analysis_with_hierarchical_structure": {
      "descriptive_text": "The sample comprises an amorphous polycarbonate synthesized from Bisphenol A and phosgene, configured within a multilayer co-extruded architecture alongside polymethyl methacrylate (PMMA). This hierarchical structure consists of continuous alternating layers of PC and PMMA with a 50:50 volume composition ratio, forming an 8-layer system with an average layer thickness of 16 μm. The glass transition temperature of the polycarbonate component was evaluated using Temperature Modulated Differential Scanning Calorimetry (TMDSC) on a TA Instrument Q100, employing a heating rate of 2 °C/min with an oscillation amplitude of 1.272 °C and a 60 s period for sample masses ranging from 5 to 7 mg.",
      "reasoning_analysis": "Increasing Factors: The polycarbonate backbone incorporates bulky bisphenol A moieties and rigid carbonate linkages, which impose significant steric hindrance and restrict segmental rotation, inherently elevating the glass transition temperature. Additionally, the co-extrusion process may induce molecular orientation near the layer interfaces, potentially imposing topological constraints that further hinder chain mobility. Decreasing Factors: The presence of PMMA, which possesses a lower intrinsic glass transition temperature, may lead to interdiffusion at the layer interfaces; the mixing of lower-Tg PMMA segments into the PC phase can act effectively as a plasticizer, reducing the local Tg. Furthermore, the thermal history associated with co-extrusion and subsequent cooling may trap excess free volume within the amorphous structure, facilitating earlier onset of segmental motion. Dominant Factor: The intrinsic chemical rigidity of the polycarbonate backbone serves as the dominant factor governing the thermal transition. Given the micro-scale layer thickness of 16 μm, nanoconfinement effects are negligible, meaning the bulk properties of the PC phase prevail over interfacial mixing or processing-induced free volume variations in determining the overall Tg behavior."
    },
    "analysis_without_hierarchical_structure": {
      "descriptive_text": "The sample comprises a polycarbonate synthesized from Bisphenol A and phosgene monomers, configured within a multilayer co-extruded architecture alongside poly(methyl methacrylate). Identified as a PC/PMMA-8 specimen, the material features eight layers with an average thickness of 16 μm and a 50:50 composition ratio by volume. The glass transition temperature of the polycarbonate component was characterized via Temperature Modulated Differential Scanning Calorimetry using a TA Instrument Q100, utilizing a heating rate of 2 °C/min, an oscillation amplitude of 1.272 °C, and a 60 s period with sample masses ranging from 5 to 7 mg.",
      "reasoning_analysis": "Increasing Factors: The polycarbonate backbone, derived from Bisphenol A and phosgene, contains bulky phenyl rings and stiff carbonate linkages that impose significant steric hindrance on segmental rotation, intrinsically driving the glass transition temperature higher. Additionally, the multilayer co-extrusion creates confined geometries where interfacial interactions between the alternating PC and PMMA layers may restrict chain mobility at the boundaries, further contributing to increased thermal stability. Decreasing Factors: The high shear forces inherent to the co-extrusion process may introduce excess free volume within the polymer matrix if not subsequently annealed, which facilitates chain mobility and lowers the Tg. Furthermore, the utilization of a relatively slow heating rate of 2 °C/min during TMDSC characterization allows for greater structural relaxation prior to the transition, kinetically depressing the observed Tg compared to standard faster scanning protocols. Dominant Factor: The intrinsic chemical rigidity of the Bisphenol A polycarbonate backbone serves as the dominant factor establishing the high-temperature baseline for the transition. While the processing-induced free volume and measurement kinetics introduce perturbations, the steric hindrance imposed by the PC repeat unit structure fundamentally dictates the thermal behavior of the PC component within the composite system."
    }
  },
  {
    "doi": "10.3390/molecules26206198",
    "title": "Enhancing the Thermal Stability of Ionogels: Synthesis and Properties of Triple Ionic Liquid/Halloysite/MCC Ionogels",
    "year": 2021,
    "chemical_composition": {
      "repeat_unit_psmiles": "[*]OC1C(O)C(O)C(O)C(O)C1O*",
      "monomers": [
        {
          "name": "Glucose",
          "smiles": "OC[C@H]1O[C@H](O)[C@H](O)[C@@H](O)[C@@H]1O",
          "ratio_value": 3,
          "ratio_unit": "wt.%"
        }
      ],
      "additives": [
        {
          "name": "1-butyl-3-methylimidazolium acetate",
          "type": "ionic liquid",
          "amount_value": 5,
          "amount_unit": "g"
        }
      ],
      "is_homopolymer": true
    },
    "processing_history": "MCC dried 3 h at 60 °C, dissolved in BMImAc (5 g) at 85 °C for 2 h. Tg measured by DSC (NETZSCH DSC 204 F1 Phoenix), 2nd heating cycle, 10 °C/min, -110 to 100 °C, Ar atmosphere.",
    "hierarchical_structure": "BMImAc/MCC composite precursor. Amorphous ionic liquid phase.",
    "properties": {
      "Tg": {
        "value": [
          -74.1
        ],
        "unit": "°C"
      }
    },
    "analysis_with_hierarchical_structure": {
      "descriptive_text": "The sample is identified as a BMImAc/MCC composite precursor consisting of a glucose-based homopolymer derived from microcrystalline cellulose. The material was prepared by drying the MCC for 3 hours at 60 °C followed by dissolution in 5 g of 1-butyl-3-methylimidazolium acetate at 85 °C for 2 hours, resulting in a structure characterized by an amorphous ionic liquid phase. Thermal characterization was performed via differential scanning calorimetry under an argon atmosphere, employing a second heating cycle from -110 to 100 °C at a rate of 10 °C/min.",
      "reasoning_analysis": "Increasing Factors: The rigid pyranose ring structure of the glucose repeating units inherently restricts backbone flexibility, while the extensive inter- and intra-molecular hydrogen bonding network typical of cellulose chains imposes significant constraints on segmental motion, driving the intrinsic Tg upward. Decreasing Factors: The incorporation of 1-butyl-3-methylimidazolium acetate ionic liquid acts as a potent plasticizer by disrupting the extensive hydrogen bonding network between cellulose chains, and the dissolution process at 85 °C converts the crystalline MCC into an amorphous composite, increasing free volume. The alkyl chains on the imidazolium cation introduce flexibility and free volume, significantly enhancing chain mobility and lowering the Tg. Dominant Factor: The plasticizing effect of the ionic liquid is the dominant factor; while the cellulose backbone is rigid, the specific processing history of dissolving MCC in BMImAc effectively breaks the crystalline domains and shields the hydroxyl groups, drastically reducing the energy barrier for segmental motion compared to native cellulose, qualitatively lowering the Tg relative to untreated MCC."
    },
    "analysis_without_hierarchical_structure": {
      "descriptive_text": "The sample comprises a cellulose homopolymer system incorporating 3 wt.% glucose. The material was prepared by drying microcrystalline cellulose (MCC) for 3 hours at 60 °C, followed by dissolution in 5 g of the ionic liquid 1-butyl-3-methylimidazolium acetate (BMImAc) at 85 °C for 2 hours. Thermal analysis was conducted using differential scanning calorimetry (DSC) on a NETZSCH DSC 204 F1 Phoenix instrument, employing the second heating cycle from -110 to 100 °C at a rate of 10 °C/min under an argon atmosphere.",
      "reasoning_analysis": "Increasing Factors: The intrinsic rigidity of the cellulose backbone, characterized by cyclic glucopyranose units, restricts segmental motion and inherently promotes a higher glass transition temperature. Furthermore, the extensive intermolecular hydrogen bonding network native to cellulose chains creates significant physical crosslinking that resists chain mobility. The initial drying step at 60 °C also removes adsorbed moisture, preventing water-induced plasticization that would otherwise lower the transition temperature. Decreasing Factors: The presence of the ionic liquid 1-butyl-3-methylimidazolium acetate acts as a potent plasticizer by disrupting the dense hydrogen bonding network of the cellulose matrix, thereby increasing free volume and chain mobility. Additionally, the inclusion of 3 wt.% glucose introduces small molecules that function as diluents, further facilitating segmental motion compared to the high molecular weight polymer chains. Dominant Factor: While the rigid cellulose backbone and hydrogen bonding establish a high theoretical baseline for the glass transition temperature, the plasticization effect induced by the ionic liquid is the dominant factor. The specific interaction between the acetate anion and the hydroxyl groups of cellulose effectively breaks interchain associations, qualitatively driving the observed Tg significantly lower than that of pristine, unprocessed cellulose."
    }
  },
  {
    "doi": null,
    "title": "Study of the cooperativity at the glass transition temperature in PC/PMMA multilayered films: Influence of thickness reduction from macro- to nanoscale",
    "year": 2012,
    "chemical_composition": {
      "repeat_unit_psmiles": "[*]CC(C)(C(=O)OC)[*]",
      "monomers": [
        {
          "name": "Methyl Methacrylate",
          "smiles": "C=C(C)C(=O)OC",
          "ratio_value": null,
          "ratio_unit": null
        }
      ],
      "additives": [],
      "is_homopolymer": true
    },
    "processing_history": "Multilayer co-extrusion technique. PC/PMMA-8 sample with 8 layers, average layer thickness 16 μm, composition ratio 50:50 by volume. Tg of PMMA component measured by TMDSC (TA Instrument Q100) at 2 °C/min heating rate, 1.272 °C oscillation amplitude, 60 s period. Sample mass 5-7 mg.",
    "hierarchical_structure": "Continuous alternating layers of PC and PMMA with almost uniform thicknesses. Layer thickness 16 μm. Amorphous polymers.",
    "properties": {
      "Tg": {
        "value": [
          118
        ],
        "unit": "°C"
      }
    },
    "analysis_with_hierarchical_structure": {
      "descriptive_text": "The sample comprises an amorphous poly(methyl methacrylate) (PMMA) homopolymer component within a multilayer film fabricated via co-extrusion with polycarbonate (PC). The hierarchical structure consists of continuous alternating layers of PC and PMMA with a 50:50 volume composition ratio, featuring eight layers with an average individual thickness of 16 μm. The glass transition temperature of the PMMA component was characterized using Temperature-Modulated Differential Scanning Calorimetry (TMDSC) with a heating rate of 2 °C/min, an oscillation amplitude of 1.272 °C, and a period of 60 s on sample masses ranging from 5 to 7 mg.",
      "reasoning_analysis": "Increasing Factors: The poly(methyl methacrylate) backbone features bulky alpha-methyl groups and polar ester side chains that impose significant steric hindrance and dipole-dipole interactions, restricting segmental rotation and intrinsically elevating the Tg. Additionally, the multilayer co-extrusion creates extensive interfaces with polycarbonate; if interfacial adhesion is present, the constraint imposed by the higher Tg PC phase on the PMMA chains near the boundary could locally restrict mobility. Decreasing Factors: The co-extrusion processing history involves high shear and thermal cycling, which may trap excess free volume within the amorphous structure if the cooling rate post-extrusion was rapid, thereby enhancing chain mobility and lowering the Tg relative to an annealed bulk sample. Furthermore, residual internal stresses generated during the layer formation process could facilitate earlier onset of segmental motion. Dominant Factor: The intrinsic rigidity of the PMMA chemical structure serves as the dominant factor governing the glass transition behavior. While the multilayer architecture introduces interfacial regions, the layer thickness of 16 μm is sufficiently large that bulk properties prevail over nanoconfinement effects, making the monomeric composition the primary determinant of the thermal transition relative to processing-induced perturbations."
    },
    "analysis_without_hierarchical_structure": {
      "descriptive_text": "The sample consists of a poly(methyl methacrylate) homopolymer fabricated into a multilayer architecture via co-extrusion techniques. Specifically, the material was processed as a PC/PMMA-8 composite comprising eight alternating layers with an average layer thickness of 16 μm and a volumetric composition ratio of 50:50. The glass transition temperature of the PMMA component was characterized using Temperature-Modulated Differential Scanning Calorimetry on a TA Instrument Q100, utilizing a heating rate of 2 °C/min with an oscillation amplitude of 1.272 °C and a period of 60 s on sample masses ranging from 5 to 7 mg.",
      "reasoning_analysis": "Increasing Factors: The intrinsic chemical structure of the poly(methyl methacrylate) backbone, characterized by bulky alpha-methyl and ester side groups, imposes significant steric hindrance that restricts segmental rotation and inherently elevates the glass transition temperature. Additionally, the multilayer co-extrusion process creates interfaces with polycarbonate layers, which may impose boundary constraints on the PMMA chain mobility near the interphase region, potentially contributing to a higher Tg. Decreasing Factors: The processing history involves high-shear co-extrusion followed by cooling, which can trap excess free volume within the polymer matrix compared to a slowly annealed bulk state, thereby facilitating segmental motion at lower temperatures and depressing the Tg. Dominant Factor: The intrinsic steric hindrance provided by the PMMA repeat unit chemistry is the dominant factor establishing the baseline glass transition behavior, as the micrometer-scale layer thickness of 16 μm is generally sufficient to minimize significant confinement effects that would otherwise override bulk chemical properties."
    }
  },
  {
    "doi": "10.3390/molecules26206198",
    "title": "Enhancing the Thermal Stability of Ionogels: Synthesis and Properties of Triple Ionic Liquid/Halloysite/MCC Ionogels",
    "year": 2021,
    "chemical_composition": {
      "repeat_unit_psmiles": "[*]OC1C(O)C(O)C(O)C(O)C1O*",
      "monomers": [
        {
          "name": "Glucose",
          "smiles": "OC[C@H]1O[C@H](O)[C@H](O)[C@@H](O)[C@@H]1O",
          "ratio_value": 4,
          "ratio_unit": "wt.%"
        }
      ],
      "additives": [
        {
          "name": "1-butyl-3-methylimidazolium acetate",
          "type": "ionic liquid",
          "amount_value": 5,
          "amount_unit": "g"
        }
      ],
      "is_homopolymer": true
    },
    "processing_history": "MCC dried 3 h at 60 °C, dissolved in BMImAc (5 g) at 85 °C for 2 h. Tg measured by DSC (NETZSCH DSC 204 F1 Phoenix), 2nd heating cycle, 10 °C/min, -110 to 100 °C, Ar atmosphere.",
    "hierarchical_structure": "BMImAc/MCC composite precursor. Amorphous ionic liquid phase.",
    "properties": {
      "Tg": {
        "value": [
          -78.1
        ],
        "unit": "°C"
      }
    },
    "analysis_with_hierarchical_structure": {
      "descriptive_text": "The sample is characterized as a BMImAc/MCC composite precursor consisting of a microcrystalline cellulose homopolymer backbone derived from glucose monomer units present at 4 wt.%. The material processing involved drying the MCC for 3 hours at 60 °C, followed by dissolution in 5 g of the ionic liquid 1-butyl-3-methylimidazolium acetate at 85 °C for 2 hours to form an amorphous ionic liquid phase. Thermal analysis was conducted via DSC under an argon atmosphere, utilizing a second heating cycle from -110 to 100 °C at a rate of 10 °C/min.",
      "reasoning_analysis": "Increasing Factors: The rigid glucopyranose rings within the cellulose backbone inherently restrict segmental rotation, providing a structural basis for elevated thermal transitions. Additionally, any residual hydrogen bonding interactions between the hydroxyl groups of the glucose units that persist despite ionic liquid interaction contribute to cohesive energy density, resisting chain mobility. Decreasing Factors: The presence of 1-butyl-3-methylimidazolium acetate acts as a potent plasticizer by disrupting the extensive inter- and intra-molecular hydrogen bonding network of the cellulose, significantly increasing free volume. The processing history of dissolving the polymer at 85 °C converts the crystalline MCC into an amorphous state, removing crystalline constraints, while the low monomer ratio (4 wt.%) implies a high concentration of ionic liquid relative to polymer, which drastically depresses the Tg. Dominant Factor: The plasticizing effect of the ionic liquid dominates the thermal behavior. Although the cellulose backbone offers intrinsic rigidity, the high proportion of BMImAc and its specific chemical ability to solvate cellulose chains overwhelmingly reduce the energy barrier for segmental motion, resulting in a Tg significantly lower than that of neat cellulose."
    },
    "analysis_without_hierarchical_structure": {
      "descriptive_text": "The sample comprises a glucose-based homopolymer system, specifically microcrystalline cellulose (MCC), formulated with 1-butyl-3-methylimidazolium acetate ionic liquid. The preparation protocol involved drying the MCC for 3 hours at 60 °C, followed by dissolution in 5 g of the ionic liquid at 85 °C for 2 hours. Thermal analysis was conducted via differential scanning calorimetry under an argon atmosphere, employing a second heating cycle at 10 °C/min from -110 to 100 °C to determine the glass transition temperature.",
