Repository: hhtrick/HHT-code

# HHT training framework

This directory contains model training, embedding precomputation, inference, article-level baselines and the curated datasets. All commands below assume that the working directory is `train_code/`.

## 3. Datasets and fixed partitions

Each main dataset is a JSON array at `dataset/{property}/{property}.json`. Entries contain source metadata, `chemical_composition`, `processing_history`, `hierarchical_structure`, `properties`, and two generated-analysis objects. Targets are stored as `properties[property]["value"]`; source metadata and target values are not predictive input fields.

| Property | Train | Validation | Test | Total |
|---|---:|---:|---:|---:|

File: train_code/dataset/Tg/Tg.json (part 20 of 235)
[
      "reasoning_analysis": "Increasing Factors: The glucose-based backbone of the microcrystalline cellulose possesses significant chain stiffness and a dense network of intra- and intermolecular hydrogen bonds, which inherently restricts segmental mobility and drives the Tg upward. Decreasing Factors: The incorporation of 1-butyl-3-methylimidazolium acetate ionic liquid acts as a potent plasticizer; the acetate anions specifically disrupt the extensive hydrogen bonding network of the cellulose, while the bulky imidazolium cations increase free volume, both of which significantly depress the Tg. Additionally, any residual moisture not fully removed during the 60 °C drying step could further plasticize the system. Dominant Factor: The disruption of the hydrogen bonding network by the ionic liquid is the dominant factor. While the cellulose backbone intrinsically favors a high Tg, the specific processing history of dissolving the polymer in the ionic liquid ensures that the plasticizing effect overrides the rigid backbone constraints, resulting in a measurable Tg within the scanned range that is qualitatively lower than that of untreated, pristine cellulose."
    }
  },
  {
    "doi": null,
    "title": "Study of the cooperativity at the glass transition temperature in PC/PMMA multilayered films: Influence of thickness reduction from macro- to nanoscale",
    "year": 2012,
    "chemical_composition": {
      "repeat_unit_psmiles": "[*]OC(=O)Oc1ccc(C(C)(C)c2ccc(O*)cc2)cc1",
      "monomers": [
        {
          "name": "Bisphenol A",
          "smiles": "CC(C)(c1ccc(O)cc1)c2ccc(O)cc2",
          "ratio_value": null,
          "ratio_unit": null
        },
        {
          "name": "Phosgene",
          "smiles": "C(=O)(Cl)Cl",
          "ratio_value": null,
          "ratio_unit": null
        }
      ],
      "additives": [],
      "is_homopolymer": false
    },
    "processing_history": "Multilayer co-extrusion technique. PC/PMMA-32 sample with 32 layers, average layer thickness 4 μm, composition ratio 50:50 by volume. Tg of PC component measured by TMDSC (TA Instrument Q100) at 2 °C/min heating rate, 1.272 °C oscillation amplitude, 60 s period. Sample mass 5-7 mg.",
    "hierarchical_structure": "Continuous alternating layers of PC and PMMA with almost uniform thicknesses. Layer thickness 4 μm. Amorphous polymers.",
    "properties": {
      "Tg": {
        "value": [
          147.2
        ],
        "unit": "°C"
      }
    },
    "analysis_with_hierarchical_structure": {
      "descriptive_text": "The sample comprises amorphous polycarbonate synthesized from Bisphenol A and Phosgene monomers, configured within a multilayer film architecture via co-extrusion. Designated as a PC/PMMA-32 system, the material consists of 32 continuous alternating layers of polycarbonate and polymethyl methacrylate with a 50:50 volume composition ratio and an average individual layer thickness of 4 μm. The hierarchical structure displays almost uniform layer thicknesses throughout the amorphous film. Thermal characterization of the polycarbonate component was conducted using Temperature-Modulated Differential Scanning Calorimetry (TMDSC) at a heating rate of 2 °C/min with an oscillation amplitude of 1.272 °C and a 60 s period on 5-7 mg specimens.",
      "reasoning_analysis": "Increasing Factors: The polycarbonate backbone incorporates bulky Bisphenol A moieties and rigid carbonate linkages, which impose significant steric hindrance and restrict segmental rotation, intrinsically elevating the glass transition temperature. Additionally, the multilayer co-extrusion process creates extensive interfacial areas between the PC and PMMA layers; adhesive interactions at these interfaces can restrict chain mobility near the boundary, potentially contributing to a higher Tg. Decreasing Factors: The high-shear and high-temperature conditions inherent to the co-extrusion processing history carry a risk of thermo-mechanical degradation, such as chain scission, which would reduce the molecular weight and lower the Tg according to the Fox-Flory relationship. Furthermore, the rapid cooling rates typical of extrusion processes may trap excess free volume within the amorphous structure compared to slowly annealed bulk samples, facilitating earlier onset of segmental motion. Dominant Factor: The intrinsic chemical rigidity provided by the Bisphenol A and carbonate structural units is the dominant factor governing the thermal behavior, establishing a high baseline Tg. While processing-induced molecular weight reduction and interfacial effects introduce qualitative modifications, the micrometer-scale layer thickness (4 μm) is sufficient to maintain bulk-like properties, ensuring the backbone chemistry remains the primary determinant of the glass transition."
    },
    "analysis_without_hierarchical_structure": {
      "descriptive_text": "The material system comprises a polycarbonate synthesized from Bisphenol A and phosgene monomers, integrated into a multilayer co-extruded architecture alongside Poly(methyl methacrylate). This PC/PMMA-32 sample features 32 alternating layers with an average thickness of 4 μm and a 50:50 volume composition ratio. Following multilayer co-extrusion processing, the glass transition temperature of the polycarbonate component was characterized using Temperature-Modulated Differential Scanning Calorimetry (TMDSC) at a heating rate of 2 °C/min, with an oscillation amplitude of 1.272 °C and a 60 s period, utilizing sample masses between 5 and 7 mg.",
      "reasoning_analysis": "Increasing Factors: The polycarbonate backbone contains bulky bisphenol A groups and rigid carbonate linkages that impose significant steric hindrance, restricting segmental rotation and inherently elevating the Tg. Additionally, the multilayer co-extrusion process creates extensive PC-PMMA interfaces where attractive interactions between carbonyl and carbonate groups can restrict chain mobility near the boundary, potentially increasing the local Tg. Decreasing Factors: The high-shear co-extrusion process followed by cooling may trap excess free volume within the polymer matrix if not subsequently annealed, facilitating segmental motion and lowering the Tg. Furthermore, any interdiffusion at the interface creating a mixed phase with PMMA, which has a lower intrinsic Tg than PC, could locally depress the transition temperature of the PC component near the interface. Dominant Factor: The intrinsic structural rigidity of the bisphenol A polycarbonate backbone is the dominant factor establishing the baseline high Tg. While interfacial interactions and processing-induced free volume introduce perturbations, the covalent architecture of the PC repeat unit dictates the primary thermal transition behavior, with interfacial constraints likely providing a secondary stiffening effect that counteracts free volume expansion."
    }
  },
  {
    "doi": null,
    "title": "Influence of grafting on the glass transition temperature of PS thin films",
    "year": 2017,
    "chemical_composition": {
      "repeat_unit_psmiles": "[*]CC(C1=CC=CC=C1)[*]",
      "monomers": [
        {
          "name": "Styrene",
          "smiles": "C=CC1=CC=CC=C1",
          "ratio_value": null,
          "ratio_unit": null
        }
      ],
      "additives": [],
      "is_homopolymer": true
    },
    "processing_history": "PS film (Mn = 422 kg/mol) spin-coated from toluene on Si substrate with native oxide. Annealed at 140 °C for 24 h under vacuum. Tg measured by ellipsometry (Accurion EP3, 658 nm, 70 deg incidence) with heating rate 3 °C/min from 30 to 150 °C in ambient air.",
    "hierarchical_structure": "Amorphous PS thin film, thickness 10 nm.",
    "properties": {
      "Tg": {
        "value": [
          86.9
        ],
        "unit": "°C"
      }
    },
    "analysis_with_hierarchical_structure": {
      "descriptive_text": "The sample consists of an amorphous polystyrene homopolymer thin film with a number-average molecular weight (Mn) of 422 kg/mol. The film, possessing a thickness of 10 nm, was fabricated by spin-coating a toluene solution onto a silicon substrate featuring a native oxide layer. Following deposition, the sample underwent thermal annealing at 140 °C for 24 hours under vacuum to ensure solvent removal and structural relaxation. The glass transition temperature was subsequently characterized using spectroscopic ellipsometry with a heating rate of 3 °C/min in ambient air.",
      "reasoning_analysis": "Increasing Factors: The exceptionally high number-average molecular weight (422 kg/mol) effectively eliminates free volume contributions from chain ends, ensuring the intrinsic backbone rigidity of the polystyrene phenyl groups establishes a robust baseline Tg comparable to bulk high-molecular-weight standards. Furthermore, the extensive thermal annealing at 140 °C under vacuum likely eradicated residual toluene solvent, preventing plasticization effects that would otherwise depress the transition temperature. Decreasing Factors: The primary driver for Tg reduction is the extreme nanoconfinement imposed by the 10 nm film thickness. In supported polystyrene films on silicon oxide, the enhanced segmental mobility at the free air-polymer interface propagates through the thin film, significantly lowering the cooperative rearrangement temperature relative to the bulk. Additionally, the measurement in ambient air versus the vacuum annealing environment introduces potential surface interactions, though less significant than the geometric confinement. Dominant Factor: The geometric confinement effect arising from the 10 nm thickness qualitatively dominates the thermal behavior. Despite the high molecular weight and solvent-free state achieved through annealing, the high surface-to-volume ratio enhances free surface mobility, leading to a net depression of the Tg compared to the bulk polystyrene reference."
    },
    "analysis_without_hierarchical_structure": {
      "descriptive_text": "The sample consists of a polystyrene homopolymer with a number-average molecular weight of 422 kg/mol. A thin film was prepared by spin-coating a toluene solution onto a silicon substrate possessing a native oxide layer. Following deposition, the film underwent thermal annealing at 140 °C for 24 hours under vacuum conditions to remove residual solvent and relax chain conformations. The glass transition temperature was subsequently characterized using spectroscopic ellipsometry with a heating rate of 3 °C/min in ambient air.",
      "reasoning_analysis": "Increasing Factors: The inherent chemical structure of polystyrene features bulky phenyl side groups that impose significant steric hindrance on backbone rotation, intrinsically raising the energy barrier for segmental motion. Additionally, the high molecular weight of 422 kg/mol ensures a dense entanglement network that restricts chain end mobility, while the prolonged vacuum annealing above the expected transition temperature facilitates solvent removal and physical aging, reducing free volume. Decreasing Factors: The fabrication of the material as a thin film introduces a free surface interface which typically enhances segmental mobility compared to the bulk material, potentially lowering the Tg. Furthermore, any incomplete removal of the toluene solvent during processing could act as a plasticizer, increasing free volume and depressing the transition temperature. Dominant Factor: The intrinsic rigidity of the polystyrene backbone combined with the high molecular weight establishes a robust baseline for thermal stability; however, the prolonged vacuum annealing is the critical processing factor that dominates the final state by ensuring residual solvent removal and structural relaxation, thereby mitigating plasticization effects and stabilizing the Tg near the equilibrium bulk value despite the free surface effects inherent to the film geometry."
    }
  },
  {
    "doi": null,
    "title": "Influence of grafting on the glass transition temperature of PS thin films",
    "year": 2017,
    "chemical_composition": {
      "repeat_unit_psmiles": "[*]CC(C1=CC=CC=C1)[*]",
      "monomers": [
        {
          "name": "Styrene",
          "smiles": "C=CC1=CC=CC=C1",
          "ratio_value": null,
          "ratio_unit": null
        }
      ],
      "additives": [],
      "is_homopolymer": true
    },
    "processing_history": "PS grafted layer (Mn = 218 kg/mol, dry thickness z* = 8.8 nm) prepared on Si/SAM substrate. PS film (Mn = 422 kg/mol) spin-coated on grafted layer. Annealed at 140 °C for 24 h under vacuum. Tg measured by ellipsometry (Accurion EP3, 658 nm, 70 deg incidence) with heating rate 3 °C/min from 30 to 150 °C in ambient air.",
    "hierarchical_structure": "Amorphous PS thin film, total thickness 30 nm, grafted layer thickness 8.8 nm.",
    "properties": {
      "Tg": {
        "value": [
          90.9
        ],
        "unit": "°C"
      }
    },
    "analysis_with_hierarchical_structure": {
      "descriptive_text": "The sample consists of an amorphous polystyrene homopolymer thin film system with a total thickness of 30 nm fabricated on a Si/SAM substrate. The architecture comprises a grafted polystyrene layer (Mn = 218 kg/mol, dry thickness 8.8 nm) serving as the interface, upon which a second polystyrene film (Mn = 422 kg/mol) was spin-coated. The composite film was subjected to thermal annealing at 140 °C for 24 hours under vacuum to ensure structural relaxation. The glass transition temperature was subsequently characterized via ellipsometry using a heating rate of 3 °C/min from 30 to 150 °C in ambient air.",
      "reasoning_analysis": "Increasing Factors: The high molecular weight of both the grafted layer (218 kg/mol) and the spin-coated layer (422 kg/mol) significantly reduces the concentration of chain ends, minimizing free volume contributions that typically lower Tg according to the Fox-Flory relationship. Furthermore, the covalent grafting of the bottom layer to the Si/SAM substrate imposes strong constraints on segmental mobility at the interface, while the thermal annealing process reduces excess free volume trapped during film deposition. Decreasing Factors: The nanoscale confinement of the total film thickness (30 nm) introduces a free surface at the air interface, which typically enhances segmental mobility and reduces cooperativity length scales, leading to a potential depression in Tg relative to the bulk material. Dominant Factor: While the free surface effect promotes mobility, the strong interfacial constraints imposed by the covalent grafting combined with the high molecular weight of the chains are the dominant factors; these features restrict global chain relaxation and mitigate the free volume enhancement at the free surface, likely stabilizing the Tg closer to bulk behavior compared to unsupported or low-molecular-weight thin films."
    },
    "analysis_without_hierarchical_structure": {
      "descriptive_text": "The sample consists of a polystyrene homopolymer system configured as a bilayer thin film architecture on a silicon substrate modified with a self-assembled monolayer. A grafted polystyrene layer with a number-average molecular weight of 218 kg/mol and a dry thickness of 8.8 nm was initially prepared, followed by the spin-coating of a second polystyrene film with a number-average molecular weight of 422 kg/mol atop the grafted layer. The composite film underwent thermal annealing at 140 °C for 24 hours under vacuum to ensure interfacial stability and solvent removal. Subsequently, the glass transition temperature was characterized using ellipsometry with a heating rate of 3 °C/min from 30 to 150 °C in ambient air.",
      "reasoning_analysis": "Increasing Factors: The intrinsic chemical structure of polystyrene, characterized by bulky phenyl side groups, imposes significant steric hindrance on backbone rotation, establishing a high baseline glass transition temperature. Furthermore, the presence of a grafted layer anchored to the Si/SAM substrate restricts segmental mobility near the interface due to reduced conformational entropy and strong substrate interactions. The high molecular weight of both the grafted and spin-coated layers ensures the system is well above the critical entanglement molecular weight, preventing molecular weight-dependent Tg depression. Additionally, the extended vacuum annealing process effectively removes residual solvents and volatile species that could otherwise act as plasticizers. Decreasing Factors: The presence of a free surface at the top of the spin-coated film may enhance segmental mobility in the near-surface region, potentially lowering the effective Tg relative to the bulk. Additionally, measurement in ambient air rather than vacuum during the ellipsometry scan could theoretically introduce minor environmental interactions, although polystyrene is relatively hydrophobic. Dominant Factor: The dominant factor is the confinement and interfacial constraint imposed by the grafted layer architecture combined with the high molecular weight. While free surface effects tend to lower Tg in thin films, the strong immobilization of chains at the substrate interface in the grafted layer, coupled with the solvent-free state achieved via vacuum annealing, qualitatively stabilizes the Tg near or above the bulk value, overriding the mobility enhancement at the free surface."
    }
  },
  {
    "doi": null,
    "title": "Study of the cooperativity at the glass transition temperature in PC/PMMA multilayered films: Influence of thickness reduction from macro- to nanoscale",
    "year": 2012,
    "chemical_composition": {
      "repeat_unit_psmiles": "[*]CC(C)(C(=O)OC)[*]",
      "monomers": [
        {
          "name": "Methyl Methacrylate",
          "smiles": "C=C(C)C(=O)OC",
          "ratio_value": null,
          "ratio_unit": null
        }
      ],
      "additives": [],
      "is_homopolymer": true
    },
    "processing_history": "Multilayer co-extrusion technique. PC/PMMA-32 sample with 32 layers, average layer thickness 4 μm, composition ratio 50:50 by volume. Tg of PMMA component measured by TMDSC (TA Instrument Q100) at 2 °C/min heating rate, 1.272 °C oscillation amplitude, 60 s period. Sample mass 5-7 mg.",
    "hierarchical_structure": "Continuous alternating layers of PC and PMMA with almost uniform thicknesses. Layer thickness 4 μm. Amorphous polymers.",
    "properties": {
      "Tg": {
        "value": [
          118.8
        ],
        "unit": "°C"
      }
    },
    "analysis_with_hierarchical_structure": {
      "descriptive_text": "The sample comprises poly(methyl methacrylate) (PMMA) fabricated into a multilayered architecture through a multilayer co-extrusion technique with polycarbonate (PC). Designated as PC/PMMA-32, the material consists of 32 continuous alternating layers of amorphous polymers with an average layer thickness of 4 μm and a volumetric composition ratio of 50:50. The glass transition temperature of the PMMA component was characterized using Temperature-Modulated Differential Scanning Calorimetry (TMDSC) on a TA Instrument Q100, employing a heating rate of 2 °C/min with an oscillation amplitude of 1.272 °C and a period of 60 s for sample masses between 5 and 7 mg.",
      "reasoning_analysis": "Increasing Factors: The presence of the alpha-methyl group and the polar ester side group in the methyl methacrylate repeat unit imposes significant steric hindrance and dipole-dipole interactions, restricting backbone segmental rotation. Additionally, the multilayer co-extrusion process creates extensive interfacial area between PMMA and polycarbonate; favorable intermolecular interactions at these interfaces may restrict chain mobility near the boundary layers. Decreasing Factors: The thermal history associated with co-extrusion involves melting and subsequent cooling; if the cooling rate was sufficiently high, excess free volume may be trapped within the amorphous structure, enhancing chain mobility. Furthermore, shear forces during extrusion could potentially induce chain scission, reducing molecular weight and increasing the concentration of mobile chain ends. Dominant Factor: The intrinsic rigidity of the PMMA backbone dictated by its chemical composition is the dominant factor establishing the baseline Tg. While the multilayered architecture introduces interfacial effects, the layer thickness of 4 μm exceeds the typical length scale for significant nanoconfinement effects, meaning the bulk polymer properties primarily govern the thermal transition behavior rather than structural confinement."
    },
    "analysis_without_hierarchical_structure": {
      "descriptive_text": "The sample comprises a poly(methyl methacrylate) (PMMA) homopolymer component integrated into a multilayer co-extruded film system alongside polycarbonate (PC). Designated as a PC/PMMA-32 sample, the architecture features 32 alternating layers with an average individual layer thickness of 4 μm and a volumetric composition ratio of 50:50. The glass transition temperature of the PMMA component was characterized using Temperature Modulated Differential Scanning Calorimetry (TMDSC) with a heating rate of 2 °C/min, an oscillation amplitude of 1.272 °C, and a period of 60 s on sample masses ranging from 5 to 7 mg.",
      "reasoning_analysis": "Increasing Factors: The inherent chemical composition of the PMMA homopolymer, specifically the presence of bulky alpha-methyl and ester side groups on the backbone, imposes significant steric hindrance that restricts segmental rotation and intrinsically drives the Tg higher. Additionally, the multilayer co-extrusion processing creates extensive interfaces with polycarbonate, which possesses a higher intrinsic rigidity; the interfacial interactions between the PMMA and the adjacent PC layers likely constrain polymer chain mobility near the interface, contributing to a potential elevation in the observed Tg. Decreasing Factors: The melt processing involved in co-extrusion may trap excess free volume within the polymer matrix if the cooling rate was sufficiently rapid to prevent full structural relaxation, which could theoretically depress the Tg relative to a fully annealed bulk sample. Furthermore, the use of a slow heating rate during TMDSC characterization allows for greater thermal relaxation during the scan compared to standard faster protocols, which may result in the detection of the transition onset at a comparatively lower temperature. Dominant Factor: The intrinsic structural rigidity provided by the PMMA chemical architecture establishes the primary baseline for the glass transition temperature. While the multilayer confinement and interfacial interactions with polycarbonate introduce secondary constraints that modify segmental dynamics, the fundamental chemical composition remains the dominant factor governing the thermal behavior, with the processing history primarily influencing the breadth and precise onset of the transition rather than shifting the fundamental regime."
    }
  },
  {
    "doi": null,
    "title": "Study of the cooperativity at the glass transition temperature in PC/PMMA multilayered films: Influence of thickness reduction from macro- to nanoscale",
    "year": 2012,
    "chemical_composition": {
      "repeat_unit_psmiles": "[*]OC(=O)Oc1ccc(C(C)(C)c2ccc(O*)cc2)cc1",
      "monomers": [
        {
          "name": "Bisphenol A",
          "smiles": "CC(C)(c1ccc(O)cc1)c2ccc(O)cc2",
          "ratio_value": null,
          "ratio_unit": null
        },
        {
          "name": "Phosgene",
          "smiles": "C(=O)(Cl)Cl",
          "ratio_value": null,
          "ratio_unit": null
        }
      ],
      "additives": [],
      "is_homopolymer": false
    },
    "processing_history": "Multilayer co-extrusion technique. PC/PMMA-1024 sample with 1024 layers, average layer thickness 125 nm, composition ratio 50:50 by volume. Tg of PC component measured by TMDSC (TA Instrument Q100) at 2 °C/min heating rate, 1.272 °C oscillation amplitude, 60 s period. Sample mass 5-7 mg.",
    "hierarchical_structure": "Continuous alternating layers of PC and PMMA with almost uniform thicknesses. Layer thickness 125 nm. Amorphous polymers.",
    "properties": {
      "Tg": {
        "value": [
          143.3
        ],
        "unit": "°C"
      }
    },
    "analysis_with_hierarchical_structure": {
      "descriptive_text": "The sample is a multilayer film comprising Polycarbonate (PC) and Polymethyl methacrylate (PMMA) fabricated via multilayer co-extrusion. The PC component is derived from Bisphenol A and Phosgene monomers, featuring a repeat unit structure characterized by aromatic rings linked by carbonate groups. The hierarchical structure consists of continuous alternating amorphous layers of PC and PMMA with a 50:50 volume composition ratio, resulting in 1024 layers with an average thickness of 125 nm. Thermal characterization of the PC component was performed using Temperature Modulated Differential Scanning Calorimetry (TMDSC) on a TA Instrument Q100 with a heating rate of 2 °C/min, an oscillation amplitude of 1.272 °C, and a period of 60 s for sample masses ranging from 5 to 7 mg.",
      "reasoning_analysis": "Increasing Factors: The polycarbonate backbone incorporates bulky bisphenol A groups and rigid carbonate linkages that impose significant steric hindrance, restricting segmental rotation and intrinsically driving the Tg higher. Additionally, the shear forces inherent in the multilayer co-extrusion processing history may induce chain orientation and reduce free volume, further limiting mobility. Decreasing Factors: The nanolayered architecture creates a high density of interfaces between the PC and PMMA phases. Since PMMA generally possesses a lower Tg than PC, interfacial mixing or interactions could effectively plasticize the PC phase near the boundaries, lowering the observed transition temperature. Furthermore, confinement effects associated with the 125 nm layer thickness may enhance surface mobility relative to the bulk material. Dominant Factor: The intrinsic chain stiffness provided by the bisphenol A polycarbonate chemistry is the dominant factor establishing the baseline high Tg. Although the multilayer structure introduces interfacial perturbations, the layer thickness of 125 nm is sufficiently large to maintain predominantly bulk-like behavior in the layer cores, preventing severe confinement-induced suppression of the glass transition."
    },
    "analysis_without_hierarchical_structure": {
      "descriptive_text": "The sample comprises a polycarbonate component synthesized from Bisphenol A and Phosgene monomers, integrated into a multilayer co-extruded film architecture. Specifically, the material is a PC/PMMA-1024 composite consisting of 1024 alternating layers with an average individual layer thickness of 125 nm and a volumetric composition ratio of 50:50. The glass transition temperature of the polycarbonate component was characterized using Temperature Modulated Differential Scanning Calorimetry (TMDSC) on a TA Instrument Q100, utilizing a heating rate of 2 °C/min with an oscillation amplitude of 1.272 °C and a period of 60 s on sample masses ranging from 5 to 7 mg.",
      "reasoning_analysis": "Increasing Factors: The chemical structure of the polycarbonate backbone, characterized by bulky bisphenol A groups and rigid carbonate linkages, intrinsically restricts segmental rotation and drives the Tg upward. Furthermore, the multilayer co-extrusion processing creates a high density of interfaces across 1024 layers where interfacial interactions between the polycarbonate and PMMA phases restrict chain mobility through confinement effects and dipole-dipole coupling. Decreasing Factors: The co-extrusion process may trap excess free volume within the layers if the cooling rate exceeds the relaxation time of the polymer chains, potentially depressing the Tg. Additionally, if the nanoconfinement at 125 nm layer thickness promotes enhanced mobility at the interfacial regions due to reduced coordination numbers, this could contribute to a lowering of the observed transition temperature. Dominant Factor: While the processing-induced free volume presents a potential decreasing influence, the intrinsic rigidity of the polycarbonate chemical structure combined with the significant restriction on cooperative segmental motion imposed by the high-density multilayer confinement qualitatively dominates the final Tg behavior, likely resulting in a constrained thermal transition relative to a bulk unprocessed sample."
    }
  },
  {
    "doi": null,
    "title": "Interfacial and dielectric behavior of polymer nano-composites: Effects of chain stiffness and cohesive energy density",
    "year": 2018,
    "chemical_composition": {
      "repeat_unit_psmiles": "[*]CC(C)(C(=O)OC)[*]",
      "monomers": [
        {
          "name": "Methyl methacrylate",
          "smiles": "CC(=C)C(=O)OC",
          "ratio_value": null,
          "ratio_unit": null
        }
      ],
      "additives": [],
      "is_homopolymer": true
    },
    "processing_history": "Polymer dissolved in toluene, mixed, cast on Teflon at 100°C (12 h), vacuum dried around Tg (5 h). Grinded and hot pressed at 140°C (350 bar). Tg measured by DMTA (Triton Technology TRITEC 2000, single cantilever bending, 0.2% strain, 1 Hz, 5°C/min).",
    "hierarchical_structure": "Amorphous thermoplastic. Neat polymer.",
    "properties": {
      "Tg": {
        "value": [
          123.9
        ],
        "unit": "°C"
      }
    },
    "analysis_with_hierarchical_structure": {
      "descriptive_text": "The sample comprises a neat poly(methyl methacrylate) homopolymer characterized as an amorphous thermoplastic. Material preparation involved dissolution in toluene followed by casting on a Teflon substrate at 100°C for 12 hours and vacuum drying near the glass transition temperature for 5 hours. The dried material was ground and subsequently hot-pressed at 140°C under 350 bar pressure. Characterization of the glass transition temperature was performed using dynamic mechanical thermal analysis in single cantilever bending mode at 1 Hz frequency, 0.2% strain, and a heating rate of 5°C/min.",
      "reasoning_analysis": "Increasing Factors: The presence of both an alpha-methyl group and a bulky ester side group in the methyl methacrylate repeat unit imposes significant steric hindrance, restricting backbone segmental rotation and intrinsically elevating the glass transition temperature. Additionally, the hot-pressing step at 350 bar above the transition temperature likely reduces free volume through densification, while the use of dynamic mechanical thermal analysis at 1 Hz frequency typically shifts the observed transition to higher temperatures compared to quasi-static methods due to kinetic effects. Decreasing Factors: The solution casting process utilizing toluene introduces the potential for residual solvent retention, which would act as a plasticizer by increasing free volume and enhancing chain mobility, thereby lowering the glass transition temperature. Furthermore, the amorphous nature of the thermoplastic lacks crystalline domains that could otherwise physically crosslink and restrict the motion of amorphous chain segments. Dominant Factor: The intrinsic chain stiffness arising from the bulky pendant groups establishes the fundamental baseline for the glass transition temperature; however, the efficacy of the vacuum drying and high-pressure hot-pressing steps in eliminating residual toluene and minimizing free volume qualitatively dominates the final thermal behavior, determining whether the material achieves its maximum theoretical transition temperature or remains depressed by plasticization."
    },
    "analysis_without_hierarchical_structure": {
      "descriptive_text": "The sample consists of a poly(methyl methacrylate) homopolymer. The material was prepared by dissolving the polymer in toluene, followed by casting onto a Teflon substrate at 100°C for 12 hours. Subsequent vacuum drying was performed near the glass transition temperature for 5 hours to remove residual solvent. The resulting film was ground and subjected to hot pressing at 140°C under 350 bar pressure. The glass transition temperature was subsequently characterized using dynamic mechanical thermal analysis (DMTA) in single cantilever bending mode at 1 Hz with a heating rate of 5°C/min.",
      "reasoning_analysis": "Increasing Factors: The chemical composition features an alpha-methyl group and a polar methoxycarbonyl side group on the polymer backbone, which impose significant steric hindrance and strong dipole-dipole interactions, respectively, restricting segmental mobility and intrinsically elevating the Tg. Furthermore, the processing history includes hot pressing at 350 bar, which compacts the polymer matrix and reduces free volume, while the use of DMTA at 1 Hz probes relaxation at a higher frequency than standard static methods, typically shifting the observed transition temperature upward. Decreasing Factors: The initial dissolution in toluene introduces the risk of residual solvent entrapment; if the vacuum drying process near the Tg was insufficient to remove all toluene molecules, these residuals would act as plasticizers by increasing free volume and lubricating chain segments, thereby depressing the Tg. Dominant Factor: The intrinsic structural rigidity conferred by the bulky and polar side groups of the poly(methyl methacrylate) backbone serves as the primary determinant of the thermal transition; however, the efficacy of the vacuum drying near Tg combined with high-pressure hot pressing qualitatively dominates the final observed behavior by ensuring minimal free volume and preventing plasticization, thereby allowing the inherent high Tg of the chemistry to be fully expressed during the high-frequency DMTA measurement."
    }
  },
  {
    "doi": null,
    "title": "Influence of grafting on the glass transition temperature of PS thin films",
    "year": 2017,
    "chemical_composition": {
      "repeat_unit_psmiles": "[*]CC(C1=CC=CC=C1)[*]",
      "monomers": [
        {
          "name": "Styrene",
          "smiles": "C=CC1=CC=CC=C1",
          "ratio_value": null,
          "ratio_unit": null
        }
      ],
      "additives": [],
      "is_homopolymer": true
    },
    "processing_history": "PS grafted layer (Mn = 15.5 kg/mol, dry thickness z* = 7.0 nm) prepared on Si/SAM substrate. PS film (Mn = 422 kg/mol) spin-coated on grafted layer. Annealed at 140 °C for 24 h under vacuum. Tg measured by ellipsometry (Accurion EP3, 658 nm, 70 deg incidence) with heating rate 3 °C/min from 30 to 150 °C in ambient air.",
    "hierarchical_structure": "Amorphous PS thin film, total thickness 26 nm, grafted layer thickness 7.0 nm.",
    "properties": {
      "Tg": {
        "value": [
          90.9
        ],
        "unit": "°C"
      }
    },
    "analysis_with_hierarchical_structure": {
      "descriptive_text": "This system comprises an amorphous polystyrene homopolymer thin film with a total thickness of 26 nm, fabricated on a Si/SAM substrate. The architecture features a base grafted polystyrene layer with a number-average molecular weight (Mn) of 15.5 kg/mol and a dry thickness of 7.0 nm, overlaid by a spin-coated polystyrene film with an Mn of 422 kg/mol. Following deposition, the composite structure was annealed at 140 °C for 24 hours under vacuum to promote interfacial interpenetration and structural relaxation. The glass transition temperature was characterized via ellipsometry using a heating rate of 3 °C/min from 30 to 150 °C in ambient air.",
      "reasoning_analysis": "Increasing Factors: The intrinsic stiffness of the polystyrene backbone, arising from bulky phenyl side groups, restricts segmental rotation and establishes a high baseline Tg. The covalent attachment of the bottom layer to the Si/SAM substrate significantly constrains chain mobility at the buried interface, while the high molecular weight (422 kg/mol) of the upper spin-coated layer minimizes free volume contributions from chain ends. Additionally, the vacuum annealing process likely eliminates residual solvent, preventing plasticization effects. Decreasing Factors: The severe nanoconfinement imposed by the 26 nm total film thickness amplifies the influence of the free air interface, where reduced coordination numbers enhance segmental mobility and depress the Tg. The lower molecular weight (15.5 kg/mol) of the grafted layer introduces a higher concentration of chain ends within that specific region, further facilitating local mobility. Furthermore, the characterization performed in ambient air rather than vacuum may introduce minor environmental interactions compared to the annealing conditions. Dominant Factor: While the covalent grafting and high molecular weight of the top layer provide substantial constraints against chain motion, the extreme thinness of the film (26 nm) allows the free surface effect to propagate through a significant portion of the material volume. Consequently, the nanoconfinement-induced mobility enhancement at the air interface is qualitatively the dominant factor, likely driving the overall Tg behavior below that of a bulk, macroscopic polystyrene sample."
    },
    "analysis_without_hierarchical_structure": {
      "descriptive_text": "The sample consists of a polystyrene homopolymer system comprising a grafted layer and a spin-coated film deposited on a silicon substrate modified with a self-assembled monolayer. Specifically, a polystyrene grafted layer with a number-average molecular weight of 15.5 kg/mol and a dry thickness of 7.0 nm was prepared on the substrate, followed by the spin-coating of a higher molecular weight polystyrene film with a number-average molecular weight of 422 kg/mol onto the grafted layer. The bilayer structure was subsequently annealed at 140 °C for 24 hours under vacuum to ensure interfacial stability and solvent removal. The glass transition temperature was characterized using ellipsometry with a heating rate of 3 °C/min from 30 to 150 °C in ambient air.",
      "reasoning_analysis": "Increasing Factors: The inherent chemical composition, specifically the presence of bulky phenyl side groups on the polystyrene backbone, restricts polymer chain mobility through steric hindrance, intrinsically driving the Tg higher. Additionally, the covalent grafting of the polymer layer to the rigid substrate restricts segmental motion at the interface, and the extensive vacuum annealing process removes residual solvent and relieves internal stresses, promoting a denser equilibrium state that supports a higher Tg. Decreasing Factors: The low molecular weight of the grafted layer introduces a higher concentration of chain ends relative to the bulk film, which inherently increases free volume and tends to depress the Tg. Furthermore, nanoconfinement effects inherent to thin film geometries can sometimes enhance surface mobility and lead to a reduction in Tg compared to bulk materials. Dominant Factor: The substantial volume fraction of the high molecular weight bulk film combined with the immobilizing effect of the covalent grafting to the rigid substrate qualitatively dominates the behavior. These constraints counteract the free volume increase from the low molecular weight grafted chains, stabilizing the Tg against significant depression typically associated with low molecular weight oligomers or nanoconfinement."
    }
  },
  {
    "doi": null,
    "title": "Interfacial and dielectric behavior of polymer nano-composites: Effects of chain stiffness and cohesive energy density",
    "year": 2018,
    "chemical_composition": {
      "repeat_unit_psmiles": "[*]CC(C)(C(=O)OC)[*]",
      "monomers": [
        {
