Repository: hhtrick/HHT-code

# HHT training framework

This directory contains model training, embedding precomputation, inference, article-level baselines and the curated datasets. All commands below assume that the working directory is `train_code/`.

## 3. Datasets and fixed partitions

Each main dataset is a JSON array at `dataset/{property}/{property}.json`. Entries contain source metadata, `chemical_composition`, `processing_history`, `hierarchical_structure`, `properties`, and two generated-analysis objects. Targets are stored as `properties[property]["value"]`; source metadata and target values are not predictive input fields.

| Property | Train | Validation | Test | Total |
|---|---:|---:|---:|---:|

File: train_code/dataset/Tg/Tg.json (part 21 of 235)
[
          "name": "Methyl methacrylate",
          "smiles": "CC(=C)C(=O)OC",
          "ratio_value": null,
          "ratio_unit": null
        }
      ],
      "additives": [],
      "is_homopolymer": true
    },
    "processing_history": "Polymer dissolved in toluene, mixed, cast on Teflon at 100°C (12 h), vacuum dried around Tg (5 h). Grinded and hot pressed at 140°C (350 bar). Tg measured by DSC (Netzsch-200 F3Maia, N2, 3rd heating 3°C/min, midpoint).",
    "hierarchical_structure": "Amorphous thermoplastic. Neat polymer.",
    "properties": {
      "Tg": {
        "value": [
          119.9
        ],
        "unit": "°C"
      }
    },
    "analysis_with_hierarchical_structure": {
      "descriptive_text": "The sample is characterized as a neat polymethyl methacrylate (PMMA) homopolymer with an amorphous thermoplastic hierarchical structure. It was processed by dissolving the polymer in toluene, followed by casting on a Teflon substrate at 100°C for 12 hours and vacuum drying near the glass transition temperature for 5 hours. The resulting material was ground and hot pressed at 140°C under 350 bar pressure. Thermal characterization was performed using differential scanning calorimetry under a nitrogen atmosphere, utilizing a heating rate of 3°C/min during the third heating cycle with the midpoint method employed for determination.",
      "reasoning_analysis": "Increasing Factors: The chemical structure of the methyl methacrylate repeat unit includes bulky pendant ester groups and an alpha-methyl substitution on the backbone, which impose significant steric hindrance on segmental rotation and intrinsically elevate the glass transition temperature. Additionally, the hot pressing step conducted at 350 bar likely reduces the fractional free volume within the amorphous matrix, contributing to a potential increase in the transition temperature. Decreasing Factors: The solution casting process involves toluene, and despite vacuum drying, there remains a possibility of residual solvent retention which would act as a plasticizer to increase free volume and facilitate chain mobility, thereby depressing the Tg. Furthermore, the grinding process prior to hot pressing could introduce minor structural defects or increased free volume if not fully relaxed during the subsequent thermal treatment. Dominant Factor: The intrinsic steric rigidity provided by the bulky side groups of the PMMA backbone is the dominant factor governing the thermal transition. While processing conditions such as pressure and potential residual solvent modulate the free volume, the fundamental chain stiffness established by the chemical composition dictates the baseline Tg, with the use of a third heating scan in DSC ensuring that thermal history artifacts are minimized to reflect this intrinsic behavior."
    },
    "analysis_without_hierarchical_structure": {
      "descriptive_text": "The sample comprises a poly(methyl methacrylate) homopolymer prepared via solution casting. The polymer was dissolved in toluene and cast onto a Teflon substrate at 100°C for 12 hours, followed by vacuum drying near the glass transition temperature for 5 hours to eliminate residual solvent. The dried material was ground and hot-pressed at 140°C under 350 bar pressure. Thermal characterization was conducted using differential scanning calorimetry under a nitrogen atmosphere, measuring the glass transition temperature at a heating rate of 3°C/min during the third heating cycle using the midpoint method.",
      "reasoning_analysis": "Increasing Factors: The chemical structure of the methyl methacrylate repeat unit features both a bulky ester side group and an alpha-methyl group attached to the backbone carbon. These structural motifs impose significant steric hindrance on backbone rotation, restricting segmental mobility and intrinsically elevating the glass transition temperature relative to polymers with simpler backbones. Additionally, the hot pressing step at 140°C ensures complete chain interdiffusion and densification, while the DSC protocol utilizing the third heating cycle erases prior thermal history, isolating the inherent structural transitions. Decreasing Factors: The processing history involves dissolution and casting from toluene, which introduces the risk of residual solvent retention. If the vacuum drying process around the glass transition temperature did not fully remove the toluene, the remaining solvent molecules would act as plasticizers by increasing free volume and lubricating chain segments, thereby depressing the glass transition temperature. Dominant Factor: The intrinsic chain stiffness derived from the bulky side groups of the poly(methyl methacrylate) backbone is the dominant factor establishing the baseline glass transition temperature. While residual solvent presents a potential decreasing influence, the rigorous thermal treatment involving hot pressing above the transition temperature and the analytical protocol using the third heating cycle minimize the impact of thermal history and transient plasticization, ensuring the behavior is primarily governed by the steric restrictions of the polymer architecture."
    }
  },
  {
    "doi": "10.3390/molecules26206198",
    "title": "Enhancing the Thermal Stability of Ionogels: Synthesis and Properties of Triple Ionic Liquid/Halloysite/MCC Ionogels",
    "year": 2021,
    "chemical_composition": {
      "repeat_unit_psmiles": "[*]OC1C(O)C(O)C(O)C(O)C1O*",
      "monomers": [
        {
          "name": "Glucose",
          "smiles": "OC[C@H]1O[C@H](O)[C@H](O)[C@@H](O)[C@@H]1O",
          "ratio_value": 1,
          "ratio_unit": "wt.%"
        }
      ],
      "additives": [
        {
          "name": "1-butyl-3-methylimidazolium acetate",
          "type": "ionic liquid",
          "amount_value": 5,
          "amount_unit": "g"
        },
        {
          "name": "Halloysite",
          "type": "filler",
          "amount_value": 2.5,
          "amount_unit": "g"
        }
      ],
      "is_homopolymer": true
    },
    "processing_history": "MCC dried 3 h at 60 °C, dissolved in BMImAc (5 g) at 85 °C for 2 h. Halloysite (2.5 g) dispersed in IL/cellulose solution, sonicated 2 h, dried at 80 °C for 24 h, centrifuged 45 min at 6000 rpm. Tg measured by DSC (NETZSCH DSC 204 F1 Phoenix), 2nd heating cycle, 10 °C/min, -110 to 100 °C, Ar atmosphere.",
    "hierarchical_structure": "IL/Hal/MCC ionogel. Aggregates of cellulose microfibrils and halloysite nanotubes. Slight decrease in halloysite interlayer space.",
    "properties": {
      "Tg": {
        "value": [
          -75.6
        ],
        "unit": "°C"
      }
    },
    "analysis_with_hierarchical_structure": {
      "descriptive_text": "The sample comprises a microcrystalline cellulose (MCC) homopolymer matrix derived from glucose monomers, engineered as an ionic liquid-based ionogel composite containing 1-butyl-3-methylimidazolium acetate and Halloysite nanotubes. The material was prepared by drying MCC at 60 °C, dissolving it in the ionic liquid at 85 °C, and dispersing the Halloysite filler via sonication before drying at 80 °C and centrifugation. The resulting hierarchical structure consists of an IL/Hal/MCC ionogel featuring aggregates of cellulose microfibrils and halloysite nanotubes, with an observed slight decrease in halloysite interlayer space, and was characterized by DSC under argon atmosphere during the second heating cycle.",
      "reasoning_analysis": "Increasing Factors: The incorporation of rigid Halloysite nanotubes restricts polymer segmental motion at the filler-matrix interface, while the inherent stiffness of the cellulose glucopyranose rings provides a rigid backbone. Additionally, the slight decrease in halloysite interlayer space suggests intercalation or strong interfacial interactions that may further constrain chain mobility. Decreasing Factors: The 1-butyl-3-methylimidazolium acetate ionic liquid acts as a potent plasticizer by disrupting the extensive intra- and inter-molecular hydrogen bonding network native to cellulose, significantly increasing free volume and chain mobility. The processing history involving dissolution and drying at moderate temperatures may also retain residual ionic liquid within the matrix, further depressing the transition temperature. Dominant Factor: The plasticizing effect of the ionic liquid is the dominant factor governing the Tg behavior. While the nanotube filler provides reinforcement, the fundamental breakdown of cellulose's hydrogen bonding network by the ionic liquid species drastically reduces the energy barrier for segmental relaxation, defining the thermal transition of this ionogel system relative to pristine microcrystalline cellulose."
    },
    "analysis_without_hierarchical_structure": {
      "descriptive_text": "The sample comprises a cellulose homopolymer matrix derived from glucose monomers, incorporated with 1-butyl-3-methylimidazolium acetate ionic liquid and Halloysite filler. Preparation involved drying microcrystalline cellulose at 60 °C for 3 hours, followed by dissolution in 5 g of the ionic liquid at 85 °C for 2 hours. Halloysite (2.5 g) was dispersed into the solution via sonication for 2 hours, after which the mixture was dried at 80 °C for 24 hours and centrifuged at 6000 rpm for 45 minutes. Thermal characterization was performed using differential scanning calorimetry under an argon atmosphere, utilizing a second heating cycle from -110 to 100 °C at a rate of 10 °C/min.",
      "reasoning_analysis": "Increasing Factors: The rigid pyranose rings of the cellulose backbone inherently restrict segmental mobility, establishing a high baseline for thermal transition. Furthermore, the incorporation of Halloysite nanotubes introduces physical confinement and interfacial hydrogen bonding between the filler surface and polymer hydroxyl groups, which limits chain motion and drives the Tg upward. Decreasing Factors: The presence of 1-butyl-3-methylimidazolium acetate ionic liquid acts as a potent plasticizer by disrupting the extensive inter- and intra-molecular hydrogen bonding network of the cellulose. Even after drying at 80 °C, residual ionic liquid likely remains due to its low volatility, increasing free volume and facilitating chain mobility, which depresses the Tg. Dominant Factor: The plasticizing effect of the ionic liquid qualitatively dominates the final Tg behavior. While the Halloysite filler and rigid backbone contribute to stiffening, the fundamental disruption of the cellulose hydrogen-bonding network by the ionic liquid is the primary mechanism enabling segmental motion in this system, thereby setting the Tg at a lower range than would be observed in a pristine, non-plasticized cellulose matrix."
    }
  },
  {
    "doi": null,
    "title": "Study of the cooperativity at the glass transition temperature in PC/PMMA multilayered films: Influence of thickness reduction from macro- to nanoscale",
    "year": 2012,
    "chemical_composition": {
      "repeat_unit_psmiles": "[*]OC(=O)Oc1ccc(C(C)(C)c2ccc(O*)cc2)cc1",
      "monomers": [
        {
          "name": "Bisphenol A",
          "smiles": "CC(C)(c1ccc(O)cc1)c2ccc(O)cc2",
          "ratio_value": null,
          "ratio_unit": null
        },
        {
          "name": "Phosgene",
          "smiles": "C(=O)(Cl)Cl",
          "ratio_value": null,
          "ratio_unit": null
        }
      ],
      "additives": [],
      "is_homopolymer": false
    },
    "processing_history": "Multilayer co-extrusion technique. PC/PMMA-4096 sample with 4096 layers, average layer thickness 12 nm, composition ratio 50:50 by volume. Tg of PC component measured by TMDSC (TA Instrument Q100) at 2 °C/min heating rate, 1.272 °C oscillation amplitude, 60 s period. Sample mass 5-7 mg.",
    "hierarchical_structure": "Continuous alternating layers of PC and PMMA. Layer thickness 12 nm. Amorphous polymers. Greater size distribution observed.",
    "properties": {
      "Tg": {
        "value": [
          141.7
        ],
        "unit": "°C"
      }
    },
    "analysis_with_hierarchical_structure": {
      "descriptive_text": "The sample comprises a multilayered film consisting of continuous alternating amorphous layers of polycarbonate and polymethyl methacrylate, fabricated via a multilayer co-extrusion technique. The polycarbonate phase is chemically derived from Bisphenol A and Phosgene monomers. The architecture features 4096 layers with a 50:50 volume composition ratio and an average individual layer thickness of 12 nm, although a greater size distribution was noted within the hierarchical structure. The glass transition temperature of the polycarbonate component was characterized using Temperature Modulated Differential Scanning Calorimetry on a TA Instrument Q100, utilizing a heating rate of 2 °C/min with an oscillation amplitude of 1.272 °C and a period of 60 s on sample masses ranging from 5 to 7 mg.",
      "reasoning_analysis": "Increasing Factors: The polycarbonate backbone contains bulky Bisphenol A groups that impose steric hindrance, intrinsically restricting chain mobility and establishing a high baseline rigidity. Furthermore, the multilayer processing creates an extremely high density of interfaces across 4096 layers, where interfacial interactions between the polycarbonate carbonate groups and polymethyl methacrylate ester groups may restrict segmental motion at the boundaries, potentially driving the Tg upward. Decreasing Factors: The nanoconfinement effect resulting from the 12 nm average layer thickness can enhance free volume or alter cooperative rearrangement regions, potentially facilitating chain mobility compared to the bulk state. Additionally, potential interdiffusion of the lower Tg polymethyl methacrylate segments into the polycarbonate layers during co-extrusion could act as a plasticizing effect, while the observed greater size distribution suggests structural heterogeneity that may introduce regions of reduced thermal stability. Dominant Factor: The extreme nanoconfinement and high interfacial area density inherent to the 4096-layer architecture qualitatively dominate the final Tg behavior. These structural features fundamentally alter the cooperative segmental dynamics of the polycarbonate phase compared to its bulk counterpart, making the interfacial constraints and potential intermixing the primary determinants of the glass transition rather than the intrinsic chemical rigidity alone."
    },
    "analysis_without_hierarchical_structure": {
      "descriptive_text": "The sample comprises a polycarbonate synthesized from Bisphenol A and Phosgene monomers, engineered into a multilayered film through a co-extrusion technique. This architecture consists of 4096 alternating layers of polycarbonate and PMMA-4096 with an average layer thickness of 12 nm and a 50:50 volumetric composition ratio. The glass transition temperature of the polycarbonate component within this nanolayered system was characterized using Temperature Modulated Differential Scanning Calorimetry at a heating rate of 2 °C/min with a 1.272 °C oscillation amplitude and 60 s period on samples weighing 5 to 7 mg.",
      "reasoning_analysis": "Increasing Factors: The chemical structure of the polycarbonate backbone, featuring rigid aromatic rings derived from Bisphenol A and polar carbonate linkages, intrinsically restricts segmental mobility and drives the Tg upward. Furthermore, the multilayer processing history creates a vast interfacial area between the PC and PMMA layers; favorable intermolecular interactions at these interfaces can impose additional constraints on chain motion, potentially elevating the Tg relative to the bulk polymer. Decreasing Factors: The extreme nanoconfinement imposed by the 12 nm average layer thickness may enhance segmental mobility near the interfaces or free surfaces, typically leading to a depression in Tg compared to bulk materials. Additionally, any interdiffusion between the PC and the lower-Tg PMMA phases during co-extrusion could introduce a plasticization effect, facilitating chain movement and lowering the transition temperature. Dominant Factor: While the rigid backbone establishes a high baseline Tg, the dominant factor influencing the final thermal behavior is the nanoconfinement effect resulting from the 4096-layer co-extrusion process; this geometric constraint fundamentally alters the cooperativity length scale of segmental relaxation, qualitatively shifting the Tg away from the bulk polycarbonate value depending on the balance between interfacial restriction and enhanced surface mobility."
    }
  },
  {
    "doi": "10.3390/molecules26206198",
    "title": "Enhancing the Thermal Stability of Ionogels: Synthesis and Properties of Triple Ionic Liquid/Halloysite/MCC Ionogels",
    "year": 2021,
    "chemical_composition": {
      "repeat_unit_psmiles": "[*]OC1C(O)C(O)C(O)C(O)C1O*",
      "monomers": [
        {
          "name": "Glucose",
          "smiles": "OC[C@H]1O[C@H](O)[C@H](O)[C@@H](O)[C@@H]1O",
          "ratio_value": 0,
          "ratio_unit": "wt.%"
        }
      ],
      "additives": [
        {
          "name": "1-butyl-3-methylimidazolium acetate",
          "type": "ionic liquid",
          "amount_value": 5,
          "amount_unit": "g"
        },
        {
          "name": "Halloysite",
          "type": "filler",
          "amount_value": 2.5,
          "amount_unit": "g"
        }
      ],
      "is_homopolymer": false
    },
    "processing_history": "Halloysite (2.5 g) dispersed in BMImAc (5 g), sonicated 2 h, dried at 80 °C for 24 h, centrifuged 45 min at 6000 rpm. Tg measured by DSC (NETZSCH DSC 204 F1 Phoenix), 2nd heating cycle, 10 °C/min, -110 to 100 °C, Ar atmosphere.",
    "hierarchical_structure": "IL/Hal ionogel. Halloysite nanotubes aggregated in ionic liquid. Confinement effect observed.",
    "properties": {
      "Tg": {
        "value": [
          -60.0
        ],
        "unit": "°C"
      }
    },
    "analysis_with_hierarchical_structure": {
      "descriptive_text": "The sample is an IL/Hal ionogel featuring a carbohydrate-based backbone with a polyglucose repeat unit structure, compounded with 1-butyl-3-methylimidazolium acetate ionic liquid and Halloysite nanotube fillers. Preparation involved dispersing the Halloysite in the ionic liquid, followed by sonication for 2 hours, drying at 80 °C for 24 hours, and centrifugation at 6000 rpm for 45 minutes. The resulting hierarchical structure consists of Halloysite nanotubes aggregated within the ionic liquid matrix, where a confinement effect is observed. Thermal characterization was conducted via DSC during the second heating cycle at a rate of 10 °C/min under an Argon atmosphere across a range of -110 to 100 °C.",
      "reasoning_analysis": "Increasing Factors: The rigid inorganic structure of the Halloysite nanotubes restricts polymer segmental mobility, while the observed confinement effect within the ionogel architecture further limits chain dynamics, both driving the Tg higher. Additionally, the hydroxyl functionalities in the carbohydrate repeat unit facilitate inter-chain hydrogen bonding, increasing backbone stiffness. Decreasing Factors: The 1-butyl-3-methylimidazolium acetate ionic liquid acts as a molecular plasticizer, disrupting the hydrogen bonding network of the carbohydrate matrix and increasing free volume, which enhances chain mobility and depresses the Tg. Furthermore, the aggregation of nanotubes noted in the hierarchical structure may reduce the effective filler-matrix interfacial area compared to a fully exfoliated dispersion, potentially limiting the reinforcement efficiency. Dominant Factor: Although the rigid filler and confinement effects impose restrictions on chain motion, the plasticizing effect of the ionic liquid is the dominant factor qualitatively governing the Tg, likely establishing a transition temperature significantly lower than that of the non-plasticized carbohydrate backbone, with the filler content serving to modulate this baseline upwards."
    },
    "analysis_without_hierarchical_structure": {
      "descriptive_text": "The sample comprises a glucose-based polymer matrix integrated with Halloysite nanotubular fillers and 1-butyl-3-methylimidazolium acetate ionic liquid. The preparation involved dispersing 2.5 g of Halloysite in 5 g of the ionic liquid followed by sonication for 2 hours to achieve homogeneity. The mixture was subsequently dried at 80 °C for 24 hours and centrifuged at 6000 rpm for 45 minutes. Thermal characterization was performed via differential scanning calorimetry under argon atmosphere, utilizing a second heating cycle from -110 to 100 °C at a ramp rate of 10 °C/min.",
      "reasoning_analysis": "Increasing Factors: The incorporation of rigid Halloysite nanotubes imposes geometric constraints on the polymer chains, restricting segmental mobility near the filler-matrix interface which tends to elevate the Tg. Additionally, the thermal drying history at 80 °C facilitates the removal of volatile species that could otherwise act as plasticizers. Decreasing Factors: The presence of 1-butyl-3-methylimidazolium acetate ionic liquid serves as a potent plasticizer by disrupting the extensive intermolecular hydrogen bonding network inherent to the hydroxyl-rich glucose-based polymer backbone. This disruption significantly increases free volume and chain mobility, driving the Tg downward. Dominant Factor: The plasticizing effect of the ionic liquid disrupting the hydrogen bond network is the dominant factor governing the thermal behavior. While the rigid filler contributes to chain confinement, the fundamental alteration of intermolecular forces by the ionic liquid qualitatively overshadows the filler reinforcement, establishing the final Tg behavior primarily through enhanced chain mobility rather than restriction."
    }
  },
  {
    "doi": "10.3390/molecules26206198",
    "title": "Enhancing the Thermal Stability of Ionogels: Synthesis and Properties of Triple Ionic Liquid/Halloysite/MCC Ionogels",
    "year": 2021,
    "chemical_composition": {
      "repeat_unit_psmiles": "[*]OC1C(O)C(O)C(O)C(O)C1O*",
      "monomers": [
        {
          "name": "Glucose",
          "smiles": "OC[C@H]1O[C@H](O)[C@H](O)[C@@H](O)[C@@H]1O",
          "ratio_value": 2,
          "ratio_unit": "wt.%"
        }
      ],
      "additives": [
        {
          "name": "1-butyl-3-methylimidazolium acetate",
          "type": "ionic liquid",
          "amount_value": 5,
          "amount_unit": "g"
        },
        {
          "name": "Halloysite",
          "type": "filler",
          "amount_value": 2.5,
          "amount_unit": "g"
        }
      ],
      "is_homopolymer": true
    },
    "processing_history": "MCC dried 3 h at 60 °C, dissolved in BMImAc (5 g) at 85 °C for 2 h. Halloysite (2.5 g) dispersed in IL/cellulose solution, sonicated 2 h, dried at 80 °C for 24 h, centrifuged 45 min at 6000 rpm. Tg measured by DSC (NETZSCH DSC 204 F1 Phoenix), 2nd heating cycle, 10 °C/min, -110 to 100 °C, Ar atmosphere.",
    "hierarchical_structure": "IL/Hal/MCC ionogel. Aggregates of cellulose microfibrils and halloysite nanotubes. Slight decrease in halloysite interlayer space.",
    "properties": {
      "Tg": {
        "value": [
          -76.8
        ],
        "unit": "°C"
      }
    },
    "analysis_with_hierarchical_structure": {
      "descriptive_text": "The sample comprises a microcrystalline cellulose (MCC) based ionogel composite incorporating 1-butyl-3-methylimidazolium acetate as an ionic liquid medium and Halloysite nanotubes as a reinforcing filler. The material was prepared by drying MCC at 60 °C for 3 hours, followed by dissolution in 5 g of the ionic liquid at 85 °C for 2 hours. Halloysite (2.5 g) was subsequently dispersed into the cellulose/ionic liquid solution via sonication for 2 hours, after which the mixture was dried at 80 °C for 24 hours and centrifuged at 6000 rpm for 45 minutes. The resulting hierarchical structure is characterized as an IL/Hal/MCC ionogel featuring aggregates of cellulose microfibrils and halloysite nanotubes, with observed slight decreases in the halloysite interlayer space. Thermal characterization was performed using DSC during the second heating cycle from -110 to 100 °C at a rate of 10 °C/min under an Argon atmosphere.",
      "reasoning_analysis": "Increasing Factors: The inclusion of Halloysite nanotubes introduces rigid inorganic surfaces that restrict polymer segmental mobility through interfacial interactions and confinement effects within the ionogel matrix. Additionally, the formation of cellulose microfibril aggregates acts as physical crosslinks, further hindering chain motion and contributing to a higher Tg. Decreasing Factors: The 1-butyl-3-methylimidazolium acetate ionic liquid acts as a potent plasticizer by disrupting the extensive intra- and inter-molecular hydrogen bonding network inherent to the cellulose backbone, significantly increasing free volume and chain mobility. The processing history involving drying at 80 °C may not fully remove the low-volatility ionic liquid, ensuring residual plasticizer remains within the matrix to depress the Tg. Dominant Factor: While the rigid fillers and aggregates provide reinforcing effects that oppose chain motion, the disruption of the hydrogen bonding network by the ionic liquid is the dominant factor. This plasticization effect is essential for enabling the observation of a glass transition within the measured temperature range, qualitatively lowering the Tg significantly compared to native, unprocessed microcrystalline cellulose which typically degrades before exhibiting a Tg."
    },
    "analysis_without_hierarchical_structure": {
      "descriptive_text": "The sample consists of a microcrystalline cellulose homopolymer matrix reinforced with Halloysite nanotube fillers and processed with 1-butyl-3-methylimidazolium acetate ionic liquid. The preparation began with drying the cellulose at 60 °C for 3 hours, followed by dissolution in 5 g of the ionic liquid at 85 °C for 2 hours. Halloysite filler (2.5 g) was dispersed into the solution via sonication for 2 hours, after which the composite was dried at 80 °C for 24 hours and subjected to centrifugation at 6000 rpm for 45 minutes. The glass transition temperature was evaluated using differential scanning calorimetry during the second heating cycle at a rate of 10 °C/min under an argon atmosphere.",
      "reasoning_analysis": "Increasing Factors: The rigid glucopyranose backbone of the cellulose homopolymer intrinsically restricts segmental mobility due to steric constraints and the potential for extensive inter- and intra-molecular hydrogen bonding. Additionally, the incorporation of Halloysite nanotube fillers introduces rigid interfaces that can confine polymer chains and restrict local segmental motion, theoretically driving the Tg upward. The drying process at 80 °C also aims to remove volatile plasticizers like water, which would otherwise lower the transition temperature. Decreasing Factors: The presence of 1-butyl-3-methylimidazolium acetate ionic liquid acts as a potent plasticizer by disrupting the native hydrogen bonding network of the cellulose chains, significantly increasing free volume and chain mobility. Even after drying, residual ionic liquid molecules trapped within the matrix continue to facilitate segmental relaxation at lower energies. Dominant Factor: While the Halloysite filler and rigid backbone provide structural resistance to motion, the molecular-level disruption of the hydrogen bonding network by the ionic liquid is the dominant factor. This plasticization effect fundamentally alters the thermodynamic state of the polymer matrix, enabling the observation of a glass transition that is typically obscured by degradation in native cellulose, thereby qualitatively lowering the Tg relative to the unfilled, unplasticized polymer backbone."
    }
  },
  {
    "doi": null,
    "title": "Study of the cooperativity at the glass transition temperature in PC/PMMA multilayered films: Influence of thickness reduction from macro- to nanoscale",
    "year": 2012,
    "chemical_composition": {
      "repeat_unit_psmiles": "[*]CC(C)(C(=O)OC)[*]",
      "monomers": [
        {
          "name": "Methyl Methacrylate",
          "smiles": "C=C(C)C(=O)OC",
          "ratio_value": null,
          "ratio_unit": null
        }
      ],
      "additives": [],
      "is_homopolymer": true
    },
    "processing_history": "Multilayer co-extrusion technique. PC/PMMA-1024 sample with 1024 layers, average layer thickness 125 nm, composition ratio 50:50 by volume. Tg of PMMA component measured by TMDSC (TA Instrument Q100) at 2 °C/min heating rate, 1.272 °C oscillation amplitude, 60 s period. Sample mass 5-7 mg.",
    "hierarchical_structure": "Continuous alternating layers of PC and PMMA with almost uniform thicknesses. Layer thickness 125 nm. Amorphous polymers.",
    "properties": {
      "Tg": {
        "value": [
          118.2
        ],
        "unit": "°C"
      }
    },
    "analysis_with_hierarchical_structure": {
      "descriptive_text": "The sample comprises a poly(methyl methacrylate) (PMMA) homopolymer integrated into a multilayered architecture via multilayer co-extrusion techniques. This PC/PMMA-1024 composite consists of 1024 continuous alternating layers of polycarbonate and PMMA with a 50:50 volume ratio and an average layer thickness of 125 nm, where both polymer components exhibit amorphous hierarchical structures. The glass transition temperature of the PMMA component was characterized using Temperature-Modulated Differential Scanning Calorimetry (TMDSC) on a TA Instrument Q100, utilizing a heating rate of 2 °C/min with an oscillation amplitude of 1.272 °C and a period of 60 s for sample masses between 5 and 7 mg.",
      "reasoning_analysis": "Increasing Factors: The chemical structure of poly(methyl methacrylate) features bulky alpha-methyl and ester side groups that impose significant steric hindrance on backbone rotation, intrinsically driving the Tg higher compared to polymers with simpler repeat units. Additionally, the multilayer co-extrusion processing creates a high density of interfaces with polycarbonate; since polycarbonate has a higher inherent Tg, the interfacial interactions may restrict segmental mobility of the PMMA chains near the boundary, further contributing to an increase or stabilization of the Tg. Processing-induced shear orientation during extrusion may also reduce conformational entropy, resisting segmental motion. Decreasing Factors: Despite the layer thickness being relatively large at 125 nm, the high number of layers creates a substantial interfacial volume where free volume accumulation could occur if interfacial adhesion is imperfect, potentially enhancing local chain mobility and lowering the Tg. Furthermore, the use of a slow heating rate (2 °C/min) during TMDSC characterization allows for greater structural relaxation during the measurement compared to standard DSC protocols, which can result in the detection of a lower onset temperature for the glass transition. Dominant Factor: The intrinsic steric hindrance provided by the PMMA chemical structure establishes the fundamental baseline for the glass transition temperature. However, for this specific multilayer sample, the interfacial constraints imposed by the adjacent polycarbonate layers qualitatively dominate the structural influence, likely preventing the Tg depression often associated with reduced dimensions and maintaining the Tg close to or slightly above the bulk value due to restricted interfacial segmental mobility."
    },
    "analysis_without_hierarchical_structure": {
      "descriptive_text": "The sample consists of a poly(methyl methacrylate) homopolymer fabricated into a multilayer film via co-extrusion techniques. Specifically, the material is part of a PC/PMMA-1024 system comprising 1024 alternating layers with an average layer thickness of 125 nm and a 50:50 volume composition ratio. The glass transition temperature of the PMMA component was characterized using temperature-modulated differential scanning calorimetry (TMDSC) on a TA Instrument Q100, utilizing a heating rate of 2 °C/min with an oscillation amplitude of 1.272 °C and a period of 60 s on sample masses ranging from 5 to 7 mg.",
      "reasoning_analysis": "Increasing Factors: The poly(methyl methacrylate) backbone possesses significant steric hindrance due to the alpha-methyl group and bulky ester side chains, which inherently restricts segmental rotation and drives the Tg higher. Furthermore, the multilayer co-extrusion process creates interfaces with polycarbonate layers; since polycarbonate typically exhibits higher rigidity and Tg than poly(methyl methacrylate), the interfacial interactions likely restrict the mobility of poly(methyl methacrylate) chain segments near the boundary, contributing to an elevated Tg relative to a free surface. Decreasing Factors: The high-shear environment inherent to the co-extrusion technique may induce chain scission or trap excess free volume within the polymer matrix, both of which facilitate chain mobility and act to depress the Tg. Additionally, if the 125 nm layer thickness approaches the scale of cooperative rearranging regions, nanoconfinement effects could theoretically enhance surface mobility, though this is less pronounced than in free-standing films. Dominant Factor: The interfacial confinement effect imposed by the adjacent polycarbonate layers qualitatively dominates the processing influence. While shear history introduces free volume, the physical constraint exerted by the rigid polycarbonate layers on the poly(methyl methacrylate) segments at the extensive interfacial area provides a more significant restriction on segmental motion, likely resulting in a Tg that is maintained or slightly elevated compared to bulk poly(methyl methacrylate) processed under quiescent conditions."
    }
  },
  {
    "doi": "10.3390/molecules26206198",
    "title": "Enhancing the Thermal Stability of Ionogels: Synthesis and Properties of Triple Ionic Liquid/Halloysite/MCC Ionogels",
    "year": 2021,
    "chemical_composition": {
      "repeat_unit_psmiles": "[*]OC1C(O)C(O)C(O)C(O)C1O*",
      "monomers": [
        {
          "name": "Glucose",
          "smiles": "OC[C@H]1O[C@H](O)[C@H](O)[C@@H](O)[C@@H]1O",
          "ratio_value": 3,
          "ratio_unit": "wt.%"
        }
      ],
      "additives": [
        {
          "name": "1-butyl-3-methylimidazolium acetate",
          "type": "ionic liquid",
          "amount_value": 5,
          "amount_unit": "g"
        },
        {
          "name": "Halloysite",
          "type": "filler",
          "amount_value": 2.5,
          "amount_unit": "g"
        }
      ],
      "is_homopolymer": true
    },
    "processing_history": "MCC dried 3 h at 60 °C, dissolved in BMImAc (5 g) at 85 °C for 2 h. Halloysite (2.5 g) dispersed in IL/cellulose solution, sonicated 2 h, dried at 80 °C for 24 h, centrifuged 45 min at 6000 rpm. Tg measured by DSC (NETZSCH DSC 204 F1 Phoenix), 2nd heating cycle, 10 °C/min, -110 to 100 °C, Ar atmosphere.",
    "hierarchical_structure": "IL/Hal/MCC ionogel. Aggregates of cellulose microfibrils and halloysite nanotubes. Slight decrease in halloysite interlayer space.",
    "properties": {
      "Tg": {
        "value": [
          -70.8
        ],
        "unit": "°C"
      }
    },
    "analysis_with_hierarchical_structure": {
      "descriptive_text": "The sample is an IL/Hal/MCC ionogel based on a microcrystalline cellulose (MCC) homopolymer composed of glucose repeat units. It incorporates 5 g of 1-butyl-3-methylimidazolium acetate ionic liquid and 2.5 g of Halloysite nanotube fillers, prepared by drying MCC at 60 °C, dissolving it in the ionic liquid at 85 °C, and dispersing the Halloysite via sonication. Following drying at 80 °C for 24 hours and centrifugation at 6000 rpm, the resulting hierarchical structure consists of aggregates of cellulose microfibrils and halloysite nanotubes with a slight decrease in halloysite interlayer space. The glass transition temperature was characterized by DSC under an Argon atmosphere during the second heating cycle at a rate of 10 °C/min.",
      "reasoning_analysis": "Increasing Factors: The rigid cellulose backbone possesses a dense network of intra- and inter-molecular hydrogen bonds that inherently restrict segmental mobility, driving the Tg higher. Additionally, the incorporation of rigid Halloysite nanotubes creates a physical confinement effect and polymer-filler interfaces that further restrict chain motion, while the centrifugation processing step may reduce free volume by packing the aggregates more densely. Decreasing Factors: The 1-butyl-3-methylimidazolium acetate ionic liquid acts as a potent plasticizer by disrupting the extensive hydrogen bonding network of the cellulose matrix, significantly increasing free volume and chain mobility. Furthermore, the processing history involves dissolution and drying at moderate temperatures (80 °C) which may retain residual ionic liquid within the ionogel structure, continuing to facilitate segmental motion. Dominant Factor: While the rigid backbone and filler content provide structural restriction, the disruption of the hydrogen bonding network by the ionic liquid is the dominant factor, as it fundamentally enables the observation of a glass transition in cellulose which otherwise degrades before transitioning, thereby qualitatively defining the Tg behavior through plasticization despite the reinforcing effects of the nanotubes."
    },
    "analysis_without_hierarchical_structure": {
      "descriptive_text": "The sample comprises a cellulose homopolymer matrix derived from microcrystalline cellulose (MCC) featuring glucose repeat units. Preparation involved drying MCC at 60 °C for 3 hours, followed by dissolution in 5 g of the ionic liquid 1-butyl-3-methylimidazolium acetate (BMImAc) at 85 °C for 2 hours. Subsequently, 2.5 g of Halloysite filler was dispersed into the ionic liquid/cellulose solution via sonication for 2 hours. The composite mixture was dried at 80 °C for 24 hours and subjected to centrifugation at 6000 rpm for 45 minutes. Thermal characterization was performed using differential scanning calorimetry (DSC) under an argon atmosphere, utilizing a second heating cycle from -110 to 100 °C at a rate of 10 °C/min.",
