Repository: hhtrick/HHT-code

# HHT training framework

This directory contains model training, embedding precomputation, inference, article-level baselines and the curated datasets. All commands below assume that the working directory is `train_code/`.

## 3. Datasets and fixed partitions

Each main dataset is a JSON array at `dataset/{property}/{property}.json`. Entries contain source metadata, `chemical_composition`, `processing_history`, `hierarchical_structure`, `properties`, and two generated-analysis objects. Targets are stored as `properties[property]["value"]`; source metadata and target values are not predictive input fields.

| Property | Train | Validation | Test | Total |
|---|---:|---:|---:|---:|

File: train_code/dataset/Tg/Tg.json (part 22 of 235)
[
      "reasoning_analysis": "Increasing Factors: The incorporation of Halloysite nanotubes introduces rigid inorganic interfaces that constrain polymer segmental mobility through physical confinement and interfacial interactions. Additionally, the inherent rigidity of the glucopyranose rings in the cellulose backbone contributes to a higher baseline stiffness compared to flexible aliphatic chains. Decreasing Factors: The use of 1-butyl-3-methylimidazolium acetate (BMImAc) acts as a powerful plasticizer by disrupting the extensive inter- and intra-molecular hydrogen bonding network intrinsic to cellulose. The processing history involves dissolution in this ionic liquid followed by drying at 80 °C, which is likely insufficient to completely remove the non-volatile ionic liquid, leaving residual species that increase free volume and chain mobility. Furthermore, the dissolution process reduces the crystallinity of the MCC, increasing the amorphous fraction where the glass transition occurs. Dominant Factor: The plasticization effect induced by the ionic liquid is the dominant factor. While the Halloysite filler provides reinforcement, the chemical disruption of hydrogen bonds by the acetate anion and the presence of residual ionic liquid molecules fundamentally lower the energy barrier for chain segment rotation, qualitatively driving the Tg significantly lower than that of native, unprocessed cellulose."
    }
  },
  {
    "doi": null,
    "title": "Interfacial and dielectric behavior of polymer nano-composites: Effects of chain stiffness and cohesive energy density",
    "year": 2018,
    "chemical_composition": {
      "repeat_unit_psmiles": "[*]CC(C)(C(=O)OC)[*]",
      "monomers": [
        {
          "name": "Methyl methacrylate",
          "smiles": "CC(=C)C(=O)OC",
          "ratio_value": null,
          "ratio_unit": null
        }
      ],
      "additives": [
        {
          "name": "Rutile nano-titanium dioxide",
          "type": "filler",
          "amount_value": 2,
          "amount_unit": "vol.%"
        }
      ],
      "is_homopolymer": true
    },
    "processing_history": "Polymer dissolved in toluene. Titania sonicated in toluene (15 min, 400 W), mixed under magnetic stirring (1 h), mechanical shear (1600 rpm, 4 h). Cast on Teflon at 100°C (12 h), vacuum dried around Tg (5 h). Grinded and hot pressed at 140°C (350 bar). Tg measured by DMTA (Triton Technology TRITEC 2000, single cantilever bending, 0.2% strain, 1 Hz, 5°C/min).",
    "hierarchical_structure": "Amorphous thermoplastic. Nano-composite with titania filler (avg size < 100 nm).",
    "properties": {
      "Tg": {
        "value": [
          121.1
        ],
        "unit": "°C"
      }
    },
    "analysis_with_hierarchical_structure": {
      "descriptive_text": "The sample comprises an amorphous poly(methyl methacrylate) homopolymer matrix incorporated with 2 vol.% rutile nano-titanium dioxide filler, resulting in a nano-composite structure with an average filler size below 100 nm. Material preparation involved dissolving the polymer in toluene, followed by ultrasonic dispersion of the titania and mixing via magnetic stirring and high-shear mechanical agitation. The mixture was cast on Teflon at 100°C, vacuum dried near the glass transition temperature, ground, and consolidated through hot pressing at 140°C under 350 bar pressure. Thermomechanical characterization was conducted using dynamic mechanical thermal analysis (DMTA) in single cantilever bending mode at 1 Hz.",
      "reasoning_analysis": "Increasing Factors: The poly(methyl methacrylate) backbone possesses bulky alpha-methyl and ester side groups that impose significant steric hindrance, restricting segmental rotation and establishing an inherently high baseline glass transition temperature. The incorporation of rigid rutile nano-titanium dioxide creates a large interfacial area where polymer chains are adsorbed and confined, reducing chain mobility near the filler surface. Furthermore, the hot pressing step at 140°C allows for stress relaxation and densification, minimizing excess free volume, while the use of DMTA at 1 Hz typically yields a higher observed transition temperature compared to static methods due to frequency-dependent viscoelastic relaxation. Decreasing Factors: The solution processing route involves toluene, and despite vacuum drying, any residual solvent trapped within the matrix would act as a plasticizer, increasing free volume and lowering the Tg. Additionally, if the nanoparticle dispersion was imperfect despite sonication, interfacial voids could form, potentially enhancing local mobility. Dominant Factor: The intrinsic steric rigidity of the PMMA chains combined with the confinement effects induced by the well-dispersed nano-titania filler qualitatively dominates the thermal behavior, likely resulting in a Tg that is elevated relative to the neat polymer, reinforced by the densification from hot pressing and the frequency shift inherent to the DMTA measurement technique."
    },
    "analysis_without_hierarchical_structure": {
      "descriptive_text": "The sample consists of a poly(methyl methacrylate) homopolymer matrix reinforced with 2 vol.% rutile nano-titanium dioxide filler. Preparation involved dissolving the polymer in toluene, followed by sonication of the titania particles in the same solvent for 15 minutes at 400 W. The mixture was subjected to magnetic stirring for 1 hour and mechanical shear mixing at 1600 rpm for 4 hours to ensure dispersion. The composite was cast onto a Teflon substrate at 100°C for 12 hours and subsequently vacuum dried near the glass transition temperature for 5 hours. Finally, the material was ground and hot pressed at 140°C under 350 bar pressure, with the glass transition temperature characterized using dynamic mechanical thermal analysis in single cantilever bending mode at 1 Hz and 5°C/min.",
      "reasoning_analysis": "Increasing Factors: The poly(methyl methacrylate) backbone features bulky alpha-methyl and ester side groups that impose significant steric hindrance, restricting backbone rotation and intrinsically establishing a rigid chain structure that drives the Tg upward. Additionally, the incorporation of 2 vol.% rutile nano-titanium dioxide, subjected to high-energy sonication and mechanical shear mixing, likely promotes uniform dispersion, creating extensive polymer-filler interfacial areas where segmental chain mobility is constrained due to adsorption effects, further contributing to an increase in Tg. Decreasing Factors: The solution casting process using toluene introduces the potential for residual solvent entrapment within the matrix, which would act as a plasticizer by increasing free volume and lowering the Tg. However, the vacuum drying step conducted around the Tg and the subsequent hot pressing above the Tg are designed to mitigate this effect. Dominant Factor: The intrinsic steric rigidity of the PMMA repeat unit combined with the confinement effects induced by the well-dispersed nano-fillers qualitatively dominates the thermal behavior. The rigorous thermal processing history, specifically vacuum drying near Tg and hot pressing at 140°C, likely ensures sufficient solvent removal, meaning the restrictive interfacial interactions from the titania filler reinforce the inherently high Tg of the homopolymer matrix."
    }
  },
  {
    "doi": null,
    "title": "Interfacial and dielectric behavior of polymer nano-composites: Effects of chain stiffness and cohesive energy density",
    "year": 2018,
    "chemical_composition": {
      "repeat_unit_psmiles": "[*]CC(C)(C(=O)OC)[*]",
      "monomers": [
        {
          "name": "Methyl methacrylate",
          "smiles": "CC(=C)C(=O)OC",
          "ratio_value": null,
          "ratio_unit": null
        }
      ],
      "additives": [
        {
          "name": "Rutile nano-titanium dioxide",
          "type": "filler",
          "amount_value": 2,
          "amount_unit": "vol.%"
        }
      ],
      "is_homopolymer": true
    },
    "processing_history": "Polymer dissolved in toluene. Titania sonicated in toluene (15 min, 400 W), mixed under magnetic stirring (1 h), mechanical shear (1600 rpm, 4 h). Cast on Teflon at 100°C (12 h), vacuum dried around Tg (5 h). Grinded and hot pressed at 140°C (350 bar). Tg measured by DSC (Netzsch-200 F3Maia, N2, 3rd heating 3°C/min, midpoint).",
    "hierarchical_structure": "Amorphous thermoplastic. Nano-composite with titania filler (avg size < 100 nm). Interfacial layer thickness 6.23 nm.",
    "properties": {
      "Tg": {
        "value": [
          118.3
        ],
        "unit": "°C"
      }
    },
    "analysis_with_hierarchical_structure": {
      "descriptive_text": "The sample consists of an amorphous poly(methyl methacrylate) homopolymer matrix reinforced with 2 vol.% rutile nano-titanium dioxide filler, forming a nanocomposite thermoplastic. The material was prepared by dissolving the polymer in toluene, followed by sonication of the titania particles and mixing under magnetic stirring and mechanical shear to ensure dispersion. The mixture was cast on Teflon at 100°C for 12 hours, vacuum dried near the glass transition temperature for 5 hours, and subsequently ground and hot pressed at 140°C under 350 bar pressure. Structural characterization reveals an average filler size below 100 nm with a defined interfacial layer thickness of 6.23 nm, and the glass transition temperature was determined via DSC during the third heating cycle at 3°C/min under nitrogen atmosphere.",
      "reasoning_analysis": "Increasing Factors: The poly(methyl methacrylate) backbone possesses bulky alpha-methyl and ester side groups that impose significant steric hindrance, restricting segmental rotation and intrinsically driving the Tg higher. Additionally, the incorporation of rutile nano-titanium dioxide introduces a nano-confinement effect where the rigid filler particles restrict polymer chain mobility at the interface, evidenced by the specific interfacial layer thickness of 6.23 nm, which further contributes to an increase in Tg. Decreasing Factors: The use of toluene as a processing solvent presents a risk of residual solvent entrapment, which would act as a plasticizer to increase free volume and depress the Tg. Furthermore, the intense mechanical shear during mixing and the high-pressure hot pressing process could potentially induce mechanochemical chain scission, reducing molecular weight and consequently lowering the Tg according to the Fox-Flory relationship. Dominant Factor: While potential residual solvent and chain degradation act to lower the Tg, the rigorous thermal processing including vacuum drying near Tg and hot pressing well above Tg, combined with the third heating cycle during measurement, likely minimizes these effects. Therefore, the intrinsic backbone rigidity of PMMA coupled with the restricted segmental motion imposed by the well-dispersed nanofiller interfacial layer qualitatively dominates the final Tg behavior, driving it toward higher values relative to the unconstrained polymer matrix."
    },
    "analysis_without_hierarchical_structure": {
      "descriptive_text": "The sample comprises a poly(methyl methacrylate) homopolymer matrix reinforced with 2 vol.% Rutile nano-titanium dioxide filler. Preparation commenced by dissolving the polymer in toluene, followed by sonication of the titania in toluene for 15 minutes at 400 W. The mixture underwent magnetic stirring for 1 hour and mechanical shear at 1600 rpm for 4 hours to facilitate dispersion. Subsequently, the composite was cast on Teflon at 100°C for 12 hours, vacuum dried around the glass transition temperature for 5 hours, then ground and hot pressed at 140°C under 350 bar pressure. Characterization was performed via DSC under nitrogen atmosphere during the third heating cycle at a rate of 3°C/min, utilizing the midpoint method.",
      "reasoning_analysis": "Increasing Factors: The poly(methyl methacrylate) backbone possesses inherent rigidity due to the bulky ester side groups and alpha-methyl substituents, which sterically hinder chain rotation and elevate the baseline Tg. Furthermore, the incorporation of Rutile nano-titanium dioxide, facilitated by the intense sonication and mechanical shear processing, likely creates a large interfacial area where polymer segmental mobility is restricted, contributing to a higher Tg. The hot pressing at 350 bar also reduces free volume through compression, qualitatively supporting an increase in Tg. Decreasing Factors: The solvent casting method using toluene introduces the risk of residual solvent entrapment, which would act as a plasticizer by increasing free volume and lowering the Tg, particularly if the vacuum drying around Tg was insufficient to remove all trapped molecules. Additionally, poor interfacial adhesion between the filler and matrix could introduce nanovoids, increasing free volume and depressing the Tg. Dominant Factor: The intrinsic stiffness of the PMMA backbone combined with the confinement effects from the well-dispersed nano-fillers, achieved through the rigorous shear and sonication processing history, qualitatively dominates the behavior. While residual solvent poses a decreasing risk, the extensive drying and high-pressure consolidation likely minimize plasticization, making the structural rigidity and interfacial restrictions the primary determinants of the final Tg."
    }
  },
  {
    "doi": null,
    "title": "Study of the cooperativity at the glass transition temperature in PC/PMMA multilayered films: Influence of thickness reduction from macro- to nanoscale",
    "year": 2012,
    "chemical_composition": {
      "repeat_unit_psmiles": "[*]CC(C)(C(=O)OC)[*]",
      "monomers": [
        {
          "name": "Methyl Methacrylate",
          "smiles": "C=C(C)C(=O)OC",
          "ratio_value": null,
          "ratio_unit": null
        }
      ],
      "additives": [],
      "is_homopolymer": true
    },
    "processing_history": "Multilayer co-extrusion technique. PC/PMMA-4096 sample with 4096 layers, average layer thickness 12 nm, composition ratio 50:50 by volume. Tg of PMMA component measured by TMDSC (TA Instrument Q100) at 2 °C/min heating rate, 1.272 °C oscillation amplitude, 60 s period. Sample mass 5-7 mg.",
    "hierarchical_structure": "Continuous alternating layers of PC and PMMA. Layer thickness 12 nm. Amorphous polymers. Greater size distribution observed.",
    "properties": {
      "Tg": {
        "value": [
          119.2
        ],
        "unit": "°C"
      }
    },
    "analysis_with_hierarchical_structure": {
      "descriptive_text": "The sample consists of a poly(methyl methacrylate) homopolymer fabricated into a multilayer co-extruded film with polycarbonate. The hierarchical structure features continuous alternating amorphous layers of PMMA and PC in a 50:50 volume ratio, resulting in 4096 layers with an average thickness of 12 nm. The material exhibits a greater size distribution within the polymer phases. The glass transition temperature of the PMMA component was characterized using Temperature-Modulated Differential Scanning Calorimetry with a heating rate of 2 °C/min, an oscillation amplitude of 1.272 °C, and a 60 s period on samples weighing 5-7 mg.",
      "reasoning_analysis": "Increasing Factors: The presence of bulky alpha-methyl and ester side groups in the methyl methacrylate repeat units creates steric hindrance that restricts backbone rotation, intrinsically driving the Tg higher. Additionally, the multilayer processing history establishes extensive interfaces with polycarbonate; the physical constraint imposed by the adjacent rigid PC layers within the 12 nm confinement can restrict segmental motion at the interface, contributing to an increase in Tg. Decreasing Factors: The observed greater size distribution implies higher molecular weight polydispersity, which increases the fraction of chain ends and free volume, thereby lowering the Tg via the Fox-Flory effect. Furthermore, nanoconfinement at the 12 nm scale can enhance cooperative segmental mobility near interfaces if interfacial interactions are not fully locking, potentially depressing the Tg. Dominant Factor: The interfacial confinement effect imposed by the alternating polycarbonate layers qualitatively dominates the final Tg behavior. While the molecular weight distribution tends to reduce Tg, the strong physical restriction and interfacial interactions provided by the high-Tg PC matrix in this nanolayered architecture are the primary factors governing the segmental relaxation dynamics of the PMMA component."
    },
    "analysis_without_hierarchical_structure": {
      "descriptive_text": "The sample comprises a poly(methyl methacrylate) (PMMA) homopolymer phase integrated into a multilayer film fabricated via a multilayer co-extrusion technique. The resulting PC/PMMA-4096 architecture consists of 4096 alternating layers with an average layer thickness of 12 nm and a volumetric composition ratio of 50:50 between polycarbonate and PMMA. The glass transition temperature of the PMMA component was characterized using Temperature Modulated Differential Scanning Calorimetry (TMDSC) on a TA Instrument Q100, utilizing a heating rate of 2 °C/min with an oscillation amplitude of 1.272 °C and a period of 60 s on sample masses ranging from 5 to 7 mg.",
      "reasoning_analysis": "Increasing Factors: The inherent chemical composition of the PMMA homopolymer, specifically the presence of the alpha-methyl group and the bulky methacrylate ester side group, imposes significant steric hindrance on backbone rotation, intrinsically driving the Tg higher relative to polymers with less substituted backbones. Additionally, the processing history involving co-extrusion with polycarbonate layers may impose physical constraints on the PMMA chains at the polymer-polymer interface, potentially restricting segmental motion and contributing to an increase in Tg. Decreasing Factors: The extreme reduction in layer thickness to 12 nm creates a high interfacial area-to-volume ratio, where enhanced segmental mobility near the interfaces often reduces the size of cooperative rearrangement regions, potentially depressing the Tg relative to the bulk material. Furthermore, if any residual stress from the extrusion process remains unrelaxed, it could introduce excess free volume that lowers the thermal transition temperature. Dominant Factor: While the intrinsic steric hindrance of the PMMA repeat unit establishes the fundamental baseline for segmental mobility, the nanoscale confinement imposed by the 12 nm layer thickness is the dominant processing factor governing the final thermal behavior, as the high interfacial density significantly alters the cooperative rearrangement dynamics compared to bulk material."
    }
  },
  {
    "doi": "10.3390/molecules26206198",
    "title": "Enhancing the Thermal Stability of Ionogels: Synthesis and Properties of Triple Ionic Liquid/Halloysite/MCC Ionogels",
    "year": 2021,
    "chemical_composition": {
      "repeat_unit_psmiles": "[*]OC1C(O)C(O)C(O)C(O)C1O*",
      "monomers": [
        {
          "name": "Glucose",
          "smiles": "OC[C@H]1O[C@H](O)[C@H](O)[C@@H](O)[C@@H]1O",
          "ratio_value": 4,
          "ratio_unit": "wt.%"
        }
      ],
      "additives": [
        {
          "name": "1-butyl-3-methylimidazolium acetate",
          "type": "ionic liquid",
          "amount_value": 5,
          "amount_unit": "g"
        },
        {
          "name": "Halloysite",
          "type": "filler",
          "amount_value": 2.5,
          "amount_unit": "g"
        }
      ],
      "is_homopolymer": true
    },
    "processing_history": "MCC dried 3 h at 60 °C, dissolved in BMImAc (5 g) at 85 °C for 2 h. Halloysite (2.5 g) dispersed in IL/cellulose solution, sonicated 2 h, dried at 80 °C for 24 h, centrifuged 45 min at 6000 rpm. Tg measured by DSC (NETZSCH DSC 204 F1 Phoenix), 2nd heating cycle, 10 °C/min, -110 to 100 °C, Ar atmosphere.",
    "hierarchical_structure": "IL/Hal/MCC ionogel. Aggregates of cellulose microfibrils and halloysite nanotubes. Slight decrease in halloysite interlayer space.",
    "properties": {
      "Tg": {
        "value": [
          -80.4
        ],
        "unit": "°C"
      }
    },
    "analysis_with_hierarchical_structure": {
      "descriptive_text": "The sample is an IL/Hal/MCC ionogel composite derived from microcrystalline cellulose (MCC), comprising glucose repeat units. The material formulation includes 1-butyl-3-methylimidazolium acetate ionic liquid and Halloysite nanotubes as additives. Preparation involved drying MCC at 60 °C for 3 hours, dissolving it in 5 g of the ionic liquid at 85 °C for 2 hours, and dispersing 2.5 g of Halloysite into the solution via sonication for 2 hours. The mixture was subsequently dried at 80 °C for 24 hours and centrifuged at 6000 rpm for 45 minutes. Hierarchical characterization reveals aggregates of cellulose microfibrils and halloysite nanotubes with a slight decrease in halloysite interlayer space. The glass transition temperature was evaluated by DSC under an Argon atmosphere during the second heating cycle at 10 °C/min from -110 to 100 °C.",
      "reasoning_analysis": "Increasing Factors: The rigid pyranose rings within the cellulose backbone and the extensive intrinsic hydrogen bonding network inherently restrict segmental mobility, driving the Tg higher. Additionally, the incorporation of Halloysite nanotubes creates a confined environment within the ionogel structure, where interfacial interactions and the observed decrease in interlayer space further impede polymer chain motion. Decreasing Factors: The 1-butyl-3-methylimidazolium acetate ionic liquid acts as a potent plasticizer by disrupting the strong interchain hydrogen bonds of the cellulose matrix, significantly increasing free volume and chain mobility. The processing history involving dissolution at 85 °C may induce chain scission, reducing molecular weight, and residual ionic liquid remaining after drying at 80 °C could further depress the Tg. Dominant Factor: The plasticizing effect of the ionic liquid is the dominant factor governing the Tg behavior. While the rigid backbone and filler provide structural reinforcement, the disruption of the dense hydrogen bonding network by the ionic liquid is the primary mechanism enabling segmental motion within the measured range, qualitatively lowering the Tg relative to native microcrystalline cellulose, though the filler content mitigates this reduction through interfacial confinement."
    },
    "analysis_without_hierarchical_structure": {
      "descriptive_text": "The sample comprises a microcrystalline cellulose homopolymer based on glucose repeat units, incorporated with 1-butyl-3-methylimidazolium acetate ionic liquid and Halloysite filler. Preparation involved drying the MCC at 60 °C for 3 hours followed by dissolution in the ionic liquid at 85 °C for 2 hours. Halloysite was dispersed into the solution via sonication for 2 hours, after which the mixture was dried at 80 °C for 24 hours and centrifuged at 6000 rpm for 45 minutes. The glass transition temperature was evaluated using differential scanning calorimetry during the second heating cycle from -110 to 100 °C at a rate of 10 °C/min under an argon atmosphere.",
      "reasoning_analysis": "Increasing Factors: The rigid pyranose ring structure of the cellulose backbone inherently restricts segmental mobility, establishing a high baseline for thermal transition. Additionally, the incorporation of Halloysite nanotubes introduces rigid filler interfaces that constrain polymer chain motion through physical confinement and potential hydrogen bonding interactions between the filler surface and the polymer matrix. Decreasing Factors: The presence of 1-butyl-3-methylimidazolium acetate ionic liquid acts as a potent plasticizer by disrupting the extensive interchain hydrogen bonding network characteristic of native cellulose, thereby increasing free volume and chain mobility. Furthermore, the processing history involving dissolution and drying at moderate temperatures may leave residual ionic liquid within the matrix, further enhancing the plasticization effect. Dominant Factor: While the rigid backbone and filler contribute to structural restriction, the disruption of the hydrogen bonding network by the ionic liquid is the dominant factor governing the Tg behavior, as it fundamentally alters the intermolecular forces holding the chains together, qualitatively lowering the transition temperature relative to the unplasticized polymer despite the reinforcing presence of the Halloysite."
    }
  },
  {
    "doi": "10.1002/polb.23765",
    "title": "Relaxation Suppression in a Stretched Copolymer Matrix Above $\\pmb { T _ { \\mathfrak { g } } }$",
    "year": 2015,
    "chemical_composition": {
      "repeat_unit_psmiles": null,
      "monomers": [
        {
          "name": "Poly(tetramethylene ether) glycol",
          "smiles": null,
          "ratio_value": null,
          "ratio_unit": null
        },
        {
          "name": "Aliphatic diisocyanate",
          "smiles": null,
          "ratio_value": null,
          "ratio_unit": null
        }
      ],
      "additives": [],
      "is_homopolymer": false
    },
    "processing_history": "Electrospun from 12% (w/w) TPU solution in DMF/THF (7:3 w/w). Electric field 1.14 kV/cm, electrode distance 10.5 cm, flow rate 0.7 mL/h, ambient temperature 28.4 °C, humidity 38%. Thermomechanical testing of single nanofibers performed using a custom-made system with heating to 63 °C and then 74 °C. Tg of soft phase referenced as ~ -50 °C in Discussion.",
    "hierarchical_structure": "Electrospun nanofibers. Nonequilibrium stretched state. Hard segment clusters form physical cross-links.",
    "properties": {
      "Tg": {
        "value": [
          -50
        ],
        "unit": "°C"
      }
    },
    "analysis_with_hierarchical_structure": {
      "descriptive_text": "This sample comprises a segmented copolymer synthesized from Poly(tetramethylene ether) glycol and an aliphatic diisocyanate. It was fabricated via electrospinning from a 12% w/w solution in a DMF/THF 7:3 w/w solvent system under an electric field of 1.14 kV/cm with an electrode distance of 10.5 cm and a flow rate of 0.7 mL/h at an ambient temperature of 28.4 °C and 38% humidity. The resulting material exhibits a hierarchical structure of electrospun nanofibers in a nonequilibrium stretched state, where hard segment clusters form physical cross-links within the matrix.",
      "reasoning_analysis": "Increasing Factors: The formation of hard segment clusters acts as physical cross-links that restrict the segmental mobility of the soft phase, thereby driving the Tg upward. Additionally, the electrospinning process induces a nonequilibrium stretched state that aligns polymer chains, reducing conformational entropy and further impeding segmental relaxation. Decreasing Factors: The Poly(tetramethylene ether) glycol soft segments possess high inherent flexibility due to ether linkages and aliphatic chains, establishing a low baseline transition temperature. Furthermore, residual DMF or THF solvent trapped during rapid electrospinning evaporation could act as a plasticizer, increasing free volume and lowering the Tg, while the high surface-to-volume ratio of the nanofibers may enhance surface chain mobility. Dominant Factor: Although the flexible soft segment chemistry dictates a low intrinsic transition temperature, the morphological constraints imposed by the hard segment physical cross-links and the chain orientation from the electrospinning history are the dominant factors governing the final Tg behavior, as these structural restrictions significantly modulate the onset of segmental motion relative to a bulk, unoriented counterpart."
    },
    "analysis_without_hierarchical_structure": {
      "descriptive_text": "The sample comprises a thermoplastic polyurethane copolymer synthesized from Poly(tetramethylene ether) glycol and an aliphatic diisocyanate. It was fabricated into nanofibers via electrospinning from a 12% (w/w) solution in a DMF/THF (7:3 w/w) solvent system, utilizing an electric field of 1.14 kV/cm, an electrode distance of 10.5 cm, and a flow rate of 0.7 mL/h under ambient conditions of 28.4 °C and 38% humidity. Subsequent characterization involved thermomechanical testing of single nanofibers using a custom-made system with heating protocols up to 74 °C.",
      "reasoning_analysis": "Increasing Factors: The incorporation of aliphatic diisocyanate creates hard segments with urethane linkages that facilitate strong intermolecular hydrogen bonding, acting as physical crosslinks that restrict segmental mobility and tend to increase the Tg. Additionally, the electrospinning process imposes high extensional forces that can induce molecular orientation along the fiber axis, potentially further restricting chain relaxation and elevating the transition temperature. Decreasing Factors: The Poly(tetramethylene ether) glycol soft segments contain flexible ether linkages with low rotational energy barriers, intrinsically promoting chain mobility and driving the Tg down. Moreover, the rapid solidification during electrospinning from a DMF/THF solvent system risks trapping residual solvent molecules within the nanofiber matrix, which act as plasticizers to increase free volume and depress the Tg, while the high surface-to-volume ratio of the nanofiber morphology enhances surface chain mobility. Dominant Factor: Although the hard segment hydrogen bonding provides structural constraints, the intrinsic flexibility of the polyether soft segments fundamentally establishes the low-temperature transition baseline; however, the processing history involving solvent-based electrospinning introduces residual solvent plasticization as the dominant dynamic factor likely to cause a qualitative reduction in the observed Tg relative to a fully dried bulk sample."
    }
  },
  {
    "doi": "10.1063/1.2752548",
    "title": "Measurement of the x-ray dose-dependent glass transition temperature of structured polymer films by x-ray diffraction",
    "year": 2007,
    "chemical_composition": {
      "repeat_unit_psmiles": "[*]CC(C)(C(=O)OC)[*]",
      "monomers": [
        {
          "name": "Methyl methacrylate",
          "smiles": "CC(=C)C(=O)OC",
          "ratio_value": null,
          "ratio_unit": null
        }
      ],
      "additives": [],
      "is_homopolymer": true
    },
    "processing_history": "PMMA (Mw=600 kg/mol) dissolved in chlorobenzene spin-coated on Si (100) wafer to 100 nm thickness, annealed at 170 °C for 3 min. Nanostructured gratings (100 nm period, 100 nm height, 50 nm channel width) fabricated via EUV interference lithography (92 eV) and developed in H2O:IPA (3:7) for 30 s. Pre-exposure x-ray dose: 0 mJ/mm³ (unexposed). Tg measured by grazing incidence x-ray diffraction (8.5 keV) at 1.0° incidence angle with temperature ramp rate 0.3 °C/s.",
    "hierarchical_structure": "PMMA nanostructured gratings with 100 nm period, 100 nm height, and 50 nm channel width (1:1 lines:spaces). Amorphous polymer.",
    "properties": {
      "Tg": {
        "value": [
          118.0
        ],
        "unit": "°C"
      }
    },
    "analysis_with_hierarchical_structure": {
      "descriptive_text": "The sample consists of an amorphous poly(methyl methacrylate) (PMMA) homopolymer with a molecular weight of 600 kg/mol. It was prepared by dissolving the polymer in chlorobenzene and spin-coating onto a Si (100) wafer to a thickness of 100 nm, followed by thermal annealing at 170 °C for 3 minutes. Nanostructured gratings with a 100 nm period, 100 nm height, and 50 nm channel width were fabricated via EUV interference lithography at 92 eV and developed in a 3:7 H2O:IPA solution for 30 seconds. The glass transition temperature was characterized by grazing incidence x-ray diffraction at 8.5 keV with a 1.0° incidence angle and a temperature ramp rate of 0.3 °C/s.",
      "reasoning_analysis": "Increasing Factors: The high molecular weight (600 kg/mol) ensures the polymer is well above the critical entanglement molecular weight, minimizing chain-end free volume effects and establishing a high baseline Tg consistent with bulk PMMA. Additionally, specific interactions between the carbonyl groups of the PMMA ester side chains and the hydroxyl-terminated silicon oxide substrate can immobilize polymer segments at the interface, locally increasing Tg. Decreasing Factors: The nanostructured grating geometry significantly increases the surface-to-volume ratio compared to a flat film, enhancing the influence of the free surface where segmental mobility is less constrained, which typically depresses Tg. Furthermore, despite annealing, trace residual chlorobenzene solvent trapped within the nanostructures could act as a plasticizer, and the development process involving aqueous solutions may introduce moisture that facilitates chain mobility. Dominant Factor: While the high molecular weight and substrate interactions support a bulk-like or elevated Tg, the dominant factor governing the thermal behavior in this specific sample is the nanoconfinement effect arising from the high surface-area-to-volume ratio of the gratings; this enhanced free surface contribution is expected to qualitatively reduce the measured Tg relative to the bulk macroscopic value."
    },
    "analysis_without_hierarchical_structure": {
      "descriptive_text": "The sample consists of a poly(methyl methacrylate) (PMMA) homopolymer with a molecular weight of 600 kg/mol. The material was processed by dissolving the polymer in chlorobenzene and spin-coating the solution onto a Si (100) wafer to achieve a film thickness of 100 nm. Following deposition, the film was annealed at 170 °C for 3 minutes. Nanostructured gratings with a 100 nm period, 100 nm height, and 50 nm channel width were subsequently fabricated using EUV interference lithography at 92 eV, followed by development in a 3:7 H2O:IPA mixture for 30 seconds. The glass transition temperature was characterized using grazing incidence x-ray diffraction at 8.5 keV with a 1.0° incidence angle and a temperature ramp rate of 0.3 °C/s.",
      "reasoning_analysis": "Increasing Factors: The chemical structure of PMMA, featuring bulky alpha-methyl and ester side groups, imposes significant steric hindrance on backbone rotation, intrinsically establishing a high baseline Tg. The high molecular weight of 600 kg/mol ensures the polymer is well above the entanglement threshold, minimizing the concentration of free-volume-inducing chain ends. Furthermore, the attractive interactions between the PMMA carbonyl groups and the Si (100) wafer substrate restrict segmental mobility at the polymer-substrate interface, while the thermal annealing at 170 °C aids in removing residual chlorobenzene solvent that could otherwise act as a plasticizer. Decreasing Factors: The fabrication of nanostructured gratings significantly increases the surface-area-to-volume ratio, amplifying the free surface effect which typically enhances segmental mobility and depresses Tg in thin films. Additionally, EUV interference lithography on PMMA, which acts as a positive tone resist, induces chain scission; this reduction in local molecular weight increases the chain end concentration and free volume. The use of chlorobenzene, a high boiling point solvent, also carries a risk of residual plasticization if not fully removed during the short annealing window. Dominant Factor: While the high molecular weight and substrate interactions provide a stabilizing influence, the combination of nanostructuring-induced free surface amplification and EUV-induced chain scission qualitatively dominates the local thermal behavior probed by the surface-sensitive GIXD technique. Consequently, the specific processing history involving lithography and high surface-area geometry is expected to drive the measured Tg behavior towards a reduction relative to the bulk homopolymer baseline, despite the intrinsic rigidity of the PMMA chains."
    }
  },
  {
    "doi": null,
    "title": "Interfacial and dielectric behavior of polymer nano-composites: Effects of chain stiffness and cohesive energy density",
    "year": 2018,
    "chemical_composition": {
      "repeat_unit_psmiles": "[*]CC(C)(C(=O)OC)[*]",
      "monomers": [
        {
          "name": "Methyl methacrylate",
          "smiles": "CC(=C)C(=O)OC",
          "ratio_value": null,
          "ratio_unit": null
        }
      ],
      "additives": [
        {
          "name": "Rutile nano-titanium dioxide",
          "type": "filler",
          "amount_value": 5,
          "amount_unit": "vol.%"
        }
      ],
      "is_homopolymer": true
    },
    "processing_history": "Polymer dissolved in toluene. Titania sonicated in toluene (15 min, 400 W), mixed under magnetic stirring (1 h), mechanical shear (1600 rpm, 4 h). Cast on Teflon at 100°C (12 h), vacuum dried around Tg (5 h). Grinded and hot pressed at 140°C (350 bar). Tg measured by DMTA (Triton Technology TRITEC 2000, single cantilever bending, 0.2% strain, 1 Hz, 5°C/min).",
    "hierarchical_structure": "Amorphous thermoplastic. Nano-composite with titania filler (avg size < 100 nm).",
    "properties": {
      "Tg": {
        "value": [
          129.1
        ],
        "unit": "°C"
      }
    },
    "analysis_with_hierarchical_structure": {
      "descriptive_text": "The sample consists of an amorphous poly(methyl methacrylate) (PMMA) homopolymer matrix reinforced with 5 vol.% Rutile nano-titanium dioxide filler having an average particle size below 100 nm. Preparation involved dissolving the polymer in toluene, followed by sonication and mechanical shear mixing to disperse the titania, after which the composite was cast on Teflon at 100°C for 12 hours and vacuum dried near the glass transition temperature for 5 hours. The resulting material was ground and subsequently hot pressed at 140°C under 350 bar pressure, with the thermomechanical properties characterized via dynamic mechanical thermal analysis (DMTA) in single cantilever bending mode.",
      "reasoning_analysis": "Increasing Factors: The poly(methyl methacrylate) backbone features bulky alpha-methyl and ester side groups that impose significant steric hindrance and dipole interactions, inherently restricting segmental mobility. Additionally, the inclusion of 5 vol.% Rutile nano-titanium dioxide with particle sizes below 100 nm generates a large specific surface area, where polymer-filler interfacial interactions and confinement effects restrict chain dynamics, driving the Tg upward. The extensive sonication and shear mixing ensure uniform filler dispersion, maximizing this interfacial constraint. Decreasing Factors: The use of toluene as a processing solvent introduces the potential for residual solvent entrapment, which would act as a plasticizer to increase free volume and lower the Tg if not completely removed during the vacuum drying step. Furthermore, the hot pressing process at 140°C could influence the free volume state depending on the subsequent cooling rate, potentially trapping excess free volume if cooled rapidly. Dominant Factor: The intrinsic steric hindrance of the PMMA backbone establishes a robust baseline resistance to segmental motion, which is qualitatively reinforced by the nano-filler confinement effects; assuming the vacuum drying near the Tg effectively removed the toluene, these structural rigidity factors dominate over potential plasticization effects in determining the final thermal transition."
    },
    "analysis_without_hierarchical_structure": {
