Repository: hhtrick/HHT-code

# HHT training framework

This directory contains model training, embedding precomputation, inference, article-level baselines and the curated datasets. All commands below assume that the working directory is `train_code/`.

## 3. Datasets and fixed partitions

Each main dataset is a JSON array at `dataset/{property}/{property}.json`. Entries contain source metadata, `chemical_composition`, `processing_history`, `hierarchical_structure`, `properties`, and two generated-analysis objects. Targets are stored as `properties[property]["value"]`; source metadata and target values are not predictive input fields.

| Property | Train | Validation | Test | Total |
|---|---:|---:|---:|---:|

File: train_code/dataset/Tg/Tg.json (part 23 of 235)
[
      "descriptive_text": "The sample comprises a poly(methyl methacrylate) homopolymer matrix composite containing 5 vol.% rutile nano-titanium dioxide filler. Material preparation began by dissolving the polymer in toluene, followed by sonication of the titania nanoparticles in the solvent for 15 minutes at 400 W. The mixture underwent magnetic stirring for one hour and mechanical shear at 1600 rpm for four hours to ensure dispersion. Subsequently, the solution was cast on a Teflon substrate at 100°C for 12 hours and vacuum dried around the glass transition temperature for 5 hours. The resulting solid was ground and hot pressed at 140°C under 350 bar pressure. Thermal mechanical properties were evaluated via DMTA using single cantilever bending at 1 Hz and 0.2% strain with a heating rate of 5°C/min.",
      "reasoning_analysis": "Increasing Factors: The chemical structure of poly(methyl methacrylate) features bulky alpha-methyl and ester side groups that impose significant steric hindrance on backbone rotation, intrinsically establishing a high baseline glass transition temperature. Additionally, the inclusion of 5 vol.% rutile nano-titanium dioxide creates extensive polymer-filler interfaces where segmental mobility is constrained due to adsorption effects, typically driving the Tg upward. The processing history utilizing high-power sonication and prolonged mechanical shear promotes uniform nanoparticle dispersion, maximizing the interfacial area available to restrict chain motion. Decreasing Factors: The utilization of toluene as a processing solvent introduces the potential for residual solvent entrapment within the matrix, which would act as a plasticizer by increasing free volume and lowering the Tg. Furthermore, while the hot-pressing step aids consolidation, processing temperatures near the transition region could influence physical aging or free volume equilibrium in a manner that might slightly depress the Tg compared to a slowly annealed bulk standard if solvent removal was not absolute. Dominant Factor: The intrinsic rigidity of the PMMA backbone combined with the confinement effects from the well-dispersed nanofiller network qualitatively dominates the final thermal behavior. The rigorous thermal treatment, including vacuum drying around Tg and hot pressing above Tg, likely minimizes residual solvent content, ensuring that the reinforcing interfacial interactions and chain stiffness outweigh potential plasticization effects."
    }
  },
  {
    "doi": "10.1063/1.2752548",
    "title": "Measurement of the x-ray dose-dependent glass transition temperature of structured polymer films by x-ray diffraction",
    "year": 2007,
    "chemical_composition": {
      "repeat_unit_psmiles": "[*]CC(C)(C(=O)OC)[*]",
      "monomers": [
        {
          "name": "Methyl methacrylate",
          "smiles": "CC(=C)C(=O)OC",
          "ratio_value": null,
          "ratio_unit": null
        }
      ],
      "additives": [],
      "is_homopolymer": true
    },
    "processing_history": "PMMA (Mw=600 kg/mol) dissolved in chlorobenzene spin-coated on Si (100) wafer to 100 nm thickness, annealed at 170 °C for 3 min. Nanostructured gratings (100 nm period, 100 nm height, 50 nm channel width) fabricated via EUV interference lithography (92 eV) and developed in H2O:IPA (3:7) for 30 s. Pre-exposure x-ray dose: 2400 mJ/mm³ at 60 °C. Tg measured by grazing incidence x-ray diffraction (8.5 keV) at 1.0° incidence angle with temperature ramp rate 0.3 °C/s.",
    "hierarchical_structure": "PMMA nanostructured gratings with 100 nm period, 100 nm height, and 50 nm channel width (1:1 lines:spaces). Amorphous polymer. Molecular weight reduced due to x-ray exposure.",
    "properties": {
      "Tg": {
        "value": [
          95
        ],
        "unit": "°C"
      }
    },
    "analysis_with_hierarchical_structure": {
      "descriptive_text": "The sample comprises amorphous poly(methyl methacrylate) (PMMA) homopolymer nanostructured gratings fabricated on a Si (100) wafer. Initially possessing a molecular weight of 600 kg/mol, the polymer was dissolved in chlorobenzene, spin-coated to a 100 nm thickness, and annealed at 170 °C for 3 minutes. Nanostructured gratings with a 100 nm period, 100 nm height, and 50 nm channel width (1:1 lines:spaces) were fabricated via EUV interference lithography at 92 eV and developed in H2O:IPA (3:7) for 30 seconds. Following a pre-exposure x-ray dose of 2400 mJ/mm³ at 60 °C which reduced the molecular weight, the glass transition temperature was characterized by grazing incidence x-ray diffraction at 8.5 keV with a temperature ramp rate of 0.3 °C/s.",
      "reasoning_analysis": "Increasing Factors: The chemical structure of PMMA, featuring bulky ester side groups and an alpha-methyl group, imposes steric hindrance on backbone rotation, establishing a moderate intrinsic glass transition temperature. Additionally, strong interfacial interactions between the polymer and the Si (100) substrate at the buried interface may locally restrict segmental mobility, potentially elevating Tg in regions close to the wafer. Decreasing Factors: The processing history involves significant EUV and x-ray exposure, which the data notes reduced the molecular weight via chain scission; according to the Fox-Flory relationship, this increase in chain end concentration enhances free volume and lowers Tg. Furthermore, the nanostructured geometry (100 nm features) introduces a high surface-to-volume ratio where free surface effects typically enhance chain mobility and depress Tg relative to the bulk. Residual chlorobenzene solvent, if not fully removed during annealing, could also act as a plasticizer. Dominant Factor: The radiation-induced molecular weight reduction is likely the dominant factor qualitatively lowering the Tg. While the initial high molecular weight (600 kg/mol) would suggest bulk behavior, the explicit scission during lithography combined with the confinement effects of the 100 nm gratings overrides the intrinsic rigidity of the PMMA backbone and substrate interactions, leading to a net depression in the glass transition temperature compared to pristine bulk PMMA."
    },
    "analysis_without_hierarchical_structure": {
      "descriptive_text": "The sample comprises a poly(methyl methacrylate) homopolymer with a molecular weight of 600 kg/mol. Preparation involved dissolving the polymer in chlorobenzene and spin-coating onto a silicon (100) wafer to form a 100 nm thick film, followed by thermal annealing at 170 °C for 3 minutes. Nanostructured gratings featuring a 100 nm period, 100 nm height, and 50 nm channel width were fabricated using EUV interference lithography at 92 eV, incorporating a pre-exposure X-ray dose of 2400 mJ/mm³ at 60 °C, and developed in a 3:7 water-to-isopropanol mixture for 30 seconds. Characterization of the glass transition temperature was performed via grazing incidence X-ray diffraction at 8.5 keV with a 1.0° incidence angle and a temperature ramp rate of 0.3 °C/s.",
      "reasoning_analysis": "Increasing Factors: The high molecular weight of 600 kg/mol ensures a high density of entanglements and minimizes the concentration of chain ends, which intrinsically supports a higher baseline Tg. Additionally, the attractive interactions between the PMMA carbonyl groups and the silicon oxide surface of the wafer restrict segmental mobility at the polymer-substrate interface, while the thermal annealing at 170 °C promotes physical aging and densification that can stabilize the glassy state. Decreasing Factors: The fabrication process involves significant energetic exposure via EUV interference lithography and X-ray dosing, which induces main-chain scission in PMMA, effectively reducing the local molecular weight and entanglement network. Furthermore, the creation of nanostructured gratings with 50 nm channel widths drastically increases the surface-to-volume ratio, introducing free surface effects that enhance chain mobility, and residual solvent from the chlorobenzene casting or IPA development may act as a plasticizer. Dominant Factor: The radiation-induced chain scission and nanoconfinement effects qualitatively dominate the final Tg behavior. While the substrate interaction and high initial molecular weight provide structural rigidity, the chemical degradation of the backbone reduces the effective chain length, and the high surface area of the 50 nm features facilitates enhanced segmental dynamics at the free interfaces, driving the qualitative behavior toward a lower Tg relative to the bulk, unpatterned high-molecular-weight reference."
    }
  },
  {
    "doi": "10.31635/ccschem.025.202405252",
    "title": "Poly(thioether thiourea)s as Novel Room-Temperature Self-Healable Glassy Polymers",
    "year": 2025,
    "chemical_composition": {
      "repeat_unit_psmiles": "[*]NC(=S)NCCSSCCN[*]",
      "monomers": [
        {
          "name": "Cystamine",
          "smiles": "NCCSSCCN",
          "ratio_value": null,
          "ratio_unit": null
        },
        {
          "name": "1,1'-thiocarbonyldiimidazole",
          "smiles": "S=C(N1C=CC=C1)N2C=CC=C2",
          "ratio_value": null,
          "ratio_unit": null
        }
      ],
      "additives": [],
      "is_homopolymer": true
    },
    "processing_history": "Synthesized in DMF at 25 °C for 24 h, precipitated in MeOH, dried in vacuum at 100 °C for 24 h. Tg measured by DSC on the second heating.",
    "hierarchical_structure": "Amorphous glassy polymer. XRD shows broad peak centered around 22°.",
    "properties": {
      "Tg": {
        "value": [
          45
        ],
        "unit": "°C"
      }
    },
    "analysis_with_hierarchical_structure": {
      "descriptive_text": "The sample consists of an amorphous glassy polymer synthesized via the reaction of cystamine and 1,1'-thiocarbonyldiimidazole, resulting in a backbone characterized by thiourea linkages and disulfide bonds. The material was prepared through solution polymerization in dimethylformamide at 25 °C for 24 hours, followed by precipitation in methanol and vacuum drying at 100 °C for 24 hours to ensure solvent removal. Structural analysis confirms an amorphous morphology with no long-range order, evidenced by a broad X-ray diffraction peak centered around 22°, and the thermal properties were assessed using differential scanning calorimetry on the second heating cycle to eliminate prior thermal history.",
      "reasoning_analysis": "Increasing Factors: The incorporation of thiourea linkages introduces strong intermolecular hydrogen bonding capabilities between N-H donors and C=S acceptors, creating a physical network that restricts segmental chain mobility and increases cohesive energy density. Furthermore, the processing history involving vacuum drying at 100 °C and the utilization of the second heating scan in DSC effectively eliminate residual solvents and thermal history, preventing plasticization effects that would artificially depress the transition temperature. Decreasing Factors: The polymer backbone is predominantly aliphatic, containing flexible ethylene spacers and dynamic disulfide bonds derived from the cystamine monomer, which introduce significant chain flexibility and free volume compared to rigid aromatic systems. The absence of bulky rigid rings within the main chain reduces the energy barrier required for segmental motion. Dominant Factor: While the flexible aliphatic spacers and disulfide linkages promote chain mobility, the dense network of intermolecular hydrogen bonds provided by the thiourea groups is the dominant factor governing the thermal behavior. This strong physical networking likely sustains a glassy state, overriding the flexibility imparted by the aliphatic segments, although the transition temperature will inherently be lower than that of fully aromatic poly(thiourea) analogs due to the backbone flexibility."
    },
    "analysis_without_hierarchical_structure": {
      "descriptive_text": "The sample consists of a polythiourea synthesized from the reaction of Cystamine and 1,1'-thiocarbonyldiimidazole. The polymerization was conducted in dimethylformamide at 25 °C for 24 hours, followed by precipitation in methanol and vacuum drying at 100 °C for 24 hours to isolate the solid material. The glass transition temperature was subsequently measured using differential scanning calorimetry during the second heating cycle to ensure removal of thermal history.",
      "reasoning_analysis": "Increasing Factors: The presence of thiourea linkages within the polymer backbone facilitates strong intermolecular hydrogen bonding, which significantly restricts segmental chain mobility and drives the Tg higher. Additionally, the processing history involving vacuum drying at 100 °C and the use of the second heating cycle in DSC minimizes the presence of residual solvents and erases thermal history, preventing artificial depression of the transition temperature. Decreasing Factors: The chemical composition includes disulfide bonds and aliphatic ethylene spacers derived from the Cystamine monomer, which introduce substantial backbone flexibility and free volume compared to rigid aromatic structures, thereby acting to lower the Tg. Dominant Factor: The strong cohesive energy density provided by the extensive hydrogen bonding network of the thiourea groups qualitatively dominates the flexible nature of the disulfide linkages, establishing a defined glass transition that reflects the associative polymer physics rather than purely the backbone flexibility."
    }
  },
  {
    "doi": null,
    "title": "Interfacial and dielectric behavior of polymer nano-composites: Effects of chain stiffness and cohesive energy density",
    "year": 2018,
    "chemical_composition": {
      "repeat_unit_psmiles": "[*]CC(C)(C(=O)OC)[*]",
      "monomers": [
        {
          "name": "Methyl methacrylate",
          "smiles": "CC(=C)C(=O)OC",
          "ratio_value": null,
          "ratio_unit": null
        }
      ],
      "additives": [
        {
          "name": "Rutile nano-titanium dioxide",
          "type": "filler",
          "amount_value": 8,
          "amount_unit": "vol.%"
        }
      ],
      "is_homopolymer": true
    },
    "processing_history": "Polymer dissolved in toluene. Titania sonicated in toluene (15 min, 400 W), mixed under magnetic stirring (1 h), mechanical shear (1600 rpm, 4 h). Cast on Teflon at 100°C (12 h), vacuum dried around Tg (5 h). Grinded and hot pressed at 140°C (350 bar). Tg measured by DMTA (Triton Technology TRITEC 2000, single cantilever bending, 0.2% strain, 1 Hz, 5°C/min).",
    "hierarchical_structure": "Amorphous thermoplastic. Nano-composite with titania filler (avg size < 100 nm).",
    "properties": {
      "Tg": {
        "value": [
          132.8
        ],
        "unit": "°C"
      }
    },
    "analysis_with_hierarchical_structure": {
      "descriptive_text": "The sample consists of an amorphous poly(methyl methacrylate) homopolymer matrix reinforced with 8 vol.% rutile nano-titanium dioxide filler having an average particle size below 100 nm. Preparation involved dissolving the polymer in toluene, followed by sonication and mechanical shear mixing with the titania nanoparticles to ensure dispersion. The composite was cast on Teflon at 100°C for 12 hours, vacuum dried near the glass transition temperature for 5 hours to remove residual solvent, and subsequently ground and hot-pressed at 140°C under 350 bar pressure. The thermomechanical properties were characterized using dynamic mechanical thermal analysis (DMTA) in single cantilever bending mode at 1 Hz with a heating rate of 5°C/min.",
      "reasoning_analysis": "Increasing Factors: The poly(methyl methacrylate) backbone possesses bulky alpha-methyl and ester side groups that impose significant steric hindrance, intrinsically restricting segmental rotation and establishing a high baseline glass transition temperature. The incorporation of 8 vol.% rigid rutile nano-titanium dioxide creates extensive polymer-filler interfaces where chain mobility is confined, while the hot-pressing step at 350 bar reduces overall free volume within the bulk material. Decreasing Factors: The solution casting process using toluene introduces the risk of residual solvent entrapment, which could act as a plasticizer to enhance free volume and lower the transition temperature if the vacuum drying step was insufficient. Additionally, poor interfacial adhesion between the organic matrix and inorganic filler could theoretically introduce excess free volume at the boundaries, though sonication aims to mitigate this. Dominant Factor: The intrinsic rigidity of the PMMA chains combined with the nano-confinement effects from the high-surface-area titania filler and the free-volume reduction induced by high-pressure hot pressing are likely the dominant factors, suggesting a net restriction of segmental mobility that counteracts potential plasticization effects from the processing solvent."
    },
    "analysis_without_hierarchical_structure": {
      "descriptive_text": "The sample comprises a poly(methyl methacrylate) homopolymer matrix composite containing 8 vol.% rutile nano-titanium dioxide filler. The material was prepared by dissolving the polymer in toluene, followed by dispersion of the titania via sonication at 400 W for 15 minutes, magnetic stirring for 1 hour, and mechanical shear at 1600 rpm for 4 hours. This mixture was cast onto a Teflon substrate at 100°C for 12 hours, vacuum dried near the glass transition temperature for 5 hours, and subsequently ground and hot pressed at 140°C under 350 bar pressure. Characterization of the glass transition temperature was performed using dynamic mechanical thermal analysis in single cantilever bending mode at 1 Hz frequency and 0.2% strain with a heating rate of 5°C/min.",
      "reasoning_analysis": "Increasing Factors: The poly(methyl methacrylate) backbone exhibits inherent rigidity due to the steric hindrance of the alpha-methyl group and the polar ester side group, which restricts backbone rotation and establishes a high baseline glass transition temperature. The incorporation of 8 vol.% rutile nano-titanium dioxide introduces rigid inorganic interfaces that constrain polymer segmental mobility through interfacial interactions, particularly given the extensive sonication and shear processing which promotes dispersion and maximizes surface area. Furthermore, the hot pressing at 140°C under high pressure likely reduces free volume within the bulk matrix, contributing to a stabilization or increase in the transition temperature. Decreasing Factors: The use of toluene as a casting solvent presents a risk of residual solvent retention, which would act as a plasticizer by increasing free volume and lowering the glass transition temperature, although the vacuum drying step mitigates this. Additionally, the mechanical grinding prior to hot pressing could temporarily introduce micro-voids or defects, though subsequent pressing likely consolidates these. Dominant Factor: The confinement effect imposed by the well-dispersed rigid nano-titanium dioxide filler combined with the intrinsic steric restrictions of the PMMA chain architecture qualitatively dominates the thermal behavior, driving the glass transition temperature higher relative to the neat polymer, as the rigorous drying protocol near the transition temperature minimizes the plasticizing influence of residual solvent."
    }
  },
  {
    "doi": "10.31635/ccschem.025.202405252",
    "title": "Poly(thioether thiourea)s as Novel Room-Temperature Self-Healable Glassy Polymers",
    "year": 2025,
    "chemical_composition": {
      "repeat_unit_psmiles": "[*]NC(=S)NCCSSCCN[*]",
      "monomers": [
        {
          "name": "Cystamine",
          "smiles": "NCCSSCCN",
          "ratio_value": null,
          "ratio_unit": null
        },
        {
          "name": "1,1'-thiocarbonyldiimidazole",
          "smiles": "S=C(N1C=CC=C1)N2C=CC=C2",
          "ratio_value": null,
          "ratio_unit": null
        }
      ],
      "additives": [],
      "is_homopolymer": true
    },
    "processing_history": "Synthesized in DMF at 25 °C for 24 h, precipitated in MeOH, dried in vacuum at 100 °C for 24 h. Tg measured by DMA at 1 Hz frequency, 0-150 °C range, 3 °C/min heating rate.",
    "hierarchical_structure": "Amorphous glassy polymer. XRD shows broad peak centered around 22°.",
    "properties": {
      "Tg": {
        "value": [
          60
        ],
        "unit": "°C"
      }
    },
    "analysis_with_hierarchical_structure": {
      "descriptive_text": "The sample is an amorphous glassy polymer synthesized from cystamine and 1,1'-thiocarbonyldiimidazole in dimethylformamide at 25 °C for 24 hours, followed by precipitation in methanol and vacuum drying at 100 °C for 24 hours. Structural characterization reveals an amorphous morphology evidenced by a broad X-ray diffraction peak centered around 22°, indicating a lack of crystalline order. The thermomechanical properties were assessed via dynamic mechanical analysis at a frequency of 1 Hz with a heating rate of 3 °C/min over a range of 0 to 150 °C.",
      "reasoning_analysis": "Increasing Factors: The formation of thiourea linkages within the polymer backbone introduces strong interchain hydrogen bonding capabilities, which significantly restrict segmental mobility and increase the cohesive energy density. Additionally, the vacuum drying process at 100 °C facilitates the removal of residual high-boiling solvents like DMF, preventing plasticization effects that would otherwise depress the transition temperature. Decreasing Factors: The backbone incorporates flexible aliphatic ethylene spacers and disulfide linkages derived from the cystamine monomer, which impart significant conformational freedom and chain flexibility compared to rigid aromatic systems. Furthermore, the fully amorphous structure lacks crystalline domains that could physically crosslink or constrain the polymer chains. Dominant Factor: While the flexible disulfide and ethylene segments provide inherent chain mobility, the strong intermolecular hydrogen bonding network established by the thiourea functionalities is the dominant factor, likely establishing a higher baseline Tg relative to purely aliphatic polyamines, assuming the thermal history successfully eliminated residual solvent plasticizers."
    },
    "analysis_without_hierarchical_structure": {
      "descriptive_text": "The polymer sample is a polythiourea derived from the reaction of cystamine and 1,1'-thiocarbonyldiimidazole. Synthesis was performed in dimethylformamide at 25 °C for 24 hours, followed by precipitation in methanol to isolate the solid product. The material was subsequently dried under vacuum at 100 °C for 24 hours to ensure solvent removal. The glass transition temperature was characterized using dynamic mechanical analysis at a frequency of 1 Hz with a heating rate of 3 °C/min over a range of 0 to 150 °C.",
      "reasoning_analysis": "Increasing Factors: The presence of thiourea linkages in the backbone facilitates strong intermolecular hydrogen bonding, which restricts segmental chain mobility and inherently drives the Tg higher. Additionally, the use of dynamic mechanical analysis at 1 Hz introduces a frequency-dependent shift that typically results in a higher observed transition temperature compared to static methods, while the rigorous vacuum drying at 100 °C minimizes plasticization by residual high-boiling solvents. Decreasing Factors: The incorporation of disulfide bonds within the polymer backbone introduces increased bond length and rotational flexibility compared to carbon-carbon bonds, which lowers the energy barrier for segmental motion and tends to depress the Tg. There is also a minor risk that trace amounts of dimethylformamide could remain trapped within the matrix despite drying, acting as a plasticizer. Dominant Factor: The extensive hydrogen bonding network formed by the thiourea groups qualitatively dominates the flexibility imparted by the disulfide linkages. This strong intermolecular interaction establishes a rigid amorphous structure that dictates the thermal transition, ensuring the Tg remains elevated relative to purely aliphatic polymers despite the flexible spacers."
    }
  },
  {
    "doi": "10.1002/polb.23765",
    "title": "Relaxation Suppression in a Stretched Copolymer Matrix Above $\\pmb { T _ { \\mathfrak { g } } }$",
    "year": 2015,
    "chemical_composition": {
      "repeat_unit_psmiles": null,
      "monomers": [
        {
          "name": "Poly(tetramethylene ether) glycol",
          "smiles": null,
          "ratio_value": null,
          "ratio_unit": null
        },
        {
          "name": "Aliphatic diisocyanate",
          "smiles": null,
          "ratio_value": null,
          "ratio_unit": null
        }
      ],
      "additives": [],
      "is_homopolymer": false
    },
    "processing_history": "Electrospun from 12% (w/w) TPU solution in DMF/THF (7:3 w/w). Electric field 1.81 kV/cm, electrode distance 10.5 cm, flow rate 0.7 mL/h, ambient temperature 28.4 °C, humidity 38%. Thermomechanical testing of single nanofibers performed using a custom-made system with heating to 63 °C and then 74 °C. Tg of soft phase referenced as ~ -50 °C in Discussion.",
    "hierarchical_structure": "Electrospun nanofibers. Nonequilibrium stretched state. Hard segment clusters form physical cross-links.",
    "properties": {
      "Tg": {
        "value": [
          -50
        ],
        "unit": "°C"
      }
    },
    "analysis_with_hierarchical_structure": {
      "descriptive_text": "The sample comprises a thermoplastic polyurethane copolymer synthesized from poly(tetramethylene ether) glycol and an aliphatic diisocyanate. It was processed via electrospinning from a 12% (w/w) solution in a DMF/THF (7:3 w/w) solvent mixture under an electric field of 1.81 kV/cm with an electrode distance of 10.5 cm and a flow rate of 0.7 mL/h at ambient temperature and humidity. The resulting hierarchical structure consists of electrospun nanofibers in a nonequilibrium stretched state, where hard segment clusters form physical cross-links within the matrix.",
      "reasoning_analysis": "Increasing Factors: The formation of hard segment clusters acts as physical cross-links that restrict the segmental mobility of the soft phase, thereby driving the Tg upward. Additionally, the urethane linkages derived from the aliphatic diisocyanate facilitate hydrogen bonding, increasing cohesive energy density, while the electrospinning process induces chain orientation and a nonequilibrium stretched state that further limits conformational freedom. Decreasing Factors: The poly(tetramethylene ether) glycol soft segment possesses flexible ether linkages and methylene sequences that inherently promote chain mobility and free volume, significantly lowering the Tg. Furthermore, residual solvent molecules such as DMF or THF remaining from the electrospinning process could act as plasticizers, enhancing free volume and depressing the Tg. Dominant Factor: While the flexible ether backbone of the soft segment establishes a low baseline transition temperature, the confinement effects imposed by the hard segment physical cross-links and the morphological constraints of the electrospun nanofiber structure are the dominant factors that qualitatively elevate the Tg relative to the pure soft segment homopolymer."
    },
    "analysis_without_hierarchical_structure": {
      "descriptive_text": "The sample comprises a thermoplastic polyurethane segmented copolymer synthesized from Poly(tetramethylene ether) glycol and an aliphatic diisocyanate. Nanofibrous mats were fabricated via electrospinning using a 12% (w/w) polymer solution in a DMF/THF (7:3 w/w) solvent system under an electric field of 1.81 kV/cm with an electrode distance of 10.5 cm and a flow rate of 0.7 mL/h at an ambient temperature of 28.4 °C and 38% humidity. Subsequent thermomechanical characterization involved heating single nanofibers to 63 °C and 74 °C using a custom-made system.",
      "reasoning_analysis": "Increasing Factors: The presence of aliphatic diisocyanate hard segments introduces urethane linkages capable of strong hydrogen bonding, creating physical crosslinks that restrict segmental mobility of the soft phase. Additionally, the electrospinning process induces significant chain orientation along the fiber axis and nanoscale confinement, both of which typically reduce conformational entropy and elevate the Tg. Decreasing Factors: The Poly(tetramethylene ether) glycol soft segment possesses flexible ether linkages that inherently promote chain mobility and lower the Tg. Furthermore, the use of DMF/THF solvents and processing at 38% humidity introduces risks of residual solvent entrapment and moisture absorption, which act as plasticizers to increase free volume and depress the Tg. Dominant Factor: While the flexible soft segment chemistry establishes a low-temperature baseline for the transition, the processing-induced microphase separation morphology is the dominant factor; the rapid solvent evaporation during electrospinning likely traps hard segments within the soft phase, causing a qualitative elevation in Tg that competes with the plasticization effects of residual volatiles."
    }
  },
  {
    "doi": null,
    "title": "Interfacial and dielectric behavior of polymer nano-composites: Effects of chain stiffness and cohesive energy density",
    "year": 2018,
    "chemical_composition": {
      "repeat_unit_psmiles": "[*]CC(C1=CC=CC=C1)[*]",
      "monomers": [
        {
          "name": "Styrene",
          "smiles": "C=CC1=CC=CC=C1",
          "ratio_value": null,
          "ratio_unit": null
        }
      ],
      "additives": [],
      "is_homopolymer": true
    },
    "processing_history": "Polymer dissolved in toluene, mixed, cast on Teflon at 100°C (12 h), vacuum dried around Tg (5 h). Grinded and hot pressed at 125°C (350 bar). Tg measured by DMTA (Triton Technology TRITEC 2000, single cantilever bending, 0.2% strain, 1 Hz, 5°C/min).",
    "hierarchical_structure": "Amorphous thermoplastic. Neat polymer.",
    "properties": {
      "Tg": {
        "value": [
          111.6
        ],
        "unit": "°C"
      }
    },
    "analysis_with_hierarchical_structure": {
      "descriptive_text": "The sample consists of a neat, amorphous polystyrene homopolymer processed via a combination of solution casting and melt pressing. Initially, the polymer was dissolved in toluene and cast onto a Teflon substrate at 100°C for 12 hours, followed by vacuum drying near the glass transition temperature for 5 hours to remove residual solvent. The resulting material was ground and subsequently hot pressed at 125°C under 350 bar of pressure. The viscoelastic properties were characterized using dynamic mechanical thermal analysis (DMTA) in single cantilever bending mode at a frequency of 1 Hz and a heating rate of 5°C/min.",
      "reasoning_analysis": "Increasing Factors: The presence of bulky phenyl side groups in the styrene repeating units imposes significant steric hindrance on backbone rotation, intrinsically establishing a high baseline Tg. Additionally, the hot pressing step performed under high pressure (350 bar) compacts the polymer matrix, reducing free volume and restricting segmental mobility, which tends to elevate the Tg. Furthermore, the use of DMTA at 1 Hz rather than static DSC introduces a frequency effect where the shorter timescale of deformation typically shifts the observed glass transition to higher temperatures. Decreasing Factors: The solution casting process involves toluene, which acts as a potent plasticizer for polystyrene; if the vacuum drying step near Tg did not completely eliminate residual solvent molecules, these trapped volatiles would increase free volume and lubricate chain segments, thereby depressing the Tg. Dominant Factor: While the risk of residual solvent presents a decreasing influence, the combination of the intrinsic rigidity of the polystyrene backbone and the free volume reduction induced by the high-pressure hot pressing likely dominates the thermal behavior. Consequently, the processing history and measurement technique are expected to yield a Tg that reflects the dense, pressed state, potentially offsetting any minor plasticization effects from the solvent casting method."
    },
    "analysis_without_hierarchical_structure": {
      "descriptive_text": "The sample comprises a polystyrene homopolymer prepared via solution casting. The polymer was dissolved in toluene, cast onto a Teflon substrate at 100°C for 12 hours, and subsequently vacuum dried in the vicinity of the glass transition temperature for 5 hours. The resulting material was ground and consolidated through hot pressing at 125°C under 350 bar of pressure. Thermal mechanical properties were evaluated using dynamic mechanical thermal analysis (DMTA) in single cantilever bending mode at 1 Hz with a heating rate of 5°C/min and 0.2% strain.",
      "reasoning_analysis": "Increasing Factors: The presence of bulky phenyl side groups on the polymer backbone imposes significant steric hindrance, restricting segmental mobility and intrinsically elevating the glass transition temperature. Additionally, the hot pressing step at 350 bar reduces free volume through densification, while the vacuum drying near the transition temperature may induce physical aging, both of which restrict chain motion and drive the Tg higher. The use of DMTA at 1 Hz also introduces a frequency-dependent shift that qualitatively raises the observed transition temperature compared to static methods. Decreasing Factors: The solution casting process involves toluene, and if the vacuum drying step did not completely eliminate residual solvent molecules, these would act as plasticizers by increasing free volume between chains, thereby depressing the Tg. Dominant Factor: The intrinsic structural rigidity provided by the polystyrene backbone, combined with the free volume reduction resulting from high-pressure hot pressing and potential physical aging during drying, qualitatively dominates the thermal behavior, suggesting that the densification effects outweigh potential plasticization from residual solvent."
    }
  },
  {
    "doi": "10.31635/ccschem.025.202405252",
    "title": "Poly(thioether thiourea)s as Novel Room-Temperature Self-Healable Glassy Polymers",
    "year": 2025,
    "chemical_composition": {
      "repeat_unit_psmiles": "[*]NC(=S)NCCSCCSCCN[*]",
      "monomers": [
        {
          "name": "1,10-diaza-4,7-dithiadecane",
          "smiles": "NCCSCCSCCN",
          "ratio_value": null,
          "ratio_unit": null
        },
        {
          "name": "1,1'-thiocarbonyldiimidazole",
          "smiles": "S=C(N1C=CC=C1)N2C=CC=C2",
          "ratio_value": null,
          "ratio_unit": null
        }
      ],
      "additives": [],
      "is_homopolymer": true
    },
    "processing_history": "Synthesized in DMF at 25 °C for 24 h, precipitated in MeOH, dried in vacuum at 100 °C for 24 h. Tg measured by DSC on the second heating.",
    "hierarchical_structure": "Amorphous glassy polymer. XRD shows broad peak centered around 22°.",
    "properties": {
      "Tg": {
        "value": [
          25
        ],
        "unit": "°C"
      }
    },
    "analysis_with_hierarchical_structure": {
      "descriptive_text": "The sample is an amorphous glassy polymer exhibiting a broad XRD peak centered around 22°, indicative of a lack of crystalline order. It is composed of a polythiourea backbone synthesized from the reaction of 1,10-diaza-4,7-dithiadecane and 1,1'-thiocarbonyldiimidazole, resulting in a repeat unit featuring thiourea linkages separated by thioether-containing aliphatic spacers. The material was prepared via solution polymerization in dimethylformamide at 25 °C for 24 hours, followed by precipitation in methanol and rigorous vacuum drying at 100 °C for 24 hours. Thermal properties were assessed using differential scanning calorimetry during the second heating cycle to eliminate prior thermal history.",
      "reasoning_analysis": "Increasing Factors: The presence of thiourea linkages within the polymer backbone facilitates strong interchain hydrogen bonding between nitrogen and sulfur atoms, which acts as physical crosslinks to severely restrict segmental chain mobility. Additionally, the polar nature of the thioether and thiocarbonyl groups enhances dipole-dipole interactions, further stiffening the matrix. Decreasing Factors: The backbone incorporates a long aliphatic spacer derived from 1,10-diaza-4,7-dithiadecane, containing flexible methylene and thioether bonds that increase backbone compliance compared to rigid aromatic systems. Furthermore, although vacuum dried, the solution processing history involving DMF and methanol carries a risk of trace solvent retention, which could plasticize the matrix and lower the Tg. Dominant Factor: The extensive hydrogen bonding network inherent to the polythiourea chemistry is the dominant factor, likely overriding the flexibility of the aliphatic spacer to establish a moderately high Tg, assuming the high-temperature vacuum drying effectively eliminated residual plasticizing solvents."
    },
    "analysis_without_hierarchical_structure": {
      "descriptive_text": "The sample comprises a polythiourea synthesized via the reaction of 1,10-diaza-4,7-dithiadecane and 1,1'-thiocarbonyldiimidazole in dimethylformamide at 25 °C over 24 hours. Following synthesis, the material was precipitated in methanol and subjected to vacuum drying at 100 °C for 24 hours to ensure solvent removal. Thermal characterization was performed using differential scanning calorimetry, with the glass transition temperature recorded during the second heating scan.",
      "reasoning_analysis": "Increasing Factors: The presence of thiourea linkages within the polymer backbone facilitates the formation of a robust interchain hydrogen bonding network, which severely restricts segmental mobility and increases cohesive energy density, thereby driving the Tg upward. Additionally, the polar nature of the sulfur and nitrogen atoms enhances dipole-dipole interactions between chains. Decreasing Factors: The incorporation of the 1,10-diaza-4,7-dithiadecane monomer introduces flexible aliphatic methylene spacers and thioether linkages into the main chain, which increase free volume and chain flexibility compared to rigid aromatic systems. Although the sample was dried at 100 °C, any trace residual DMF solvent remaining within the matrix could theoretically act as a plasticizer, lowering the transition temperature. Dominant Factor: The extensive hydrogen bonding capability inherent to the thiourea groups qualitatively dominates the thermal behavior, establishing a significant energy barrier for segmental motion that outweighs the flexibility provided by the aliphatic thioether segments. Furthermore, the use of the second heating scan in the processing history eliminates thermal history effects, ensuring that the measured Tg reflects this intrinsic balance of interchain forces rather than processing-induced physical aging."
    }
  },
  {
    "doi": "10.1002/polb.23765",
    "title": "Relaxation Suppression in a Stretched Copolymer Matrix Above $\\pmb { T _ { \\mathfrak { g } } }$",
    "year": 2015,
    "chemical_composition": {
      "repeat_unit_psmiles": null,
      "monomers": [
        {
          "name": "Poly(tetramethylene ether) glycol",
          "smiles": null,
          "ratio_value": null,
          "ratio_unit": null
        },
        {
          "name": "Aliphatic diisocyanate",
          "smiles": null,
          "ratio_value": null,
          "ratio_unit": null
        }
      ],
      "additives": [],
