Repository: hhtrick/HHT-code

# HHT training framework

This directory contains model training, embedding precomputation, inference, article-level baselines and the curated datasets. All commands below assume that the working directory is `train_code/`.

## 3. Datasets and fixed partitions

Each main dataset is a JSON array at `dataset/{property}/{property}.json`. Entries contain source metadata, `chemical_composition`, `processing_history`, `hierarchical_structure`, `properties`, and two generated-analysis objects. Targets are stored as `properties[property]["value"]`; source metadata and target values are not predictive input fields.

| Property | Train | Validation | Test | Total |
|---|---:|---:|---:|---:|

File: train_code/dataset/Tg/Tg.json (part 24 of 235)
[
      "is_homopolymer": false
    },
    "processing_history": "Cast TPU films. Thermomechanical testing by DMA (TA-DMA Q800) in force control mode, 25-90 °C, heating rate 1 °C/min. Tg of soft phase referenced as ~ -50 °C in Discussion.",
    "hierarchical_structure": "Cast films. Nonequilibrium stretched state after thermomechanical programming. Hard segment clusters form physical cross-links.",
    "properties": {
      "Tg": {
        "value": [
          -50
        ],
        "unit": "°C"
      }
    },
    "analysis_with_hierarchical_structure": {
      "descriptive_text": "The sample consists of cast films comprising a thermoplastic polyurethane copolymer synthesized from poly(tetramethylene ether) glycol and an aliphatic diisocyanate. The hierarchical structure features hard segment clusters that function as physical cross-links, and the material exists in a nonequilibrium stretched state following thermomechanical programming. Characterization was conducted using dynamic mechanical analysis (DMA) in force control mode with a heating rate of 1 °C/min over a temperature range of 25 to 90 °C.",
      "reasoning_analysis": "Increasing Factors: The aliphatic diisocyanate-derived hard segments aggregate into clusters that act as physical cross-links, restricting segmental mobility and reducing free volume. Additionally, the nonequilibrium stretched state resulting from thermomechanical programming induces chain orientation, which reduces conformational entropy and increases the thermal energy required for glass transition. Decreasing Factors: The poly(tetramethylene ether) glycol soft segments contain flexible ether linkages and methylene sequences with low rotational barriers, intrinsically enhancing chain mobility and driving the glass transition temperature downward. Dominant Factor: The microphase separation creating hard segment clusters serves as the dominant factor; although the soft segment chemistry establishes a low mobility baseline, the physical cross-linking density and confinement effects imposed by the hard domains qualitatively govern the segmental dynamics, elevating the effective transition temperature relative to the pure soft segment homopolymer."
    },
    "analysis_without_hierarchical_structure": {
      "descriptive_text": "The sample comprises a segmented thermoplastic polyurethane synthesized from Poly(tetramethylene ether) glycol and an aliphatic diisocyanate. This copolymer was processed into cast films and subjected to thermomechanical characterization via dynamic mechanical analysis (DMA) in force control mode, utilizing a heating rate of 1 °C/min over a temperature range of 25 to 90 °C.",
      "reasoning_analysis": "Increasing Factors: The formation of urethane linkages from the aliphatic diisocyanate facilitates hydrogen bonding, creating rigid hard domains that act as physical crosslinks within the matrix. These domains restrict the segmental mobility of the adjacent soft segments, thereby driving the Tg upward relative to the pure polyol. Additionally, the cast film processing history may promote specific morphological ordering that enhances confinement effects on the polymer chains. Decreasing Factors: The chemical composition is dominated by Poly(tetramethylene ether) glycol soft segments, which possess flexible ether linkages and methylene sequences that intrinsically promote high chain mobility and free volume, driving the Tg toward lower temperatures. Furthermore, the use of an aliphatic diisocyanate introduces less rigidity compared to aromatic counterparts, and the slow heating rate of 1 °C/min during DMA testing allows for greater segmental relaxation, which can qualitatively shift the observed transition to lower temperatures. Dominant Factor: The intrinsic flexibility of the polyether soft segment establishes the fundamental baseline for a low-temperature transition; however, the degree of microphase separation achieved during the casting process is the critical modulating factor, as incomplete separation would allow the restrictive hard domains to dominate the thermal behavior, whereas well-defined phase separation preserves the low Tg characteristic of the soft phase."
    }
  },
  {
    "doi": null,
    "title": "Interfacial and dielectric behavior of polymer nano-composites: Effects of chain stiffness and cohesive energy density",
    "year": 2018,
    "chemical_composition": {
      "repeat_unit_psmiles": "[*]CC(C1=CC=CC=C1)[*]",
      "monomers": [
        {
          "name": "Styrene",
          "smiles": "C=CC1=CC=CC=C1",
          "ratio_value": null,
          "ratio_unit": null
        }
      ],
      "additives": [],
      "is_homopolymer": true
    },
    "processing_history": "Polymer dissolved in toluene, mixed, cast on Teflon at 100°C (12 h), vacuum dried around Tg (5 h). Grinded and hot pressed at 125°C (350 bar). Tg measured by DSC (Netzsch-200 F3Maia, N2, 3rd heating 3°C/min, midpoint).",
    "hierarchical_structure": "Amorphous thermoplastic. Neat polymer.",
    "properties": {
      "Tg": {
        "value": [
          109.8
        ],
        "unit": "°C"
      }
    },
    "analysis_with_hierarchical_structure": {
      "descriptive_text": "The sample consists of a neat polystyrene homopolymer exhibiting an amorphous thermoplastic structure. Material preparation involved dissolving the polymer in toluene, followed by casting on a Teflon substrate at 100°C for 12 hours and vacuum drying near the glass transition temperature for 5 hours. The resulting material was ground and subsequently hot-pressed at 125°C under 350 bar pressure. Thermal characterization was performed using differential scanning calorimetry (DSC) with a Netzsch-200 F3Maia instrument under a nitrogen atmosphere, utilizing a heating rate of 3°C/min during the third heating cycle to determine the midpoint glass transition temperature.",
      "reasoning_analysis": "Increasing Factors: The presence of bulky phenyl side groups on the polymer backbone imposes significant steric hindrance, restricting segmental rotation and intrinsically elevating the glass transition temperature. Additionally, the hot pressing step performed at 350 bar may induce densification and reduce free volume within the amorphous matrix, potentially contributing to a higher Tg. Decreasing Factors: The initial solution processing in toluene introduces a risk of residual solvent entrapment, which would act as a plasticizer and depress the Tg if not completely removed during the vacuum drying and hot pressing stages. Furthermore, the use of the 3rd heating cycle in the DSC protocol erases the thermal history and physical aging induced by the hot pressing cooling rate, preventing an artificial elevation of the Tg that might otherwise occur from densification during cooling. Dominant Factor: The intrinsic chain stiffness conferred by the styrene monomer structure is the dominant factor establishing the baseline Tg. While processing conditions such as high-pressure molding and solvent removal efficiency modulate the free volume, the chemical architecture of the polystyrene backbone ultimately dictates the thermal transition behavior, with the multi-step thermal treatment ensuring the measured value reflects the solvent-free intrinsic property rather than processing artifacts."
    },
    "analysis_without_hierarchical_structure": {
      "descriptive_text": "The sample consists of a polystyrene homopolymer derived from styrene monomers. Preparation involved dissolving the polymer in toluene, followed by casting onto a Teflon substrate at 100°C for 12 hours. The resulting film was subjected to vacuum drying near the glass transition temperature for 5 hours to remove residual solvent. Subsequently, the material was ground and hot pressed at 125°C under a pressure of 350 bar. The glass transition temperature was characterized using differential scanning calorimetry under a nitrogen atmosphere, specifically analyzing the midpoint during the third heating cycle at a rate of 3°C/min.",
      "reasoning_analysis": "Increasing Factors: The presence of bulky phenyl side groups on the polystyrene backbone creates significant steric hindrance, restricting segmental chain mobility and inherently raising the glass transition temperature. Additionally, the vacuum drying step performed near the glass transition temperature aids in the efficient removal of residual toluene, mitigating plasticization effects that would otherwise lower the transition point. Decreasing Factors: The initial solution casting process using toluene introduces a risk of residual solvent retention within the polymer matrix. Any remaining solvent molecules would act as plasticizers by increasing free volume between chains, thereby reducing the thermal energy required for segmental motion. Furthermore, the hot pressing at 125°C resets the thermal history but does not add structural constraints that would further elevate the transition temperature. Dominant Factor: The intrinsic chain stiffness resulting from the phenyl substituents is the dominant factor determining the glass transition temperature. While the solution processing introduces potential variability through solvent retention, the combination of extended vacuum drying and the use of the third heating cycle in DSC analysis effectively eliminates thermal history and residual solvent effects, ensuring the observed behavior is governed primarily by the chemical structure of the homopolymer."
    }
  },
  {
    "doi": null,
    "title": "Study of interchain structural correlations in glassy polymers by X-ray diraction",
    "year": 1998,
    "chemical_composition": {
      "repeat_unit_psmiles": "[*]CC(Cl)[*]",
      "monomers": [
        {
          "name": "Vinyl Chloride",
          "smiles": "C=CCl",
          "ratio_value": null,
          "ratio_unit": null
        }
      ],
      "additives": [],
      "is_homopolymer": true
    },
    "processing_history": "Commercial polymer (Aldrich). Samples maintained under vacuum at Tg + 20 K for one day prior to WAXS measurements. Tg value reported as calorimetric Tg (354 K ± 1 K).",
    "hierarchical_structure": "Amorphous glassy polymer. Vinylic structure with Cl side group. Interchain structural correlations observed by WAXS.",
    "properties": {
      "Tg": {
        "value": [
          80.9
        ],
        "unit": "°C"
      }
    },
    "analysis_with_hierarchical_structure": {
      "descriptive_text": "The material is a commercial polyvinyl chloride homopolymer obtained from Aldrich, possessing an amorphous glassy morphology with a vinylic backbone substituted by chlorine side groups. Prior to structural characterization via wide-angle X-ray scattering, which revealed interchain structural correlations, the samples underwent thermal conditioning under vacuum at 20 K above the glass transition temperature for 24 hours. The calorimetric glass transition temperature was subsequently reported following this specific preparation protocol.",
      "reasoning_analysis": "Increasing Factors: The presence of electronegative chlorine atoms on the vinylic backbone introduces strong intermolecular dipole-dipole interactions and steric hindrance, significantly restricting segmental chain mobility and driving the Tg higher. Additionally, the processing history involving maintenance under vacuum likely eliminates residual solvents or monomers that would otherwise act as plasticizers, thereby preventing a depression of the Tg. Decreasing Factors: The aliphatic carbon-carbon backbone possesses inherent rotational flexibility compared to rigid aromatic systems, which inherently limits the maximum achievable Tg. Furthermore, as a commercial polymer, the sample may contain a distribution of molecular weights where lower molecular weight fractions increase free volume at chain ends, potentially depressing the Tg relative to an infinite chain limit. Dominant Factor: The strong polarity and steric bulk of the chlorine side groups dominate the thermal behavior, establishing a rigid amorphous structure that overrides the backbone flexibility. The vacuum annealing process further ensures that this intrinsic high-Tg behavior is not compromised by plasticization, making the intermolecular forces the primary determinant of the observed glass transition."
    },
    "analysis_without_hierarchical_structure": {
      "descriptive_text": "The sample consists of a commercial polyvinyl chloride homopolymer sourced from Aldrich without any additional additives or fillers. To prepare for wide-angle X-ray scattering measurements, the material was annealed under vacuum at a temperature 20 K above its glass transition temperature for 24 hours to ensure thermal equilibrium, followed by calorimetric determination of the transition.",
      "reasoning_analysis": "Increasing Factors: The presence of chlorine atoms on the polymer backbone introduces significant steric hindrance and strong dipole-dipole interactions between chains. These intermolecular forces restrict segmental mobility and increase the energy barrier required for chain motion, intrinsically driving the Tg higher relative to non-polar polyolefins. Additionally, the vacuum processing history prevents the retention of volatile solvents or moisture that could act as plasticizers and depress the transition temperature. Decreasing Factors: The linear architecture of the homopolymer lacks rigid aromatic rings or chemical cross-links, permitting a degree of backbone flexibility that limits the Tg compared to stiffer engineering thermoplastics. Furthermore, the commercial nature of the sample implies a finite molecular weight distribution where chain ends contribute to increased free volume compared to an infinite chain limit. Dominant Factor: The strong intermolecular dipole interactions arising from the chlorinated repeat unit are the dominant factor establishing the substantial baseline Tg. While the linear architecture allows for segmental motion, the energy barrier created by the polar chlorine substituents outweighs architectural flexibility, and the vacuum annealing ensures this intrinsic thermal property is measured without suppression from residual volatiles."
    }
  },
  {
    "doi": null,
    "title": "Study of interchain structural correlations in glassy polymers by X-ray diraction",
    "year": 1998,
    "chemical_composition": {
      "repeat_unit_psmiles": "[*]Oc1ccc(C(C)(C)c2ccc(OCC(O)C*)cc2)cc1",
      "monomers": [
        {
          "name": "Bisphenol A",
          "smiles": "CC(C)(c1ccc(O)cc1)c2ccc(O)cc2",
          "ratio_value": null,
          "ratio_unit": null
        },
        {
          "name": "Epichlorohydrin",
          "smiles": "ClCC1CO1",
          "ratio_value": null,
          "ratio_unit": null
        }
      ],
      "additives": [],
      "is_homopolymer": false
    },
    "processing_history": "Commercial polymer (Union Carbide, Phenoxy). Samples maintained under vacuum at Tg + 20 K for one day prior to WAXS measurements. Tg value reported as calorimetric Tg (370 K ± 1 K).",
    "hierarchical_structure": "Amorphous glassy polymer. No side groups extending from backbone (phenoxy structure). Interchain structural correlations observed by WAXS.",
    "properties": {
      "Tg": {
        "value": [
          96.9
        ],
        "unit": "°C"
      }
    },
    "analysis_with_hierarchical_structure": {
      "descriptive_text": "The sample is a commercial amorphous glassy phenoxy resin (Union Carbide) synthesized from Bisphenol A and Epichlorohydrin monomers. The hierarchical structure is defined by a backbone lacking extending side groups, with interchain structural correlations observed by Wide-Angle X-ray Scattering (WAXS). Prior to characterization, the material was maintained under vacuum at a temperature 20 K above its glass transition for one day to ensure thermal equilibrium, and the glass transition temperature was reported via calorimetric methods.",
      "reasoning_analysis": "Increasing Factors: The presence of aromatic rings within the main chain backbone imposes significant rotational barriers, inherently stiffening the polymer chain. Furthermore, the hydroxyl groups generated during polymerization facilitate strong interchain hydrogen bonding, which drastically restricts segmental mobility. The processing history involving vacuum annealing above the transition temperature likely eliminates residual solvents or volatiles, preventing plasticization effects that would otherwise lower the Tg. Decreasing Factors: The inclusion of ether linkages within the backbone introduces points of flexibility compared to wholly carbonaceous or imide-based aromatic backbones. Additionally, the absence of bulky pendant side groups, as noted in the hierarchical structure, means there is less steric hindrance from substituents to inhibit rotation compared to polymers with large side chains. Dominant Factor: The rigid aromatic backbone combined with the dense network of interchain hydrogen bonds qualitatively dominates the thermal behavior. While ether linkages provide some flexibility, the strong secondary interactions and backbone stiffness establish a high barrier to segmental motion, resulting in an elevated glass transition temperature characteristic of high-performance phenoxy resins."
    },
    "analysis_without_hierarchical_structure": {
      "descriptive_text": "The sample comprises a commercial polyhydroxyether ether resin, specifically Union Carbide Phenoxy, synthesized via the copolymerization of Bisphenol A and Epichlorohydrin without additional additives. To eliminate thermal history and volatile components, the material was maintained under vacuum at a temperature 20 K above its glass transition temperature for 24 hours prior to Wide-Angle X-ray Scattering analysis, with the glass transition temperature characterized calorimetrically and reported as 370 K ± 1 K.",
      "reasoning_analysis": "Increasing Factors: The polymer backbone incorporates rigid Bisphenol A units containing aromatic rings and bulky isopropylidene groups that impose significant steric hindrance on chain mobility. Furthermore, the polymerization mechanism generates secondary hydroxyl groups along the chain, facilitating a dense network of intermolecular hydrogen bonding that severely restricts segmental motion. The vacuum processing history also contributes by eliminating residual moisture or solvents that would otherwise act as plasticizers. Decreasing Factors: The presence of aliphatic ether linkages and the isopropylidene bridges introduces localized backbone flexibility compared to fully aromatic polymers, which inherently lowers the energy barrier for segmental rotation and opposes the rigidifying effects of the aromatic rings. Dominant Factor: The extensive intermolecular hydrogen bonding network combined with the steric rigidity of the aromatic units qualitatively dominates the flexible ether linkages, establishing a high baseline resistance to segmental motion. The thermal annealing above Tg ensures this intrinsic structural rigidity is accurately reflected in the measured value without depression from non-equilibrium free volume or residual volatiles."
    }
  },
  {
    "doi": "10.31635/ccschem.025.202405252",
    "title": "Poly(thioether thiourea)s as Novel Room-Temperature Self-Healable Glassy Polymers",
    "year": 2025,
    "chemical_composition": {
      "repeat_unit_psmiles": "[*]NC(=S)NCCOCCOCCN[*]",
      "monomers": [
        {
          "name": "1,8-diamino-3,6-dioxaoctane",
          "smiles": "NCCOCCOCCN",
          "ratio_value": null,
          "ratio_unit": null
        },
        {
          "name": "1,1'-thiocarbonyldiimidazole",
          "smiles": "S=C(N1C=CC=C1)N2C=CC=C2",
          "ratio_value": null,
          "ratio_unit": null
        }
      ],
      "additives": [],
      "is_homopolymer": true
    },
    "processing_history": "Reference polymer from previous work (2018). Characterized in this study. Tg measured by DSC on the second heating.",
    "hierarchical_structure": "Amorphous glassy polymer.",
    "properties": {
      "Tg": {
        "value": [
          27
        ],
        "unit": "°C"
      }
    },
    "analysis_with_hierarchical_structure": {
      "descriptive_text": "The sample is an amorphous glassy homopolymer derived from the condensation of 1,8-diamino-3,6-dioxaoctane and 1,1'-thiocarbonyldiimidazole, resulting in a polythiourea backbone interspersed with flexible ether-containing segments. Identified as a reference polymer from prior literature (2018), the material was characterized in this study via differential scanning calorimetry (DSC) during the second heating cycle to ensure the erasure of previous thermal history. The hierarchical structure is defined as amorphous, indicating a lack of long-range crystalline order within the bulk material.",
      "reasoning_analysis": "Increasing Factors: The presence of thiourea linkages within the polymer backbone facilitates strong intermolecular hydrogen bonding and significant dipole-dipole interactions, which substantially restrict segmental chain mobility and increase cohesive energy density. Decreasing Factors: The incorporation of the 1,8-diamino-3,6-dioxaoctane derived spacer introduces flexible ether linkages and methylene sequences that lower the rotational energy barriers along the backbone, thereby increasing free volume and chain mobility. Additionally, the aliphatic nature of the repeat unit lacks the rigid aromatic constraints found in high-performance engineering thermoplastics. Dominant Factor: Although the flexible ether spacer promotes chain mobility, the dense network of hydrogen bonds associated with the thiourea groups is the dominant factor, as evidenced by the material's classification as a glassy polymer, indicating that intermolecular forces sufficiently overcome backbone flexibility to maintain a glass transition temperature above ambient conditions."
    },
    "analysis_without_hierarchical_structure": {
      "descriptive_text": "The polymer sample consists of a polythiourea synthesized via the reaction of 1,8-diamino-3,6-dioxaoctane and 1,1'-thiocarbonyldiimidazole. Identified as a reference polymer from previous work established in 2018, the material was characterized in the current study without the inclusion of external additives. The glass transition temperature was determined using differential scanning calorimetry, specifically analyzing the thermogram obtained from the second heating cycle to ensure the erasure of prior thermal history.",
      "reasoning_analysis": "Increasing Factors: The presence of thiourea linkages within the polymer backbone introduces strong intermolecular hydrogen bonding capabilities and dipole-dipole interactions, which significantly restrict segmental chain mobility and increase cohesive energy density. Decreasing Factors: The incorporation of the 1,8-diamino-3,6-dioxaoctane monomer introduces flexible ether oxygen atoms and methylene sequences into the main chain, which enhance internal rotational freedom and increase free volume, thereby acting to lower the glass transition temperature. Dominant Factor: The utilization of the second heating cycle in the processing history eliminates thermal history artifacts such as physical aging or residual stress, ensuring that the intrinsic chemical architecture dictates the thermal behavior. Within this architecture, the strong physical crosslinking network formed by the thiourea hydrogen bonds is the dominant factor that establishes the baseline thermal resistance, outweighing the flexibility provided by the ether spacer to define the final Tg behavior."
    }
  },
  {
    "doi": null,
    "title": "Interfacial and dielectric behavior of polymer nano-composites: Effects of chain stiffness and cohesive energy density",
    "year": 2018,
    "chemical_composition": {
      "repeat_unit_psmiles": "[*]CC(C1=CC=CC=C1)[*]",
      "monomers": [
        {
          "name": "Styrene",
          "smiles": "C=CC1=CC=CC=C1",
          "ratio_value": null,
          "ratio_unit": null
        }
      ],
      "additives": [
        {
          "name": "Rutile nano-titanium dioxide",
          "type": "filler",
          "amount_value": 2,
          "amount_unit": "vol.%"
        }
      ],
      "is_homopolymer": true
    },
    "processing_history": "Polymer dissolved in toluene. Titania sonicated in toluene (15 min, 400 W), mixed under magnetic stirring (1 h), mechanical shear (1600 rpm, 4 h). Cast on Teflon at 100°C (12 h), vacuum dried around Tg (5 h). Grinded and hot pressed at 125°C (350 bar). Tg measured by DMTA (Triton Technology TRITEC 2000, single cantilever bending, 0.2% strain, 1 Hz, 5°C/min).",
    "hierarchical_structure": "Amorphous thermoplastic. Nano-composite with titania filler (avg size < 100 nm).",
    "properties": {
      "Tg": {
        "value": [
          110.1
        ],
        "unit": "°C"
      }
    },
    "analysis_with_hierarchical_structure": {
      "descriptive_text": "The sample comprises an amorphous polystyrene homopolymer matrix incorporated with 2 vol.% Rutile nano-titanium dioxide filler with an average particle size below 100 nm. Preparation involved dissolving the polymer in toluene, followed by sonication of the titania and mechanical shear mixing to ensure dispersion, before casting on Teflon at 100°C for 12 hours. The resulting film was vacuum dried near the glass transition temperature for 5 hours, then ground and hot pressed at 125°C under 350 bar pressure. The thermomechanical properties were characterized using dynamic mechanical thermal analysis (DMTA) in single cantilever bending mode at 1 Hz with a heating rate of 5°C/min.",
      "reasoning_analysis": "Increasing Factors: The presence of bulky phenyl side groups in the styrene repeating units restricts polymer chain mobility through steric hindrance, intrinsically driving the Tg higher. Additionally, the incorporation of rigid Rutile nano-titanium dioxide creates interfacial regions where polymer segmental motion is confined, further contributing to an increase in Tg. The use of DMTA at 1 Hz also typically yields a higher observed Tg compared to static methods due to the frequency dependence of viscoelastic relaxation. Decreasing Factors: The solution casting process using toluene introduces the risk of residual solvent acting as a plasticizer, which would enhance chain mobility and lower the Tg. Furthermore, the hot pressing cycle followed by cooling may trap excess free volume if the cooling rate was sufficiently fast, qualitatively reducing the Tg. Dominant Factor: The intrinsic rigidity provided by the bulky phenyl groups establishes a high baseline Tg for the polymer backbone; however, for this specific composite, the restrictive interfacial interactions generated by the well-dispersed nano-filler likely dominate the processing-induced variations, reinforcing the chain confinement despite potential plasticization effects from the solvent casting history."
    },
    "analysis_without_hierarchical_structure": {
      "descriptive_text": "The sample comprises a polystyrene homopolymer matrix incorporated with 2 vol.% Rutile nano-titanium dioxide filler. The polymer was dissolved in toluene, while the titania was sonicated in the same solvent for 15 minutes at 400 W prior to mixing under magnetic stirring for 1 hour and mechanical shear at 1600 rpm for 4 hours. The composite solution was cast on a Teflon substrate at 100°C for 12 hours, followed by vacuum drying around the glass transition temperature for 5 hours. The resulting solid was ground and hot pressed at 125°C under 350 bar pressure. Characterization was performed using dynamic mechanical thermal analysis in single cantilever bending mode at 0.2% strain and 1 Hz with a heating rate of 5°C/min.",
      "reasoning_analysis": "Increasing Factors: The presence of bulky phenyl side groups on the polystyrene backbone imposes significant steric hindrance, restricting segmental rotation and intrinsically elevating the glass transition temperature. Furthermore, the incorporation of rigid Rutile nano-titanium dioxide particles creates extensive polymer-filler interfaces where chain mobility is confined, while the high-pressure hot pressing process likely reduces free volume within the bulk matrix. Decreasing Factors: The use of toluene as a processing solvent introduces the risk of residual solvent entrapment, which would act as a plasticizer by increasing free volume and lowering the glass transition temperature, particularly if the vacuum drying step performed around the glass transition temperature was insufficient to remove all solvent molecules before the final pressing. Dominant Factor: The intrinsic structural rigidity of the polystyrene chains combined with the confinement effects from the well-dispersed nano-fillers qualitatively dominates the thermal behavior, as the subsequent hot pressing at 125°C exceeds the expected glass transition range, facilitating the removal of residual solvent and stabilizing the free volume against plasticization effects."
    }
  },
  {
    "doi": null,
    "title": "Study of interchain structural correlations in glassy polymers by X-ray diraction",
    "year": 1998,
    "chemical_composition": {
      "repeat_unit_psmiles": "[*]CC(OC)[*]",
      "monomers": [
        {
          "name": "Vinyl Methyl Ether",
          "smiles": "C=COC",
          "ratio_value": null,
          "ratio_unit": null
        }
      ],
      "additives": [],
      "is_homopolymer": true
    },
    "processing_history": "Commercial polymer (Aldrich). Samples maintained under vacuum at Tg + 20 K for one day prior to WAXS measurements. Tg value reported as calorimetric Tg (247 K ± 1 K).",
    "hierarchical_structure": "Amorphous glassy polymer. Vinylic structure with methyl ether side group extending from backbone. Interchain structural correlations observed by WAXS.",
    "properties": {
      "Tg": {
        "value": [
          -26.1
        ],
        "unit": "°C"
      }
    },
    "analysis_with_hierarchical_structure": {
      "descriptive_text": "The sample consists of a commercial poly(vinyl methyl ether) homopolymer sourced from Aldrich, exhibiting an amorphous glassy structure with a vinylic backbone substituted by methyl ether side groups. Interchain structural correlations were confirmed through WAXS analysis. Prior to measurement, the samples underwent thermal conditioning under vacuum at a temperature exceeding the glass transition by 20 K for 24 hours to eliminate thermal history and volatiles, followed by calorimetric determination of the glass transition temperature.",
      "reasoning_analysis": "Increasing Factors: The presence of ether oxygen atoms within the side groups introduces dipole-dipole interactions between chains, which restricts segmental mobility and acts to increase the Tg relative to non-polar analogues. Additionally, the processing history involving vacuum maintenance at elevated temperatures ensures the removal of residual solvents or moisture, preventing plasticization effects that would otherwise depress the Tg. Decreasing Factors: The polymer backbone consists of flexible carbon-carbon single bonds, and the methyl ether side group is relatively small and flexible compared to bulky aromatic substituents, which increases free volume and facilitates chain rotation, thereby driving the Tg down. The amorphous nature lacks crystalline constraints that might otherwise restrict mobility in semi-crystalline regions. Dominant Factor: The intrinsic flexibility of the polyvinyl backbone combined with the low steric hindrance of the methoxy side group qualitatively dominates the thermal behavior, establishing a baseline Tg that is lower than rigid-chain polymers, while the rigorous vacuum processing ensures the measured value reflects the intrinsic polymer physics rather than extrinsic plasticization."
    },
    "analysis_without_hierarchical_structure": {
      "descriptive_text": "The sample consists of a poly(vinyl methyl ether) homopolymer obtained from a commercial source without the inclusion of any additives or fillers. Prior to characterization, the material was subjected to a thermal equilibration process under vacuum at a temperature 20 K above the glass transition temperature for one day to ensure the removal of volatiles and structural relaxation. The glass transition temperature was subsequently reported based on calorimetric measurements conducted in conjunction with wide-angle X-ray scattering experiments.",
      "reasoning_analysis": "Increasing Factors: The processing history specifies a vacuum treatment at Tg + 20 K for one day, which eliminates residual solvents or moisture that could act as plasticizers, thereby preventing an artificial depression of the glass transition temperature. Additionally, the methoxy side groups introduce polarity to the system, fostering dipole-dipole interactions between chains that modestly restrict segmental mobility compared to non-polar analogues. Decreasing Factors: The polymer architecture features a flexible carbon-carbon backbone substituted with small methoxy side groups that impose minimal steric hindrance on backbone rotation. The presence of the ether linkage within the side group further enhances local chain flexibility due to low rotational barriers, significantly reducing the thermal energy required for segmental motion. Dominant Factor: The intrinsic flexibility of the polymer backbone combined with the small steric profile of the methoxy substituents qualitatively dominates the thermal behavior. While the vacuum drying and polar interactions work to elevate the Tg by maximizing intermolecular cohesion, the fundamental lack of rigid or bulky structural elements dictates an inherently low glass transition temperature relative to polymers with larger side groups."
    }
  },
  {
    "doi": "10.31635/ccschem.025.202405252",
    "title": "Poly(thioether thiourea)s as Novel Room-Temperature Self-Healable Glassy Polymers",
    "year": 2025,
    "chemical_composition": {
      "repeat_unit_psmiles": "[*]NC(=S)NCCCCCCN[*]",
      "monomers": [
        {
          "name": "1,6-hexanediamine",
          "smiles": "NCCCCCCN",
          "ratio_value": null,
          "ratio_unit": null
        },
        {
          "name": "1,1'-thiocarbonyldiimidazole",
          "smiles": "S=C(N1C=CC=C1)N2C=CC=C2",
          "ratio_value": null,
          "ratio_unit": null
        }
      ],
      "additives": [],
      "is_homopolymer": true
    },
    "processing_history": "Synthesized in DMF at 25 °C for 24 h, precipitated in MeOH, dried in vacuum at 100 °C for 24 h. Tg measured by DSC on the second heating.",
    "hierarchical_structure": "Amorphous glassy polymer. XRD shows broad peak centered around 22°.",
    "properties": {
      "Tg": {
        "value": [
          59
        ],
        "unit": "°C"
      }
    },
    "analysis_with_hierarchical_structure": {
      "descriptive_text": "The sample comprises an amorphous glassy polythiourea derived from the condensation of 1,6-hexanediamine and 1,1'-thiocarbonyldiimidazole. XRD analysis confirms the disordered structure with a broad peak centered around 22°, indicative of a lack of long-range crystalline order. Synthesis was conducted in DMF at 25 °C for 24 hours, followed by precipitation in methanol and vacuum drying at 100 °C for 24 hours. The glass transition temperature was evaluated via DSC during the second heating scan to eliminate thermal history effects.",
      "reasoning_analysis": "Increasing Factors: The thiourea linkages in the polymer backbone enable strong intermolecular hydrogen bonding, which acts as physical crosslinks to restrict segmental mobility and elevate the Tg. The inherent rigidity of the thiocarbonyl group also contributes to reduced chain flexibility. Decreasing Factors: The inclusion of the 1,6-hexanediamine monomer introduces a flexible six-carbon aliphatic spacer that increases free volume and enhances chain mobility, thereby lowering the Tg. Additionally, the vacuum drying temperature of 100 °C is below the boiling point of the synthesis solvent DMF, creating a risk of residual solvent retention which would plasticize the matrix and depress the Tg. Dominant Factor: The extensive hydrogen bonding network associated with the thiourea groups is the dominant factor, as it provides sufficient physical crosslinking to maintain a glassy state despite the flexibility introduced by the aliphatic spacer, although the spacer length prevents the Tg from reaching the higher values typical of aromatic analogs."
    },
    "analysis_without_hierarchical_structure": {
      "descriptive_text": "The sample consists of a polythiourea synthesized via the reaction of 1,6-hexanediamine and 1,1'-thiocarbonyldiimidazole. The polymerization was conducted in dimethylformamide (DMF) at 25 °C for 24 hours, followed by precipitation in methanol to isolate the product. The resulting material was subjected to vacuum drying at 100 °C for 24 hours to remove residual solvents prior to characterization. The glass transition temperature was subsequently determined using differential scanning calorimetry (DSC) during the second heating cycle.",
      "reasoning_analysis": "Increasing Factors: The presence of thiourea linkages within the polymer backbone facilitates strong intermolecular hydrogen bonding between N-H and C=S groups, creating physical crosslinks that significantly restrict segmental chain mobility and increase cohesive energy density. Additionally, the polar nature of the thiocarbonyl group contributes to stronger dipole-dipole interactions compared to purely hydrocarbon chains. Decreasing Factors: The incorporation of the flexible hexamethylene spacer derived from 1,6-hexanediamine introduces conformational freedom and rotational flexibility into the backbone, which acts to lower the Tg relative to rigid aromatic analogues. Furthermore, although minimized by processing, any trace residual DMF solvent trapped within the matrix could act as a plasticizer to increase free volume. Dominant Factor: The extensive intermolecular hydrogen bonding network inherent to the polythiourea chemistry qualitatively dominates the final Tg behavior, as these strong physical associations impose a higher energy barrier for segmental motion than the flexibility provided by the aliphatic spacer reduces it, ensuring the thermal transition is primarily governed by the supramolecular structure rather than backbone flexibility or residual processing solvents."
    }
  },
  {
    "doi": null,
    "title": "Interfacial and dielectric behavior of polymer nano-composites: Effects of chain stiffness and cohesive energy density",
    "year": 2018,
    "chemical_composition": {
      "repeat_unit_psmiles": "[*]CC(C1=CC=CC=C1)[*]",
      "monomers": [
        {
          "name": "Styrene",
          "smiles": "C=CC1=CC=CC=C1",
          "ratio_value": null,
          "ratio_unit": null
        }
      ],
      "additives": [
        {
          "name": "Rutile nano-titanium dioxide",
          "type": "filler",
          "amount_value": 2,
          "amount_unit": "vol.%"
        }
      ],
      "is_homopolymer": true
    },
    "processing_history": "Polymer dissolved in toluene. Titania sonicated in toluene (15 min, 400 W), mixed under magnetic stirring (1 h), mechanical shear (1600 rpm, 4 h). Cast on Teflon at 100°C (12 h), vacuum dried around Tg (5 h). Grinded and hot pressed at 125°C (350 bar). Tg measured by DSC (Netzsch-200 F3Maia, N2, 3rd heating 3°C/min, midpoint).",
    "hierarchical_structure": "Amorphous thermoplastic. Nano-composite with titania filler (avg size < 100 nm). Interfacial layer thickness 5.13 nm.",
    "properties": {
      "Tg": {
        "value": [
          108.4
        ],
        "unit": "°C"
      }
    },
