Repository: hhtrick/HHT-code

# HHT training framework

This directory contains model training, embedding precomputation, inference, article-level baselines and the curated datasets. All commands below assume that the working directory is `train_code/`.

## 3. Datasets and fixed partitions

Each main dataset is a JSON array at `dataset/{property}/{property}.json`. Entries contain source metadata, `chemical_composition`, `processing_history`, `hierarchical_structure`, `properties`, and two generated-analysis objects. Targets are stored as `properties[property]["value"]`; source metadata and target values are not predictive input fields.

| Property | Train | Validation | Test | Total |
|---|---:|---:|---:|---:|

File: train_code/dataset/Tg/Tg.json (part 25 of 235)
[
    "analysis_with_hierarchical_structure": {
      "descriptive_text": "The sample comprises an amorphous polystyrene homopolymer matrix integrated with 2 vol.% Rutile nano-titanium dioxide filler, forming a nano-composite with an average filler size below 100 nm and a distinct interfacial layer thickness of 5.13 nm. Processing involved dissolving the polymer in toluene followed by titania dispersion via sonication and mechanical shear mixing, after which the mixture was cast on Teflon at 100°C for 12 hours. The material was subsequently vacuum dried near the glass transition temperature for 5 hours, ground, and consolidated via hot pressing at 125°C under 350 bar pressure. Thermal analysis was conducted using differential scanning calorimetry under nitrogen flow, recording the midpoint of the third heating scan at a rate of 3°C/min.",
      "reasoning_analysis": "Increasing Factors: The intrinsic rigidity of the polystyrene backbone, arising from bulky phenyl side groups that impose steric hindrance on segmental rotation, establishes a high baseline resistance to chain mobility. Additionally, the incorporation of rigid Rutile nano-titanium dioxide filler creates a confined polymer environment, evidenced by the 5.13 nm interfacial layer, which restricts chain dynamics near the filler surface and typically elevates the glass transition temperature. Decreasing Factors: The use of toluene as a processing solvent introduces the risk of residual plasticization if not completely removed, which would enhance free volume and lower the Tg. Furthermore, the introduction of nano-fillers can sometimes increase free volume at the interface if polymer-filler adhesion is imperfect, potentially facilitating segmental motion. Dominant Factor: The confinement effect imposed by the nano-titania filler within the defined interfacial layer, combined with the rigorous thermal history involving vacuum drying near Tg and hot pressing above Tg to ensure solvent removal and consolidation, qualitatively dominates the behavior, suggesting a net restriction of chain mobility relative to the neat polymer matrix."
    },
    "analysis_without_hierarchical_structure": {
      "descriptive_text": "The sample comprises a polystyrene homopolymer matrix incorporated with 2 vol.% Rutile nano-titanium dioxide filler. Preparation involved dissolving the polymer in toluene, followed by sonication of the titania for 15 minutes at 400 W and mixing under magnetic stirring for 1 hour. The mixture underwent mechanical shear at 1600 rpm for 4 hours before casting on Teflon at 100°C for 12 hours. Subsequent processing included vacuum drying around the glass transition temperature for 5 hours, grinding, and hot pressing at 125°C under 350 bar. Characterization was performed via DSC using a Netzsch-200 F3Maia under nitrogen, analyzing the midpoint of the third heating scan at 3°C/min.",
      "reasoning_analysis": "Increasing Factors: The polystyrene backbone contains bulky phenyl side groups that impose significant steric hindrance, intrinsically restricting segmental mobility and establishing a high baseline Tg. The inclusion of rigid Rutile nano-titanium dioxide filler creates interfacial regions where polymer chain motion is confined, typically elevating Tg, while the high-pressure hot pressing at 350 bar compacts the matrix, reducing free volume and further restricting mobility. Decreasing Factors: The use of toluene as a solvent introduces the potential for residual molecules to act as plasticizers, increasing free volume and depressing the Tg, while the extensive mechanical shear and grinding steps could induce chain scission, reducing molecular weight and entanglement density. Dominant Factor: The inherent steric rigidity of the polystyrene backbone combined with the interfacial confinement effects of the nano-fillers and the free volume reduction from high-pressure processing qualitatively dominates over potential plasticization or chain scission effects, particularly given the rigorous vacuum drying step, leading to a net restriction of chain mobility."
    }
  },
  {
    "doi": null,
    "title": "Interfacial and dielectric behavior of polymer nano-composites: Effects of chain stiffness and cohesive energy density",
    "year": 2018,
    "chemical_composition": {
      "repeat_unit_psmiles": "[*]CC(C1=CC=CC=C1)[*]",
      "monomers": [
        {
          "name": "Styrene",
          "smiles": "C=CC1=CC=CC=C1",
          "ratio_value": null,
          "ratio_unit": null
        }
      ],
      "additives": [
        {
          "name": "Rutile nano-titanium dioxide",
          "type": "filler",
          "amount_value": 5,
          "amount_unit": "vol.%"
        }
      ],
      "is_homopolymer": true
    },
    "processing_history": "Polymer dissolved in toluene. Titania sonicated in toluene (15 min, 400 W), mixed under magnetic stirring (1 h), mechanical shear (1600 rpm, 4 h). Cast on Teflon at 100°C (12 h), vacuum dried around Tg (5 h). Grinded and hot pressed at 125°C (350 bar). Tg measured by DMTA (Triton Technology TRITEC 2000, single cantilever bending, 0.2% strain, 1 Hz, 5°C/min).",
    "hierarchical_structure": "Amorphous thermoplastic. Nano-composite with titania filler (avg size < 100 nm).",
    "properties": {
      "Tg": {
        "value": [
          115.2
        ],
        "unit": "°C"
      }
    },
    "analysis_with_hierarchical_structure": {
      "descriptive_text": "The sample consists of an amorphous polystyrene homopolymer matrix reinforced with 5 vol.% Rutile nano-titanium dioxide filler having an average particle size below 100 nm. Preparation involved dissolving the polymer in toluene, followed by sonication and mechanical shear mixing to ensure filler dispersion, before casting on a Teflon substrate at 100°C for 12 hours. The resulting film was vacuum dried near the glass transition temperature for 5 hours, then ground and hot-pressed at 125°C under 350 bar pressure. The thermomechanical properties were subsequently evaluated using dynamic mechanical thermal analysis (DMTA) in single cantilever bending mode at 1 Hz with a heating rate of 5°C/min.",
      "reasoning_analysis": "Increasing Factors: The presence of bulky phenyl side groups in the styrene repeating units restricts polymer chain mobility through steric hindrance, intrinsically driving the Tg higher. Additionally, the incorporation of 5 vol.% rigid Rutile nano-titanium dioxide creates a large interfacial area within the amorphous matrix, where polymer-filler interactions confine segmental motion and restrict chain relaxation, further contributing to an increase in Tg. The use of DMTA at 1 Hz also inherently shifts the observed transition temperature higher compared to quasi-static methods due to the frequency dependence of segmental relaxation. Decreasing Factors: The solvent casting process using toluene introduces the risk of residual solvent entrapment within the composite; if the vacuum drying step around Tg did not completely remove the toluene, the residual molecules would act as a plasticizer, increasing free volume and lowering the Tg. Furthermore, the mechanical grinding prior to hot pressing could introduce localized free volume or defects if not fully healed during the subsequent thermal treatment. Dominant Factor: The intrinsic chain stiffness provided by the polystyrene backbone combined with the physical confinement effects of the well-dispersed nano-filler are the dominant factors. While residual solvent poses a potential depression mechanism, the extensive shear mixing, vacuum drying, and hot pressing above the expected Tg likely ensure sufficient solvent removal and densification, allowing the filler-induced restriction of chain mobility to qualitatively dominate the final Tg behavior."
    },
    "analysis_without_hierarchical_structure": {
      "descriptive_text": "The sample comprises a polystyrene homopolymer matrix incorporated with 5 vol.% Rutile nano-titanium dioxide filler. The polymer was dissolved in toluene, while the titania was sonicated in the same solvent for 15 minutes at 400 W prior to mixing under magnetic stirring for 1 hour and mechanical shear at 1600 rpm for 4 hours. The resulting composite was cast on a Teflon surface at 100°C for 12 hours, vacuum dried near the glass transition temperature for 5 hours, and subsequently ground and hot pressed at 125°C under 350 bar pressure. Thermomechanical characterization was performed using DMTA in single cantilever bending mode at 1 Hz with a heating rate of 5°C/min.",
      "reasoning_analysis": "Increasing Factors: The polystyrene backbone features bulky phenyl side groups that impose significant steric hindrance, restricting segmental rotation and establishing an inherently rigid chain conformation. The incorporation of 5 vol.% Rutile nano-titanium dioxide introduces rigid interfaces that constrain polymer chain mobility within the interphase region, particularly given the extensive sonication and shear mixing which promote uniform dispersion and maximize interfacial area. Furthermore, the hot pressing step at 350 bar significantly reduces the fractional free volume of the bulk matrix by densifying the material above its glass transition temperature. Decreasing Factors: The use of toluene as a processing solvent presents a risk of residual solvent entrapment; if the vacuum drying step near the glass transition temperature was insufficient to remove all toluene molecules due to limited chain mobility during drying, these residuals would act as plasticizers by increasing free volume and lubricating chain segments. Dominant Factor: The reduction in free volume induced by the high-pressure hot pressing combined with the confinement effects from the well-dispersed nano-fillers qualitatively dominates the thermal behavior, likely resulting in a net restriction of segmental motion relative to the neat polymer, assuming the vacuum drying effectively minimized plasticization by residual solvent."
    }
  },
  {
    "doi": "10.31635/ccschem.025.202405252",
    "title": "Poly(thioether thiourea)s as Novel Room-Temperature Self-Healable Glassy Polymers",
    "year": 2025,
    "chemical_composition": {
      "repeat_unit_psmiles": null,
      "monomers": [
        {
          "name": "Cystamine",
          "smiles": "NCCSSCCN",
          "ratio_value": null,
          "ratio_unit": null
        },
        {
          "name": "1,8-diisothiocyanate-3,6-dioxaoctane",
          "smiles": "S=C=NCCOCCOCCN=C=S",
          "ratio_value": 80,
          "ratio_unit": "mol%"
        },
        {
          "name": "4,4'-diisothiocyanatedicyclohexyl methane",
          "smiles": "S=C=NC1CCC(CC1)CC2CCC(CC2)N=C=S",
          "ratio_value": 20,
          "ratio_unit": "mol%"
        }
      ],
      "additives": [],
      "is_homopolymer": false
    },
    "processing_history": "Synthesized in DMF at 25 °C for 48 h, precipitated in MeOH, dried in vacuum at 100 °C for 24 h. Tg measured by DSC on the second heating.",
    "hierarchical_structure": "Amorphous glassy polymer. XRD shows broad peak centered around 22°.",
    "properties": {
      "Tg": {
        "value": [
          38
        ],
        "unit": "°C"
      }
    },
    "analysis_with_hierarchical_structure": {
      "descriptive_text": "The sample is an amorphous glassy copolymer synthesized from cystamine and a mixture of diisothiocyanates, specifically comprising 80 mol% 1,8-diisothiocyanate-3,6-dioxaoctane and 20 mol% 4,4'-diisothiocyanatedicyclohexyl methane. The material was prepared by solution polymerization in DMF at 25 °C for 48 hours, followed by precipitation in methanol and vacuum drying at 100 °C for 24 hours. Structural characterization confirms an amorphous morphology, evidenced by a broad XRD peak centered around 22°, and the glass transition temperature was evaluated using DSC during the second heating cycle to eliminate prior thermal history.",
      "reasoning_analysis": "Increasing Factors: The incorporation of 4,4'-diisothiocyanatedicyclohexyl methane introduces rigid cyclohexyl rings into the backbone, which restricts segmental rotation and sterically hinders chain mobility. Additionally, the formation of thiourea linkages during synthesis creates a network capable of strong intermolecular hydrogen bonding, increasing cohesive energy density. The vacuum drying at 100 °C ensures the removal of residual DMF and methanol, preventing solvent-induced plasticization. Decreasing Factors: The majority component (80 mol%) is 1,8-diisothiocyanate-3,6-dioxaoctane, which introduces flexible ether linkages and aliphatic spacers that significantly lower rotational energy barriers. The cystamine comonomer further contributes flexibility through its aliphatic chain and disulfide bond. Dominant Factor: While the rigid cyclic components and hydrogen bonding provide structural integrity sufficient to maintain a glassy state, the high molar fraction of flexible ether and disulfide-containing segments qualitatively dominates the chain dynamics, resulting in a Tg that is lower than what would be observed in a fully rigid or aromatic polythiourea analog."
    },
    "analysis_without_hierarchical_structure": {
      "descriptive_text": "The polymer sample comprises a copolymer synthesized from cystamine, 1,8-diisothiocyanate-3,6-dioxaoctane (80 mol%), and 4,4'-diisothiocyanatedicyclohexyl methane (20 mol%). The material was prepared via solution polymerization in dimethylformamide at 25 °C for 48 hours, followed by precipitation in methanol and vacuum drying at 100 °C for 24 hours. The glass transition temperature was characterized using differential scanning calorimetry during the second heating cycle.",
      "reasoning_analysis": "Increasing Factors: The formation of thiourea linkages throughout the polymer backbone introduces strong intermolecular hydrogen bonding, which significantly restricts segmental chain mobility and drives the Tg upward. Additionally, the incorporation of 4,4'-diisothiocyanatedicyclohexyl methane introduces rigid cyclohexyl rings that impose steric hindrance, further resisting chain motion. The rigorous vacuum drying at 100 °C likely eliminates residual high-boiling solvent, preventing plasticization effects that would otherwise lower the Tg. Decreasing Factors: The majority component, 1,8-diisothiocyanate-3,6-dioxaoctane (80 mol%), contains flexible ether linkages and methylene spacers that increase free volume and chain flexibility, inherently depressing the Tg. Furthermore, the disulfide bond within the cystamine unit offers rotational freedom compared to rigid carbon-carbon backbones, contributing to increased segmental mobility. Dominant Factor: The strong intermolecular hydrogen bonding density associated with the thiourea linkages qualitatively dominates the final Tg behavior by imposing significant restrictions on segmental mobility that outweigh the flexibility introduced by the ether-rich majority component, while the thermal history erasure during the second heating DSC scan ensures this intrinsic structural effect is accurately reflected."
    }
  },
  {
    "doi": "10.1002/adfm.202400030",
    "title": "Time-Dependent Information Encryption in Liquid Crystalline Polymer with Programmable Glass Transition Temperature",
    "year": 2024,
    "chemical_composition": {
      "repeat_unit_psmiles": null,
      "monomers": [
        {
          "name": "C6M",
          "smiles": null,
          "ratio_value": 25,
          "ratio_unit": "wt%"
        },
        {
          "name": "RM23",
          "smiles": null,
          "ratio_value": null,
          "ratio_unit": null
        },
        {
          "name": "RM105",
          "smiles": null,
          "ratio_value": null,
          "ratio_unit": null
        }
      ],
      "additives": [
        {
          "name": "SPBM",
          "type": "functional molecule",
          "amount_value": 10,
          "amount_unit": "wt%"
        },
        {
          "name": "AIE-CSD",
          "type": "fluorescent molecule",
          "amount_value": null,
          "amount_unit": null
        },
        {
          "name": "Irgacure 784",
          "type": "initiator",
          "amount_value": null,
          "amount_unit": null
        },
        {
          "name": "TPO-L",
          "type": "initiator",
          "amount_value": null,
          "amount_unit": null
        }
      ],
      "is_homopolymer": false
    },
    "processing_history": "Photopolymerization at 520 nm for 60 min at 5 mW cm-2 intensity. Tg measured by DSC (Perkin Elmer Pyris 6) at 20.0 °C min-1.",
    "hierarchical_structure": "Liquid crystalline polymer film.",
    "properties": {
      "Tg": {
        "value": [
          8.1
        ],
        "unit": "°C"
      }
    },
    "analysis_with_hierarchical_structure": {
      "descriptive_text": "This liquid crystalline polymer film is synthesized from a copolymer system comprising C6M (25 wt%), RM23, and RM105 monomers. The formulation incorporates several additives, including 10 wt% SPBM functional molecules, AIE-CSD fluorescent molecules, and both Irgacure 784 and TPO-L photoinitiators. The material was fabricated via photopolymerization exposed to 520 nm light for 60 minutes at an intensity of 5 mW cm-2. Subsequent thermal characterization of the glass transition temperature was performed using differential scanning calorimetry (DSC) on a Perkin Elmer Pyris 6 instrument at a heating rate of 20.0 °C min-1.",
      "reasoning_analysis": "Increasing Factors: The liquid crystalline nature of the polymer film indicates the presence of rigid mesogenic units within the architecture, which inherently restricts segmental mobility and elevates the Tg. Furthermore, the photopolymerization processing history suggests the formation of a crosslinked network, particularly given the presence of reactive mesogen monomers, which constrains chain motion and significantly increases the glass transition temperature. The high DSC heating rate (20.0 °C min-1) also kinetically shifts the observed transition to higher temperatures. Decreasing Factors: The incorporation of 10 wt% SPBM functional molecules along with residual photoinitiators and fluorescent additives introduces low molecular weight species that may act as internal plasticizers if not fully covalently bound, thereby increasing free volume and lowering the Tg. Additionally, the specific flexibility of the C6M monomer component relative to the rigid mesogens could introduce flexible spacers that enhance chain mobility. Dominant Factor: The dominant factor is likely the combination of the liquid crystalline order and the crosslinked network formed during photopolymerization. While the additives introduce potential plasticization effects, the structural rigidity imposed by the mesogenic units and the topological constraints of the cured network qualitatively outweigh the mobility enhancement from the additives, resulting in a material behavior governed by its rigid, networked LC structure."
    },
    "analysis_without_hierarchical_structure": {
      "descriptive_text": "The sample comprises a copolymer system formulated with monomers C6M (25 wt%), RM23, and RM105. The mixture incorporates several functional additives, including SPBM (10 wt%) as a functional molecule, AIE-CSD as a fluorescent molecule, and a dual initiator system consisting of Irgacure 784 and TPO-L. The material was synthesized via photopolymerization under 520 nm irradiation for 60 minutes at an intensity of 5 mW cm⁻². Thermal characterization was performed using differential scanning calorimetry (DSC) on a Perkin Elmer Pyris 6 instrument at a heating rate of 20.0 °C min⁻¹ to determine the glass transition temperature.",
      "reasoning_analysis": "Increasing Factors: The photopolymerization process typically generates a crosslinked network architecture, which significantly restricts segmental chain mobility and elevates the Tg. Additionally, the RM23 and RM105 monomers, often characterized as reactive mesogens in such systems, introduce rigid structural units that hinder rotation. The DSC measurement heating rate of 20.0 °C min⁻¹ is relatively high, which kinetically shifts the observed transition to higher temperatures compared to equilibrium conditions. Decreasing Factors: The inclusion of C6M at 25 wt% likely introduces flexible alkyl spacers into the backbone, increasing free volume and chain mobility relative to a fully rigid system. Furthermore, the presence of residual photoinitiators (Irgacure 784, TPO-L) and the functional molecule SPBM (10 wt%) may act as small-molecule plasticizers if not fully covalently bound, thereby depressing the Tg by lubricating chain segments. Dominant Factor: The formation of a crosslinked network during the extended 60-minute photopolymerization serves as the dominant factor, imposing topological constraints that generally override the plasticizing effects of residual small molecules; however, the substantial content of the flexible C6M monomer qualitatively moderates the overall stiffness, resulting in a Tg determined by the balance between network rigidity and spacer flexibility."
    }
  },
  {
    "doi": "10.1002/adfm.202400030",
    "title": "Time-Dependent Information Encryption in Liquid Crystalline Polymer with Programmable Glass Transition Temperature",
    "year": 2024,
    "chemical_composition": {
      "repeat_unit_psmiles": null,
      "monomers": [
        {
          "name": "C6M",
          "smiles": null,
          "ratio_value": 25,
          "ratio_unit": "wt%"
        },
        {
          "name": "RM23",
          "smiles": null,
          "ratio_value": null,
          "ratio_unit": null
        },
        {
          "name": "RM105",
          "smiles": null,
          "ratio_value": null,
          "ratio_unit": null
        }
      ],
      "additives": [
        {
          "name": "SPBM",
          "type": "functional molecule",
          "amount_value": 0,
          "amount_unit": "wt%"
        },
        {
          "name": "AIE-CSD",
          "type": "fluorescent molecule",
          "amount_value": null,
          "amount_unit": null
        },
        {
          "name": "Irgacure 784",
          "type": "initiator",
          "amount_value": null,
          "amount_unit": null
        },
        {
          "name": "TPO-L",
          "type": "initiator",
          "amount_value": null,
          "amount_unit": null
        }
      ],
      "is_homopolymer": false
    },
    "processing_history": "Photopolymerization at 520 nm for 60 min at 5 mW cm-2 intensity. Tg measured by DSC (Perkin Elmer Pyris 6) at 20.0 °C min-1.",
    "hierarchical_structure": "Liquid crystalline polymer film.",
    "properties": {
      "Tg": {
        "value": [
          25.4
        ],
        "unit": "°C"
      }
    },
    "analysis_with_hierarchical_structure": {
      "descriptive_text": "The sample is a liquid crystalline polymer film synthesized via photopolymerization at 520 nm for 60 minutes under an intensity of 5 mW cm-2. The chemical composition consists of a copolymer system incorporating C6M (25 wt%), RM23, and RM105 monomers, doped with AIE-CSD fluorescent molecules and initiated by Irgacure 784 and TPO-L. The resulting material was characterized by differential scanning calorimetry (DSC) using a Perkin Elmer Pyris 6 instrument at a heating rate of 20.0 °C min-1 to evaluate its thermal properties.",
      "reasoning_analysis": "Increasing Factors: The liquid crystalline hierarchical structure indicates the presence of rigid mesogenic units within the RM23 and RM105 monomers, which restrict segmental mobility through steric hindrance and anisotropic ordering. Additionally, the photopolymerization processing history suggests the formation of a crosslinked network, which topologically constrains chain motion and significantly elevates the Tg compared to linear precursors. Decreasing Factors: The inclusion of C6M monomers implies the presence of flexible alkyl spacers, such as hexyl chains, which increase free volume and enhance chain flexibility, thereby lowering the Tg. Furthermore, residual photoinitiators and the fluorescent AIE-CSD dopant may act as internal plasticizers if not fully covalently bound, reducing intermolecular friction and depressing the thermal transition. Dominant Factor: The formation of the crosslinked liquid crystalline network is the dominant factor governing the Tg. While flexible spacers and small molecule additives introduce localized mobility, the topological constraints imposed by the cured network and the inherent rigidity of the mesogenic cores fundamentally dictate the segmental relaxation dynamics, establishing a Tg primarily defined by the network architecture."
    },
    "analysis_without_hierarchical_structure": {
      "descriptive_text": "The sample comprises a multi-component copolymer system synthesized from C6M (25 wt%), RM23, and RM105 monomers. The formulation includes AIE-CSD as a fluorescent dopant alongside Irgacure 784 and TPO-L photoinitiators. The material was fabricated via photopolymerization under 520 nm irradiation for 60 minutes at an intensity of 5 mW cm-2. Thermal characterization was performed using differential scanning calorimetry on a Perkin Elmer Pyris 6 instrument at a heating rate of 20.0 °C min-1.",
      "reasoning_analysis": "Increasing Factors: The photopolymerization processing history induces the formation of a crosslinked network structure, significantly restricting segmental chain mobility and elevating the Tg. Additionally, the inclusion of RM23 and RM105, typically characterized as reactive mesogens, introduces rigid structural units into the polymer backbone that enhance stiffness. Decreasing Factors: The incorporation of C6M at 25 wt% likely introduces flexible aliphatic segments relative to the rigid mesogens, which can increase chain flexibility and lower the Tg. Furthermore, the presence of low molecular weight additives such as the AIE-CSD fluorescent molecule and residual photoinitiators may act as internal plasticizers if not fully covalently bound, increasing free volume. Dominant Factor: The structural rigidity imparted by the crosslinked network formed during photopolymerization and the high content of rigid mesogenic monomers qualitatively dominates the thermal behavior, likely resulting in a higher Tg compared to a linear analogue, despite the plasticizing potential of the flexible comonomer and additives."
    }
  },
  {
    "doi": "10.31635/ccschem.025.202405252",
    "title": "Poly(thioether thiourea)s as Novel Room-Temperature Self-Healable Glassy Polymers",
    "year": 2025,
    "chemical_composition": {
      "repeat_unit_psmiles": null,
      "monomers": [
        {
          "name": "Cystamine",
          "smiles": "NCCSSCCN",
          "ratio_value": null,
          "ratio_unit": null
        },
        {
          "name": "1,8-diisothiocyanate-3,6-dioxaoctane",
          "smiles": "S=C=NCCOCCOCCN=C=S",
          "ratio_value": 70,
          "ratio_unit": "mol%"
        },
        {
          "name": "4,4'-diisothiocyanatedicyclohexyl methane",
          "smiles": "S=C=NC1CCC(CC1)CC2CCC(CC2)N=C=S",
          "ratio_value": 30,
          "ratio_unit": "mol%"
        }
      ],
      "additives": [],
      "is_homopolymer": false
    },
    "processing_history": "Synthesized in DMF at 25 °C for 48 h, precipitated in MeOH, dried in vacuum at 100 °C for 24 h. Tg measured by DSC on the second heating.",
    "hierarchical_structure": "Amorphous glassy polymer. XRD shows broad peak centered around 22°.",
    "properties": {
      "Tg": {
        "value": [
          45
        ],
        "unit": "°C"
      }
    },
    "analysis_with_hierarchical_structure": {
      "descriptive_text": "The sample is an amorphous glassy copolymer synthesized via step-growth polymerization involving Cystamine, 1,8-diisothiocyanate-3,6-dioxaoctane (70 mol%), and 4,4'-diisothiocyanatedicyclohexyl methane (30 mol%). The material was synthesized in dimethylformamide (DMF) at 25 °C for 48 hours, precipitated in methanol, and vacuum dried at 100 °C for 24 hours. X-ray diffraction analysis displays a broad peak centered around 22°, consistent with an amorphous morphology, and the glass transition temperature was characterized via differential scanning calorimetry (DSC) during the second heating cycle.",
      "reasoning_analysis": "Increasing Factors: The polymerization between amines and isothiocyanates forms thiourea linkages, which enable strong interchain hydrogen bonding that restricts segmental mobility. Additionally, the 30 mol% incorporation of 4,4'-diisothiocyanatedicyclohexyl methane introduces bulky alicyclic rings that impose steric hindrance and increase backbone rigidity. Decreasing Factors: The majority comonomer, 1,8-diisothiocyanate-3,6-dioxaoctane (70 mol%), contains flexible ether linkages that increase free volume and lower rotational energy barriers, thereby depressing the Tg. The disulfide bond within the cystamine unit may also contribute to increased chain flexibility compared to all-carbon backbones. Dominant Factor: Despite the high proportion of flexible ether spacers, the dense network of hydrogen bonds formed by the thiourea linkages combined with the steric bulk of the alicyclic rings qualitatively dominates the thermal behavior, likely sustaining a higher Tg relative to analogous polymers lacking strong intermolecular interactions."
    },
    "analysis_without_hierarchical_structure": {
      "descriptive_text": "The sample is a copolymer synthesized via the reaction of cystamine with a diisothiocyanate mixture comprising 70 mol% 1,8-diisothiocyanate-3,6-dioxaoctane and 30 mol% 4,4'-diisothiocyanatedicyclohexyl methane. The polymerization was conducted in dimethylformamide (DMF) at 25 °C for 48 hours, followed by precipitation in methanol and vacuum drying at 100 °C for 24 hours to ensure the removal of residual solvents. The thermal properties were subsequently characterized using differential scanning calorimetry (DSC) during the second heating cycle.",
      "reasoning_analysis": "Increasing Factors: The incorporation of 4,4'-diisothiocyanatedicyclohexyl methane introduces bulky cyclohexyl rings into the polymer backbone, which impose significant steric hindrance and restrict segmental rotation, thereby driving the Tg higher. Additionally, the formation of thiourea linkages during synthesis enables strong intermolecular hydrogen bonding, which acts as physical crosslinks to further reduce chain mobility. Decreasing Factors: The majority component, 1,8-diisothiocyanate-3,6-dioxaoctane (70 mol%), contains flexible ether linkages and aliphatic spacers that increase free volume and chain flexibility, inherently lowering the Tg. The cystamine comonomer also contributes aliphatic character and disulfide bonds which offer more rotational freedom compared to rigid cyclic structures. Dominant Factor: The strong intermolecular hydrogen bonding network inherent to the thiourea linkages, coupled with the steric rigidity of the cyclohexyl rings, qualitatively dominates the chain dynamics by imposing substantial energy barriers to segmental motion, sustaining a higher Tg than would be expected from the flexible ether content alone, while the rigorous vacuum drying process ensures this intrinsic behavior is not masked by solvent plasticization."
    }
  },
  {
    "doi": "10.1002/adfm.202400030",
    "title": "Time-Dependent Information Encryption in Liquid Crystalline Polymer with Programmable Glass Transition Temperature",
    "year": 2024,
    "chemical_composition": {
      "repeat_unit_psmiles": null,
      "monomers": [
        {
          "name": "C6M",
          "smiles": null,
          "ratio_value": 25,
          "ratio_unit": "wt%"
        },
        {
          "name": "RM23",
          "smiles": null,
          "ratio_value": null,
          "ratio_unit": null
        },
        {
          "name": "RM105",
          "smiles": null,
          "ratio_value": null,
          "ratio_unit": null
        }
      ],
      "additives": [
        {
          "name": "SPBM",
          "type": "functional molecule",
          "amount_value": 5,
          "amount_unit": "wt%"
        },
        {
          "name": "AIE-CSD",
          "type": "fluorescent molecule",
          "amount_value": null,
          "amount_unit": null
        },
        {
          "name": "Irgacure 784",
          "type": "initiator",
          "amount_value": null,
          "amount_unit": null
        },
        {
          "name": "TPO-L",
          "type": "initiator",
          "amount_value": null,
          "amount_unit": null
        }
      ],
      "is_homopolymer": false
    },
    "processing_history": "Two-step photopolymerization: 365 nm for 5 min followed by 520 nm for 25 min at 5 mW cm-2 intensity. Tg measured by DSC (Perkin Elmer Pyris 6) at 20.0 °C min-1.",
    "hierarchical_structure": "Liquid crystalline polymer film. Degree of order is intermediate. XRD shows symmetric diffuse spots with broad arcs.",
    "properties": {
      "Tg": {
        "value": [
          16.9
        ],
        "unit": "°C"
      }
    },
    "analysis_with_hierarchical_structure": {
      "descriptive_text": "The sample comprises a liquid crystalline copolymer film derived from a monomer mixture containing C6M (25 wt%), RM23, and RM105. The system is doped with functional additives including SPBM (5 wt%), the fluorescent molecule AIE-CSD, and photoinitiators Irgacure 784 and TPO-L. Fabrication involved a two-step photopolymerization process consisting of 365 nm irradiation for 5 minutes followed by 520 nm exposure for 25 minutes at 5 mW cm-2 intensity. The resulting hierarchical structure is identified as a liquid crystalline polymer film with an intermediate degree of order, evidenced by XRD patterns displaying symmetric diffuse spots with broad arcs, and the thermal properties were characterized via DSC at a heating rate of 20.0 °C min-1.",
      "reasoning_analysis": "Increasing Factors: The photopolymerization of the reactive mesogen monomers (RM23, RM105) creates a crosslinked network architecture that imposes topological constraints on chain segments, significantly restricting mobility and driving the Tg upward. Furthermore, the presence of rigid mesogenic cores within the polymer backbone enhances structural stiffness and promotes stronger intermolecular interactions, which inherently elevates the glass transition temperature. Decreasing Factors: The inclusion of small molecule additives such as SPBM, AIE-CSD, and residual photoinitiators introduces free volume and can act as plasticizers within the matrix, facilitating segmental motion and qualitatively lowering the Tg. Additionally, the intermediate degree of liquid crystalline order indicates a substantial amorphous fraction compared to a fully crystalline material, allowing for greater chain flexibility. Dominant Factor: The covalent crosslinking established during the two-step photopolymerization is the dominant factor governing the Tg behavior, as the network rigidity and mesogenic stiffness typically supersede the plasticizing influence of the low-concentration additives in determining the overall thermal transition profile."
    },
    "analysis_without_hierarchical_structure": {
      "descriptive_text": "The sample comprises a multicomponent copolymer network synthesized from C6M (25 wt%), RM23, and RM105 monomers. The formulation incorporates specific functional additives, including SPBM (5 wt%) as a functional molecule, AIE-CSD as a fluorescent molecule, and a dual photoinitiator system consisting of Irgacure 784 and TPO-L. Material preparation was achieved via a two-step photopolymerization process, involving initial irradiation at 365 nm for 5 minutes followed by exposure to 520 nm light for 25 minutes at an intensity of 5 mW cm-2. The glass transition temperature was subsequently characterized using differential scanning calorimetry at a heating rate of 20.0 °C min-1.",
      "reasoning_analysis": "Increasing Factors: The formation of a crosslinked network architecture through the photopolymerization of reactive mesogens (RM23, RM105) and C6M significantly restricts segmental chain mobility, inherently driving the Tg upward. The rigid mesogenic cores typically associated with RM monomers contribute to backbone stiffness, while the two-step curing process aims to maximize conversion density, further reducing free volume and elevating the transition temperature. Decreasing Factors: The inclusion of low molecular weight additives, specifically SPBM at 5 wt% and the fluorescent AIE-CSD molecule, introduces potential plasticization effects if these species are not covalently bound within the network, thereby increasing free volume and lowering the Tg. Additionally, any residual unreacted photoinitiators or monomers remaining after the curing cycle may act as lubricants between polymer chains, depressing the thermal transition. Dominant Factor: The topological constraints imposed by the covalently crosslinked network structure formed during the two-step photopolymerization qualitatively dominate the final Tg behavior. While the small molecule additives introduce a plasticizing influence, the restriction of chain motion dictated by the crosslink density and the intrinsic rigidity of the reactive mesogen units establishes the primary baseline for the glass transition temperature."
    }
  },
  {
    "doi": null,
    "title": "Interfacial and dielectric behavior of polymer nano-composites: Effects of chain stiffness and cohesive energy density",
    "year": 2018,
    "chemical_composition": {
      "repeat_unit_psmiles": "[*]CC(C1=CC=CC=C1)[*]",
      "monomers": [
        {
          "name": "Styrene",
          "smiles": "C=CC1=CC=CC=C1",
          "ratio_value": null,
          "ratio_unit": null
        }
      ],
      "additives": [
        {
          "name": "Rutile nano-titanium dioxide",
          "type": "filler",
          "amount_value": 8,
          "amount_unit": "vol.%"
        }
      ],
      "is_homopolymer": true
    },
    "processing_history": "Polymer dissolved in toluene. Titania sonicated in toluene (15 min, 400 W), mixed under magnetic stirring (1 h), mechanical shear (1600 rpm, 4 h). Cast on Teflon at 100°C (12 h), vacuum dried around Tg (5 h). Grinded and hot pressed at 125°C (350 bar). Tg measured by DMTA (Triton Technology TRITEC 2000, single cantilever bending, 0.2% strain, 1 Hz, 5°C/min).",
    "hierarchical_structure": "Amorphous thermoplastic. Nano-composite with titania filler (avg size < 100 nm).",
    "properties": {
      "Tg": {
        "value": [
          117.0
        ],
        "unit": "°C"
      }
    },
    "analysis_with_hierarchical_structure": {
      "descriptive_text": "The sample comprises an amorphous polystyrene homopolymer matrix formed into a nano-composite containing 8 vol.% Rutile nano-titanium dioxide with an average particle size below 100 nm. Processing involved dissolving the polymer in toluene followed by sonication and high-shear mixing of the titania filler, after which the mixture was cast on Teflon at 100°C for 12 hours. The film was vacuum dried near the glass transition temperature for 5 hours, ground, and subsequently hot-pressed at 125°C under 350 bar pressure. Thermomechanical characterization was performed via DMTA in single cantilever bending mode at 1 Hz with a heating rate of 5°C/min.",
