Repository: hhtrick/HHT-code

# HHT training framework

This directory contains model training, embedding precomputation, inference, article-level baselines and the curated datasets. All commands below assume that the working directory is `train_code/`.

## 3. Datasets and fixed partitions

Each main dataset is a JSON array at `dataset/{property}/{property}.json`. Entries contain source metadata, `chemical_composition`, `processing_history`, `hierarchical_structure`, `properties`, and two generated-analysis objects. Targets are stored as `properties[property]["value"]`; source metadata and target values are not predictive input fields.

| Property | Train | Validation | Test | Total |
|---|---:|---:|---:|---:|

File: train_code/dataset/Tg/Tg.json (part 26 of 235)
[
      "reasoning_analysis": "Increasing Factors: The polystyrene backbone features bulky phenyl side groups that impose significant steric hindrance, restricting segmental rotation and intrinsically elevating the glass transition temperature. Furthermore, the incorporation of 8 vol.% rigid nano-titanium filler creates extensive polymer-filler interfaces where chain mobility is constrained due to confinement effects and potential interfacial interactions, which typically drives the Tg upward. Decreasing Factors: The solution processing history involves toluene, a solvent that acts as a plasticizer if retained within the matrix; residual solvent would increase free volume and enhance chain mobility, thereby lowering the Tg. Additionally, the hot pressing at 125°C, while consolidating the sample, occurs near the expected transition region and could induce physical aging effects depending on the cooling rate, though this primarily affects enthalpy recovery rather than the transition temperature itself. Dominant Factor: The intrinsic rigidity of the polystyrene backbone combined with the confinement effects imposed by the high-surface-area nano-filler network qualitatively dominates the thermal behavior. Provided the vacuum drying near Tg and subsequent hot pressing effectively removed the toluene, the restriction of chain dynamics by the filler and backbone sterics will define the final Tg, likely maintaining or slightly increasing it relative to neat polystyrene."
    },
    "analysis_without_hierarchical_structure": {
      "descriptive_text": "The sample comprises a polystyrene homopolymer matrix composite containing 8 vol.% rutile nano-titanium dioxide filler. The polymer was dissolved in toluene, while the titania was dispersed via sonication at 400 W for 15 minutes, followed by magnetic stirring for 1 hour and mechanical shear at 1600 rpm for 4 hours. The mixture was cast on Teflon at 100°C for 12 hours, vacuum dried near the glass transition temperature for 5 hours, and subsequently ground and hot pressed at 125°C under 350 bar pressure. Thermomechanical characterization was performed using DMTA in single cantilever bending mode at 1 Hz with a heating rate of 5°C/min.",
      "reasoning_analysis": "Increasing Factors: The inherent steric hindrance from the bulky phenyl groups on the polystyrene backbone restricts segmental mobility, establishing a high intrinsic baseline for the glass transition. Additionally, the inclusion of 8 vol.% rutile nano-titanium dioxide creates a significant interfacial area; given the rigorous sonication and shear mixing, the resulting polymer-filler interactions likely confine chain dynamics in the interphase region, driving the Tg upward. The high-pressure hot pressing at 350 bar further reduces free volume within the bulk matrix, contributing to increased thermal stability. Decreasing Factors: The use of toluene as a casting solvent introduces the possibility of residual solvent molecules remaining within the matrix, which would act as plasticizers to increase free volume and depress the Tg. Furthermore, the extended duration of high-shear mechanical mixing poses a risk of mechanochemical chain scission, potentially reducing the molecular weight and lowering the Tg according to free volume theory. Dominant Factor: The restrictive effects of the nano-filler interphase and the densification achieved through high-pressure hot pressing and vacuum drying near the Tg are the dominant factors. These processing steps likely ensure sufficient solvent removal and maximize polymer-filler constraints, qualitatively overriding the potential plasticization or molecular weight reduction effects to maintain or elevate the Tg relative to the neat homopolymer."
    }
  },
  {
    "doi": "10.31635/ccschem.025.202405252",
    "title": "Poly(thioether thiourea)s as Novel Room-Temperature Self-Healable Glassy Polymers",
    "year": 2025,
    "chemical_composition": {
      "repeat_unit_psmiles": null,
      "monomers": [
        {
          "name": "1,8-diamino-3,6-dioxaoctane",
          "smiles": "NCCOCCOCCN",
          "ratio_value": 80,
          "ratio_unit": "mol%"
        },
        {
          "name": "4,4'-diaminodicyclohexyl methane",
          "smiles": "NC1CCC(CC1)CC2CCC(CC2)N",
          "ratio_value": 20,
          "ratio_unit": "mol%"
        },
        {
          "name": "1,1'-thiocarbonyldiimidazole",
          "smiles": "S=C(N1C=CC=C1)N2C=CC=C2",
          "ratio_value": null,
          "ratio_unit": null
        }
      ],
      "additives": [],
      "is_homopolymer": false
    },
    "processing_history": "Reference copolymer from previous work. Characterized in this study. Tg measured by DSC on the second heating.",
    "hierarchical_structure": "Amorphous glassy polymer.",
    "properties": {
      "Tg": {
        "value": [
          56
        ],
        "unit": "°C"
      }
    },
    "analysis_with_hierarchical_structure": {
      "descriptive_text": "The sample is an amorphous glassy copolymer synthesized from 1,8-diamino-3,6-dioxaoctane (80 mol%) and 4,4'-diaminodicyclohexyl methane (20 mol%) utilizing 1,1'-thiocarbonyldiimidazole as a coupling reagent. Designated as a reference copolymer from previous work, the material was characterized in this study via differential scanning calorimetry (DSC), with the glass transition temperature determined during the second heating cycle to ensure elimination of prior thermal history.",
      "reasoning_analysis": "Increasing Factors: The incorporation of 4,4'-diaminodicyclohexyl methane introduces bulky cyclohexyl rings into the backbone that sterically hinder segmental rotation, intrinsically driving the Tg higher. Additionally, the reaction with 1,1'-thiocarbonyldiimidazole likely forms thiourea linkages capable of strong intermolecular hydrogen bonding, which acts as physical crosslinks to restrict chain mobility. Decreasing Factors: The copolymer composition is predominantly defined by 1,8-diamino-3,6-dioxaoctane (80 mol%), which introduces flexible ether linkages and aliphatic spacers that significantly increase chain flexibility and free volume compared to rigid aromatic systems. Dominant Factor: The high molar fraction of the flexible ether-containing diamine serves as the dominant factor governing the overall chain mobility, likely establishing a lower baseline Tg compared to rigid polythioureas, although the hydrogen bonding network and rigid cyclic components qualitatively elevate the Tg relative to a purely aliphatic polyether analogue; the second heating protocol ensures this behavior reflects the intrinsic copolymer structure rather than thermal history artifacts."
    },
    "analysis_without_hierarchical_structure": {
      "descriptive_text": "The sample comprises a copolymer derived from 1,8-diamino-3,6-dioxaoctane and 4,4'-diaminodicyclohexyl methane at a molar ratio of 80:20, respectively, reacted with 1,1'-thiocarbonyldiimidazole to establish the polymer backbone. Identified as a reference copolymer from previous literature, the material was characterized in this study using differential scanning calorimetry, with the glass transition temperature recorded during the second heating cycle to ensure the elimination of prior thermal history.",
      "reasoning_analysis": "Increasing Factors: The inclusion of 4,4'-diaminodicyclohexyl methane introduces rigid cyclohexyl rings into the polymer backbone, which restricts segmental mobility through steric hindrance and increased chain stiffness. Furthermore, the formation of thiourea linkages via the reaction with 1,1'-thiocarbonyldiimidazole introduces polar groups capable of intermolecular hydrogen bonding, which increases cohesive energy density and restricts chain motion. Decreasing Factors: The predominant comonomer, 1,8-diamino-3,6-dioxaoctane (80 mol%), incorporates flexible ether linkages and aliphatic spacers that significantly lower the rotational energy barrier along the backbone. This high concentration of flexible units increases free volume and enhances chain mobility, acting to depress the glass transition temperature. Additionally, the use of the second heating cycle in the processing history eliminates physical aging effects that could otherwise artificially elevate the observed Tg through enthalpy relaxation. Dominant Factor: Despite the stiffening effects of the cyclohexyl rings and hydrogen bonding, the high molar fraction of the flexible ether-containing diamine qualitatively dominates the thermal behavior, suggesting the overall chain flexibility dictates the final Tg relative to a fully rigid aromatic or alicyclic analogue."
    }
  },
  {
    "doi": "10.1002/adfm.202400030",
    "title": "Time-Dependent Information Encryption in Liquid Crystalline Polymer with Programmable Glass Transition Temperature",
    "year": 2024,
    "chemical_composition": {
      "repeat_unit_psmiles": null,
      "monomers": [
        {
          "name": "C6M",
          "smiles": null,
          "ratio_value": 25,
          "ratio_unit": "wt%"
        },
        {
          "name": "RM23",
          "smiles": null,
          "ratio_value": null,
          "ratio_unit": null
        },
        {
          "name": "RM105",
          "smiles": null,
          "ratio_value": null,
          "ratio_unit": null
        }
      ],
      "additives": [
        {
          "name": "SPBM",
          "type": "functional molecule",
          "amount_value": 5,
          "amount_unit": "wt%"
        },
        {
          "name": "AIE-CSD",
          "type": "fluorescent molecule",
          "amount_value": null,
          "amount_unit": null
        },
        {
          "name": "Irgacure 784",
          "type": "initiator",
          "amount_value": null,
          "amount_unit": null
        },
        {
          "name": "TPO-L",
          "type": "initiator",
          "amount_value": null,
          "amount_unit": null
        }
      ],
      "is_homopolymer": false
    },
    "processing_history": "Photopolymerization at 520 nm for 30 min at 5 mW cm-2 intensity. Tg measured by DSC (Perkin Elmer Pyris 6) at 20.0 °C min-1.",
    "hierarchical_structure": "Liquid crystalline polymer film. Degree of order is lower compared to UV polymerized samples. XRD shows symmetric diffuse spots with broad arcs.",
    "properties": {
      "Tg": {
        "value": [
          11.6
        ],
        "unit": "°C"
      }
    },
    "analysis_with_hierarchical_structure": {
      "descriptive_text": "The sample consists of a liquid crystalline polymer film synthesized via photopolymerization at 520 nm for 30 minutes with an intensity of 5 mW cm-2. The chemical composition comprises a copolymer system featuring monomers C6M (25 wt%), RM23, and RM105, supplemented with functional and fluorescent additives including SPBM (5 wt%) and AIE-CSD, alongside Irgacure 784 and TPO-L initiators. Structural characterization via XRD reveals symmetric diffuse spots with broad arcs, indicating a degree of order lower than that observed in UV polymerized counterparts. The glass transition temperature was subsequently characterized using DSC on a Perkin Elmer Pyris 6 instrument at a heating rate of 20.0 °C min-1.",
      "reasoning_analysis": "Increasing Factors: The formation of a crosslinked network during photopolymerization significantly restricts segmental chain mobility, inherently elevating the Tg. Additionally, the presence of rigid mesogenic units typical of liquid crystalline polymers (implied by monomers RM23 and RM105) imposes steric hindrance that further drives the Tg upward. The relatively fast DSC heating rate of 20.0 °C min-1 also kinetically shifts the observed transition to higher temperatures. Decreasing Factors: The inclusion of low molecular weight additives, specifically SPBM (5 wt%), AIE-CSD, and residual initiators, introduces free volume and acts as internal plasticizers, thereby lowering the Tg. Furthermore, the hierarchical structure exhibits a lower degree of order compared to UV-polymerized samples, as evidenced by broad XRD arcs, suggesting less efficient packing and reduced intermolecular constraints which facilitate chain motion. Dominant Factor: The covalent network architecture established during photopolymerization and the intrinsic rigidity of the liquid crystalline mesogens qualitatively dominate the thermal behavior, setting a high baseline Tg; however, the plasticizing effect of the functional additives and the reduced structural order serve as significant mitigating factors that lower the Tg relative to a highly ordered, additive-free network."
    },
    "analysis_without_hierarchical_structure": {
      "descriptive_text": "The sample comprises a copolymer system formulated from monomers C6M (25 wt%), RM23, and RM105. The mixture incorporates several functional additives, including SPBM (5 wt%), the fluorescent molecule AIE-CSD, and photoinitiators Irgacure 784 and TPO-L. Material preparation was achieved via photopolymerization irradiated at 520 nm for 30 minutes at an intensity of 5 mW cm⁻². The glass transition temperature was subsequently characterized using differential scanning calorimetry (DSC) on a Perkin Elmer Pyris 6 instrument at a heating rate of 20.0 °C min⁻¹.",
      "reasoning_analysis": "Increasing Factors: The photopolymerization processing history implies the formation of a crosslinked network structure, which topologically constrains polymer chain segmental motion and inherently drives the Tg higher. Additionally, the presence of reactive mesogens such as RM23 and RM105 typically introduces rigid aromatic cores into the backbone, increasing structural stiffness. Decreasing Factors: The inclusion of C6M, likely containing a flexible alkyl spacer, introduces conformational freedom that lowers stiffness. Furthermore, the residual photoinitiators (Irgacure 784, TPO-L) and non-reactive additives (AIE-CSD, SPBM) remain as low molecular weight species within the matrix, acting as plasticizers that increase free volume and depress the Tg. Dominant Factor: The covalent constraints imposed by the photopolymerized network architecture and the rigidity of the mesogenic monomers qualitatively dominate the free volume effects introduced by the small molecule additives, resulting in a net restriction of chain mobility relative to a linear, non-crosslinked system."
    }
  },
  {
    "doi": "10.31635/ccschem.025.202405252",
    "title": "Poly(thioether thiourea)s as Novel Room-Temperature Self-Healable Glassy Polymers",
    "year": 2025,
    "chemical_composition": {
      "repeat_unit_psmiles": null,
      "monomers": [
        {
          "name": "1,8-diamino-3,6-dioxaoctane",
          "smiles": "NCCOCCOCCN",
          "ratio_value": 70,
          "ratio_unit": "mol%"
        },
        {
          "name": "4,4'-diaminodicyclohexyl methane",
          "smiles": "NC1CCC(CC1)CC2CCC(CC2)N",
          "ratio_value": 30,
          "ratio_unit": "mol%"
        },
        {
          "name": "1,1'-thiocarbonyldiimidazole",
          "smiles": "S=C(N1C=CC=C1)N2C=CC=C2",
          "ratio_value": null,
          "ratio_unit": null
        }
      ],
      "additives": [],
      "is_homopolymer": false
    },
    "processing_history": "Reference copolymer from previous work. Characterized in this study. Tg measured by DSC on the second heating.",
    "hierarchical_structure": "Amorphous glassy polymer.",
    "properties": {
      "Tg": {
        "value": [
          68
        ],
        "unit": "°C"
      }
    },
    "analysis_with_hierarchical_structure": {
      "descriptive_text": "The sample is an amorphous glassy copolymer synthesized from 1,8-diamino-3,6-dioxaoctane (70 mol%) and 4,4'-diaminodicyclohexyl methane (30 mol%) utilizing 1,1'-thiocarbonyldiimidazole. Designated as a reference copolymer from previous work, the material was characterized in this study using differential scanning calorimetry (DSC), with the glass transition temperature determined during the second heating cycle to eliminate thermal history effects.",
      "reasoning_analysis": "Increasing Factors: The inclusion of 4,4'-diaminodicyclohexyl methane introduces bulky alicyclic rings into the backbone, imposing steric hindrance that restricts segmental rotation and increases chain stiffness. Additionally, the reaction with 1,1'-thiocarbonyldiimidazole forms thiourea linkages capable of strong interchain hydrogen bonding, acting as physical crosslinks that further impede chain mobility. Decreasing Factors: The predominant molar fraction (70%) of 1,8-diamino-3,6-dioxaoctane introduces flexible ether linkages and aliphatic spacers, which lower rotational energy barriers and increase free volume, thereby enhancing chain mobility. The absence of aromatic rings in the diamine monomers also reduces backbone rigidity compared to aromatic analogues. Dominant Factor: Although the high concentration of flexible ether segments promotes chain mobility, the strong interchain hydrogen bonding network inherent to the thiourea chemistry, synergized with the steric restrictions of the alicyclic rings, qualitatively dominates the thermal behavior. This combination maintains the material as an amorphous glassy polymer, preventing the glass transition temperature from depressing into the rubbery regime typical of flexible polyethers."
    },
    "analysis_without_hierarchical_structure": {
      "descriptive_text": "The sample consists of a copolymer synthesized from a diamine mixture comprising 70 mol% 1,8-diamino-3,6-dioxaoctane and 30 mol% 4,4'-diaminodicyclohexyl methane, reacted with 1,1'-thiocarbonyldiimidazole. This material serves as a reference copolymer from previous work and was characterized in the current study. The glass transition temperature was determined using differential scanning calorimetry (DSC) during the second heating cycle to ensure the elimination of prior thermal history.",
      "reasoning_analysis": "Increasing Factors: The presence of 4,4'-diaminodicyclohexyl methane introduces rigid cyclohexyl rings into the backbone, which restricts segmental rotation through steric hindrance. Furthermore, the reaction with 1,1'-thiocarbonyldiimidazole generates thiourea linkages capable of forming strong intermolecular hydrogen bonds, acting as physical crosslinks that impede chain mobility. Decreasing Factors: The majority component, 1,8-diamino-3,6-dioxaoctane (70 mol%), contains flexible ether linkages and aliphatic spacers that significantly lower the rotational energy barrier and increase free volume. The high molar ratio of this flexible diamine relative to the rigid cyclic diamine inherently depresses the glass transition temperature. Dominant Factor: Despite the stiffening effects of the thiourea hydrogen bonding and cyclic rings, the dominant factor is the high concentration of the flexible ether-containing diamine. This composition establishes a backbone architecture where segmental mobility is primarily governed by the flexible polyether-like segments, qualitatively positioning the Tg lower than that of a fully rigid polyurea system, while the second heating protocol ensures this intrinsic behavior is measured without thermal history artifacts."
    }
  },
  {
    "doi": null,
    "title": "Interfacial and dielectric behavior of polymer nano-composites: Effects of chain stiffness and cohesive energy density",
    "year": 2018,
    "chemical_composition": {
      "repeat_unit_psmiles": null,
      "monomers": [
        {
          "name": "Ethylene",
          "smiles": "C=C",
          "ratio_value": null,
          "ratio_unit": null
        },
        {
          "name": "Propylene",
          "smiles": "CC=C",
          "ratio_value": null,
          "ratio_unit": null
        }
      ],
      "additives": [],
      "is_homopolymer": false
    },
    "processing_history": "Polymer dissolved in toluene, mixed, cast on Teflon at 100°C (12 h), vacuum dried around Tg (5 h). Grinded and hot pressed at 50°C (350 bar). Tg measured by DMTA (Triton Technology TRITEC 2000, single cantilever bending, 0.2% strain, 1 Hz, 5°C/min).",
    "hierarchical_structure": "Elastomer. Neat polymer.",
    "properties": {
      "Tg": {
        "value": [
          -37.2
        ],
        "unit": "°C"
      }
    },
    "analysis_with_hierarchical_structure": {
      "descriptive_text": "The sample consists of a neat ethylene-propylene copolymer elastomer. It was prepared by dissolving the polymer in toluene, casting the solution on a Teflon substrate at 100°C for 12 hours, and vacuum drying near the glass transition temperature for 5 hours. The resulting material was ground and hot-pressed at 50°C under 350 bar pressure. The glass transition temperature was characterized by dynamic mechanical thermal analysis (DMTA) using a single cantilever bending geometry at 0.2% strain and 1 Hz frequency with a heating rate of 5°C/min.",
      "reasoning_analysis": "Increasing Factors: The incorporation of propylene monomers introduces methyl side groups that impose steric hindrance on backbone rotation compared to pure polyethylene, inherently raising the Tg. The use of DMTA at 1 Hz frequency probes segmental relaxation at a shorter timescale than standard quasi-static methods, kinetically shifting the observed transition to higher temperatures. Additionally, hot-pressing under 350 bar pressure may reduce free volume through densification, restricting chain mobility. Decreasing Factors: The ethylene comonomer units provide significant backbone flexibility with minimal steric bulk, driving the Tg downward. The hierarchical classification as an elastomer indicates an amorphous structure with high free volume that facilitates segmental motion. Furthermore, the vacuum drying step is intended to remove residual toluene, preventing solvent plasticization that would otherwise depress the Tg. Dominant Factor: The intrinsic flexibility of the saturated hydrocarbon backbone defined by the ethylene-propylene composition qualitatively dominates the thermal behavior. While measurement frequency and processing pressure induce minor upward shifts, the fundamental chemical structure ensures a low baseline Tg characteristic of amorphous elastomeric materials."
    },
    "analysis_without_hierarchical_structure": {
      "descriptive_text": "The material is an ethylene-propylene copolymer prepared via solution casting and thermal molding. The polymer was dissolved in toluene, cast on a Teflon substrate at 100°C for 12 hours, and vacuum dried near the glass transition temperature for 5 hours. The resulting film was ground and hot pressed at 50°C under 350 bar pressure. The glass transition temperature was characterized using dynamic mechanical thermal analysis in single cantilever bending mode at 1 Hz with a heating rate of 5°C/min.",
      "reasoning_analysis": "Increasing Factors: The inclusion of propylene monomers introduces methyl side groups that create steric hindrance along the backbone, restricting segmental mobility compared to pure polyethylene. Additionally, the hot pressing at 350 bar compresses the free volume, and the vacuum drying conducted around the glass transition temperature promotes physical aging and densification, both of which drive the Tg higher. The use of DMTA at 1 Hz also kinetically shifts the transition to higher temperatures compared to static methods. Decreasing Factors: The ethylene monomer units provide a flexible backbone with low rotational barriers, inherently lowering the Tg relative to pure polypropylene. Furthermore, despite vacuum drying, any residual toluene from the solution casting process could act as a plasticizer, increasing free volume and depressing the Tg. Dominant Factor: The intrinsic chemical composition, specifically the ratio of ethylene to propylene units, fundamentally dictates the baseline chain flexibility and steric environment, serving as the primary determinant of the glass transition temperature, while the high-pressure processing and thermal history act as secondary modifiers that fine-tune the free volume state."
    }
  },
  {
    "doi": "10.1002/adfm.202400030",
    "title": "Time-Dependent Information Encryption in Liquid Crystalline Polymer with Programmable Glass Transition Temperature",
    "year": 2024,
    "chemical_composition": {
      "repeat_unit_psmiles": null,
      "monomers": [
        {
          "name": "C6M",
          "smiles": null,
          "ratio_value": 25,
          "ratio_unit": "wt%"
        },
        {
          "name": "RM23",
          "smiles": null,
          "ratio_value": null,
          "ratio_unit": null
        },
        {
          "name": "RM105",
          "smiles": null,
          "ratio_value": null,
          "ratio_unit": null
        }
      ],
      "additives": [
        {
          "name": "SPBM",
          "type": "functional molecule",
          "amount_value": 5,
          "amount_unit": "wt%"
        },
        {
          "name": "AIE-CSD",
          "type": "fluorescent molecule",
          "amount_value": null,
          "amount_unit": null
        },
        {
          "name": "Irgacure 784",
          "type": "initiator",
          "amount_value": null,
          "amount_unit": null
        },
        {
          "name": "TPO-L",
          "type": "initiator",
          "amount_value": null,
          "amount_unit": null
        }
      ],
      "is_homopolymer": false
    },
    "processing_history": "Two-step photopolymerization: 365 nm for 10 min followed by 520 nm for 20 min at 5 mW cm-2 intensity. Tg measured by DSC (Perkin Elmer Pyris 6) at 20.0 °C min-1.",
    "hierarchical_structure": "Liquid crystalline polymer film. Degree of order is higher than LCP-2. XRD shows symmetric diffuse spots with broad arcs.",
    "properties": {
      "Tg": {
        "value": [
          25.8
        ],
        "unit": "°C"
      }
    },
    "analysis_with_hierarchical_structure": {
      "descriptive_text": "The sample comprises a liquid crystalline polymer film derived from a copolymer system containing monomers C6M (25 wt%), RM23, and RM105. The formulation is supplemented with functional additives, including 5 wt% SPBM, AIE-CSD fluorescent molecules, and Irgacure 784 and TPO-L photoinitiators. Processing was conducted via a two-step photopolymerization sequence involving irradiation at 365 nm for 10 minutes followed by 520 nm for 20 minutes at an intensity of 5 mW cm-2. Structural analysis indicates a liquid crystalline morphology with a degree of order exceeding that of LCP-2, evidenced by XRD patterns showing symmetric diffuse spots with broad arcs, and the thermal properties were characterized using DSC at a heating rate of 20.0 °C min-1.",
      "reasoning_analysis": "Increasing Factors: The presence of reactive mesogens (RM23, RM105) introduces rigid aromatic cores that restrict segmental mobility through steric hindrance and intermolecular interactions. Additionally, the two-step photopolymerization process facilitates the formation of a crosslinked network, which topologically constrains chain motion and elevates the Tg. The high degree of structural order observed in the hierarchical structure further limits free volume available for segmental relaxation. Decreasing Factors: The inclusion of low molecular weight additives, specifically 5 wt% SPBM and AIE-CSD molecules, introduces free volume and can act as internal plasticizers, thereby enhancing chain mobility and lowering the Tg. Furthermore, the C6M monomer likely incorporates flexible alkyl spacers, which increase backbone flexibility compared to fully rigid rod polymers, and any residual unreacted initiators may contribute to a plasticization effect. Dominant Factor: The formation of the crosslinked liquid crystalline network is the dominant factor governing the thermal behavior. While the small molecule additives and flexible spacers provide pathways for increased mobility, the topological constraints imposed by the photopolymerized network combined with the intrinsic rigidity of the mesogenic units qualitatively outweigh the plasticizing effects, establishing a robust thermal transition characteristic of crosslinked LCP films."
    },
    "analysis_without_hierarchical_structure": {
      "descriptive_text": "The sample comprises a copolymer network formed from monomers C6M (25 wt%), RM23, and RM105, doped with 5 wt% SPBM functional molecules, AIE-CSD fluorescent molecules, and photoinitiators Irgacure 784 and TPO-L. Synthesis was achieved via a two-step photopolymerization protocol involving 365 nm irradiation for 10 minutes followed by 520 nm exposure for 20 minutes at 5 mW cm-2 intensity. Thermal characterization was performed using differential scanning calorimetry on a Perkin Elmer Pyris 6 system at a heating rate of 20.0 °C min-1.",
      "reasoning_analysis": "Increasing Factors: The inclusion of RM23 and RM105, likely reactive mesogens, introduces rigid aromatic structures that restrict segmental rotation, while the two-step photopolymerization promotes a highly crosslinked network topology that significantly limits chain mobility. The presence of aromatic AIE-CSD molecules may further stiffen the matrix through steric hindrance and intermolecular interactions. Decreasing Factors: The C6M monomer, potentially containing flexible alkyl spacers, introduces conformational freedom that lowers the overall rigidity compared to a purely mesogenic system. Additionally, residual photoinitiators (Irgacure 784, TPO-L) or unreacted monomers trapped within the network could act as plasticizers, increasing free volume and facilitating segmental motion. Dominant Factor: The topological constraints imposed by the dual-wavelength induced crosslinking network and the inherent rigidity of the reactive mesogen components qualitatively dominate the thermal behavior, suggesting the network stiffness overrides the flexibility introduced by the C6M spacers or minor plasticization effects."
    }
  },
  {
    "doi": null,
    "title": "Interfacial and dielectric behavior of polymer nano-composites: Effects of chain stiffness and cohesive energy density",
    "year": 2018,
    "chemical_composition": {
      "repeat_unit_psmiles": null,
      "monomers": [
        {
          "name": "Ethylene",
          "smiles": "C=C",
          "ratio_value": null,
          "ratio_unit": null
        },
        {
          "name": "Propylene",
          "smiles": "CC=C",
          "ratio_value": null,
          "ratio_unit": null
        }
      ],
      "additives": [],
      "is_homopolymer": false
    },
    "processing_history": "Polymer dissolved in toluene, mixed, cast on Teflon at 100°C (12 h), vacuum dried around Tg (5 h). Grinded and hot pressed at 50°C (350 bar). Tg measured by DSC (Netzsch-200 F3Maia, N2, 3rd heating 3°C/min, midpoint).",
    "hierarchical_structure": "Elastomer. Neat polymer.",
    "properties": {
      "Tg": {
        "value": [
          -35.7
        ],
        "unit": "°C"
      }
    },
    "analysis_with_hierarchical_structure": {
      "descriptive_text": "The sample is a neat ethylene-propylene copolymer elastomer. Material preparation involved dissolution in toluene, casting on a Teflon substrate at 100°C for 12 hours, and vacuum drying near the glass transition temperature for 5 hours, followed by grinding and hot pressing at 50°C under 350 bar pressure. The glass transition temperature was characterized using differential scanning calorimetry under a nitrogen atmosphere, utilizing a heating rate of 3°C/min during the third heating cycle to determine the midpoint value.",
      "reasoning_analysis": "Increasing Factors: The incorporation of propylene monomers introduces methyl side groups along the polymer backbone, creating steric hindrance that restricts segmental rotation compared to pure polyethylene, thereby intrinsically elevating the Tg. Additionally, the specific processing step of vacuum drying near the Tg facilitates the removal of residual toluene, minimizing potential plasticization effects that would otherwise lower the transition temperature. Decreasing Factors: The presence of ethylene units provides significant backbone flexibility due to the lack of bulky side groups, which inherently drives the Tg downward relative to polypropylene. The classification as an elastomer indicates an amorphous structure with high chain mobility, and despite drying protocols, there remains a possibility that trace amounts of casting solvent could act as a plasticizer to depress the Tg. Dominant Factor: The copolymer composition ratio between ethylene and propylene qualitatively dominates the final Tg behavior, establishing the intrinsic baseline mobility of the chains. While processing conditions like solvent casting introduce variables, the use of the third heating cycle in DSC erases thermal history, ensuring the measured Tg primarily reflects the chemical structure rather than processing-induced physical aging or residual stress."
    },
    "analysis_without_hierarchical_structure": {
      "descriptive_text": "The sample comprises an ethylene-propylene copolymer free of additional additives. Preparation involved dissolving the polymer in toluene, followed by casting onto a Teflon substrate at 100°C for 12 hours. The resulting film was subsequently vacuum dried near its glass transition temperature for 5 hours, ground into particles, and finally hot pressed at 50°C under 350 bar of pressure. The glass transition temperature was characterized using differential scanning calorimetry under a nitrogen atmosphere, utilizing the midpoint method during the third heating scan at a rate of 3°C/min.",
      "reasoning_analysis": "Increasing Factors: The incorporation of propylene monomers introduces methyl side groups along the polymer backbone, which imposes greater steric hindrance to segmental rotation compared to a pure polyethylene chain, theoretically contributing to a higher Tg relative to pure PE. Furthermore, the processing history includes vacuum drying near the glass transition temperature and hot pressing under high pressure, both of which serve to minimize free volume by removing residual toluene solvent and densifying the bulk material, thereby resisting chain mobility. Decreasing Factors: The presence of ethylene monomers provides significant backbone flexibility due to the absence of side groups on those units, which promotes segmental motion at lower temperatures. Additionally, the random copolymer architecture disrupts the stereoregularity required for crystallization, resulting in a predominantly amorphous structure with higher free volume compared to semi-crystalline homopolymers, which lowers the observed Tg. Any potential residual toluene from the solution casting process, if not fully removed, would act as a plasticizer to further depress the transition temperature. Dominant Factor: The intrinsic chain flexibility dictated by the chemical composition, specifically the ethylene content and the amorphous nature of the copolymer, qualitatively dominates the thermal behavior. While processing conditions like drying and pressing optimize the physical density, the fundamental low energy barrier for backbone rotation inherent to the ethylene-propylene structure ensures the Tg remains governed by the copolymer ratio rather than processing-induced physical aging or solvent effects, especially given the use of a third heating scan to erase thermal history."
    }
  },
  {
    "doi": null,
    "title": "Interfacial and dielectric behavior of polymer nano-composites: Effects of chain stiffness and cohesive energy density",
    "year": 2018,
    "chemical_composition": {
      "repeat_unit_psmiles": null,
      "monomers": [
        {
          "name": "Ethylene",
          "smiles": "C=C",
          "ratio_value": null,
          "ratio_unit": null
        },
        {
          "name": "Propylene",
          "smiles": "CC=C",
          "ratio_value": null,
          "ratio_unit": null
        }
      ],
      "additives": [
        {
          "name": "Rutile nano-titanium dioxide",
          "type": "filler",
          "amount_value": 2,
          "amount_unit": "vol.%"
        }
      ],
      "is_homopolymer": false
    },
    "processing_history": "Polymer dissolved in toluene. Titania sonicated in toluene (15 min, 400 W), mixed under magnetic stirring (1 h), mechanical shear (1600 rpm, 4 h). Cast on Teflon at 100°C (12 h), vacuum dried around Tg (5 h). Grinded and hot pressed at 50°C (350 bar). Tg measured by DMTA (Triton Technology TRITEC 2000, single cantilever bending, 0.2% strain, 1 Hz, 5°C/min).",
    "hierarchical_structure": "Elastomer. Nano-composite with titania filler (avg size < 100 nm).",
    "properties": {
      "Tg": {
        "value": [
          -36.3
        ],
        "unit": "°C"
      }
    },
    "analysis_with_hierarchical_structure": {
      "descriptive_text": "The sample comprises an ethylene-propylene copolymer elastomer reinforced with 2 vol.% rutile nano-titanium dioxide, forming a nano-composite with filler particles averaging below 100 nm. The material was prepared by dissolving the polymer in toluene, followed by sonication and mechanical shear mixing with the titania filler, casting on Teflon at 100°C, and vacuum drying near the glass transition temperature. Subsequent processing included grinding and hot pressing at 50°C under 350 bar, with viscoelastic properties characterized via DMTA in single cantilever bending mode at 1 Hz.",
      "reasoning_analysis": "Increasing Factors: The incorporation of propylene monomers introduces methyl side groups that increase steric hindrance relative to pure polyethylene, inherently raising the baseline Tg. Additionally, the rigid rutile nano-titanium dioxide filler restricts polymer segmental motion at the polymer-filler interface through confinement effects, which typically drives the Tg higher. The use of DMTA at 1 Hz also shifts the observed transition to higher temperatures compared to quasi-static methods due to the frequency dependence of viscoelastic relaxation. Decreasing Factors: The high ethylene content provides flexible methylene sequences that enhance chain mobility, maintaining a low Tg baseline characteristic of elastomers. Potential residual toluene from the solution casting process, despite vacuum drying near the Tg, could act as a plasticizer and depress the transition temperature. Furthermore, high-energy sonication and mechanical shear may induce chain scission, reducing molecular weight and increasing free volume at chain ends. Dominant Factor: The intrinsic chemical composition of the ethylene-propylene backbone fundamentally establishes a low Tg baseline necessary for elastomeric behavior. However, regarding the specific perturbations introduced during processing and formulation, the interfacial constraints imposed by the well-dispersed nano-filler likely dominate over potential plasticization or chain scission effects, resulting in a qualitative elevation of the Tg relative to the neat polymer matrix."
    },
    "analysis_without_hierarchical_structure": {
      "descriptive_text": "The sample comprises an ethylene-propylene copolymer matrix incorporated with 2 vol.% rutile nano-titanium dioxide filler. The preparation began by dissolving the polymer in toluene, followed by sonication of the titania in the solvent for 15 minutes at 400 W. The mixture underwent magnetic stirring for 1 hour and mechanical shear at 1600 rpm for 4 hours to promote dispersion. Subsequently, the solution was cast on a Teflon substrate at 100°C for 12 hours and vacuum dried near the glass transition temperature for 5 hours. The resulting material was ground and hot pressed at 50°C under 350 bar pressure. Characterization was performed using dynamic mechanical thermal analysis in single cantilever bending mode at 1 Hz with a heating rate of 5°C/min and 0.2% strain.",
