Repository: hhtrick/HHT-code

# HHT training framework

This directory contains model training, embedding precomputation, inference, article-level baselines and the curated datasets. All commands below assume that the working directory is `train_code/`.

## 3. Datasets and fixed partitions

Each main dataset is a JSON array at `dataset/{property}/{property}.json`. Entries contain source metadata, `chemical_composition`, `processing_history`, `hierarchical_structure`, `properties`, and two generated-analysis objects. Targets are stored as `properties[property]["value"]`; source metadata and target values are not predictive input fields.

| Property | Train | Validation | Test | Total |
|---|---:|---:|---:|---:|

File: train_code/dataset/Tg/Tg.json (part 27 of 235)
[
      "reasoning_analysis": "Increasing Factors: The incorporation of rigid rutile nano-titanium dioxide filler introduces interfacial constraints that restrict polymer segmental mobility, potentially elevating the Tg through nano-confinement effects. Additionally, the presence of propylene units introduces methyl side groups that create steric hindrance compared to a pure polyethylene backbone, while the use of DMTA at 1 Hz typically yields a higher observed transition temperature due to frequency-dependent relaxation times. Decreasing Factors: The ethylene-rich aliphatic backbone is inherently flexible with low rotational energy barriers, establishing a low baseline Tg. Furthermore, the processing history specifies vacuum drying near the Tg, which limits chain mobility during solvent removal and may trap residual toluene molecules that act as plasticizers, significantly depressing the Tg. Dominant Factor: The inherent flexibility of the aliphatic copolymer backbone establishes the fundamental low-temperature transition regime; however, within the processing context, the potential plasticization effect from residual solvent due to drying near the glass transition temperature is the dominant variable that could cause a qualitative reduction in the measured Tg relative to a fully annealed sample."
    }
  },
  {
    "doi": "10.1002/pat.4926",
    "title": "Influence of glass transition temperature of crosslinked unsaturated polyester resin/styrene formulations on the final conversion after an isothermal curing at 100\u0001C",
    "year": 2020,
    "chemical_composition": {
      "repeat_unit_psmiles": null,
      "monomers": [
        {
          "name": "Norsodyne M01093 (Unsaturated Polyester Resin M)",
          "smiles": null,
          "ratio_value": 48,
          "ratio_unit": "wt%"
        },
        {
          "name": "Styrene",
          "smiles": "C=CC1=CC=CC=C1",
          "ratio_value": 52,
          "ratio_unit": "wt%"
        }
      ],
      "additives": [
        {
          "name": "Trigonox 141",
          "type": "initiator",
          "amount_value": 1.5,
          "amount_unit": "wt%"
        }
      ],
      "is_homopolymer": false
    },
    "processing_history": "Formulation prepared by mixing UP resin M and styrene with 1.5 wt% Trigonox 141 initiator. Molded at 100°C for 8 min without pressure. Post-cured at 150°C for 20 min. Tg measured by DMA (Anton Paar MCR 302) in torsion mode at 1 Hz, 0.01% strain, heating rate 2°C/min (25-250°C), determined at max tan delta.",
    "hierarchical_structure": "Crosslinked thermoset network",
    "properties": {
      "Tg": {
        "value": [
          197
        ],
        "unit": "°C"
      }
    },
    "analysis_with_hierarchical_structure": {
      "descriptive_text": "The sample comprises a crosslinked thermoset network synthesized from Norsodyne M01093 unsaturated polyester resin (48 wt%) and styrene (52 wt%) using 1.5 wt% Trigonox 141 initiator. Processing involved molding the formulation at 100°C for 8 minutes without pressure, followed by post-curing at 150°C for 20 minutes to finalize the network structure. The glass transition temperature was evaluated via dynamic mechanical analysis in torsion mode at 1 Hz and 0.01% strain with a heating rate of 2°C/min, identified at the maximum tan delta peak.",
      "reasoning_analysis": "Increasing Factors: The formation of a covalently crosslinked thermoset network imposes significant topological constraints on polymer chain segments, drastically reducing free volume and restricting mobility, which inherently elevates the Tg. The copolymerization with styrene introduces rigid phenyl groups into the network backbone, further enhancing stiffness, while the post-curing step at 150°C promotes higher conversion of double bonds, increasing crosslink density and reducing the presence of mobile chain ends. Decreasing Factors: The unsaturated polyester backbone typically contains flexible aliphatic segments derived from glycols and dicarboxylic acids, which introduce compliance and lower the intrinsic stiffness compared to fully aromatic systems. Furthermore, depending on the efficacy of the curing cycle, any residual unreacted styrene monomer remaining within the network could act as a plasticizer, increasing free volume and depressing the Tg. Dominant Factor: The high crosslink density resulting from the thermoset network formation and the subsequent post-curing treatment is the dominant factor. While the flexible polyester backbone provides some compliance, the topological constraints imposed by the 3D network structure overwhelmingly restrict segmental relaxation, dictating a significantly elevated Tg relative to the linear precursors."
    },
    "analysis_without_hierarchical_structure": {
      "descriptive_text": "The sample comprises a thermoset network formulated from Norsodyne M01093 unsaturated polyester resin and styrene monomers at a weight ratio of 48% and 52%, respectively, initiated by 1.5 wt% Trigonox 141. The mixture was molded at 100°C for 8 minutes without pressure and subsequently post-cured at 150°C for 20 minutes to finalize the crosslinking structure. The glass transition temperature was determined via dynamic mechanical analysis in torsion mode at 1 Hz and 0.01% strain, utilizing a heating rate of 2°C/min from 25 to 250°C, with the Tg identified at the maximum tan delta peak.",
      "reasoning_analysis": "Increasing Factors: The formation of a highly crosslinked three-dimensional network through the copolymerization of styrene with the unsaturated polyester backbone significantly restricts segmental chain mobility, thereby driving the Tg upward. The presence of aromatic rings within the styrene component adds intrinsic backbone stiffness, and the post-curing thermal treatment at 150°C further increases crosslink density by promoting additional conversion of reactive groups. Decreasing Factors: The aliphatic segments within the unsaturated polyester chains, typically derived from glycols, introduce flexible spacers between crosslink points that enhance chain mobility and lower the Tg relative to a fully aromatic network. Additionally, if the high styrene content leads to homopolymerization rather than crosslinking, polystyrene domains could potentially lower the effective network rigidity compared to a stoichiometrically balanced cure. Dominant Factor: The crosslink density generated by the high styrene content and solidified by the post-curing process is the dominant factor, as the topological constraints of the thermoset network overwhelmingly restrict segmental motion compared to the inherent flexibility of the polyester backbone."
    }
  },
  {
    "doi": null,
    "title": "Study of diffusion in bulk polymer films below glass transition: evidences of dynamical heterogeneities",
    "year": 2018,
    "chemical_composition": {
      "repeat_unit_psmiles": "[*]CC(C1=CC=C(C)C=C1)[*]",
      "monomers": [
        {
          "name": "para-methylstyrene",
          "smiles": "CC1=CC=C(C=C1)C=C",
          "ratio_value": null,
          "ratio_unit": null
        }
      ],
      "additives": [
        {
          "name": "phenanthrenequinone",
          "type": "dye",
          "amount_value": 1.5,
          "amount_unit": "wt%"
        }
      ],
      "is_homopolymer": true
    },
    "processing_history": "Polymer prepared by anionic polymerization (Mw = 15 kg/mol, PDI = 1.06, atactic). PQ (1.5 wt%) added to PpMS solution in benzene, freeze dried for 6 hours in liquid nitrogen, ground to powder. Compression moulded at 160 °C for at least 12 hours to form 100 μm thick film. Equilibrated for at least one week at measurement temperature. Tg measured by DSC at 10 °C/min.",
    "hierarchical_structure": "Atactic homopolymer. Mw = 15 kg/mol (below entanglement molecular weight Mc). Bulk film thickness ~100 μm.",
    "properties": {
      "Tg": {
        "value": [
          106
        ],
        "unit": "°C"
      }
    },
    "analysis_with_hierarchical_structure": {
      "descriptive_text": "The sample comprises an atactic poly(para-methylstyrene) homopolymer synthesized via anionic polymerization with a weight-average molecular weight of 15 kg/mol and a polydispersity index of 1.06. The polymer matrix is doped with 1.5 wt% phenanthrenequinone dye. Processing involved dissolving the components in benzene followed by freeze-drying in liquid nitrogen for 6 hours and grinding into a powder. This powder was compression moulded at 160 °C for at least 12 hours to form a 100 μm thick bulk film, which was subsequently equilibrated for one week at the measurement temperature prior to glass transition characterization by DSC at a heating rate of 10 °C/min.",
      "reasoning_analysis": "Increasing Factors: The presence of the para-methyl substituent on the phenyl ring introduces additional steric hindrance compared to unsubstituted polystyrene, restricting backbone rotation and intrinsically raising the rigidity of the chain. Furthermore, the extensive thermal history, including compression molding at 160 °C for 12 hours and subsequent one-week equilibration, promotes physical aging and densification, reducing excess free volume and stabilizing the glassy state towards a higher Tg relative to a quenched sample. Decreasing Factors: The molecular weight of 15 kg/mol is explicitly below the entanglement molecular weight (Mc), resulting in a high concentration of chain ends that increase free volume according to the Fox-Flory relationship, thereby depressing the Tg. Additionally, the incorporation of phenanthrenequinone, a small molecule additive, may act as a plasticizer by increasing inter-chain spacing and facilitating segmental mobility, unless specific strong intermolecular interactions counteract this effect. Dominant Factor: The low molecular weight relative to the entanglement threshold is the dominant factor governing the Tg behavior. While the thermal history minimizes non-equilibrium free volume and the chemical structure provides intrinsic stiffness, the profound effect of chain ends associated with a molecular weight below Mc qualitatively dictates a reduction in Tg compared to the high-molecular-weight bulk limit of poly(para-methylstyrene)."
    },
    "analysis_without_hierarchical_structure": {
      "descriptive_text": "The sample consists of an atactic poly(para-methylstyrene) homopolymer synthesized via anionic polymerization, yielding a number-average molecular weight of 15 kg/mol with a polydispersity index of 1.06. To this polymer matrix, 1.5 wt% phenanthrenequinone dye was incorporated by adding it to a benzene solution of the polymer, followed by freeze-drying in liquid nitrogen for six hours and grinding into a powder. The resulting composite was compression molded at 160 °C for a minimum of 12 hours to produce a 100 μm thick film, which was subsequently equilibrated for at least one week at the measurement temperature prior to characterizing the glass transition temperature using differential scanning calorimetry at a heating rate of 10 °C/min.",
      "reasoning_analysis": "Increasing Factors: The poly(para-methylstyrene) backbone possesses bulky methyl substituents on the phenyl rings which introduce steric hindrance to backbone rotation, intrinsically elevating the glass transition temperature relative to unsubstituted polystyrene. Furthermore, the rigid aromatic structure of the phenanthrenequinone additive may engage in pi-pi stacking interactions with the polymer matrix, potentially restricting segmental mobility, while the extensive thermal equilibration ensures the removal of non-equilibrium free volume associated with rapid cooling. Decreasing Factors: The most significant depressant is the relatively low molecular weight of 15 kg/mol, which results in a high concentration of chain ends that possess excess free volume and mobility, significantly lowering the Tg according to the Fox-Flory relationship. Additionally, the incorporation of the low molecular weight phenanthrenequinone dye introduces additional free volume between polymer chains, acting as a plasticizer, and any trace residual benzene from the solution processing would further depress the transition temperature. Dominant Factor: Despite the stiffening effects of the para-methyl substitution and potential additive interactions, the low molecular weight of the polymer chains is the dominant factor governing the final Tg behavior, as the high density of chain ends fundamentally increases the overall free volume of the system more profoundly than the secondary effects of the dilute additive or thermal history."
    }
  },
  {
    "doi": null,
    "title": "Glass transition measurements on heterogeneous surfaces",
    "year": 2001,
    "chemical_composition": {
      "repeat_unit_psmiles": "[*]CC(C1=CC=CC=C1)[*]",
      "monomers": [
        {
          "name": "Styrene",
          "smiles": "C=CC1=CC=CC=C1",
          "ratio_value": null,
          "ratio_unit": null
        }
      ],
      "additives": [],
      "is_homopolymer": true
    },
    "processing_history": "Spin-cast from toluene onto silicon substrates treated with dilute hydrofluoric acid. Thick film (>100 nm, Mw 90k). Glass transition measured by Shear Modulation SFM (SM-SFM) and Differential Scanning Calorimetry (DSC).",
    "hierarchical_structure": "Thick homopolymeric film (>100 nm). Amorphous.",
    "properties": {
      "Tg": {
        "value": [
          100.9
        ],
        "unit": "°C"
      }
    },
    "analysis_with_hierarchical_structure": {
      "descriptive_text": "The sample comprises an amorphous polystyrene homopolymer with a molecular weight (Mw) of 90,000 g/mol, configured as a thick film exceeding 100 nm in thickness. Processing involved spin-casting from a toluene solution onto silicon substrates pre-treated with dilute hydrofluoric acid to modify surface interactions. Thermal characterization of the glass transition was conducted using both Shear Modulation Scanning Force Microscopy (SM-SFM) and Differential Scanning Calorimetry (DSC).",
      "reasoning_analysis": "Increasing Factors: The presence of bulky phenyl side groups in the styrene repeating units imposes significant steric hindrance on backbone rotation, intrinsically elevating the energy barrier for segmental motion. Additionally, the molecular weight of 90,000 g/mol is sufficiently high to minimize the free volume contribution from chain ends according to the Fox-Flory relationship, supporting a higher Tg relative to oligomeric species. Decreasing Factors: The spin-casting process from toluene carries a risk of residual solvent entrapment, which could act as a plasticizer to enhance free volume and lower the Tg. Furthermore, the free surface inherent to film geometries can enhance chain mobility at the air-polymer interface, potentially depressing the Tg, although this effect is typically attenuated in thicker films. Dominant Factor: The intrinsic rigidity provided by the phenyl groups combined with the bulk-like dimensions (thickness >100 nm and high Mw) qualitatively dominates the behavior, suggesting the Tg will approximate the bulk polystyrene value, assuming residual solvent effects from the spin-casting process are minimized during characterization."
    },
    "analysis_without_hierarchical_structure": {
      "descriptive_text": "The sample consists of a polystyrene homopolymer with a molecular weight of 90,000 g/mol. It was processed by spin-casting from a toluene solution onto silicon substrates pre-treated with dilute hydrofluoric acid to form thick films exceeding 100 nm. The glass transition temperature was characterized using both Shear Modulation Scanning Force Microscopy (SM-SFM) and Differential Scanning Calorimetry (DSC).",
      "reasoning_analysis": "Increasing Factors: The presence of bulky phenyl side groups on the polystyrene backbone creates significant steric hindrance that restricts chain segment mobility, intrinsically elevating the Tg. Additionally, the molecular weight of 90,000 g/mol is sufficiently high to ensure entanglement networks that stabilize the glass transition against chain-end free volume effects. Decreasing Factors: The spin-casting process from toluene introduces the risk of residual solvent retention, which would act as a plasticizer to increase free volume and depress the Tg. Furthermore, the hydrofluoric acid treatment of the silicon substrate removes native oxide, reducing specific polymer-substrate interactions that might otherwise restrict interfacial chain mobility. Dominant Factor: The intrinsic rigidity of the phenyl groups establishes a high baseline Tg; however, the processing history involving solvent casting makes the potential presence of residual toluene the dominant dynamic factor that could cause a qualitative reduction in Tg relative to a fully dried bulk sample, despite the stabilizing effect of the thick film geometry."
    }
  },
  {
    "doi": "10.1002/adfm.202400030",
    "title": "Time-Dependent Information Encryption in Liquid Crystalline Polymer with Programmable Glass Transition Temperature",
    "year": 2024,
    "chemical_composition": {
      "repeat_unit_psmiles": null,
      "monomers": [
        {
          "name": "C6M",
          "smiles": null,
          "ratio_value": 25,
          "ratio_unit": "wt%"
        },
        {
          "name": "RM23",
          "smiles": null,
          "ratio_value": null,
          "ratio_unit": null
        },
        {
          "name": "RM105",
          "smiles": null,
          "ratio_value": null,
          "ratio_unit": null
        }
      ],
      "additives": [
        {
          "name": "SPBM",
          "type": "functional molecule",
          "amount_value": 5,
          "amount_unit": "wt%"
        },
        {
          "name": "AIE-CSD",
          "type": "fluorescent molecule",
          "amount_value": null,
          "amount_unit": null
        },
        {
          "name": "Irgacure 784",
          "type": "initiator",
          "amount_value": null,
          "amount_unit": null
        },
        {
          "name": "TPO-L",
          "type": "initiator",
          "amount_value": null,
          "amount_unit": null
        }
      ],
      "is_homopolymer": false
    },
    "processing_history": "Photopolymerization at 365 nm for 30 min at 5 mW cm-2 intensity. Tg measured by DSC (Perkin Elmer Pyris 6) at 20.0 °C min-1.",
    "hierarchical_structure": "Liquid crystalline polymer film. Degree of order is highest among samples. XRD shows symmetric diffuse spots that are more concentrated and distinct.",
    "properties": {
      "Tg": {
        "value": [
          31.1
        ],
        "unit": "°C"
      }
    },
    "analysis_with_hierarchical_structure": {
      "descriptive_text": "The sample comprises a liquid crystalline polymer film synthesized from a monomer mixture containing C6M (25 wt%), RM23, and RM105. The formulation incorporates functional and fluorescent additives, specifically SPBM (5 wt%) and AIE-CSD, along with Irgacure 784 and TPO-L photoinitiators. Polymerization was induced by exposure to 365 nm UV light for 30 minutes at an intensity of 5 mW cm-2. Structural characterization reveals a highly ordered liquid crystalline phase, evidenced by XRD patterns displaying symmetric diffuse spots that are notably concentrated and distinct, indicating the highest degree of order among the compared samples. The glass transition temperature was subsequently measured using DSC at a heating rate of 20.0 °C min-1.",
      "reasoning_analysis": "Increasing Factors: The formation of a liquid crystalline phase with the highest degree of order among samples significantly restricts segmental chain mobility through strong intermolecular interactions and efficient packing. Additionally, the photopolymerization process creates a crosslinked network structure, which inherently limits chain motion and elevates the Tg. The use of reactive mesogens typically introduces rigid units that further stiffen the polymer backbone. Decreasing Factors: The incorporation of small molecule additives, including the functional molecule SPBM, fluorescent molecule AIE-CSD, and photoinitiators, introduces potential free volume. If these species are not covalently bound within the network, they may act as plasticizers, facilitating chain movement and lowering the Tg. Dominant Factor: The highly ordered liquid crystalline structure combined with the crosslinked network formed during UV curing qualitatively dominates the thermal behavior. The restriction imposed by the mesogenic ordering and covalent networking likely outweighs the plasticizing effect of the minor additive components, resulting in a Tg governed primarily by the rigidity of the LC network."
    },
    "analysis_without_hierarchical_structure": {
      "descriptive_text": "The polymer sample consists of a copolymer system formulated from monomers C6M (25 wt%), RM23, and RM105. It was prepared by mixing these monomers with 5 wt% SPBM functional molecules, AIE-CSD fluorescent molecules, and a dual photoinitiator system consisting of Irgacure 784 and TPO-L, followed by photopolymerization under 365 nm UV light for 30 minutes at an intensity of 5 mW cm-2. The glass transition temperature was measured by DSC on a Perkin Elmer Pyris 6 instrument at a heating rate of 20.0 °C min-1.",
      "reasoning_analysis": "Increasing Factors: The formation of a crosslinked network architecture via photopolymerization of multifunctional monomers such as RM23 and RM105 restricts segmental chain mobility, intrinsically driving the Tg higher compared to linear analogs. Additionally, the rigid chemical nature implied by the monomer design and the kinetic effect of the relatively fast DSC heating rate (20.0 °C min-1) contribute to an elevated observed transition temperature. Decreasing Factors: The inclusion of low molecular weight additives, specifically 5 wt% SPBM, AIE-CSD fluorescent molecules, and residual photoinitiators, introduces free volume and acts as internal plasticizers that depress the Tg. Furthermore, potential incomplete conversion during the 30-minute UV exposure may leave residual unreacted monomers that further facilitate chain mobility and lower the transition temperature. Dominant Factor: The covalent network architecture established by the multifunctional monomers serves as the primary determinant of the material's thermal behavior by imposing topological constraints on chain motion; however, the cumulative plasticization effect from the diverse additive package and potential residual species qualitatively suppresses the Tg relative to a pristine, fully cured network."
    }
  },
  {
    "doi": "10.1002/pat.4926",
    "title": "Influence of glass transition temperature of crosslinked unsaturated polyester resin/styrene formulations on the final conversion after an isothermal curing at 100\u0001C",
    "year": 2020,
    "chemical_composition": {
      "repeat_unit_psmiles": null,
      "monomers": [
        {
          "name": "Norsodyne F807 (Unsaturated Polyester Resin F)",
          "smiles": null,
          "ratio_value": 48,
          "ratio_unit": "wt%"
        },
        {
          "name": "Styrene",
          "smiles": "C=CC1=CC=CC=C1",
          "ratio_value": 52,
          "ratio_unit": "wt%"
        }
      ],
      "additives": [
        {
          "name": "Trigonox 141",
          "type": "initiator",
          "amount_value": 1.5,
          "amount_unit": "wt%"
        }
      ],
      "is_homopolymer": false
    },
    "processing_history": "Formulation prepared by mixing UP resin F and styrene with 1.5 wt% Trigonox 141 initiator. Molded at 100°C for 8 min without pressure. Post-cured at 150°C for 20 min. Tg measured by DMA (Anton Paar MCR 302) in torsion mode at 1 Hz, 0.01% strain, heating rate 2°C/min (25-250°C), determined at max tan delta.",
    "hierarchical_structure": "Crosslinked thermoset network",
    "properties": {
      "Tg": {
        "value": [
          75
        ],
        "unit": "°C"
      }
    },
    "analysis_with_hierarchical_structure": {
      "descriptive_text": "The sample comprises a crosslinked thermoset network derived from a formulation of 48 wt% Norsodyne F807 unsaturated polyester resin and 52 wt% styrene, initiated by 1.5 wt% Trigonox 141. Preparation involved mixing the components followed by molding at 100°C for 8 minutes without pressure and a subsequent post-cure at 150°C for 20 minutes. Thermal transitions were characterized via dynamic mechanical analysis (DMA) using an Anton Paar MCR 302 in torsion mode at 1 Hz and 0.01% strain, with a heating rate of 2°C/min from 25 to 250°C, identifying the glass transition at the maximum tan delta.",
      "reasoning_analysis": "Increasing Factors: The formation of a covalent crosslinked thermoset network significantly restricts segmental chain mobility compared to linear analogs, inherently driving the Tg upward. The incorporation of 52 wt% styrene introduces rigid phenyl groups that contribute to backbone stiffness through steric hindrance, while the post-curing step at 150°C likely increases the degree of conversion and crosslink density, further reducing free volume. Decreasing Factors: The unsaturated polyester backbone typically contains flexible aliphatic glycol segments between unsaturated sites, which introduce conformational freedom and lower the rigidity of the network strands. Additionally, if the curing cycle did not achieve full conversion, residual styrene monomer could act as a plasticizer, enhancing free volume and depressing the Tg. Dominant Factor: The covalent crosslinking density established during the thermal curing cycle is the dominant factor governing the thermal behavior. While flexible spacers exist within the polyester chains, the topological constraints imposed by the three-dimensional network structure override these local mobilities, defining the high-temperature performance relative to uncrosslinked systems."
    },
    "analysis_without_hierarchical_structure": {
      "descriptive_text": "The sample comprises a thermosetting network formulation consisting of 48 wt% Norsodyne F807 unsaturated polyester resin and 52 wt% styrene, initiated by 1.5 wt% Trigonox 141. The mixture was molded at 100°C for 8 minutes without applied pressure and subsequently post-cured at 150°C for 20 minutes to ensure network formation. Thermal mechanical properties were evaluated via dynamic mechanical analysis (DMA) using an Anton Paar MCR 302 in torsion mode at 1 Hz and 0.01% strain, with a heating rate of 2°C/min from 25 to 250°C, where the glass transition temperature was determined at the maximum tan delta.",
      "reasoning_analysis": "Increasing Factors: The formation of a three-dimensional crosslinked network via the copolymerization of styrene with the unsaturated polyester backbone severely restricts segmental chain mobility, intrinsically driving the Tg higher. Additionally, the processing history includes a post-curing step at 150°C, which enhances the degree of conversion and crosslink density while reducing free volume, further contributing to an increase in Tg. The aromatic structure of the styrene comonomer also imparts rigidity compared to flexible aliphatic chains. Decreasing Factors: The polyester resin backbone inherently contains flexible aliphatic spacers derived from glycol components, which increase chain mobility and act to lower the Tg relative to fully aromatic thermosets. Furthermore, the high styrene content poses a risk that incomplete conversion during the thermal cycle could leave residual monomer acting as a plasticizer, increasing free volume and depressing the Tg. Dominant Factor: The covalent crosslink density established during the curing and post-curing cycle qualitatively dominates the final Tg behavior, as the network constraints imposed by the thermoset architecture override the flexibility of the polyester spacers and define the upper limit of segmental motion."
    }
  },
  {
    "doi": null,
    "title": "Interfacial and dielectric behavior of polymer nano-composites: Effects of chain stiffness and cohesive energy density",
    "year": 2018,
    "chemical_composition": {
      "repeat_unit_psmiles": null,
      "monomers": [
        {
          "name": "Ethylene",
          "smiles": "C=C",
          "ratio_value": null,
          "ratio_unit": null
        },
        {
          "name": "Propylene",
          "smiles": "CC=C",
          "ratio_value": null,
          "ratio_unit": null
        }
      ],
      "additives": [
        {
          "name": "Rutile nano-titanium dioxide",
          "type": "filler",
          "amount_value": 2,
          "amount_unit": "vol.%"
        }
      ],
      "is_homopolymer": false
    },
    "processing_history": "Polymer dissolved in toluene. Titania sonicated in toluene (15 min, 400 W), mixed under magnetic stirring (1 h), mechanical shear (1600 rpm, 4 h). Cast on Teflon at 100°C (12 h), vacuum dried around Tg (5 h). Grinded and hot pressed at 50°C (350 bar). Tg measured by DSC (Netzsch-200 F3Maia, N2, 3rd heating 3°C/min, midpoint).",
    "hierarchical_structure": "Elastomer. Nano-composite with titania filler (avg size < 100 nm). Interfacial layer thickness 7.51 nm.",
    "properties": {
      "Tg": {
        "value": [
          -34.6
        ],
        "unit": "°C"
      }
    },
    "analysis_with_hierarchical_structure": {
      "descriptive_text": "The sample comprises an ethylene-propylene copolymer elastomer reinforced with 2 vol.% Rutile nano-titanium dioxide filler. Hierarchically, it is structured as a nanocomposite with filler particles averaging below 100 nm in size and a distinct interfacial layer thickness of 7.51 nm. Processing involved dissolving the polymer in toluene, followed by sonication and mechanical shear mixing with the titania, casting on Teflon at 100°C, and vacuum drying near the glass transition temperature. The final material was ground and hot pressed at 50°C under 350 bar, with the glass transition temperature measured via DSC during the third heating cycle at 3°C/min under nitrogen.",
      "reasoning_analysis": "Increasing Factors: The incorporation of rigid Rutile nano-titanium dioxide filler restricts polymer chain segmental mobility, particularly due to the nanoscale dispersion below 100 nm and the formation of a specific immobilized interfacial layer of 7.51 nm around the particles. The high-shear mixing and sonication processing history ensure uniform dispersion, maximizing the surface area for these restrictive polymer-filler interactions which drive the Tg upward. Decreasing Factors: The chemical composition consists of an ethylene-propylene copolymer backbone lacking bulky side groups, providing high intrinsic chain flexibility characteristic of elastomers that establishes a low baseline Tg. Additionally, the solution processing in toluene introduces the possibility of residual solvent molecules remaining despite vacuum drying, which would act as a plasticizer to enhance free volume and lower the Tg. Dominant Factor: While the rigid nanofiller and interfacial confinement exert a significant upward influence on segmental relaxation, the inherent flexibility of the saturated hydrocarbon backbone qualitatively dominates the final Tg behavior, maintaining the material within an elastomeric thermal regime, though the specific transition temperature is modulated by the extent of interfacial immobilization."
    },
    "analysis_without_hierarchical_structure": {
      "descriptive_text": "The sample consists of an ethylene-propylene copolymer matrix reinforced with 2 vol.% rutile nano-titanium dioxide filler. Preparation involved dissolving the polymer in toluene, followed by sonication of the titania and mixing under magnetic stirring and mechanical shear to ensure dispersion. The composite was cast on Teflon at 100°C for 12 hours, vacuum dried in the vicinity of the glass transition temperature for 5 hours, then ground and hot pressed at 50°C under 350 bar pressure. The glass transition temperature was characterized by DSC under nitrogen atmosphere during the third heating cycle at a rate of 3°C/min.",
      "reasoning_analysis": "Increasing Factors: The incorporation of rigid rutile nano-titanium dioxide filler creates extensive polymer-filler interfaces that restrict segmental chain mobility through physical confinement and interfacial interactions, inherently driving the Tg upward. Additionally, the high-pressure hot pressing step may reduce free volume within the matrix, further contributing to a potential increase in Tg. Decreasing Factors: The saturated ethylene-propylene backbone possesses high flexibility and low rotational energy barriers, intrinsically establishing a low baseline Tg compared to stiffer polymers. Furthermore, despite drying efforts, any residual toluene solvent trapped within the composite matrix would act as a plasticizer, increasing free volume and depressing the Tg. Dominant Factor: The intrinsic flexibility of the hydrocarbon backbone establishes a fundamentally low Tg baseline. However, regarding the specific shifts induced by the formulation and processing, the restrictive interfacial interactions from the nano-filler dominate over potential plasticization effects, as the extended vacuum drying and high-temperature casting steps are designed to minimize residual solvent content."
    }
  },
  {
    "doi": null,
    "title": "Glass transition measurements on heterogeneous surfaces",
    "year": 2001,
    "chemical_composition": {
      "repeat_unit_psmiles": "[*]CC(C1=CC=CC=C1)[*]",
      "monomers": [
        {
          "name": "Styrene",
          "smiles": "C=CC1=CC=CC=C1",
          "ratio_value": null,
          "ratio_unit": null
        }
      ],
      "additives": [],
      "is_homopolymer": true
    },
    "processing_history": "Thin film polymer (Mw 22.2k, Polymer Source, Inc). Bulk glass transition determined by Differential Scanning Calorimetry (DSC).",
    "hierarchical_structure": "Bulk homopolymer. Amorphous.",
    "properties": {
      "Tg": {
        "value": [
          99.9
        ],
        "unit": "°C"
      }
    },
    "analysis_with_hierarchical_structure": {
      "descriptive_text": "The sample comprises an amorphous polystyrene homopolymer supplied as a thin film with a weight-average molecular weight (Mw) of 22.2 kDa. The bulk glass transition temperature was characterized using Differential Scanning Calorimetry (DSC) to evaluate the intrinsic thermal behavior of the polymer matrix.",
      "reasoning_analysis": "Increasing Factors: The presence of bulky phenyl side groups on the polymer backbone introduces significant steric hindrance, restricting segmental rotation and increasing the energy barrier for the onset of large-scale molecular motion. The homopolymer structure ensures consistent intermolecular interactions without dilution by secondary components. Decreasing Factors: The weight-average molecular weight of 22.2 kDa is below the critical threshold where the glass transition temperature plateaus for polystyrene. According to the Fox-Flory equation, the higher concentration of chain ends associated with this moderate molecular weight introduces excess free volume, thereby enhancing chain mobility and lowering the Tg relative to high-molecular-weight counterparts. Dominant Factor: While the aromatic backbone provides a rigid structural foundation, the molecular weight effect is the dominant factor governing the specific Tg behavior of this sample. The finite chain length at 22.2 kDa ensures that chain end mobility effects qualitatively suppress the Tg below the asymptotic limit typical of high-molecular-weight bulk polystyrene."
    },
    "analysis_without_hierarchical_structure": {
      "descriptive_text": "The investigated sample is a polystyrene homopolymer with a molecular weight of 22.2k obtained from Polymer Source, Inc. The material was processed into a thin film configuration, and the bulk glass transition temperature was subsequently characterized using Differential Scanning Calorimetry (DSC).",
      "reasoning_analysis": "Increasing Factors: The chemical composition consists of a polystyrene backbone adorned with bulky phenyl side groups, which impose significant steric hindrance on backbone rotation and restrict segmental mobility, intrinsically driving the Tg upward relative to aliphatic polymers. Decreasing Factors: The specified molecular weight of 22.2k is relatively low, resulting in a higher concentration of chain ends that increase free volume and depress the Tg according to the Fox-Flory relationship. Additionally, the thin film processing history may introduce confinement effects where enhanced mobility at the free surface could further reduce the observed Tg compared to thick bulk samples. Dominant Factor: While the rigid phenyl groups establish a high baseline Tg inherent to polystyrene, the reduced molecular weight serves as the dominant variable for this specific sample, qualitatively driving the Tg lower than that of high-molecular-weight bulk polystyrene standards."
    }
  },
  {
    "doi": null,
    "title": "Glass transition measurements on heterogeneous surfaces",
    "year": 2001,
    "chemical_composition": {
      "repeat_unit_psmiles": "[*]CC(C1=CC=CC=C1)[*]",
      "monomers": [
        {
          "name": "Styrene",
          "smiles": "C=CC1=CC=CC=C1",
          "ratio_value": null,
          "ratio_unit": null
        }
      ],
      "additives": [],
      "is_homopolymer": true
    },
    "processing_history": "Spin-cast from toluene onto silicon substrates. Thin film (Mw 22.2k). Lateral Force Microscopy (LFM) measurement at high load (250 nN) and scan velocity 5 μm/s in dry nitrogen.",
    "hierarchical_structure": "Thin homopolymeric film. Amorphous.",
    "properties": {
      "Tg": {
        "value": [
          100.9
        ],
        "unit": "°C"
      }
    },
    "analysis_with_hierarchical_structure": {
      "descriptive_text": "The sample comprises an amorphous polystyrene homopolymer thin film with a weight-average molecular weight (Mw) of 22.2k g/mol, fabricated by spin-casting from a toluene solution onto silicon substrates. Characterization was performed using Lateral Force Microscopy (LFM) under dry nitrogen conditions, utilizing a high applied load of 250 nN and a scan velocity of 5 μm/s.",
      "reasoning_analysis": "Increasing Factors: The presence of bulky phenyl side groups in the styrene repeating units imposes significant steric hindrance on backbone rotation, intrinsically raising the energy barrier for segmental motion and driving the Tg higher. Additionally, the confinement of the polymer chains near the silicon substrate interface may restrict mobility relative to the bulk state. Decreasing Factors: The molecular weight of 22.2k g/mol is relatively low, resulting in a higher concentration of chain ends that increase free volume according to the Fox-Flory relationship, thereby lowering the Tg. Furthermore, the spin-casting process from toluene introduces the risk of residual solvent acting as a plasticizer, and the thin film geometry creates a free surface with enhanced segmental mobility, both of which depress the Tg. Dominant Factor: While the rigid phenyl groups establish a high baseline thermal stability, the combination of low molecular weight and thin film free surface effects likely dominates the final behavior, causing a qualitative reduction in Tg relative to bulk, high-molecular-weight polystyrene standards."
    },
    "analysis_without_hierarchical_structure": {
