Repository: hhtrick/HHT-code

# HHT training framework

This directory contains model training, embedding precomputation, inference, article-level baselines and the curated datasets. All commands below assume that the working directory is `train_code/`.

## 3. Datasets and fixed partitions

Each main dataset is a JSON array at `dataset/{property}/{property}.json`. Entries contain source metadata, `chemical_composition`, `processing_history`, `hierarchical_structure`, `properties`, and two generated-analysis objects. Targets are stored as `properties[property]["value"]`; source metadata and target values are not predictive input fields.

| Property | Train | Validation | Test | Total |
|---|---:|---:|---:|---:|

File: train_code/dataset/Tg/Tg.json (part 28 of 235)
[
      "descriptive_text": "The material is a polystyrene homopolymer with a molecular weight of 22.2k, fabricated as a thin film via spin-casting from a toluene solution onto silicon substrates. Thermal mechanical characterization was performed using Lateral Force Microscopy (LFM) in a dry nitrogen environment, utilizing a high load of 250 nN and a scan velocity of 5 μm/s.",
      "reasoning_analysis": "Increasing Factors: The presence of bulky phenyl side groups on the polymer backbone imposes significant steric hindrance, restricting segmental rotation and intrinsically elevating the glass transition temperature relative to aliphatic polymers. Additionally, interfacial interactions between the polystyrene chains and the silicon substrate may restrict mobility in the vicinity of the substrate, potentially contributing to a local increase in Tg. Decreasing Factors: The relatively low molecular weight of 22.2k results in a higher concentration of chain ends, which increases free volume and lowers the Tg according to Fox-Flory theory. Furthermore, the thin film geometry introduces a free surface with enhanced chain mobility, and any residual toluene from the spin-casting process could act as a plasticizer, both serving to depress the Tg. Dominant Factor: While substrate interactions provide some restriction, the combined effects of low molecular weight chain ends and enhanced mobility at the free surface of the thin film qualitatively dominate the behavior, likely resulting in a Tg depression relative to bulk, high-molecular-weight polystyrene."
    }
  },
  {
    "doi": "10.1002/pat.4926",
    "title": "Influence of glass transition temperature of crosslinked unsaturated polyester resin/styrene formulations on the final conversion after an isothermal curing at 100\u0001C",
    "year": 2020,
    "chemical_composition": {
      "repeat_unit_psmiles": null,
      "monomers": [
        {
          "name": "Norsodyne M01093 (Unsaturated Polyester Resin M)",
          "smiles": null,
          "ratio_value": 45,
          "ratio_unit": "wt%"
        },
        {
          "name": "Styrene",
          "smiles": "C=CC1=CC=CC=C1",
          "ratio_value": 38,
          "ratio_unit": "wt%"
        },
        {
          "name": "Butyl methacrylate",
          "smiles": "CCCCOC(=O)C(=C)C",
          "ratio_value": 17,
          "ratio_unit": "wt%"
        }
      ],
      "additives": [
        {
          "name": "Trigonox 141",
          "type": "initiator",
          "amount_value": 1.5,
          "amount_unit": "wt%"
        }
      ],
      "is_homopolymer": false
    },
    "processing_history": "Formulation prepared by mixing UP resin M, styrene, and BuMA (25% of styrene replaced by BuMA) with 1.5 wt% Trigonox 141 initiator. Molded at 100°C for 8 min without pressure. Post-cured at 150°C for 20 min. Tg measured by DMA (Anton Paar MCR 302) in torsion mode at 1 Hz, 0.01% strain, heating rate 2°C/min (25-250°C), determined at max tan delta.",
    "hierarchical_structure": "Crosslinked thermoset network",
    "properties": {
      "Tg": {
        "value": [
          156
        ],
        "unit": "°C"
      }
    },
    "analysis_with_hierarchical_structure": {
      "descriptive_text": "The investigated material is a crosslinked thermoset network composed of 45 wt% Norsodyne M01093 unsaturated polyester resin, 38 wt% styrene, and 17 wt% butyl methacrylate, cured using 1.5 wt% Trigonox 141 as an initiator. Processing involved mixing the resin and monomers, followed by molding at 100°C for 8 minutes without applied pressure and a subsequent post-cure at 150°C for 20 minutes to finalize the network structure. Thermal mechanical properties were evaluated via dynamic mechanical analysis (DMA) in torsion mode at 1 Hz and 0.01% strain, utilizing a heating rate of 2°C/min over a range of 25 to 250°C, with the glass transition temperature defined at the maximum tan delta.",
      "reasoning_analysis": "Increasing Factors: The formation of a crosslinked thermoset network inherently restricts segmental chain mobility, significantly elevating the Tg compared to linear analogs. Additionally, the thermal post-cure at 150°C for 20 minutes likely increases the crosslink density and conversion rate, reducing free volume and further driving the Tg upward. The presence of styrene units introduces bulky phenyl groups that provide backbone rigidity through steric hindrance. Decreasing Factors: The incorporation of 17 wt% butyl methacrylate introduces long, flexible butyl side chains that act as internal plasticizers, increasing free volume and enhancing chain mobility which lowers the Tg. Furthermore, replacing a portion of the rigid styrene monomer with the more flexible butyl methacrylate reduces the overall aromatic content and structural rigidity of the cured network. Dominant Factor: The high crosslink density achieved through the thermoset formulation and thermal post-curing is the dominant factor establishing a rigid matrix with a substantial Tg; however, the internal plasticization effect of the butyl methacrylate units qualitatively moderates this value downward relative to a conventional unsaturated polyester-styrene system without methacrylate modification."
    },
    "analysis_without_hierarchical_structure": {
      "descriptive_text": "The sample comprises a thermosetting unsaturated polyester resin system based on Norsodyne M01093, copolymerized with styrene and butyl methacrylate (BuMA) using Trigonox 141 as a radical initiator. The formulation consists of 45 wt% unsaturated polyester resin, 38 wt% styrene, and 17 wt% BuMA, corresponding to a modification where 25% of the styrene content is replaced by BuMA. The material was processed by molding at 100°C for 8 minutes without pressure, followed by a post-curing step at 150°C for 20 minutes to promote crosslinking. The glass transition temperature was characterized via dynamic mechanical analysis in torsion mode at 1 Hz and a heating rate of 2°C/min, identified at the maximum tan delta peak.",
      "reasoning_analysis": "Increasing Factors: The formation of a highly crosslinked thermoset network during the molding and post-curing stages significantly restricts segmental chain mobility, inherently driving the Tg upward. Additionally, the presence of styrene introduces bulky phenyl side groups that impose steric hindrance on backbone rotation, while the rigid polyester backbone further contributes to structural stiffness. The post-cure at 150°C ensures high conversion of reactive groups, maximizing crosslink density and reducing free volume. Decreasing Factors: The incorporation of butyl methacrylate introduces flexible butyl side chains which act as internal plasticizers by increasing the free volume within the polymer matrix. Replacing a portion of the rigid styrene with the more flexible BuMA monomer reduces the overall aromatic content and cohesive energy density, logically depressing the Tg relative to a standard styrene-crosslinked unsaturated polyester. Dominant Factor: The highly crosslinked network architecture established by the thermal curing profile and the rigid aromatic components of the styrene and polyester backbone qualitatively dominate the restriction of segmental motion, establishing a robust glass transition; however, the flexible butyl side chains from the BuMA comonomer serve as a significant modifying factor that lowers the Tg relative to an unmodified styrene-UPR system."
    }
  },
  {
    "doi": null,
    "title": "Interfacial and dielectric behavior of polymer nano-composites: Effects of chain stiffness and cohesive energy density",
    "year": 2018,
    "chemical_composition": {
      "repeat_unit_psmiles": null,
      "monomers": [
        {
          "name": "Ethylene",
          "smiles": "C=C",
          "ratio_value": null,
          "ratio_unit": null
        },
        {
          "name": "Propylene",
          "smiles": "CC=C",
          "ratio_value": null,
          "ratio_unit": null
        }
      ],
      "additives": [
        {
          "name": "Rutile nano-titanium dioxide",
          "type": "filler",
          "amount_value": 5,
          "amount_unit": "vol.%"
        }
      ],
      "is_homopolymer": false
    },
    "processing_history": "Polymer dissolved in toluene. Titania sonicated in toluene (15 min, 400 W), mixed under magnetic stirring (1 h), mechanical shear (1600 rpm, 4 h). Cast on Teflon at 100°C (12 h), vacuum dried around Tg (5 h). Grinded and hot pressed at 50°C (350 bar). Tg measured by DMTA (Triton Technology TRITEC 2000, single cantilever bending, 0.2% strain, 1 Hz, 5°C/min).",
    "hierarchical_structure": "Elastomer. Nano-composite with titania filler (avg size < 100 nm).",
    "properties": {
      "Tg": {
        "value": [
          -35.8
        ],
        "unit": "°C"
      }
    },
    "analysis_with_hierarchical_structure": {
      "descriptive_text": "The sample comprises an ethylene-propylene copolymer elastomer reinforced with 5 vol.% Rutile nano-titanium dioxide filler having an average particle size below 100 nm. Preparation involved dissolving the polymer in toluene, followed by sonication of the titania and mixing under magnetic stirring and mechanical shear at 1600 rpm for 4 hours. The resulting composite was cast on Teflon at 100°C for 12 hours, vacuum dried near the glass transition temperature for 5 hours, ground, and subsequently hot pressed at 50°C under 350 bar pressure. Characterization was performed using dynamic mechanical thermal analysis in single cantilever bending mode at 1 Hz with a heating rate of 5°C/min.",
      "reasoning_analysis": "Increasing Factors: The incorporation of rigid Rutile nano-titanium dioxide filler restricts segmental chain mobility at the polymer-filler interface through confinement effects, which is enhanced by the high surface area of particles smaller than 100 nm and the dispersion achieved via sonication and shear mixing. The presence of propylene units introduces methyl side groups that impose steric hindrance on backbone rotation compared to pure polyethylene. Additionally, the use of DMTA at 1 Hz for characterization typically shifts the observed transition to higher temperatures relative to calorimetric methods due to the frequency dependence of viscoelastic relaxation. Decreasing Factors: The saturated hydrocarbon backbone possesses high flexibility and low rotational energy barriers, intrinsically dictating a low glass transition temperature typical of elastomeric materials. The copolymerization disrupts crystallinity, maintaining an amorphous structure that facilitates chain motion. Furthermore, vacuum drying conducted around the glass transition temperature may limit chain mobility required for efficient solvent diffusion, increasing the risk of residual toluene retention which would act as a plasticizer and depress the Tg. Dominant Factor: The intrinsic flexibility of the ethylene-propylene copolymer backbone is the dominant factor, establishing a baseline sub-ambient transition characteristic of synthetic rubbers. While the nano-filler reinforcement and dynamic mechanical measurement frequency qualitatively shift the transition upward, the chemical composition of the flexible matrix ultimately governs the low-temperature viscoelastic behavior."
    },
    "analysis_without_hierarchical_structure": {
      "descriptive_text": "The sample consists of an ethylene-propylene copolymer matrix reinforced with 5 vol.% rutile nano-titanium dioxide filler. Preparation involved dissolving the polymer in toluene, followed by dispersing the titania via sonication and mechanical shear mixing. The composite solution was cast onto a Teflon substrate at 100°C for 12 hours and subsequently vacuum dried near the glass transition temperature for 5 hours. The resulting material was ground and hot pressed at 50°C under 350 bar pressure, with the thermomechanical properties characterized using dynamic mechanical thermal analysis in single cantilever bending mode.",
      "reasoning_analysis": "Increasing Factors: The incorporation of propylene monomers introduces methyl side groups that impose greater steric hindrance compared to pure polyethylene, inherently restricting backbone rotation. Furthermore, the addition of 5 vol.% rutile nano-titanium dioxide creates a high surface-area interface where polymer chains are adsorbed and immobilized, significantly restricting segmental mobility through confinement effects enhanced by the sonication and shear mixing dispersion methods. Decreasing Factors: The high content of ethylene units provides a flexible saturated hydrocarbon backbone with low rotational energy barriers, establishing a low-temperature transition baseline. Additionally, the random copolymer architecture disrupts crystalline packing that might otherwise restrict amorphous chain segments. There is also a potential risk that residual toluene solvent, if not completely eliminated during the vacuum drying step conducted near the transition temperature, could act as a plasticizer by increasing free volume. Dominant Factor: The intrinsic flexibility of the ethylene-propylene backbone dictates a fundamentally low Tg baseline for the material system. However, regarding the specific modifications introduced in this sample, the confinement effect imposed by the well-dispersed rigid nano-titania filler is the dominant factor influencing the final thermomechanical behavior, likely causing a net increase in Tg relative to the neat copolymer that outweighs potential plasticization effects due to the rigorous solvent removal and high-temperature casting steps."
    }
  },
  {
    "doi": null,
    "title": "Glass transition measurements on heterogeneous surfaces",
    "year": 2001,
    "chemical_composition": {
      "repeat_unit_psmiles": "[*]CC(C1=CC=CC=C1)[*]",
      "monomers": [
        {
          "name": "Styrene",
          "smiles": "C=CC1=CC=CC=C1",
          "ratio_value": null,
          "ratio_unit": null
        }
      ],
      "additives": [],
      "is_homopolymer": true
    },
    "processing_history": "Spin-cast from toluene onto silicon substrates. Thin film (Mw 22.2k). Lateral Force Microscopy (LFM) measurement at intermediate load (80 nN) and scan velocity 5 μm/s in dry nitrogen.",
    "hierarchical_structure": "Thin homopolymeric film. Amorphous.",
    "properties": {
      "Tg": {
        "value": [
          104.9
        ],
        "unit": "°C"
      }
    },
    "analysis_with_hierarchical_structure": {
      "descriptive_text": "The investigated sample comprises an amorphous polystyrene homopolymer thin film with a molecular weight (Mw) of 22.2k. The material was fabricated by spin-casting from a toluene solution onto silicon substrates and subsequently characterized using Lateral Force Microscopy (LFM) at an intermediate load of 80 nN and a scan velocity of 5 μm/s under a dry nitrogen atmosphere.",
      "reasoning_analysis": "Increasing Factors: The presence of bulky phenyl side groups in the styrene repeating units imposes significant steric hindrance, restricting backbone rotation and intrinsically elevating the Tg. Additionally, the processing history involving spin-casting onto silicon substrates introduces attractive interactions between the polymer chains and the substrate surface, which can immobilize segments at the interface and locally increase the Tg. Decreasing Factors: The molecular weight of 22.2k is relatively low, resulting in a higher concentration of chain ends that increase free volume according to the Fox-Flory relationship, thereby lowering the Tg. Furthermore, the thin film geometry enhances the influence of the free surface where chain mobility is higher, and residual toluene from the spin-casting process could act as a plasticizer if not fully evaporated, both contributing to a reduction in Tg. Dominant Factor: While the substrate interactions and phenyl group rigidity provide a stabilizing effect, the combination of low molecular weight and thin film confinement effects, particularly the enhanced mobility at the free surface and potential residual solvent, are likely the dominant factors causing a qualitative depression in Tg relative to bulk, high-molecular-weight polystyrene."
    },
    "analysis_without_hierarchical_structure": {
      "descriptive_text": "The material investigated is a polystyrene homopolymer with a molecular weight of 22.2k, prepared as a thin film via spin-casting from a toluene solution onto silicon substrates. Characterization of the glass transition temperature was conducted using Lateral Force Microscopy (LFM) under a dry nitrogen atmosphere, employing an intermediate load of 80 nN and a scan velocity of 5 μm/s.",
      "reasoning_analysis": "Increasing Factors: The presence of bulky phenyl side groups on the polystyrene backbone imposes significant steric hindrance, restricting segmental rotation and establishing a relatively high intrinsic baseline Tg. Additionally, interactions between the polymer film and the silicon substrate may restrict chain mobility at the interface, potentially elevating the local Tg in that region. Decreasing Factors: The relatively low molecular weight of 22.2k increases the concentration of chain ends, which introduces excess free volume and reduces the energy barrier for segmental motion, thereby depressing the Tg compared to high molecular weight bulk counterparts. Furthermore, the thin film geometry introduces free surface effects where reduced coordination number enhances chain mobility, and any residual toluene from the spin-casting process could act as a plasticizer to further lower the transition temperature. Dominant Factor: The dominant factor is likely the combination of low molecular weight and thin film confinement effects. While the phenyl groups provide structural rigidity, the enhanced free volume from the high concentration of chain ends and the increased mobility at the free surface of the thin film qualitatively dominate the thermal behavior, leading to a depression of the Tg relative to bulk, high molecular weight polystyrene."
    }
  },
  {
    "doi": null,
    "title": "Interfacial and dielectric behavior of polymer nano-composites: Effects of chain stiffness and cohesive energy density",
    "year": 2018,
    "chemical_composition": {
      "repeat_unit_psmiles": null,
      "monomers": [
        {
          "name": "Ethylene",
          "smiles": "C=C",
          "ratio_value": null,
          "ratio_unit": null
        },
        {
          "name": "Propylene",
          "smiles": "CC=C",
          "ratio_value": null,
          "ratio_unit": null
        }
      ],
      "additives": [
        {
          "name": "Rutile nano-titanium dioxide",
          "type": "filler",
          "amount_value": 8,
          "amount_unit": "vol.%"
        }
      ],
      "is_homopolymer": false
    },
    "processing_history": "Polymer dissolved in toluene. Titania sonicated in toluene (15 min, 400 W), mixed under magnetic stirring (1 h), mechanical shear (1600 rpm, 4 h). Cast on Teflon at 100°C (12 h), vacuum dried around Tg (5 h). Grinded and hot pressed at 50°C (350 bar). Tg measured by DMTA (Triton Technology TRITEC 2000, single cantilever bending, 0.2% strain, 1 Hz, 5°C/min).",
    "hierarchical_structure": "Elastomer. Nano-composite with titania filler (avg size < 100 nm).",
    "properties": {
      "Tg": {
        "value": [
          -35.2
        ],
        "unit": "°C"
      }
    },
    "analysis_with_hierarchical_structure": {
      "descriptive_text": "The sample comprises an ethylene-propylene copolymer elastomer formulated as a nano-composite containing 8 vol.% Rutile nano-titanium dioxide filler with an average particle size below 100 nm. Material preparation involved dissolving the polymer in toluene, followed by sonication of the titania and mixing through magnetic stirring and high-shear mechanical agitation. The mixture was cast on Teflon at 100°C for 12 hours, vacuum dried near the glass transition temperature for 5 hours, then ground and hot pressed at 50°C under 350 bar pressure. Thermomechanical characterization was performed using Dynamic Mechanical Thermal Analysis (DMTA) in single cantilever bending mode at 1 Hz with a heating rate of 5°C/min.",
      "reasoning_analysis": "Increasing Factors: The incorporation of rigid Rutile nano-titanium dioxide filler creates extensive polymer-filler interfaces where segmental chain mobility is restricted due to confinement effects, inherently driving the Tg upward. Additionally, the use of DMTA at a frequency of 1 Hz probes relaxation processes at shorter timescales compared to quasi-static methods, which typically shifts the observed glass transition temperature to higher values. Decreasing Factors: The ethylene-propylene backbone lacks bulky side groups and possesses high intrinsic chain flexibility, establishing a low baseline Tg characteristic of elastomeric materials. Furthermore, despite vacuum drying, the solution casting process using toluene carries a risk of residual solvent entrapment, which would act as a plasticizer to increase free volume and depress the Tg. Dominant Factor: The fundamental chemical architecture of the ethylene-propylene copolymer dictates the primary thermal behavior, where the high flexibility of the saturated hydrocarbon backbone dominates the final Tg, maintaining it within the low-temperature range typical of elastomers despite the reinforcing effects of the nano-filler and measurement frequency."
    },
    "analysis_without_hierarchical_structure": {
      "descriptive_text": "The sample comprises an ethylene-propylene copolymer matrix reinforced with 8 vol.% rutile nano-titanium dioxide filler. The composite was prepared by dissolving the polymer in toluene, followed by sonication of the titania in the solvent for 15 minutes at 400 W and mixing via magnetic stirring for 1 hour. The mixture underwent mechanical shear at 1600 rpm for 4 hours before being cast onto a Teflon surface at 100°C for 12 hours. Subsequent processing involved vacuum drying around the glass transition temperature for 5 hours, grinding, and hot pressing at 50°C under 350 bar pressure. The glass transition temperature was characterized using dynamic mechanical thermal analysis (DMTA) in single cantilever bending mode at 0.2% strain, 1 Hz, and a heating rate of 5°C/min.",
      "reasoning_analysis": "Increasing Factors: The incorporation of 8 vol.% rigid rutile nano-titanium dioxide creates a large interfacial area that restricts polymer segmental mobility, particularly given the high-energy sonication and mechanical shear processing which promotes filler dispersion and maximizes polymer-filler interactions. Additionally, the use of DMTA at a frequency of 1 Hz inherently probes relaxation processes at a shorter timescale compared to static methods, qualitatively shifting the observed Tg to higher temperatures. Decreasing Factors: The ethylene-propylene backbone possesses high intrinsic chain flexibility and free volume compared to stiffer polymers, establishing a low baseline for segmental relaxation. Furthermore, the processing history specifies vacuum drying around the Tg, which may kinetically trap residual toluene solvent within the matrix; these residual molecules would act as plasticizers, increasing free volume and depressing the Tg. Dominant Factor: While the rigid filler network and measurement frequency drive the Tg upward, the inherent high flexibility of the ethylene-propylene backbone establishes the fundamental low-temperature regime; however, the specific drying protocol near the Tg represents the dominant dynamic factor, as any residual solvent plasticization could significantly counteract the reinforcing effect of the nano-titania and suppress the final observed Tg relative to a fully dried composite."
    }
  },
  {
    "doi": null,
    "title": "On the ionic diffusive motion in some fluoride doped polymer electrolytes",
    "year": 2003,
    "chemical_composition": {
      "repeat_unit_psmiles": "[*]CCO[*]",
      "monomers": [
        {
          "name": "Ethylene oxide",
          "smiles": "C1CO1",
          "ratio_value": null,
          "ratio_unit": null
        }
      ],
      "additives": [
        {
          "name": "Ammonium fluoride",
          "type": "salt",
          "amount_value": 10,
          "amount_unit": "wt%"
        }
      ],
      "is_homopolymer": true
    },
    "processing_history": "Solution casting method using methanol as solvent. PEO (Mw 5x10^6) and Ammonium fluoride (10 wt%) dissolved in methanol, stirred, poured in polypropylene dishes, solvent evaporated to obtain free standing films. Tg identified from 1H NMR line narrowing temperature.",
    "hierarchical_structure": "Multiphase system with amorphous and crystalline phases simultaneously present. Amorphous phase is the high conducting phase.",
    "properties": {
      "Tg": {
        "value": [
          -52.1
        ],
        "unit": "°C"
      }
    },
    "analysis_with_hierarchical_structure": {
      "descriptive_text": "The sample comprises a polyethylene oxide (PEO) homopolymer with a molecular weight of 5x10^6 g/mol, compounded with 10 wt% ammonium fluoride salt. Free-standing films were fabricated via a solution casting method wherein the polymer and salt were dissolved in methanol, stirred, and poured into polypropylene dishes followed by solvent evaporation. The resulting material exhibits a multiphase hierarchical structure containing simultaneously present amorphous and crystalline regions, with the amorphous phase identified as the high conducting component, and the glass transition temperature was determined based on the 1H NMR line narrowing temperature.",
      "reasoning_analysis": "Increasing Factors: The high molecular weight (5x10^6 g/mol) minimizes chain-end free volume contributions, stabilizing the Tg at the theoretical plateau. Additionally, the incorporation of 10 wt% ammonium fluoride introduces ion-dipole interactions between the salt cations and the ether oxygens of the PEO backbone, acting as physical crosslinks that restrict segmental mobility within the amorphous phase. The presence of crystalline phases further confines the amorphous chains, potentially restricting mobility and contributing to a higher observed transition. Decreasing Factors: The intrinsic chemical structure of polyethylene oxide features flexible ether linkages in the backbone, which facilitate easy segmental rotation and inherently establish a low baseline Tg compared to polymers with bulky side groups or rigid backbones. Furthermore, the solution casting process using methanol carries the risk of residual solvent retention; if any methanol remains trapped within the film, it would act as a plasticizer, increasing free volume and depressing the Tg. Dominant Factor: The intrinsic flexibility of the ether linkage establishes a low baseline Tg; however, for this specific composite sample, the ion-dipole interactions arising from the 10 wt% ammonium fluoride doping qualitatively dominate the deviation from pristine polymer behavior, driving the Tg higher than unplasticized PEO despite the flexible backbone."
    },
    "analysis_without_hierarchical_structure": {
      "descriptive_text": "The sample comprises a poly(ethylene oxide) homopolymer with a molecular weight of 5x10^6 g/mol compounded with 10 wt% ammonium fluoride salt. Free-standing films were fabricated via a solution casting method, where the polymer and salt were co-dissolved in methanol, stirred, and poured into polypropylene dishes followed by solvent evaporation. The glass transition temperature was characterized by identifying the 1H NMR line narrowing temperature.",
      "reasoning_analysis": "Increasing Factors: The incorporation of 10 wt% ammonium fluoride introduces ionic interactions where ammonium cations coordinate with the ether oxygens along the poly(ethylene oxide) backbone, creating transient physical crosslinks that restrict segmental chain mobility and reduce free volume, intrinsically driving the Tg higher. Additionally, the high molecular weight of 5x10^6 g/mol ensures significant chain entanglement, supporting a higher baseline Tg compared to lower molecular weight oligomers. Decreasing Factors: The solution casting process using methanol introduces the potential for residual solvent retention within the film matrix; if not completely evaporated, methanol molecules would act as efficient plasticizers, increasing free volume and depressing the Tg. Furthermore, the salt inclusion may disrupt polymer packing density in the amorphous region, potentially facilitating local motion. Dominant Factor: The ionic coordination effect between the salt cations and the polymer ether oxygens qualitatively dominates the final behavior, as the formation of a salt-polymer complex significantly stiffens chain dynamics, likely resulting in a net increase in Tg relative to neat PEO unless residual solvent content is exceptionally high."
    }
  },
  {
    "doi": null,
    "title": "Synthesis and characterization of sulfonated poly(ether imide) membranes using thermo-analysis and dialysis process",
    "year": 2008,
    "chemical_composition": {
      "repeat_unit_psmiles": null,
      "monomers": [],
      "additives": [],
      "is_homopolymer": false
    },
    "processing_history": "Poly(ether imide) (PEI) base polymer. Dried and solubilized in NMP at 60 °C. Tg measured by DSC7 (Perkin Elmer) under N2 atmosphere, heating rate 10 °C/min. Thermal pretreatment at 150 °C to remove absorbed water.",
    "hierarchical_structure": "Aromatic and heterocyclic rings in backbone, low chain mobility.",
    "properties": {
      "Tg": {
        "value": [
          212.6
        ],
        "unit": "°C"
      }
    },
    "analysis_with_hierarchical_structure": {
      "descriptive_text": "The sample consists of a Poly(ether imide) (PEI) base polymer characterized by a backbone containing aromatic and heterocyclic rings which impart low chain mobility. The material was processed by drying and solubilization in N-methyl-2-pyrrolidone (NMP) at 60 °C, followed by a thermal pretreatment at 150 °C designed to remove absorbed water prior to analysis. The glass transition temperature was subsequently measured using differential scanning calorimetry (DSC) under a nitrogen atmosphere with a heating rate of 10 °C/min.",
      "reasoning_analysis": "Increasing Factors: The presence of aromatic and heterocyclic rings within the polymer backbone imposes significant steric hindrance and restricts segmental rotation, intrinsically driving the glass transition temperature higher. Additionally, the specific processing history includes a thermal pretreatment at 150 °C to remove absorbed water; eliminating this small molecule plasticizer prevents the depression of Tg associated with moisture uptake. Decreasing Factors: The inclusion of ether linkages within the poly(ether imide) structure introduces a degree of flexibility compared to fully aromatic polyimides, which may moderately lower the Tg relative to more rigid analogs. Furthermore, while dried, the use of N-methyl-2-pyrrolidone (NMP) as a solvent presents a risk; if any high-boiling residual solvent remains trapped within the matrix despite thermal treatment, it could act as a plasticizer and reduce the observed Tg. Dominant Factor: The structural rigidity conferred by the aromatic and heterocyclic backbone units is the dominant factor, establishing a high baseline Tg characteristic of high-performance engineering thermoplastics. The effective removal of water via thermal pretreatment further ensures that the measured Tg reflects this intrinsic chain stiffness rather than being suppressed by environmental plasticization."
    },
    "analysis_without_hierarchical_structure": {
      "descriptive_text": "The sample comprises a Poly(ether imide) (PEI) base polymer. The material was dried and solubilized in N-methyl-2-pyrrolidone (NMP) at 60 °C, followed by thermal pretreatment at 150 °C to remove absorbed water. Characterization was performed using differential scanning calorimetry (DSC7, Perkin Elmer) under a nitrogen atmosphere with a heating rate of 10 °C/min.",
      "reasoning_analysis": "Increasing Factors: The inherent chemical structure of Poly(ether imide) contains rigid imide rings and aromatic backbones which severely restrict segmental motion, intrinsically establishing a high baseline Tg. Furthermore, the thermal pretreatment at 150 °C specifically targets the removal of absorbed water, eliminating a potent small-molecule plasticizer that would otherwise lower the transition temperature. Decreasing Factors: The processing history involves solubilization in N-methyl-2-pyrrolidone (NMP) at 60 °C. Given the high boiling point of NMP, there is a risk that residual solvent molecules remain trapped within the polymer matrix despite drying. These residual solvent molecules would increase free volume and lubricate chain segments, thereby depressing the Tg. Dominant Factor: The rigid aromatic-imide backbone structure is the fundamental determinant of the thermal behavior. While residual solvent poses a risk of plasticization, the specific thermal pretreatment step designed to remove absorbed water suggests an intent to minimize plasticization effects. Therefore, the intrinsic chain stiffness of the PEI backbone dominates the final Tg behavior, maintaining a high transition temperature relative to flexible aliphatic polymers, provided the NMP removal was sufficiently effective during the drying and pretreatment stages."
    }
  },
  {
    "doi": "10.1002/pat.4926",
    "title": "Influence of glass transition temperature of crosslinked unsaturated polyester resin/styrene formulations on the final conversion after an isothermal curing at 100\u0001C",
    "year": 2020,
    "chemical_composition": {
      "repeat_unit_psmiles": null,
      "monomers": [
        {
          "name": "Norsodyne M01093 (Unsaturated Polyester Resin M)",
          "smiles": null,
          "ratio_value": 45,
          "ratio_unit": "wt%"
        },
        {
          "name": "Styrene",
          "smiles": "C=CC1=CC=CC=C1",
          "ratio_value": 35,
          "ratio_unit": "wt%"
        },
        {
          "name": "Butyl methacrylate",
          "smiles": "CCCCOC(=O)C(=C)C",
          "ratio_value": 20,
          "ratio_unit": "wt%"
        }
      ],
      "additives": [
        {
          "name": "Trigonox 141",
          "type": "initiator",
          "amount_value": 1.5,
          "amount_unit": "wt%"
        }
      ],
      "is_homopolymer": false
    },
    "processing_history": "Formulation prepared by mixing UP resin M, styrene, and BuMA (30% of styrene replaced by BuMA) with 1.5 wt% Trigonox 141 initiator. Molded at 100°C for 8 min without pressure. Post-cured at 150°C for 20 min. Tg measured by DMA (Anton Paar MCR 302) in torsion mode at 1 Hz, 0.01% strain, heating rate 2°C/min (25-250°C), determined at max tan delta.",
    "hierarchical_structure": "Crosslinked thermoset network",
    "properties": {
      "Tg": {
        "value": [
          148
        ],
        "unit": "°C"
      }
    },
    "analysis_with_hierarchical_structure": {
      "descriptive_text": "The sample comprises a crosslinked thermoset network formed from an unsaturated polyester resin (Norsodyne M01093), styrene, and butyl methacrylate. The chemical composition includes 45 wt% unsaturated polyester resin, 35 wt% styrene, and 20 wt% butyl methacrylate, with 1.5 wt% Trigonox 141 added as an initiator. The material was processed by mixing the components and molding at 100°C for 8 minutes without pressure, followed by a post-cure at 150°C for 20 minutes. Hierarchical structure analysis confirms a crosslinked thermoset network, and the glass transition temperature was evaluated via DMA in torsion mode at 1 Hz with a heating rate of 2°C/min, identified at the maximum tan delta.",
      "reasoning_analysis": "Increasing Factors: The development of a covalently crosslinked thermoset network imposes topological constraints that severely restrict segmental motion, inherently raising the Tg relative to linear polymers. The rigid backbone of the unsaturated polyester resin and the bulky phenyl groups within the styrene monomer further inhibit chain mobility through steric hindrance. Additionally, the thermal post-curing history at 150°C likely maximizes crosslink density and minimizes free volume. Decreasing Factors: The inclusion of butyl methacrylate introduces long, flexible butyl side chains that increase free volume and act as internal plasticizers, enhancing chain mobility. Substituting a portion of the rigid styrene monomer with the more flexible butyl methacrylate qualitatively lowers the stiffness and transition temperature compared to a standard styrene-cured polyester system. Dominant Factor: The topological constraints imposed by the crosslinked network structure dominate the thermal behavior, establishing a stable glass transition characteristic of thermosets. However, the specific Tg value is significantly modulated downwards from the potential maximum of the pure resin system by the substantial fraction of flexible butyl methacrylate comonomer."
    },
    "analysis_without_hierarchical_structure": {
      "descriptive_text": "The sample comprises a thermoset network formulated from Norsodyne M01093 unsaturated polyester resin (45 wt%), styrene (35 wt%), and butyl methacrylate (20 wt%), where the butyl methacrylate partially replaced styrene in the formulation, initiated by 1.5 wt% Trigonox 141. The material was processed by molding at 100°C for 8 minutes without applied pressure, followed by a post-cure at 150°C for 20 minutes. Dynamic mechanical analysis was performed in torsion mode at 1 Hz and 0.01% strain with a heating rate of 2°C/min from 25 to 250°C, identifying the glass transition temperature at the maximum tan delta.",
      "reasoning_analysis": "Increasing Factors: The development of a crosslinked thermoset network via the copolymerization of the unsaturated polyester resin with styrene significantly restricts segmental chain mobility, thereby driving the Tg upward. Additionally, the post-curing thermal treatment at 150°C enhances the crosslink density and conversion efficiency, while the rigid phenyl groups inherent to the styrene and polyester backbone introduce steric hindrance that further elevates the transition temperature. Decreasing Factors: The inclusion of butyl methacrylate introduces flexible aliphatic butyl side chains that act as internal plasticizers, increasing the free volume within the network and reducing chain stiffness compared to a pure styrene-crosslinked system. This substitution of rigid aromatic units with flexible methacrylate segments qualitatively depresses the Tg. Dominant Factor: The structural rigidity and confinement provided by the highly crosslinked network architecture, maximized by the post-curing process, qualitatively dominate the final thermal behavior, establishing a distinct glass transition characteristic of cured thermosets, although the specific temperature value is moderated downward by the plasticizing effect of the butyl methacrylate content."
    }
  },
  {
    "doi": null,
    "title": "Glass transition measurements on heterogeneous surfaces",
    "year": 2001,
    "chemical_composition": {
      "repeat_unit_psmiles": "[*]CC(C)(C(=O)OC)[*]",
      "monomers": [
        {
          "name": "Methyl Methacrylate",
          "smiles": "CC(=C)C(=O)OC",
          "ratio_value": null,
          "ratio_unit": null
        }
      ],
      "additives": [],
      "is_homopolymer": true
    },
    "processing_history": "Bulk homopolymer (Polymer Source, Inc). Molecular weight 27k. Glass transition determined by Differential Scanning Calorimetry (DSC).",
