Repository: hhtrick/HHT-code

# HHT training framework

This directory contains model training, embedding precomputation, inference, article-level baselines and the curated datasets. All commands below assume that the working directory is `train_code/`.

## 3. Datasets and fixed partitions

Each main dataset is a JSON array at `dataset/{property}/{property}.json`. Entries contain source metadata, `chemical_composition`, `processing_history`, `hierarchical_structure`, `properties`, and two generated-analysis objects. Targets are stored as `properties[property]["value"]`; source metadata and target values are not predictive input fields.

| Property | Train | Validation | Test | Total |
|---|---:|---:|---:|---:|

File: train_code/dataset/Tg/Tg.json (part 29 of 235)
[
    "hierarchical_structure": "Bulk homopolymer. Amorphous.",
    "properties": {
      "Tg": {
        "value": [
          123.9
        ],
        "unit": "°C"
      }
    },
    "analysis_with_hierarchical_structure": {
      "descriptive_text": "The sample consists of an amorphous poly(methyl methacrylate) homopolymer supplied in bulk form by Polymer Source, Inc. with a molecular weight of 27,000 g/mol. The material was characterized in its bulk state, with the glass transition temperature determined using Differential Scanning Calorimetry (DSC).",
      "reasoning_analysis": "Increasing Factors: The methyl methacrylate repeat unit incorporates both a bulky ester side group and an alpha-methyl group attached to the quaternary backbone carbon. These structural features impose significant steric hindrance, restricting internal rotation of the polymer backbone and reducing segmental mobility, which intrinsically elevates the glass transition temperature. The amorphous hierarchical structure ensures that the transition reflects purely segmental motion without interference from crystalline domains. Decreasing Factors: The molecular weight of 27,000 g/mol is relatively low for this polymer class. According to the Fox-Flory relationship, a lower molecular weight increases the concentration of chain ends, which possess higher free volume and mobility compared to mid-chain segments. This excess free volume facilitates segmental motion at lower temperatures, thereby depressing the Tg relative to high-molecular-weight counterparts. Dominant Factor: While the steric hindrance from the side groups establishes an inherently high Tg baseline characteristic of poly(methyl methacrylate), the relatively low molecular weight is the dominant factor modifying this baseline for this specific sample. The high concentration of chain ends associated with the 27k molecular weight qualitatively reduces the Tg compared to high-molecular-weight bulk PMMA, though the material remains a rigid glassy polymer due to the strong intrinsic backbone restrictions."
    },
    "analysis_without_hierarchical_structure": {
      "descriptive_text": "The investigated material is a poly(methyl methacrylate) homopolymer obtained from Polymer Source, Inc. This bulk polymer sample possesses a molecular weight of 27,000 g/mol. Thermal characterization was performed to determine the glass transition temperature via Differential Scanning Calorimetry (DSC).",
      "reasoning_analysis": "Increasing Factors: The chemical architecture of the poly(methyl methacrylate) backbone includes bulky ester side groups and an alpha-methyl substitution, which impose significant steric hindrance on backbone rotation. This intrinsic rigidity restricts segmental mobility and reduces free volume, driving the glass transition temperature upward relative to less substituted vinyl polymers. Decreasing Factors: The processing history indicates a relatively low molecular weight of 27,000 g/mol. Based on the Flory-Fox relationship, lower molecular weight samples possess a higher concentration of chain ends, which contribute excess free volume and enhanced mobility compared to internal chain segments, thereby depressing the glass transition temperature relative to high molecular weight equivalents. Dominant Factor: While the steric bulk of the methacrylate groups establishes a high baseline rigidity, the low molecular weight specified in the processing history is the dominant factor governing the specific thermal behavior of this sample. The elevated free volume fraction resulting from the high chain-end density in this low molecular weight regime qualitatively reduces the glass transition temperature compared to the asymptotic limit of the same polymer chemistry."
    }
  },
  {
    "doi": null,
    "title": "On the ionic diffusive motion in some fluoride doped polymer electrolytes",
    "year": 2003,
    "chemical_composition": {
      "repeat_unit_psmiles": "[*]CCO[*]",
      "monomers": [
        {
          "name": "Ethylene oxide",
          "smiles": "C1CO1",
          "ratio_value": null,
          "ratio_unit": null
        }
      ],
      "additives": [
        {
          "name": "Ammonium tetrafluoroborate",
          "type": "salt",
          "amount_value": 10,
          "amount_unit": "wt%"
        }
      ],
      "is_homopolymer": true
    },
    "processing_history": "Solution casting method using methanol as solvent. PEO (Mw 5x10^6) and Ammonium tetrafluoroborate (10 wt%) dissolved in methanol, stirred, poured in polypropylene dishes, solvent evaporated to obtain free standing films. Tg identified from 1H NMR line narrowing temperature.",
    "hierarchical_structure": "Multiphase system with amorphous and crystalline phases simultaneously present. Amorphous phase is the high conducting phase.",
    "properties": {
      "Tg": {
        "value": [
          -55.1
        ],
        "unit": "°C"
      }
    },
    "analysis_with_hierarchical_structure": {
      "descriptive_text": "This material comprises a high molecular weight (Mw 5x10^6 g/mol) polyethylene oxide homopolymer composite incorporating 10 wt% ammonium tetrafluoroborate salt. Free-standing films were fabricated via a solution casting method wherein the polymer and salt were dissolved in methanol, stirred, and poured into polypropylene dishes followed by solvent evaporation. The resulting material exhibits a multiphase hierarchical structure comprising simultaneously present amorphous and crystalline regions, with the amorphous phase serving as the high conducting domain, and the glass transition temperature was identified based on the 1H NMR line narrowing temperature.",
      "reasoning_analysis": "Increasing Factors: The addition of 10 wt% ammonium tetrafluoroborate introduces strong ion-dipole interactions between the salt ions and the polymer ether oxygens, acting as physical crosslinks that restrict segmental mobility and drive the Tg upward. Furthermore, the high molecular weight (5x10^6 g/mol) reduces the free volume fraction associated with chain ends, preventing the depression of Tg typically seen in oligomers. The presence of crystalline phases also confines the amorphous regions, potentially limiting chain mobility at the interfaces. Decreasing Factors: The polyethylene oxide backbone contains flexible ether linkages with low rotational energy barriers, which intrinsically promotes high chain mobility and lowers the baseline Tg compared to polymers with bulky side groups. Additionally, the solution casting process involving methanol evaporation carries a risk of residual solvent retention, which could act as a plasticizer to increase free volume and depress the Tg if not completely removed. Dominant Factor: While the flexible backbone establishes a low intrinsic baseline for the glass transition, the dominant factor influencing the specific thermal behavior of this composite is the ion-dipole complexation from the ammonium tetrafluoroborate salt. This interaction qualitatively shifts the Tg higher relative to the pure homopolymer by restricting segmental motion, although the high molecular weight ensures this behavior reflects the bulk polymer properties rather than chain-end effects."
    },
    "analysis_without_hierarchical_structure": {
      "descriptive_text": "This sample comprises a polyethylene oxide homopolymer with a molecular weight of 5x10^6 g/mol compounded with 10 wt% ammonium tetrafluoroborate salt. The material was fabricated via a solution casting technique where the polymer and salt were co-dissolved in methanol, stirred for homogeneity, and poured into polypropylene dishes followed by solvent evaporation to produce free-standing films. The glass transition temperature was characterized by identifying the line narrowing temperature using 1H NMR spectroscopy.",
      "reasoning_analysis": "Increasing Factors: The incorporation of 10 wt% ammonium tetrafluoroborate introduces strong ion-dipole interactions between the cations and the ether oxygens of the polyethylene oxide backbone. These coordination complexes act as transient physical crosslinks that severely restrict segmental mobility, driving the Tg upward. Additionally, the ultra-high molecular weight of 5x10^6 ensures the polymer is well above the critical threshold where chain end free volume effects diminish, supporting a maximized baseline Tg for the neat polymer. Decreasing Factors: The intrinsic chemical structure of polyethylene oxide contains flexible C-O-C linkages with low rotational barriers, which inherently predisposes the homopolymer to a low glass transition temperature. Furthermore, the solution casting process involving methanol evaporation carries a risk of residual solvent retention; any trapped methanol molecules would function as plasticizers by increasing free volume and lubricating chain movement, thereby depressing the Tg. Dominant Factor: The ion-dipole coordination between the ammonium salt and the polymer ether groups is the dominant factor. While the flexible backbone favors mobility, the formation of a coordination complex network qualitatively overrides the intrinsic chain flexibility, leading to a net increase in Tg relative to the pristine polymer, provided that residual solvent effects from the casting process are minimized."
    }
  },
  {
    "doi": "10.1002/pat.4926",
    "title": "Influence of glass transition temperature of crosslinked unsaturated polyester resin/styrene formulations on the final conversion after an isothermal curing at 100\u0001C",
    "year": 2020,
    "chemical_composition": {
      "repeat_unit_psmiles": null,
      "monomers": [
        {
          "name": "Norsodyne M01093 (Unsaturated Polyester Resin M)",
          "smiles": null,
          "ratio_value": 45,
          "ratio_unit": "wt%"
        },
        {
          "name": "Styrene",
          "smiles": "C=CC1=CC=CC=C1",
          "ratio_value": 32,
          "ratio_unit": "wt%"
        },
        {
          "name": "Butyl methacrylate",
          "smiles": "CCCCOC(=O)C(=C)C",
          "ratio_value": 23,
          "ratio_unit": "wt%"
        }
      ],
      "additives": [
        {
          "name": "Trigonox 141",
          "type": "initiator",
          "amount_value": 1.5,
          "amount_unit": "wt%"
        }
      ],
      "is_homopolymer": false
    },
    "processing_history": "Formulation prepared by mixing UP resin M, styrene, and BuMA (35% of styrene replaced by BuMA) with 1.5 wt% Trigonox 141 initiator. Molded at 100°C for 8 min without pressure. Post-cured at 150°C for 20 min. Tg measured by DMA (Anton Paar MCR 302) in torsion mode at 1 Hz, 0.01% strain, heating rate 2°C/min (25-250°C), determined at max tan delta.",
    "hierarchical_structure": "Crosslinked thermoset network",
    "properties": {
      "Tg": {
        "value": [
          130
        ],
        "unit": "°C"
      }
    },
    "analysis_with_hierarchical_structure": {
      "descriptive_text": "The sample consists of a crosslinked thermoset network derived from an unsaturated polyester resin (Norsodyne M01093) constituting 45 wt% of the formulation, copolymerized with 32 wt% styrene and 23 wt% butyl methacrylate (BuMA). The system was initiated using 1.5 wt% Trigonox 141 and processed via molding at 100°C for 8 minutes without applied pressure, followed by a post-curing step at 150°C for 20 minutes to ensure network formation. The resulting material was characterized using dynamic mechanical analysis (DMA) in torsion mode at a frequency of 1 Hz and a heating rate of 2°C/min, with the glass transition temperature identified at the maximum of the tan delta peak.",
      "reasoning_analysis": "Increasing Factors: The formation of a crosslinked thermoset network fundamentally restricts long-range segmental motion, significantly elevating the Tg compared to linear analogues. The presence of styrene introduces bulky phenyl side groups that impose steric hindrance on backbone rotation, while the post-curing process at 150°C ensures high conversion density, minimizing free volume associated with unreacted monomers. Decreasing Factors: The incorporation of butyl methacrylate (23 wt%) introduces long aliphatic butyl side chains which act as internal plasticizers, increasing free volume and enhancing chain flexibility relative to a standard styrene-unsaturated polyester system. Furthermore, the formulation strategy explicitly replacing a portion of the styrene with butyl methacrylate reduces the overall aromatic content and rigidity of the network. Dominant Factor: The crosslinked network structure is the dominant factor governing the thermal behavior, as the covalent bonds between chains prevent viscous flow and establish a high baseline Tg characteristic of thermosets. However, the significant loading of butyl methacrylate serves as a critical modulating factor that qualitatively lowers the Tg relative to a conventional unsaturated polyester-styrene composite, balancing rigidity with flexibility."
    },
    "analysis_without_hierarchical_structure": {
      "descriptive_text": "The sample comprises a thermoset network derived from Norsodyne M01093 unsaturated polyester resin M, styrene, and butyl methacrylate. The final formulation contains 45 wt% polyester resin, 32 wt% styrene, and 23 wt% butyl methacrylate, initiated by 1.5 wt% Trigonox 141, where the butyl methacrylate partially replaces the styrene content. The mixture was molded at 100°C for 8 minutes without pressure and subsequently post-cured at 150°C for 20 minutes. Characterization was performed via dynamic mechanical analysis in torsion mode at 1 Hz and 0.01% strain with a heating rate of 2°C/min from 25 to 250°C, identifying the glass transition at the maximum tan delta.",
      "reasoning_analysis": "Increasing Factors: The formation of a densely crosslinked thermoset network between the unsaturated polyester resin and styrene significantly restricts segmental chain mobility, intrinsically driving the Tg higher. Additionally, the rigid aromatic rings within the styrene monomers and the polyester backbone contribute to structural stiffness, while the post-curing treatment at 150°C likely maximizes the conversion of double bonds and crosslink density, further elevating the thermal transition. Decreasing Factors: The incorporation of butyl methacrylate introduces long, flexible butyl side chains that act as internal plasticizers, increasing the free volume between polymer chains and reducing intermolecular friction. Replacing a portion of the rigid styrene with this flexible comonomer qualitatively lowers the overall stiffness of the network compared to a standard unsaturated polyester-styrene system. Dominant Factor: The highly crosslinked network architecture established by the unsaturated polyester and styrene reaction, particularly enhanced by the high-temperature post-curing process, dominates the final Tg behavior by fundamentally restricting large-scale segmental motion, although the presence of butyl methacrylate qualitatively suppresses the Tg relative to a non-modified resin system."
    }
  },
  {
    "doi": null,
    "title": "Synthesis and characterization of sulfonated poly(ether imide) membranes using thermo-analysis and dialysis process",
    "year": 2008,
    "chemical_composition": {
      "repeat_unit_psmiles": null,
      "monomers": [],
      "additives": [],
      "is_homopolymer": false
    },
    "processing_history": "Sulfonated poly(ether imide) (SPEI-16). PEI solubilized in NMP at 60 °C. Sulfonation with acetyl sulfate at 60 °C (reaction times 30 or 60 min). Stoichiometric ratio PEI/Acetyl Sulfate 1:2. Precipitated in ethanol. Dried under vacuum. %S = 0.74. Tg measured by DSC7 (Perkin Elmer) under N2 atmosphere, heating rate 10 °C/min. Thermal pretreatment at 150 °C.",
    "hierarchical_structure": "Aromatic and heterocyclic rings in backbone, low chain mobility. Brittle membrane.",
    "properties": {
      "Tg": {
        "value": [
          204.7
        ],
        "unit": "°C"
      }
    },
    "analysis_with_hierarchical_structure": {
      "descriptive_text": "The sample comprises a sulfonated poly(ether imide) (SPEI-16) featuring an aromatic and heterocyclic backbone that yields a brittle membrane morphology with inherently low chain mobility. Synthesis was achieved by solubilizing poly(ether imide) in N-methyl-2-pyrrolidone (NMP) at 60 °C, followed by sulfonation with acetyl sulfate using a 1:2 stoichiometric ratio for reaction times ranging between 30 and 60 minutes, resulting in a sulfur content of 0.74%. The modified polymer was recovered via precipitation in ethanol and dried under vacuum. Thermal characterization was performed using differential scanning calorimetry under a nitrogen atmosphere at a heating rate of 10 °C/min, following a thermal pretreatment at 150 °C to standardize the thermal history.",
      "reasoning_analysis": "Increasing Factors: The presence of aromatic and heterocyclic rings within the polymer backbone imposes significant steric hindrance and rotational energy barriers, intrinsically restricting segmental motion and elevating the baseline Tg. Furthermore, the introduction of sulfonate groups introduces strong polar interactions and potential ionic clustering between chains, which further restricts mobility. The thermal pretreatment at 150 °C likely anneals the material, reducing free volume associated with non-equilibrium states and stabilizing the glassy structure. Decreasing Factors: The use of N-methyl-2-pyrrolidone (NMP), a high-boiling point solvent, during synthesis poses a risk of residual solvent retention despite vacuum drying, which could act as a plasticizer to enhance free volume and lower the Tg. Additionally, the bulky sulfonate substituents may disrupt efficient chain packing, potentially increasing free volume relative to the unsulfonated precursor. Dominant Factor: The intrinsic rigidity of the aromatic-heterocyclic backbone combined with the strong intermolecular forces generated by the sulfonate groups qualitatively dominates the thermal behavior. While residual solvent or packing disruption could exert a depressing influence, the structural stiffness and polar interactions inherent to the sulfonated poly(ether imide) architecture establish a high Tg regime that overshadows potential plasticization effects."
    },
    "analysis_without_hierarchical_structure": {
      "descriptive_text": "The sample consists of sulfonated poly(ether imide) (SPEI-16) derived from a poly(ether imide) precursor. The material was synthesized by solubilizing the PEI in N-methyl-2-pyrrolidone at 60 °C, followed by sulfonation using acetyl sulfate with a stoichiometric ratio of 1:2 for reaction times ranging between 30 and 60 minutes. The resulting polymer was precipitated in ethanol and subsequently dried under vacuum to achieve a sulfur content of 0.74%. Thermal analysis was conducted using DSC under a nitrogen atmosphere at a heating rate of 10 °C/min, following a thermal pretreatment at 150 °C.",
      "reasoning_analysis": "Increasing Factors: The inherent rigidity of the poly(ether imide) backbone, characterized by aromatic rings and imide linkages, imposes significant steric hindrance on chain segment rotation, establishing a high baseline for thermal transition. Furthermore, the introduction of sulfonic acid groups via chemical modification introduces strong intermolecular hydrogen bonding and dipole-dipole interactions, which act as physical crosslinks that further restrict segmental mobility and drive the Tg upward. Decreasing Factors: The chemical modification process disrupts the regular packing of the pristine polymer chains, potentially increasing free volume due to the bulky nature of the sulfonate groups relative to the hydrogen atoms they replace. Additionally, despite vacuum drying, there remains a possibility that trace amounts of the high-boiling point solvent N-methyl-2-pyrrolidone could remain trapped within the matrix, acting as a plasticizer that increases free volume and lowers the Tg. Dominant Factor: The strong intermolecular forces generated by the sulfonic acid groups combined with the intrinsic stiffness of the ether-imide backbone qualitatively dominate the thermal behavior. While structural disruption and potential residual solvent exert a downward pressure, the restrictive effect of the hydrogen bonding network and backbone rigidity is the primary determinant of the final segmental mobility limits."
    }
  },
  {
    "doi": "10.1039/b927182a",
    "title": "Glass transition temperature changes of melt-blended polymer nanocomposites containing finely dispersed ZnO quantum dots",
    "year": 2010,
    "chemical_composition": {
      "repeat_unit_psmiles": "[*]CC(C)(C(=O)OC)[*]",
      "monomers": [
        {
          "name": "Methyl methacrylate",
          "smiles": "C=C(C)C(=O)OC",
          "ratio_value": null,
          "ratio_unit": null
        }
      ],
      "additives": [],
      "is_homopolymer": true
    },
    "processing_history": "Virgin PMMA (Sumipex-Ex, Sumitomo Chemicals) obtained commercially. Mn=80,000, Mw=155,000. Tg measured by DSC under nitrogen flow at 20 ml/min, heating rate 20 K/min, temperature range 300 K to 473 K. Tg taken as peak in derivative plot of heating curve.",
    "hierarchical_structure": "Amorphous polymer. Number average molecular weight (Mn) 80,000, weight average molecular weight (Mw) 155,000, polydispersity index 1.9375.",
    "properties": {
      "Tg": {
        "value": [
          115.4
        ],
        "unit": "°C"
      }
    },
    "analysis_with_hierarchical_structure": {
      "descriptive_text": "The sample comprises a commercial virgin poly(methyl methacrylate) homopolymer, identified as the Sumipex-Ex grade from Sumitomo Chemicals. It exists as an amorphous polymer with a number average molecular weight (Mn) of 80,000 and a weight average molecular weight (Mw) of 155,000, yielding a polydispersity index of 1.9375. Thermal characterization was performed via differential scanning calorimetry under a nitrogen flow of 20 ml/min with a heating rate of 20 K/min from 300 K to 473 K, defining the glass transition temperature as the peak in the derivative plot of the heating curve.",
      "reasoning_analysis": "Increasing Factors: The bulky alpha-methyl and ester side groups inherent to the methyl methacrylate repeat unit create substantial steric hindrance, restricting backbone segmental rotation and intrinsically elevating the energy barrier for the glass transition. The high molecular weight (Mn of 80,000) ensures the polymer is well within the plateau region of the Fox-Flory relationship, minimizing the free volume contribution from chain ends that typically depresses Tg in lower molecular weight species. Additionally, the processing history specifies a DSC heating rate of 20 K/min, which kinetically shifts the observed transition temperature higher compared to slower scanning rates due to thermal lag. Decreasing Factors: The polydispersity index of 1.9375 reflects a broad molecular weight distribution, implying the presence of lower molecular weight chains with higher chain-end concentrations that introduce excess free volume relative to a monodisperse system. Furthermore, the virgin commercial status suggests the material lacks specific thermal annealing, potentially retaining non-equilibrium free volume from initial synthesis or pelletization that could lower the thermal stability of the glassy state. Dominant Factor: The steric rigidity imposed by the chemical composition of the monomer is the dominant factor establishing the fundamental baseline of the Tg. While the polydispersity and lack of annealing introduce minor free volume variations, the sufficiently high molecular weight negates significant chain-end effects, ensuring the observed thermal behavior is primarily dictated by the intrinsic monomeric structure and the kinetic parameters of the measurement protocol."
    },
    "analysis_without_hierarchical_structure": {
      "descriptive_text": "The sample consists of a poly(methyl methacrylate) (PMMA) homopolymer, commercially sourced as Virgin PMMA (Sumipex-Ex, Sumitomo Chemicals) with a number-average molecular weight (Mn) of 80,000 and a weight-average molecular weight (Mw) of 155,000. The material contains no additional additives or fillers and was characterized via differential scanning calorimetry (DSC) under a nitrogen flow of 20 ml/min with a heating rate of 20 K/min across a temperature range of 300 K to 473 K, defining the glass transition temperature as the peak in the derivative plot of the heating curve.",
      "reasoning_analysis": "Increasing Factors: The chemical composition features bulky alpha-methyl and ester side groups on the polymer backbone, which impose significant steric hindrance and restrict segmental rotation, thereby intrinsically elevating the Tg. Furthermore, polar dipole-dipole interactions between the ester functionalities enhance intermolecular cohesion, and the molecular weight exceeds the critical entanglement threshold, minimizing the free volume contribution from chain ends. Decreasing Factors: The linear architecture of the homopolymer, as opposed to a crosslinked network, allows for greater chain mobility, while the finite molecular weight still permits some chain end free volume that slightly depresses the Tg relative to an infinite chain. Additionally, the commercial free-radical synthesis typically results in an atactic configuration, which packs less efficiently than syndiotactic arrangements, potentially lowering the Tg compared to stereoregular variants. Dominant Factor: The intrinsic rigidity imparted by the steric bulk and polar interactions of the methyl methacrylate repeat unit qualitatively dominates the thermal behavior, establishing a high baseline Tg that is maintained near the molecular weight plateau due to the sufficiently high Mn provided in the processing history."
    }
  },
  {
    "doi": null,
    "title": "Glass transition measurements on heterogeneous surfaces",
    "year": 2001,
    "chemical_composition": {
      "repeat_unit_psmiles": "[*]CC(C)(C(=O)OCCCC)[*]",
      "monomers": [
        {
          "name": "Butyl Methacrylate",
          "smiles": "CC(=C)C(=O)OCCCC",
          "ratio_value": null,
          "ratio_unit": null
        }
      ],
      "additives": [],
      "is_homopolymer": true
    },
    "processing_history": "Bulk homopolymer (Polymer Source, Inc). Molecular weight 104k. Glass transition determined by Differential Scanning Calorimetry (DSC).",
    "hierarchical_structure": "Bulk homopolymer. Amorphous.",
    "properties": {
      "Tg": {
        "value": [
          31.9
        ],
        "unit": "°C"
      }
    },
    "analysis_with_hierarchical_structure": {
      "descriptive_text": "The sample consists of an amorphous poly(butyl methacrylate) homopolymer sourced from Polymer Source, Inc. with a molecular weight of 104k. Processed as a bulk homopolymer, the material was characterized via Differential Scanning Calorimetry (DSC) to determine its glass transition temperature.",
      "reasoning_analysis": "Increasing Factors: The methacrylate backbone features an alpha-methyl group that imposes steric hindrance on backbone rotation, inherently increasing chain stiffness and driving the Tg upward. Furthermore, the high molecular weight of 104k significantly reduces the concentration of chain ends, minimizing excess free volume according to the Fox-Flory relationship and stabilizing the Tg at its asymptotic limit. The bulk processing history implies the absence of residual solvents, preventing external plasticization that would otherwise depress the transition temperature. Decreasing Factors: The n-butyl ester side chain introduces substantial conformational flexibility and free volume into the polymer matrix. This long alkyl group acts as an internal plasticizer, facilitating segmental motion and qualitatively lowering the Tg compared to methacrylates with shorter ester side chains. Dominant Factor: While the high molecular weight and solvent-free bulk processing ensure the Tg reflects the intrinsic properties of the polymer without depression from chain ends or volatiles, the chemical nature of the butyl side chain is the dominant factor. Its inherent flexibility overrides the stiffening contribution of the methacrylate backbone, qualitatively positioning the Tg lower than rigid glassy polymers despite the stabilizing influence of the high molecular weight."
    },
    "analysis_without_hierarchical_structure": {
      "descriptive_text": "The investigated sample is a poly(butyl methacrylate) homopolymer sourced commercially from Polymer Source, Inc. Provided in bulk form, the material possesses a molecular weight of 104k. Thermal characterization was performed to determine the glass transition temperature via Differential Scanning Calorimetry (DSC).",
      "reasoning_analysis": "Increasing Factors: The methacrylate backbone features an alpha-methyl group that introduces steric hindrance, restricting backbone rotation and inherently raising the Tg relative to acrylate analogues. Additionally, the processing history indicates a high molecular weight of 104k, which places the polymer well above the critical entanglement limit, minimizing the free volume contribution from chain ends that typically depresses the Tg in lower molecular weight oligomers. The bulk supply form also implies the absence of residual casting solvents that could act as external plasticizers. Decreasing Factors: The chemical composition includes a long n-butyl ester side chain, which increases the free volume within the polymer matrix and enhances segmental mobility. This long alkyl group acts as an internal plasticizer, significantly lowering the Tg compared to methacrylates with shorter side chains, such as methyl methacrylate. Dominant Factor: The chemical architecture, specifically the flexibility and length of the butyl side chain, is the dominant factor governing the thermal behavior. While the backbone rigidity and high molecular weight ensure a stable glass transition, the internal plasticization effect of the butyl group qualitatively dictates a lower Tg baseline relative to rigid analogues, outweighing the molecular weight and processing effects in determining the specific transition temperature range."
    }
  },
  {
    "doi": null,
    "title": "Synthesis and characterization of sulfonated poly(ether imide) membranes using thermo-analysis and dialysis process",
    "year": 2008,
    "chemical_composition": {
      "repeat_unit_psmiles": null,
      "monomers": [],
      "additives": [],
      "is_homopolymer": false
    },
    "processing_history": "Sulfonated poly(ether imide) (SPEI-18). PEI solubilized in NMP at 60 °C. Sulfonation with acetyl sulfate at 60 °C (reaction times 30 or 60 min). Stoichiometric ratio PEI/Acetyl Sulfate 1:2. Precipitated in ethanol. Dried under vacuum. %S = 0.25. Tg measured by DSC7 (Perkin Elmer) under N2 atmosphere, heating rate 10 °C/min. Thermal pretreatment at 150 °C.",
    "hierarchical_structure": "Aromatic and heterocyclic rings in backbone, low chain mobility.",
    "properties": {
      "Tg": {
        "value": [
          214.9
        ],
        "unit": "°C"
      }
    },
    "analysis_with_hierarchical_structure": {
      "descriptive_text": "The sample consists of sulfonated poly(ether imide) (SPEI-18), characterized by a backbone containing aromatic and heterocyclic rings which impart low chain mobility. The material was synthesized by solubilizing poly(ether imide) in N-methyl-2-pyrrolidone (NMP) at 60 °C, followed by sulfonation using acetyl sulfate with a PEI-to-acetyl sulfate stoichiometric ratio of 1:2 for reaction times ranging between 30 and 60 minutes. The resulting polymer, possessing a sulfur content of 0.25%, was precipitated in ethanol and dried under vacuum. Thermal characterization was performed using differential scanning calorimetry (DSC) under a nitrogen atmosphere at a heating rate of 10 °C/min, following a thermal pretreatment at 150 °C.",
      "reasoning_analysis": "Increasing Factors: The backbone architecture comprising aromatic and heterocyclic rings imposes significant steric hindrance and rotational energy barriers, intrinsically restricting segmental mobility and driving the Tg higher. Furthermore, the introduction of sulfonate groups introduces strong polar interactions and potential hydrogen bonding between chains, which further constrains motion. The thermal pretreatment at 150 °C likely facilitates physical aging or removal of volatiles, densifying the structure. Decreasing Factors: The solution processing history involving NMP and ethanol precipitation carries a risk of residual solvent retention, which would act as a plasticizer and enhance free volume. Additionally, the bulky nature of the sulfonate substituents could disrupt efficient chain packing, potentially increasing free volume compared to the unsulfonated precursor. Dominant Factor: The inherent rigidity of the poly(ether imide) backbone combined with the strong intermolecular forces from sulfonation qualitatively dominates the thermal behavior. Despite the potential for residual solvent from solution processing, the vacuum drying and thermal pretreatment suggest that the structural rigidity and polar constraints are the primary determinants, establishing a high Tg baseline characteristic of high-performance aromatic polymers."
    },
    "analysis_without_hierarchical_structure": {
      "descriptive_text": "The sample consists of sulfonated poly(ether imide) (SPEI-18) derived from a base poly(ether imide) backbone. The material was synthesized by solubilizing PEI in N-methyl-2-pyrrolidone (NMP) at 60 °C, followed by sulfonation using acetyl sulfate at 60 °C with reaction times varying between 30 and 60 minutes at a stoichiometric PEI to acetyl sulfate ratio of 1:2. The resulting polymer was precipitated in ethanol and dried under vacuum to achieve a sulfur content of 0.25%. Thermal analysis was conducted using differential scanning calorimetry under a nitrogen atmosphere with a heating rate of 10 °C/min, following a thermal pretreatment at 150 °C.",
      "reasoning_analysis": "Increasing Factors: The inherent rigidity of the poly(ether imide) backbone, characterized by aromatic imide rings, restricts chain mobility and establishes a high baseline glass transition temperature. Furthermore, the introduction of sulfonic acid groups via sulfonation creates strong intermolecular hydrogen bonding and potential ionic interactions between polymer chains, which further impedes segmental motion and drives the Tg upward. Decreasing Factors: The ether linkages within the backbone provide a degree of rotational flexibility compared to wholly imide-based structures, which may modestly lower the Tg relative to purely rigid analogs. Additionally, the hydrophilic nature of the sulfonic acid groups introduces a risk of moisture absorption, and any residual high-boiling NMP solvent not fully removed during precipitation and vacuum drying could act as a plasticizer, increasing free volume and depressing the Tg. Dominant Factor: The combined effect of the rigid aromatic backbone and the strong intermolecular constraints imposed by the sulfonic acid functional groups qualitatively dominates the thermal behavior, suggesting a net increase in Tg relative to the base polymer, provided that the vacuum drying and thermal pretreatment effectively minimize plasticization by moisture or residual solvent."
    }
  },
  {
    "doi": "10.1039/b927182a",
    "title": "Glass transition temperature changes of melt-blended polymer nanocomposites containing finely dispersed ZnO quantum dots",
    "year": 2010,
    "chemical_composition": {
      "repeat_unit_psmiles": "[*]CC(C)(C(=O)OC)[*]",
      "monomers": [
        {
          "name": "Methyl methacrylate",
          "smiles": "C=C(C)C(=O)OC",
          "ratio_value": null,
          "ratio_unit": null
        }
      ],
      "additives": [],
      "is_homopolymer": true
    },
    "processing_history": "Virgin PMMA (Sumipex-Ex, Sumitomo Chemicals) obtained commercially. Mn=80,000, Mw=155,000. Tg measured by DMA in tensile mode, temperature ramp 300 K to 433 K at 5 K/min, frequency 10 Hz, dynamic strain 0.1%. Tg taken as alpha-relaxation peak.",
    "hierarchical_structure": "Amorphous polymer. Number average molecular weight (Mn) 80,000, weight average molecular weight (Mw) 155,000, polydispersity index 1.9375.",
    "properties": {
      "Tg": {
        "value": [
          132.1
        ],
        "unit": "°C"
      }
    },
    "analysis_with_hierarchical_structure": {
      "descriptive_text": "The sample consists of a commercial virgin poly(methyl methacrylate) (PMMA) homopolymer, specifically Sumipex-Ex grade obtained from Sumitomo Chemicals. Structurally, the material is an amorphous polymer with a number average molecular weight (Mn) of 80,000 and a weight average molecular weight (Mw) of 155,000, resulting in a polydispersity index of 1.9375. The glass transition behavior was evaluated using dynamic mechanical analysis (DMA) in tensile mode, employing a temperature ramp from 300 K to 433 K at a rate of 5 K/min with a frequency of 10 Hz and a dynamic strain of 0.1%, where the Tg was identified as the alpha-relaxation peak.",
      "reasoning_analysis": "Increasing Factors: The presence of bulky alpha-methyl groups and ester side chains on the polymer backbone creates significant steric hindrance, restricting internal rotation and segmental mobility which intrinsically elevates the Tg. Additionally, the high molecular weight (Mn = 80,000) exceeds the critical entanglement molecular weight, minimizing free volume contributions from chain ends and stabilizing the Tg at its asymptotic plateau. The use of DMA at a frequency of 10 Hz also qualitatively shifts the observed relaxation peak to higher temperatures compared to static thermal methods due to the time-temperature superposition principle. Decreasing Factors: The flexibility inherent in the ester linkage within the side group provides a degree of local mobility that prevents the Tg from reaching the extremes observed in fully aromatic or heavily cross-linked systems. Furthermore, the absence of rigid fillers or cross-linking agents means there are no additional topological constraints to further restrict segmental motion beyond the intrinsic chain stiffness. Dominant Factor: The steric hindrance imposed by the chemical repeat unit structure is the primary determinant establishing the high baseline Tg, while the high molecular weight ensures this value is not depressed by chain-end effects; the measurement frequency serves as a secondary factor that qualitatively increases the observed transition temperature relative to lower-frequency characterization methods."
    },
    "analysis_without_hierarchical_structure": {
      "descriptive_text": "The sample comprises a commercial virgin poly(methyl methacrylate) homopolymer, specifically the Sumipex-Ex grade from Sumitomo Chemicals, characterized by a number-average molecular weight of 80,000 and a weight-average molecular weight of 155,000. No external additives or fillers were included in the material formulation. Thermal mechanical characterization was performed using dynamic mechanical analysis in tensile mode, utilizing a temperature ramp from 300 K to 433 K at 5 K/min with a frequency of 10 Hz and a dynamic strain of 0.1%, defining the glass transition temperature as the alpha-relaxation peak.",
