Repository: hhtrick/HHT-code

# HHT training framework

This directory contains model training, embedding precomputation, inference, article-level baselines and the curated datasets. All commands below assume that the working directory is `train_code/`.

## 3. Datasets and fixed partitions

Each main dataset is a JSON array at `dataset/{property}/{property}.json`. Entries contain source metadata, `chemical_composition`, `processing_history`, `hierarchical_structure`, `properties`, and two generated-analysis objects. Targets are stored as `properties[property]["value"]`; source metadata and target values are not predictive input fields.

| Property | Train | Validation | Test | Total |
|---|---:|---:|---:|---:|

File: train_code/dataset/Tg/Tg.json (part 30 of 235)
[
      "reasoning_analysis": "Increasing Factors: The chemical architecture features bulky alpha-methyl and ester side groups attached to the polymer backbone, which impose significant steric hindrance and restrict segmental rotation, intrinsically elevating the glass transition temperature. Additionally, the molecular weight is well above the critical entanglement threshold, minimizing the free volume contribution from chain ends, while the use of dynamic mechanical analysis at a frequency of 10 Hz probes faster relaxation times compared to quasi-static methods, qualitatively shifting the observed alpha-relaxation peak to higher temperatures. Decreasing Factors: The commercial free-radical synthesis typically yields an atactic stereochemical configuration, which reduces packing efficiency and cohesive energy density compared to highly stereoregular variants, potentially limiting the maximum achievable Tg. Furthermore, the polydispersity indicated by the difference between number-average and weight-average molecular weights suggests the presence of lower molecular weight chains that contribute disproportionately to free volume, slightly depressing the transition relative to a monodisperse sample. Dominant Factor: The intrinsic steric rigidity of the poly(methyl methacrylate) repeat unit establishes the fundamental high-temperature baseline for the glass transition; however, the viscoelastic nature of the characterization method means the specific frequency employed during dynamic mechanical analysis is the dominant experimental factor determining the precise positional shift of the observed alpha-relaxation peak."
    }
  },
  {
    "doi": null,
    "title": "Glass transition measurements on heterogeneous surfaces",
    "year": 2001,
    "chemical_composition": {
      "repeat_unit_psmiles": "[*]CC(C1=CC=CC=C1)[*]",
      "monomers": [
        {
          "name": "Styrene",
          "smiles": "C=CC1=CC=CC=C1",
          "ratio_value": null,
          "ratio_unit": null
        }
      ],
      "additives": [],
      "is_homopolymer": true
    },
    "processing_history": "Polymer blend component PS (Mw 62k, Polymer Source, Inc). Glass transition determined by Differential Scanning Calorimetry (DSC).",
    "hierarchical_structure": "Bulk homopolymer. Amorphous.",
    "properties": {
      "Tg": {
        "value": [
          99.9
        ],
        "unit": "°C"
      }
    },
    "analysis_with_hierarchical_structure": {
      "descriptive_text": "The sample consists of an amorphous bulk polystyrene homopolymer with a weight-average molecular weight (Mw) of 62,000 g/mol, sourced from Polymer Source, Inc. Identified as a component within a polymer blend system, the material was characterized in its bulk state using Differential Scanning Calorimetry (DSC) to determine the glass transition temperature.",
      "reasoning_analysis": "Increasing Factors: The styrene repeat units feature bulky phenyl side groups that create substantial steric hindrance, restricting backbone segmental rotation and intrinsically driving the glass transition temperature upward. The amorphous hierarchical structure further supports this by lacking crystalline regions that might otherwise constrain mobility differently. Decreasing Factors: The molecular weight of 62,000 g/mol introduces a finite concentration of chain ends, which increases free volume according to the Fox-Flory relationship and qualitatively lowers the glass transition temperature compared to ultra-high molecular weight standards. Dominant Factor: The intrinsic chain stiffness provided by the phenyl groups is the dominant factor establishing the baseline thermal behavior, as the molecular weight is sufficiently high to ensure that chemical structure overrides the moderate free volume contributions from chain ends."
    },
    "analysis_without_hierarchical_structure": {
      "descriptive_text": "The material is a polystyrene homopolymer with a molecular weight of 62k sourced from Polymer Source, Inc., designated as a component for polymer blend applications. The glass transition temperature was evaluated using Differential Scanning Calorimetry (DSC).",
      "reasoning_analysis": "Increasing Factors: The chemical structure features bulky phenyl side groups attached to the aliphatic backbone, creating substantial steric hindrance that restricts segmental mobility and inherently drives the glass transition temperature upward. Furthermore, the molecular weight of 62k places the polymer above the critical threshold where chain entanglements stabilize the amorphous structure, supporting a higher Tg relative to low molecular weight oligomers. Decreasing Factors: The finite molecular weight implies the presence of chain ends which possess higher free volume than chain segments, resulting in a slight depression of the glass transition temperature relative to the theoretical limit of infinite molecular weight as described by the Fox-Flory equation. Dominant Factor: The steric restrictions imposed by the phenyl side groups are the dominant factor determining the thermal behavior, as the molecular weight is sufficiently high that the chain end effect is minimized, making the intrinsic chemical rigidity the primary governor of the glass transition."
    }
  },
  {
    "doi": null,
    "title": "Synthesis and characterization of sulfonated poly(ether imide) membranes using thermo-analysis and dialysis process",
    "year": 2008,
    "chemical_composition": {
      "repeat_unit_psmiles": null,
      "monomers": [],
      "additives": [],
      "is_homopolymer": false
    },
    "processing_history": "Sulfonated poly(ether imide) (SPEI-20). PEI solubilized in NMP at 60 °C. Sulfonation with acetyl sulfate at 60 °C (reaction times 30 or 60 min). Stoichiometric ratio PEI/Acetyl Sulfate 1:2. Precipitated in ethanol. Dried under vacuum. %S = 0.03. Tg measured by DSC7 (Perkin Elmer) under N2 atmosphere, heating rate 10 °C/min. Thermal pretreatment at 150 °C.",
    "hierarchical_structure": "Aromatic and heterocyclic rings in backbone, low chain mobility. Tough membrane.",
    "properties": {
      "Tg": {
        "value": [
          214.5
        ],
        "unit": "°C"
      }
    },
    "analysis_with_hierarchical_structure": {
      "descriptive_text": "The sample consists of a sulfonated poly(ether imide) (SPEI-20) derived from a poly(ether imide) (PEI) precursor, characterized by a backbone containing aromatic and heterocyclic rings that impart low chain mobility and result in a tough membrane morphology. The material was synthesized by solubilizing PEI in N-methyl-2-pyrrolidone (NMP) at 60 °C, followed by sulfonation using acetyl sulfate with a stoichiometric ratio of 1:2 for reaction times ranging from 30 to 60 minutes, yielding a sulfur content of 0.03%. Post-synthesis, the polymer was precipitated in ethanol, dried under vacuum, and subjected to a thermal pretreatment at 150 °C prior to glass transition temperature characterization via DSC under a nitrogen atmosphere at a heating rate of 10 °C/min.",
      "reasoning_analysis": "Increasing Factors: The presence of aromatic and heterocyclic rings within the poly(ether imide) backbone imposes significant steric hindrance and rotational barriers, intrinsically restricting segmental motion and elevating the Tg. Additionally, the introduction of sulfonic acid groups introduces strong polar interactions and potential hydrogen bonding sites that increase cohesive energy density, while the thermal pretreatment at 150 °C likely facilitates physical aging and the removal of volatile components, reducing free volume. Decreasing Factors: The chemical modification via sulfonation introduces structural irregularities along the chain which could disrupt efficient chain packing compared to the pristine homopolymer, potentially lowering the Tg slightly. Furthermore, despite vacuum drying, the use of high-boiling point solvents like NMP during processing carries a risk of residual solvent entrapment, which would act as a plasticizer and enhance chain mobility if not completely eliminated. Dominant Factor: The inherent stiffness of the aromatic-heterocyclic backbone serves as the dominant factor, establishing a high baseline Tg characteristic of poly(ether imides). While processing-induced defects or residual solvents may exert a downward pressure, the strong intermolecular forces from the imide and sulfonic acid functionalities combined with the rigid backbone structure qualitatively dictate a high glass transition temperature relative to flexible aliphatic polymers."
    },
    "analysis_without_hierarchical_structure": {
      "descriptive_text": "The sample comprises sulfonated poly(ether imide) (SPEI-20) derived from a poly(ether imide) precursor. Preparation involved solubilizing the PEI in N-methyl-2-pyrrolidone (NMP) at 60 °C, followed by sulfonation with acetyl sulfate at 60 °C for reaction times ranging from 30 to 60 minutes using a 1:2 stoichiometric ratio. The polymer was precipitated in ethanol, dried under vacuum, and possessed a sulfur content of 0.03%. Prior to analysis, the material underwent thermal pretreatment at 150 °C, and the glass transition temperature was determined via differential scanning calorimetry under nitrogen at a heating rate of 10 °C/min.",
      "reasoning_analysis": "Increasing Factors: The poly(ether imide) backbone possesses inherent rigidity due to aromatic rings and imide groups, which restricts segmental mobility and establishes a high baseline Tg. Furthermore, the introduction of sulfonic acid groups during processing introduces strong polar interactions and potential ionic clustering that further constrain chain motion. The thermal pretreatment at 150 °C likely induces physical aging, reducing free volume and stabilizing the glassy state. Decreasing Factors: The chemical modification via sulfonation disrupts the regularity of the polymer backbone, potentially increasing free volume if the polar groups do not form sufficient intermolecular associations. Additionally, despite vacuum drying, there is a risk that residual high-boiling solvent (NMP) or ethanol remains trapped within the matrix, acting as a plasticizer to lower the Tg. Dominant Factor: The intrinsic stiffness of the aromatic poly(ether imide) backbone combined with the restrictive intermolecular forces introduced by the sulfonic acid groups qualitatively dominates the thermal behavior, suggesting that the structural constraints outweigh the free volume effects from backbone disruption or potential minor residual solvent content."
    }
  },
  {
    "doi": "10.1039/b927182a",
    "title": "Glass transition temperature changes of melt-blended polymer nanocomposites containing finely dispersed ZnO quantum dots",
    "year": 2010,
    "chemical_composition": {
      "repeat_unit_psmiles": "[*]CC(C)(C(=O)OC)[*]",
      "monomers": [
        {
          "name": "Methyl methacrylate",
          "smiles": "C=C(C)C(=O)OC",
          "ratio_value": null,
          "ratio_unit": null
        }
      ],
      "additives": [
        {
          "name": "ZnO quantum dots",
          "type": "filler",
          "amount_value": 18.11,
          "amount_unit": "wt%"
        },
        {
          "name": "3-(trimethoxysilyl)propyl methacrylate",
          "type": "surface modifier",
          "amount_value": null,
          "amount_unit": null
        }
      ],
      "is_homopolymer": false
    },
    "processing_history": "PMMA/ZnO nanocomposite prepared by melt-blending PMMA-grafted ZnO master batch with virgin PMMA at 180-200 °C. ZnO content 18.11 wt%. Tg measured by DSC under nitrogen flow at 20 ml/min, heating rate 20 K/min. Tg reported as bulk Tg (388.5 K) + increase (8.8 K).",
    "hierarchical_structure": "Homogeneously dispersed ZnO QDs (5 nm diameter) in PMMA matrix. Amorphous polymer matrix.",
    "properties": {
      "Tg": {
        "value": [
          124.2
        ],
        "unit": "°C"
      }
    },
    "analysis_with_hierarchical_structure": {
      "descriptive_text": "The sample consists of a poly(methyl methacrylate) (PMMA) matrix nanocomposite reinforced with 18.11 wt% zinc oxide (ZnO) quantum dots having a diameter of approximately 5 nm. To ensure compatibility, the ZnO surface was modified with 3-(trimethoxysilyl)propyl methacrylate prior to being compounded into a master batch. The final nanocomposite was fabricated via melt-blending the PMMA-grafted ZnO master batch with virgin PMMA at temperatures between 180 and 200 °C, resulting in a homogeneous dispersion of the nanofillers within the amorphous polymer matrix. Thermal characterization was performed using differential scanning calorimetry (DSC) under a nitrogen flow of 20 ml/min with a heating rate of 20 K/min to determine the bulk glass transition temperature.",
      "reasoning_analysis": "Increasing Factors: The incorporation of rigid ZnO quantum dots creates a high surface-area-to-volume ratio interface that restricts the segmental mobility of the surrounding PMMA chains through confinement effects. Additionally, the use of 3-(trimethoxysilyl)propyl methacrylate as a surface modifier promotes strong interfacial adhesion, further immobilizing polymer segments at the filler-matrix boundary and driving the Tg upward. Decreasing Factors: The melt-blending process conducted at 180-200 °C poses a risk of thermal degradation or chain scission for PMMA, which would reduce molecular weight and increase free volume at chain ends, thereby lowering the Tg. Furthermore, any imperfect dispersion could introduce free volume pockets at the interface, though this is mitigated by the surface treatment. Dominant Factor: The substantial filler loading (18.11 wt%) combined with the nanoscale dimensions (5 nm) and effective surface modification creates a pervasive interphase region where chain dynamics are significantly slowed. This interfacial confinement effect qualitatively dominates over potential molecular weight reduction, resulting in a net increase in the glass transition temperature relative to the neat polymer matrix."
    },
    "analysis_without_hierarchical_structure": {
      "descriptive_text": "The sample is a poly(methyl methacrylate) based nanocomposite containing 18.11 wt% zinc oxide quantum dots as a reinforcing filler. The surface of the nanoparticles was modified with 3-(trimethoxysilyl)propyl methacrylate to improve interfacial adhesion within the polymer matrix. Processing was achieved by melt-blending a PMMA-grafted ZnO master batch with virgin PMMA at temperatures between 180 and 200 °C, and the thermal properties were subsequently characterized using differential scanning calorimetry under a nitrogen atmosphere at a heating rate of 20 K/min.",
      "reasoning_analysis": "Increasing Factors: The inclusion of rigid zinc oxide quantum dots introduces a large interfacial area that constrains the segmental motion of the surrounding PMMA chains, effectively reducing free volume in the interphase region. Additionally, the surface modification with a methacrylate silane facilitates covalent bonding between the filler and the matrix, which further restricts chain mobility and contributes to a higher glass transition temperature. Decreasing Factors: The thermal history involving melt-blending at 180-200 °C approaches the degradation threshold of PMMA, where potential chain scission could reduce the average molecular weight and increase chain end free volume, theoretically depressing the Tg. Furthermore, if the surface modifier is not fully grafted, residual low-molecular-weight species could act as internal plasticizers. Dominant Factor: The high loading fraction of 18.11 wt% combined with the specific chemical grafting ensures that the immobilization of polymer chains at the filler-matrix interface is the prevailing mechanism; this confinement effect qualitatively dominates over potential degradation or plasticization effects, leading to an overall elevation in the glass transition temperature compared to the neat polymer."
    }
  },
  {
    "doi": "10.1039/b927182a",
    "title": "Glass transition temperature changes of melt-blended polymer nanocomposites containing finely dispersed ZnO quantum dots",
    "year": 2010,
    "chemical_composition": {
      "repeat_unit_psmiles": "[*]CC(C)(C(=O)OC)[*]",
      "monomers": [
        {
          "name": "Methyl methacrylate",
          "smiles": "C=C(C)C(=O)OC",
          "ratio_value": null,
          "ratio_unit": null
        }
      ],
      "additives": [
        {
          "name": "ZnO quantum dots",
          "type": "filler",
          "amount_value": 15.56,
          "amount_unit": "wt%"
        },
        {
          "name": "3-(trimethoxysilyl)propyl methacrylate",
          "type": "surface modifier",
          "amount_value": null,
          "amount_unit": null
        }
      ],
      "is_homopolymer": false
    },
    "processing_history": "PMMA/ZnO nanocomposite prepared by melt-blending PMMA-grafted ZnO master batch with virgin PMMA at 180-200 °C. ZnO content 15.56 wt%. Tg measured by DMA in tensile mode, temperature ramp 300 K to 433 K at 5 K/min, frequency 10 Hz. Tg reported as bulk Tg (405.2 K) + increase (11 K).",
    "hierarchical_structure": "Homogeneously dispersed ZnO QDs (5 nm diameter) in PMMA matrix. Amorphous polymer matrix.",
    "properties": {
      "Tg": {
        "value": [
          143.1
        ],
        "unit": "°C"
      }
    },
    "analysis_with_hierarchical_structure": {
      "descriptive_text": "The sample is a nanocomposite consisting of an amorphous poly(methyl methacrylate) matrix homogeneously filled with 15.56 wt% zinc oxide quantum dots having a diameter of 5 nm. The surface of the ZnO nanoparticles was modified with 3-(trimethoxysilyl)propyl methacrylate to enhance compatibility prior to being melt-blended with virgin PMMA at temperatures between 180 and 200 °C. This processing history yielded a dispersed system where the thermal mechanical properties were subsequently characterized using dynamic mechanical analysis in tensile mode, employing a temperature ramp from 300 K to 433 K at 5 K/min with a frequency of 10 Hz.",
      "reasoning_analysis": "Increasing Factors: The poly(methyl methacrylate) backbone inherently possesses restricted chain mobility due to the steric hindrance of the alpha-methyl group and the polarity of the ester side group. The incorporation of 5 nm ZnO quantum dots significantly increases the specific surface area, creating a large interfacial volume where polymer segmental motion is constrained. Furthermore, the use of 3-(trimethoxysilyl)propyl methacrylate as a surface modifier promotes strong interfacial adhesion between the filler and the matrix, forming an immobilized polymer layer that further elevates the energy barrier for glass transition. The use of DMA at 10 Hz also inherently probes relaxation at a shorter timescale compared to quasi-static methods, contributing to a higher observed transition temperature. Decreasing Factors: The melt-blending process at 180-200 °C subjects the polymer to thermal stress, which may induce slight chain scission and a reduction in molecular weight, thereby increasing chain end free volume and lowering the Tg according to the Fox-Flory relationship. Additionally, the presence of the silane surface modifier introduces small molecules that could theoretically disrupt local polymer packing density if not fully reacted, potentially increasing free volume. Dominant Factor: The nanoconfinement effect arising from the homogeneous dispersion of high-surface-area ZnO quantum dots coupled with strong interfacial interactions dominates the thermal behavior. The volume fraction of the immobilized interfacial polymer layer is substantial enough to restrict global segmental mobility more significantly than any minor reduction in molecular weight or packing disruptions, resulting in a net increase in the glass transition temperature relative to the virgin matrix."
    },
    "analysis_without_hierarchical_structure": {
      "descriptive_text": "The sample comprises a poly(methyl methacrylate) matrix reinforced with 15.56 wt% zinc oxide quantum dots surface-modified with 3-(trimethoxysilyl)propyl methacrylate. This nanocomposite was fabricated by melt-blending a PMMA-grafted ZnO master batch with virgin PMMA at temperatures between 180 and 200 °C. Dynamic mechanical analysis was conducted in tensile mode to determine the glass transition temperature, utilizing a temperature ramp from 300 K to 433 K at 5 K/min with a fixed frequency of 10 Hz.",
      "reasoning_analysis": "Increasing Factors: The rigid poly(methyl methacrylate) backbone, characterized by alpha-methyl groups and bulky ester side chains, inherently restricts segmental mobility. Furthermore, the incorporation of 15.56 wt% ZnO quantum dots creates a confinement effect, while the 3-(trimethoxysilyl)propyl methacrylate surface modifier enhances interfacial adhesion, significantly immobilizing polymer chains near the filler surface. The use of DMA at 10 Hz also inherently shifts the observed transition to higher temperatures compared to quasi-static methods due to frequency dependence. Decreasing Factors: The melt-blending processing history at 180-200 °C subjects the polymer to high thermal and shear stress, which risks thermal degradation or chain scission, potentially reducing molecular weight and lowering the glass transition temperature. Additionally, imperfect dispersion of the quantum dots could introduce interfacial free volume. Dominant Factor: The strong interfacial interactions resulting from the surface modification and grafting of ZnO within the PMMA matrix qualitatively dominate the thermal history effects. The restriction of chain mobility at the extensive filler-matrix interface drives a net increase in the glass transition temperature relative to the neat polymer."
    }
  },
  {
    "doi": null,
    "title": "Glass transition measurements on heterogeneous surfaces",
    "year": 2001,
    "chemical_composition": {
      "repeat_unit_psmiles": "[*]CC(C1=CC=CC=C1)[*]",
      "monomers": [
        {
          "name": "Styrene",
          "smiles": "C=CC1=CC=CC=C1",
          "ratio_value": null,
          "ratio_unit": null
        }
      ],
      "additives": [],
      "is_homopolymer": true
    },
    "processing_history": "Polymer blend component PS (Mw 670k, Polymer Source, Inc). Glass transition determined by Differential Scanning Calorimetry (DSC).",
    "hierarchical_structure": "Bulk homopolymer. Amorphous.",
    "properties": {
      "Tg": {
        "value": [
          99.9
        ],
        "unit": "°C"
      }
    },
    "analysis_with_hierarchical_structure": {
      "descriptive_text": "The investigated sample is a bulk amorphous polystyrene homopolymer with a weight-average molecular weight (Mw) of 670,000 g/mol, utilized as a component within a polymer blend system. Sourced from Polymer Source, Inc., the material is chemically pure without incorporated additives or fillers. Thermal characterization of the glass transition was performed via Differential Scanning Calorimetry (DSC).",
      "reasoning_analysis": "Increasing Factors: The presence of bulky phenyl side groups in the styrene repeating units imposes significant steric hindrance, restricting backbone rotation and intrinsically elevating the Tg. Furthermore, the high molecular weight (670,000 g/mol) minimizes the concentration of chain ends, reducing excess free volume according to the Fox-Flory relationship, which drives the Tg toward its asymptotic maximum. The commercial sourcing implies purification processes that likely removed residual monomers or oligomers, preventing plasticization effects that would otherwise lower the Tg. Decreasing Factors: The linear architecture of the homopolymer, lacking chemical cross-links or network structures, allows for greater segmental mobility compared to thermoset networks. Additionally, the fully amorphous structure means there are no crystalline regions to physically constrain the amorphous chain segments, which can sometimes elevate the apparent Tg in semi-crystalline systems. Dominant Factor: The intrinsic rigidity conferred by the phenyl side groups combined with the sufficiently high molecular weight establishes the primary thermal behavior. While the linear amorphous structure permits segmental motion, the steric restrictions and minimized chain end free volume qualitatively dominate, resulting in a characteristic high Tg typical of high-molecular-weight polystyrene."
    },
    "analysis_without_hierarchical_structure": {
      "descriptive_text": "The material under investigation is a polystyrene homopolymer with a weight-average molecular weight of 670,000 g/mol, obtained from Polymer Source, Inc. Serving as a constituent within a broader polymer blend system, its thermal properties were assessed via Differential Scanning Calorimetry (DSC) to determine the glass transition temperature.",
      "reasoning_analysis": "Increasing Factors: The presence of bulky phenyl side groups attached to the aliphatic backbone creates significant steric hindrance, restricting segmental rotation and inherently elevating the glass transition temperature. Furthermore, the high molecular weight ensures the polymer is well above the critical entanglement molecular weight, minimizing the concentration of free chain ends that typically contribute to excess free volume and lower Tg. Decreasing Factors: The material is described as a homopolymer without added rigid fillers or cross-linking agents, meaning there are no external topological constraints or interfacial interactions to further restrict chain mobility beyond the intrinsic chemical structure. Additionally, the amorphous nature of polystyrene lacks the restrictive influence of crystalline domains that could otherwise impede segmental motion in semi-crystalline counterparts. Dominant Factor: The intrinsic chemical architecture, specifically the steric bulk of the phenyl rings, serves as the dominant factor establishing the baseline thermal transition behavior, as the high molecular weight merely ensures this intrinsic value is reached without depression, while the lack of additives prevents further modification."
    }
  },
  {
    "doi": null,
    "title": "Nonlinear optical polyimides with various substituents on chromophores: synthesis and glass transition temperature",
    "year": 2004,
    "chemical_composition": {
      "repeat_unit_psmiles": null,
      "monomers": [
        {
          "name": "4,4'-oxydiphthalic anhydride",
          "smiles": null,
          "ratio_value": null,
          "ratio_unit": null
        },
        {
          "name": "2,2-bis(3-amino-4-hydroxyphenyl)-hexafluoro propane",
          "smiles": null,
          "ratio_value": null,
          "ratio_unit": null
        }
      ],
      "additives": [],
      "is_homopolymer": false
    },
    "processing_history": "Synthesized from ODPA and 2,2-bis(3-amino-4-hydroxyphenyl)-hexafluoro propane via polyamic acid intermediate, imidized at 200 °C under vacuum. Functionalized with Chromophore 1a (dicyano isophorone derivative, methylamino donor) via Mitsunobu reaction (TPP, DEAD, THF). Tg measured by DSC (Dupont DSC2920) at 10 °C/min on bulk samples.",
    "hierarchical_structure": "Amorphous side-chain polyimide. Chromophore content 53 wt%. Mw 42,980 g/mol, Mw/Mn 2.09.",
    "properties": {
      "Tg": {
        "value": [
          215
        ],
        "unit": "°C"
      }
    },
    "analysis_with_hierarchical_structure": {
      "descriptive_text": "The sample is an amorphous side-chain polyimide synthesized from 4,4'-oxydiphthalic anhydride and 2,2-bis(3-amino-4-hydroxyphenyl)-hexafluoro propane via a polyamic acid intermediate, followed by imidization at 200 °C under vacuum. The polymer backbone was subsequently functionalized with Chromophore 1a, a dicyano isophorone derivative with a methylamino donor, through a Mitsunobu reaction using TPP and DEAD in THF, resulting in a chromophore content of 53 wt%. The material possesses a weight-average molecular weight (Mw) of 42,980 g/mol with a polydispersity index (Mw/Mn) of 2.09. The glass transition temperature was characterized using differential scanning calorimetry (DSC) on bulk samples at a heating rate of 10 °C/min.",
      "reasoning_analysis": "Increasing Factors: The rigid aromatic backbone formed by the dianhydride and diamine monomers intrinsically restricts segmental mobility, while the complete imidization at 200 °C ensures a rigid cyclic imide structure rather than a flexible polyamic acid. The high loading (53 wt%) of bulky dicyano isophorone chromophores attached via side chains introduces significant steric hindrance and strong dipole-dipole interactions between the nitrile groups, further impeding chain motion. Decreasing Factors: The ether linkage within the 4,4'-oxydiphthalic anhydride unit introduces a degree of rotational flexibility compared to fully rigid biphenyl structures. Additionally, the hexafluoro isopropylidene group, while bulky, can increase the fractional free volume within the matrix, potentially facilitating some local segmental relaxation relative to non-fluorinated analogs. Dominant Factor: The intrinsic rigidity of the fully imidized aromatic backbone combined with the substantial steric constraints and intermolecular interactions imposed by the high concentration of rigid chromophores qualitatively dominates the thermal behavior. These factors collectively drive the Tg upward, outweighing the flexibility introduced by the ether linkage and the free volume effects of the fluorinated groups."
    },
    "analysis_without_hierarchical_structure": {
      "descriptive_text": "The polymer sample is a functionalized polyimide synthesized from 4,4'-oxydiphthalic anhydride and 2,2-bis(3-amino-4-hydroxyphenyl)-hexafluoro propane. The material was prepared via a polyamic acid intermediate followed by imidization at 200 °C under vacuum. Subsequently, the polymer was functionalized with Chromophore 1a, a dicyano isophorone derivative with a methylamino donor, through a Mitsunobu reaction using triphenylphosphine and diethyl azodicarboxylate in tetrahydrofuran. The glass transition temperature of the bulk samples was measured by differential scanning calorimetry at a heating rate of 10 °C/min.",
      "reasoning_analysis": "Increasing Factors: The formation of a rigid aromatic polyimide backbone inherently restricts segmental motion due to the stiffness of the imide rings and aromatic structures. The presence of the hexafluoro isopropylidene group introduces significant steric bulk that limits chain rotation, while the covalent attachment of the bulky dicyano isophorone chromophore side groups further impedes mobility through steric hindrance. Additionally, the thermal imidization under vacuum promotes high conversion and removal of volatiles, reducing potential plasticization. Decreasing Factors: The ether linkage within the 4,4'-oxydiphthalic anhydride monomer provides a point of flexibility within the otherwise rigid backbone. Furthermore, the incorporation of bulky fluorinated groups and large side chains may disrupt efficient chain packing, increasing fractional free volume which can facilitate segmental motion. Residual solvents or byproducts from the Mitsunobu reaction, such as THF or phosphine oxides, if not completely removed, could act as plasticizers. Dominant Factor: The intrinsic stiffness of the aromatic polyimide backbone combined with the steric hindrance imposed by the grafted chromophore side groups qualitatively dominates the thermal behavior. While free volume effects from the fluorine content and side chains exist, the restriction of main chain mobility due to the rigid imide structure and bulky substituents is the primary driver establishing the final Tg characteristics."
    }
  },
  {
    "doi": null,
    "title": "Synthesis and characterization of sulfonated poly(ether imide) membranes using thermo-analysis and dialysis process",
    "year": 2008,
    "chemical_composition": {
      "repeat_unit_psmiles": null,
      "monomers": [],
      "additives": [],
      "is_homopolymer": false
    },
    "processing_history": "Nafion (Commercial perfluorosulfonated polymer membrane). Tg measured by DSC7 (Perkin Elmer) under N2 atmosphere, heating rate 10 °C/min. Thermal pretreatment at 150 °C.",
    "hierarchical_structure": "Commercial sulfonated membrane.",
    "properties": {
      "Tg": {
        "value": [
          112
        ],
        "unit": "°C"
      }
    },
    "analysis_with_hierarchical_structure": {
      "descriptive_text": "The investigated sample is a commercial Nafion perfluorosulfonated polymer membrane, exhibiting a sulfonated membrane hierarchical structure. Prior to characterization, the material was subjected to thermal pretreatment at 150 °C. Subsequent determination of the glass transition temperature was performed using differential scanning calorimetry (DSC7, Perkin Elmer) under a nitrogen atmosphere with a heating rate of 10 °C/min.",
      "reasoning_analysis": "Increasing Factors: The perfluorinated backbone provides inherent chain stiffness due to the strength and steric requirements of carbon-fluorine bonds, while the sulfonic acid groups form ionic aggregates that act as physical crosslinks, severely restricting segmental mobility. Additionally, the thermal pretreatment at 150 °C may reduce free volume through physical aging or drive off residual moisture, both of which would restrict chain motion. Decreasing Factors: The presence of ether linkages within the side chains introduces flexibility relative to the rigid backbone, potentially lowering the energy barrier for segmental rotation. Furthermore, if the hygroscopic sulfonated membrane retained any moisture despite the nitrogen atmosphere during testing, water molecules could act as plasticizers within the ionic clusters, facilitating chain mobility. Dominant Factor: The formation of ionic aggregates within the sulfonated membrane structure qualitatively dominates the thermal behavior, imposing significant restrictions on chain mobility that outweigh the flexibility of the side chains, while the thermal pretreatment stabilizes this morphological state against further relaxation during measurement."
    },
    "analysis_without_hierarchical_structure": {
      "descriptive_text": "The sample comprises a commercial perfluorosulfonated polymer membrane identified as Nafion, which possesses a copolymer structure. The material was subjected to a thermal pretreatment at 150 °C prior to characterization. The glass transition temperature was measured using differential scanning calorimetry (DSC7, Perkin Elmer) under a nitrogen atmosphere with a heating rate of 10 °C/min.",
      "reasoning_analysis": "Increasing Factors: The perfluorinated backbone provides inherent chain stiffness due to the steric bulk of fluorine atoms and strong carbon-fluorine bonds, which restricts segmental mobility. Additionally, the sulfonic acid groups promote ionic aggregation, forming physical crosslinks that significantly impede chain motion, while the thermal pretreatment at 150 °C likely enhances the ordering of these ionic clusters. Decreasing Factors: The inclusion of perfluorinated vinyl ether side chains introduces flexibility relative to a pure polytetrafluoroethylene backbone, potentially lowering the energy barrier for relaxation. Furthermore, any residual free volume trapped during the cooling phase following the thermal pretreatment could reduce the overall density and depress the transition temperature. Dominant Factor: The strong ionic interactions resulting from the sulfonic acid functionality qualitatively dominate the thermal behavior by creating a physical network that overrides the inherent flexibility of the side chains. Consequently, the thermal pretreatment history is the critical determinant, as it governs the extent of ionic cluster organization and physical aging, thereby defining the final observed Tg behavior."
    }
  },
  {
    "doi": null,
    "title": "Glass transition measurements on heterogeneous surfaces",
    "year": 2001,
    "chemical_composition": {
      "repeat_unit_psmiles": null,
      "monomers": [
        {
          "name": "Styrene",
          "smiles": "C=CC1=CC=CC=C1",
          "ratio_value": 50,
          "ratio_unit": "%"
        },
        {
          "name": "Methyl Methacrylate",
          "smiles": "CC(=C)C(=O)OC",
          "ratio_value": 50,
          "ratio_unit": "%"
        }
      ],
      "additives": [],
      "is_homopolymer": false
    },
    "processing_history": "Spin-cast 50/50 blend film (thickness 100 nm) from toluene onto silicon. PS (Mw 62k) and PMMA (Mw 27k). Lateral Force Microscopy (LFM) measurement at high load. Differential friction force (DLF) analysis.",
    "hierarchical_structure": "Phase separated blend. Hills identified as PS phase, background as PMMA. Tg reported for PS phase.",
    "properties": {
      "Tg": {
        "value": [
          100.9
        ],
        "unit": "°C"
      }
    },
    "analysis_with_hierarchical_structure": {
      "descriptive_text": "The sample consists of a 50/50 blend of polystyrene (PS) and poly(methyl methacrylate) (PMMA), with molecular weights of 62,000 g/mol and 27,000 g/mol, respectively. This binary mixture was processed by spin-casting from a toluene solution onto a silicon substrate to form a 100 nm thick film. Microstructural characterization reveals a phase-separated morphology where the PS phase forms distinct hills atop a PMMA background. The glass transition temperature was specifically reported for the PS phase and analyzed using Lateral Force Microscopy (LFM) at high load via differential friction force (DLF) analysis.",
      "reasoning_analysis": "Increasing Factors: The inherent rigidity of the polystyrene backbone, arising from bulky phenyl side groups, restricts segmental rotation and drives the Tg upward. Additionally, the molecular weight of 62,000 g/mol exceeds the entanglement threshold, minimizing free volume contributions from chain ends. The high load applied during LFM measurement imposes hydrostatic pressure, which thermodynamically elevates the Tg. Decreasing Factors: The nanoscale confinement of the 100 nm film and the exposure of the PS phase as surface hills introduce free surface effects that enhance segmental mobility and lower the Tg. Furthermore, residual toluene from the spin-casting process could act as a plasticizer if not fully removed. Dominant Factor: The phase-separated morphology isolates the PS domains, preventing miscibility-induced shifts and allowing the intrinsic chemical rigidity of the polystyrene to dictate the thermal transition. While thin-film surface effects typically depress Tg, the combination of adequate molecular weight and the pressure effect from the high-load measurement likely sustains the Tg close to the bulk polystyrene baseline, making the chemical structure and phase isolation the dominant factors."
    },
    "analysis_without_hierarchical_structure": {
      "descriptive_text": "The sample comprises a 50/50 blend of polystyrene (PS) and poly(methyl methacrylate) (PMMA) with molecular weights of 62k and 27k, respectively. Thin films with a thickness of 100 nm were fabricated by spin-casting a toluene solution onto a silicon substrate. The resulting morphology and thermal transitions were characterized using Lateral Force Microscopy (LFM) under high load conditions, employing Differential Friction Force (DLF) analysis to interpret the data.",
