Repository: hhtrick/HHT-code

# HHT training framework

This directory contains model training, embedding precomputation, inference, article-level baselines and the curated datasets. All commands below assume that the working directory is `train_code/`.

## 3. Datasets and fixed partitions

Each main dataset is a JSON array at `dataset/{property}/{property}.json`. Entries contain source metadata, `chemical_composition`, `processing_history`, `hierarchical_structure`, `properties`, and two generated-analysis objects. Targets are stored as `properties[property]["value"]`; source metadata and target values are not predictive input fields.

| Property | Train | Validation | Test | Total |
|---|---:|---:|---:|---:|

File: train_code/dataset/Tg/Tg.json (part 31 of 235)
[
      "reasoning_analysis": "Increasing Factors: The strong specific interactions between the carbonyl groups of the poly(methyl methacrylate) component and the hydroxylated silicon substrate restrict segmental chain mobility at the buried interface, locally elevating the glass transition temperature. Additionally, the molecular weights of 62k for polystyrene and 27k for poly(methyl methacrylate) are sufficiently high to ensure entanglement networks that maintain structural rigidity compared to oligomeric systems. Decreasing Factors: The 100 nm film thickness introduces significant nanoconfinement effects, where the enhanced chain mobility at the free air-polymer interface, likely enriched with the lower surface energy polystyrene component, drives a depression in the glass transition temperature. Furthermore, residual toluene solvent remaining from the spin-casting process could act as a plasticizer, increasing free volume and reducing intermolecular friction. Dominant Factor: The geometric confinement effect associated with the 100 nm film thickness, particularly the enhanced mobility at the free surface, qualitatively dominates the thermal behavior. While substrate interactions stiffen the interface, the free surface effect typically propagates effectively through thin films, leading to an overall reduction in the observed glass transition temperature relative to bulk materials, potentially exacerbated by incomplete solvent removal."
    }
  },
  {
    "doi": null,
    "title": "Glass transition measurements on heterogeneous surfaces",
    "year": 2001,
    "chemical_composition": {
      "repeat_unit_psmiles": null,
      "monomers": [
        {
          "name": "Butyl Methacrylate",
          "smiles": "CC(=C)C(=O)OCCCC",
          "ratio_value": 50,
          "ratio_unit": "%"
        },
        {
          "name": "Styrene",
          "smiles": "C=CC1=CC=CC=C1",
          "ratio_value": 50,
          "ratio_unit": "%"
        }
      ],
      "additives": [],
      "is_homopolymer": false
    },
    "processing_history": "Spin-cast 50/50 blend film (thickness 200 nm) from toluene onto silicon. PBMA (Mw 104k) and PS (Mw 670k). Lateral Force Microscopy (LFM) measurement. Differential friction force (DLF) analysis.",
    "hierarchical_structure": "Phase separated blend. Depressions identified as PBMA phase. Tg reported for PBMA phase.",
    "properties": {
      "Tg": {
        "value": [
          31.9
        ],
        "unit": "°C"
      }
    },
    "analysis_with_hierarchical_structure": {
      "descriptive_text": "The sample comprises a 50/50 blend of poly(butyl methacrylate) (PBMA, Mw 104k) and polystyrene (PS, Mw 670k) fabricated as a 200 nm thin film via spin-casting from a toluene solution onto a silicon substrate. Structural analysis indicates a phase-separated morphology where depressions are identified as the PBMA phase. The glass transition temperature reported corresponds specifically to this PBMA phase, characterized using Differential Friction Force (DLF) analysis via Lateral Force Microscopy (LFM).",
      "reasoning_analysis": "Increasing Factors: The interaction between the polymer film and the rigid silicon substrate can immobilize polymer segments near the interface, potentially restricting mobility and increasing Tg. Additionally, although phase-separated, the PBMA domains are embedded within a high molecular weight polystyrene matrix (Mw 670k), which may impose physical confinement constraints on the PBMA phase boundaries, limiting segmental relaxation. Decreasing Factors: The intrinsic chemical structure of PBMA contains flexible butyl side chains that generate significant free volume, inherently lowering the Tg compared to polymers with bulky or rigid side groups. The spin-casting processing from toluene introduces the risk of residual solvent retention, which acts as a plasticizer to enhance chain mobility and depress Tg. Furthermore, the 200 nm film thickness subjects the material to free surface effects that typically enhance mobility near the air-polymer interface, reducing the Tg relative to bulk samples. Dominant Factor: The intrinsic flexibility of the butyl side chains establishes a low baseline Tg for the PBMA phase relative to polystyrene; however, the processing history, specifically the potential for residual toluene plasticization and the thin-film free surface effects, are likely the dominant factors causing a qualitative reduction in Tg relative to bulk PBMA, as the phase-separated structure prevents the high-Tg PS component from significantly elevating the transition."
    },
    "analysis_without_hierarchical_structure": {
      "descriptive_text": "The sample consists of a 50/50 polymer blend film comprising poly(butyl methacrylate) (PBMA) with a molecular weight of 104k and polystyrene (PS) with a molecular weight of 670k. This thin film, with a thickness of 200 nm, was prepared by spin-casting from a toluene solution onto a silicon substrate. The mechanical properties were subsequently analyzed using Lateral Force Microscopy (LFM) with differential friction force (DLF) analysis.",
      "reasoning_analysis": "Increasing Factors: The inclusion of polystyrene introduces bulky phenyl side groups that restrict backbone rotation through steric hindrance, inherently raising the thermal transition temperature. Additionally, the high molecular weight of the PS component (670k) limits chain-end free volume effects, supporting a higher Tg relative to lower molecular weight analogs. Decreasing Factors: The poly(butyl methacrylate) component features flexible butyl side chains that enhance segmental mobility and free volume, acting to depress the transition temperature. Moreover, the spin-casting processing history introduces potential residual toluene which acts as a plasticizer, and the 200 nm confinement geometry enhances surface mobility, both of which qualitatively lower the Tg compared to bulk samples. Dominant Factor: The intrinsic chemical disparity between the high-Tg PS and low-Tg PBMA components dictates a phase-separated morphology that defines the fundamental thermal behavior; however, the processing history involving solvent casting and thin-film confinement qualitatively dominates the final observed transitions by introducing non-equilibrium free volume and surface effects that shift the behavior lower relative to bulk equilibrium states."
    }
  },
  {
    "doi": null,
    "title": "Glass transition measurements on heterogeneous surfaces",
    "year": 2001,
    "chemical_composition": {
      "repeat_unit_psmiles": "[*]CC(C1=CC=CC=C1)[*]",
      "monomers": [
        {
          "name": "Styrene",
          "smiles": "C=CC1=CC=CC=C1",
          "ratio_value": null,
          "ratio_unit": null
        }
      ],
      "additives": [],
      "is_homopolymer": true
    },
    "processing_history": "Emulsion component PS (Mw 34k). Glass transition determined by Differential Scanning Calorimetry (DSC).",
    "hierarchical_structure": "Bulk homopolymer. Amorphous.",
    "properties": {
      "Tg": {
        "value": [
          99.9
        ],
        "unit": "°C"
      }
    },
    "analysis_with_hierarchical_structure": {
      "descriptive_text": "The investigated sample is a bulk amorphous polystyrene homopolymer with a weight-average molecular weight (Mw) of 34,000 g/mol, initially utilized as an emulsion component. Thermal characterization was performed using Differential Scanning Calorimetry (DSC) to determine the glass transition temperature.",
      "reasoning_analysis": "Increasing Factors: The bulky phenyl side groups on the polystyrene backbone create substantial steric hindrance, restricting segmental motion and inherently raising the Tg. Decreasing Factors: The moderate molecular weight of 34,000 g/mol increases the fraction of chain ends, leading to excess free volume that enhances mobility and lowers the Tg according to the Fox-Flory relationship. Dominant Factor: The chemical structure involving the rigid phenyl rings is the primary determinant setting the baseline Tg well above room temperature, although the molecular weight exerts a secondary influence that reduces the value relative to high-molecular-weight limits."
    },
    "analysis_without_hierarchical_structure": {
      "descriptive_text": "The sample comprises a polystyrene homopolymer with a molecular weight of 34 kDa, sourced as an emulsion component. The glass transition temperature was determined using Differential Scanning Calorimetry (DSC).",
      "reasoning_analysis": "Increasing Factors: The inherent chemical composition consists of a polystyrene backbone featuring bulky phenyl side groups. These groups impose significant steric hindrance on backbone rotation, restricting segmental mobility and intrinsically driving the glass transition temperature higher relative to polymers with smaller pendant groups. Decreasing Factors: The processing history specifies a molecular weight of 34 kDa, which is relatively low for this polymer class. According to the Fox-Flory relationship, this lower molecular weight results in a higher concentration of chain ends, increasing free volume and depressing the Tg. Additionally, the material's origin as an emulsion component implies the potential presence of residual surfactants or moisture, which could act as plasticizers if not thoroughly removed. Dominant Factor: The molecular weight effect qualitatively dominates the thermal behavior for this specific sample. While the phenyl groups establish a rigid baseline, the substantial fraction of chain ends associated with the 34 kDa architecture exerts a stronger depressive influence on the Tg relative to standard high-molecular-weight polystyrene, potentially compounded by any residual emulsion additives."
    }
  },
  {
    "doi": null,
    "title": "Nonlinear optical polyimides with various substituents on chromophores: synthesis and glass transition temperature",
    "year": 2004,
    "chemical_composition": {
      "repeat_unit_psmiles": null,
      "monomers": [
        {
          "name": "4,4'-oxydiphthalic anhydride",
          "smiles": null,
          "ratio_value": null,
          "ratio_unit": null
        },
        {
          "name": "2,2-bis(3-amino-4-hydroxyphenyl)-hexafluoro propane",
          "smiles": null,
          "ratio_value": null,
          "ratio_unit": null
        }
      ],
      "additives": [],
      "is_homopolymer": false
    },
    "processing_history": "Synthesized from ODPA and 2,2-bis(3-amino-4-hydroxyphenyl)-hexafluoro propane via polyamic acid intermediate, imidized at 200 °C under vacuum. Functionalized with Chromophore 1b (cyano/sulfone isophorone derivative, methylamino donor) via Mitsunobu reaction (TPP, DEAD, THF). Tg measured by DSC (Dupont DSC2920) at 10 °C/min on bulk samples.",
    "hierarchical_structure": "Amorphous side-chain polyimide. Chromophore content 57 wt%. Mw 58,352 g/mol, Mw/Mn 2.23.",
    "properties": {
      "Tg": {
        "value": [
          225
        ],
        "unit": "°C"
      }
    },
    "analysis_with_hierarchical_structure": {
      "descriptive_text": "The sample is an amorphous side-chain polyimide synthesized from 4,4'-oxydiphthalic anhydride and 2,2-bis(3-amino-4-hydroxyphenyl)-hexafluoro propane via a polyamic acid intermediate. Following imidization at 200 °C under vacuum, the polymer backbone was functionalized with Chromophore 1b, a cyano/sulfone isophorone derivative with a methylamino donor, through a Mitsunobu reaction utilizing TPP and DEAD in THF. The resulting material possesses a weight-average molecular weight (Mw) of 58,352 g/mol with a polydispersity index (Mw/Mn) of 2.23 and a chromophore content of 57 wt%. The glass transition temperature was characterized by DSC using a Dupont DSC2920 instrument at a heating rate of 10 °C/min on bulk samples.",
      "reasoning_analysis": "Increasing Factors: The polyimide backbone consists of rigid aromatic structures derived from 4,4'-oxydiphthalic anhydride and the fluorinated diamine, which inherently restrict chain segmental mobility and drive the Tg upward. The formation of imide rings during thermal treatment further stiffens the backbone. Additionally, the high loading (57 wt%) of bulky Chromophore 1b side groups introduces significant steric hindrance that impedes chain rotation. The weight-average molecular weight of 58,352 g/mol is sufficiently high to minimize chain-end free volume effects, stabilizing the Tg. Decreasing Factors: The presence of ether linkages within the dianhydride component introduces flexibility into the backbone compared to fully rigid biphenyl structures, potentially lowering the Tg. The hexafluoro isopropyl groups in the diamine monomer increase the fractional free volume due to the low polarizability and steric bulk of fluorine, which enhances chain mobility. Furthermore, the high concentration of side-chain chromophores may disrupt efficient chain packing, and any residual solvents or reagents (THF, TPP, DEAD) from the Mitsunobu functionalization could act as plasticizers if not completely removed. Dominant Factor: The intrinsic rigidity of the aromatic polyimide backbone combined with the steric restrictions imposed by the high density of bulky chromophore side groups qualitatively dominates the thermal behavior. While the ether linkages and fluorinated groups introduce free volume and flexibility, the substantial steric hindrance from the side chains and the robust imide structure likely sustain a high Tg relative to flexible chain polymers, though potentially lower than unsubstituted rigid polyimides."
    },
    "analysis_without_hierarchical_structure": {
      "descriptive_text": "The polymer sample is a copolymer synthesized from 4,4'-oxydiphthalic anhydride and 2,2-bis(3-amino-4-hydroxyphenyl)-hexafluoro propane. The material was prepared via a polyamic acid intermediate followed by imidization at 200 °C under vacuum. Subsequent functionalization was performed using Chromophore 1b, a cyano/sulfone isophorone derivative with a methylamino donor, through a Mitsunobu reaction employing triphenylphosphine, diethyl azodicarboxylate, and tetrahydrofuran. The glass transition temperature of the bulk samples was determined by differential scanning calorimetry at a heating rate of 10 °C/min.",
      "reasoning_analysis": "Increasing Factors: The formation of rigid aromatic imide rings during the high-temperature imidization process significantly restricts backbone segmental motion, intrinsically driving the Tg higher. Furthermore, the post-polymerization functionalization with bulky Chromophore 1b side groups introduces substantial steric hindrance that limits chain mobility, while the hexafluoroisopropylidene groups in the diamine monomer also contribute to rotational barriers. Decreasing Factors: The presence of ether linkages within the 4,4'-oxydiphthalic anhydride monomer introduces a degree of flexibility into the backbone compared to fully carbonaceous aromatic linkages, which may lower the Tg. Additionally, the hexafluoroisopropylidene moieties are known to increase fractional free volume due to low polarizability, potentially facilitating segmental motion, and any residual solvents or reagents from the Mitsunobu reaction such as THF or phosphine oxides could act as plasticizers if not thoroughly removed. Dominant Factor: The intrinsic rigidity of the fully imidized aromatic backbone combined with the significant steric restrictions imposed by the bulky functional chromophores qualitatively dominates the thermal behavior. While ether linkages and free volume effects provide some flexibility, the substantial increase in molecular weight and rotational barriers from the side-group functionalization and rigid imide structure establishes a high baseline Tg, assuming effective removal of processing residuals."
    }
  },
  {
    "doi": "10.1021/acs.macromol.3c00348",
    "title": "Reducing the Bulk Fragility and Suppressing the Fragility-Confinement Effect in Polystyrene with Very Low Levels of 2‑Ethylhexyl Acrylate Comonomer",
    "year": 2023,
    "chemical_composition": {
      "repeat_unit_psmiles": null,
      "monomers": [
        {
          "name": "Styrene",
          "smiles": "C=CC1=CC=CC=C1",
          "ratio_value": 99,
          "ratio_unit": "mol%"
        },
        {
          "name": "2-Ethylhexyl Acrylate",
          "smiles": "CCCCC(CC)COC(=O)C=C",
          "ratio_value": 1,
          "ratio_unit": "mol%"
        }
      ],
      "additives": [],
      "is_homopolymer": false
    },
    "processing_history": "Synthesized by bulk free-radical copolymerization with BPO initiator at 60 °C for 3 h. Precipitated in methanol, dried at 120 °C. Films prepared by spin coating from toluene, annealed at 140 °C under vacuum for 2 h. Tg measured by spectroscopic ellipsometry on bulk films (>90 nm) cooled at -2.0 K/min using intersection method.",
    "hierarchical_structure": "Linear random copolymer. Amorphous. Mn = 504 kDa, Dispersity = 1.32.",
    "properties": {
      "Tg": {
        "value": [
          95.6
        ],
        "unit": "°C"
      }
    },
    "analysis_with_hierarchical_structure": {
      "descriptive_text": "The sample consists of an amorphous linear random copolymer composed primarily of styrene (99 mol%) with a minor fraction of 2-ethylhexyl acrylate (1 mol%), exhibiting a number-average molecular weight (Mn) of 504 kDa and a dispersity of 1.32. Synthesis was achieved via bulk free-radical copolymerization using a BPO initiator at 60 °C for 3 hours, followed by precipitation in methanol and drying at 120 °C. For characterization, films were prepared by spin coating from toluene and subsequently annealed at 140 °C under vacuum for 2 hours. The glass transition temperature was determined using spectroscopic ellipsometry on bulk films exceeding 90 nm in thickness, utilizing an intersection method during cooling at a rate of -2.0 K/min.",
      "reasoning_analysis": "Increasing Factors: The high molecular weight (504 kDa) significantly reduces the concentration of chain ends, minimizing excess free volume and maximizing the Tg relative to lower molecular weight counterparts according to the Fox-Flory relationship. Additionally, the dominant styrene content provides substantial backbone rigidity and steric hindrance due to bulky phenyl side groups, establishing a high intrinsic thermal stability. The thermal annealing at 140 °C likely promotes densification and relief of internal stresses, which can reduce free volume and support a higher Tg. Decreasing Factors: The incorporation of 2-ethylhexyl acrylate, even at 1 mol%, introduces flexible aliphatic side chains and a more compliant backbone segment compared to polystyrene, acting as an internal plasticizer that disrupts chain packing and lowers cohesive energy density. Furthermore, the relatively slow cooling rate (-2.0 K/min) during ellipsometry measurement allows for greater segmental relaxation prior to vitrification compared to standard faster cooling protocols, resulting in a lower observed Tg. Dominant Factor: The chemical composition, specifically the 99 mol% styrene content, qualitatively dominates the behavior by establishing a high-temperature glass transition regime characteristic of rigid aromatic polymers. However, the high molecular weight ensures that this intrinsic baseline is not depressed by chain end effects, while the minor comonomer fraction and thermal history serve as secondary modifiers that fine-tune the free volume landscape."
    },
    "analysis_without_hierarchical_structure": {
      "descriptive_text": "The material is a statistical copolymer composed primarily of styrene (99 mol%) with a minor fraction of 2-ethylhexyl acrylate (1 mol%). It was synthesized via bulk free-radical copolymerization using benzoyl peroxide as an initiator at 60 °C for 3 hours. Following synthesis, the polymer was purified by precipitation in methanol and dried at 120 °C. Thin films were subsequently prepared by spin coating from a toluene solution and annealed at 140 °C under vacuum for 2 hours. The glass transition temperature was characterized using spectroscopic ellipsometry on bulk films thicker than 90 nm, utilizing a cooling rate of -2.0 K/min and the intersection method for determination.",
      "reasoning_analysis": "Increasing Factors: The chemical composition is dominated by styrene units (99 mol%), whose bulky phenyl side groups impose significant steric hindrance on backbone rotation, establishing a high intrinsic baseline for the glass transition temperature. Furthermore, the processing history includes rigorous thermal treatment, specifically drying at 120 °C and annealing at 140 °C under vacuum, which effectively removes residual solvents and monomers that could otherwise act as plasticizers, thereby preserving the inherent stiffness of the polymer matrix. Decreasing Factors: The incorporation of 2-ethylhexyl acrylate (1 mol%) introduces flexible alkyl side chains that increase local free volume and segmental mobility compared to a pure polystyrene homopolymer, theoretically depressing the Tg slightly. Additionally, the use of spin coating from toluene introduces a volatile solvent that, if not completely eliminated during annealing, could remain trapped within the film and lower the Tg through plasticization. Dominant Factor: The overwhelming molar majority of styrene units dictates the primary thermal behavior, making the intrinsic rigidity of the polystyrene backbone the dominant factor; however, the specific inclusion of the flexible acrylate comonomer qualitatively shifts the Tg slightly lower than that of pure polystyrene, while the high-temperature vacuum annealing ensures this value reflects the intrinsic copolymer properties rather than solvent effects."
    }
  },
  {
    "doi": "10.1021/acs.macromol.3c00348",
    "title": "Reducing the Bulk Fragility and Suppressing the Fragility-Confinement Effect in Polystyrene with Very Low Levels of 2‑Ethylhexyl Acrylate Comonomer",
    "year": 2023,
    "chemical_composition": {
      "repeat_unit_psmiles": "[*]CC(C1=CC=CC=C1)[*]",
      "monomers": [
        {
          "name": "Styrene",
          "smiles": "C=CC1=CC=CC=C1",
          "ratio_value": null,
          "ratio_unit": null
        }
      ],
      "additives": [],
      "is_homopolymer": true
    },
    "processing_history": "Films prepared by spin coating from toluene, annealed at 140 °C under vacuum for 2 h. Tg measured by spectroscopic ellipsometry on bulk films (>90 nm) cooled at -2.0 K/min using intersection method.",
    "hierarchical_structure": "Linear homopolymer. Amorphous. Mn = 682 kDa, Dispersity = 1.36.",
    "properties": {
      "Tg": {
        "value": [
          99.4
        ],
        "unit": "°C"
      }
    },
    "analysis_with_hierarchical_structure": {
      "descriptive_text": "The sample comprises a linear, amorphous polystyrene homopolymer characterized by a number-average molecular weight (Mn) of 682 kDa and a dispersity of 1.36. Films were fabricated via spin coating from a toluene solution, followed by thermal annealing at 140 °C under vacuum for 2 hours to facilitate solvent removal and structural relaxation. The glass transition temperature was determined using spectroscopic ellipsometry on bulk films with thicknesses exceeding 90 nm, utilizing a cooling rate of -2.0 K/min and the intersection method for analysis.",
      "reasoning_analysis": "Increasing Factors: The bulky phenyl side groups inherent to the styrene monomer restrict backbone segmental motion through steric hindrance, establishing a high intrinsic baseline for the Tg. Additionally, the high molecular weight (682 kDa) minimizes the fraction of chain ends, reducing excess free volume and driving the Tg toward the infinite molecular weight limit. The thermal annealing above the expected transition temperature under vacuum further densifies the film and eliminates residual casting solvent, preventing plasticization. Decreasing Factors: The use of toluene during spin coating introduces the potential for residual solvent entrapment, which would act as a plasticizer and depress the Tg if the annealing process were insufficient. Furthermore, the relatively slow cooling rate of -2.0 K/min during measurement allows for enhanced structural relaxation compared to faster standard protocols, which can manifest as a slightly lower observed transition temperature. Dominant Factor: The high molecular weight and the specific thermal annealing history are the dominant factors; by ensuring the removal of volatile solvents and maximizing chain entanglement without confinement effects (film thickness >90 nm), the measured Tg is governed primarily by the intrinsic stiffness of the polystyrene backbone rather than processing artifacts or finite size effects."
    },
    "analysis_without_hierarchical_structure": {
      "descriptive_text": "The sample consists of a polystyrene homopolymer fabricated into thin films via spin coating from a toluene solution. Following deposition, the films underwent thermal annealing at 140 °C under vacuum for 2 hours to relieve residual stresses and remove solvent. The glass transition temperature was subsequently characterized using spectroscopic ellipsometry on bulk films with thicknesses exceeding 90 nm, employing a cooling rate of -2.0 K/min and determining the transition via the intersection method.",
      "reasoning_analysis": "Increasing Factors: The inherent chemical composition, specifically the presence of bulky phenyl side groups on the polystyrene backbone, restricts polymer chain mobility through steric hindrance, intrinsically driving the Tg higher. Additionally, the film thickness exceeding 90 nm minimizes confinement effects that typically depress Tg in ultra-thin films, and the thermal annealing at 140 °C promotes physical aging and densification, further restricting segmental motion. Decreasing Factors: The use of spin coating from toluene introduces a risk of residual solvent entrapment, which would act as a plasticizer to increase free volume and lower Tg, although this is mitigated by annealing. Furthermore, the relatively slow cooling rate of -2.0 K/min during characterization allows for greater structural relaxation compared to faster standard rates, which can result in a lower observed transition temperature. Dominant Factor: The intrinsic steric hindrance provided by the phenyl groups establishes the fundamental baseline for the transition temperature; however, regarding processing influences, the thermal annealing step is the dominant factor as it effectively removes residual toluene and densifies the matrix, thereby overriding the plasticization risks inherent to spin coating and ensuring the measured Tg reflects the bulk polymer physics rather than solvent artifacts."
    }
  },
  {
    "doi": null,
    "title": "Glass transition measurements on heterogeneous surfaces",
    "year": 2001,
    "chemical_composition": {
      "repeat_unit_psmiles": "[*]CC(C)(C(=O)OC)[*]",
      "monomers": [
        {
          "name": "Methyl Methacrylate",
          "smiles": "CC(=C)C(=O)OC",
          "ratio_value": null,
          "ratio_unit": null
        }
      ],
      "additives": [],
      "is_homopolymer": true
    },
    "processing_history": "PMMA substrate film (Mw 46k). Glass transition determined by Differential Scanning Calorimetry (DSC).",
    "hierarchical_structure": "Bulk homopolymer. Amorphous.",
    "properties": {
      "Tg": {
        "value": [
          123.9
        ],
        "unit": "°C"
      }
    },
    "analysis_with_hierarchical_structure": {
      "descriptive_text": "The investigated sample is a bulk amorphous poly(methyl methacrylate) (PMMA) homopolymer film possessing a weight-average molecular weight (Mw) of 46,000 g/mol. Thermal characterization was performed using Differential Scanning Calorimetry (DSC) to ascertain the glass transition temperature. The material system is pristine, containing no external additives or fillers within the polymer matrix.",
      "reasoning_analysis": "Increasing Factors: The poly(methyl methacrylate) backbone features both an alpha-methyl group and a bulky methoxycarbonyl ester side group. These substituents impose significant steric hindrance on the main chain, severely restricting segmental rotation and increasing the energy barrier for cooperative motion, thereby driving the Tg upward. The amorphous bulk structure ensures that these intermolecular interactions are uniform throughout the matrix without crystalline regions to alter segmental dynamics. Decreasing Factors: The weight-average molecular weight of 46,000 g/mol, while moderate, remains below the threshold for infinite molecular weight behavior. According to the Fox-Flory relationship, the presence of chain ends associated with this finite molecular weight increases the fractional free volume relative to high-molecular-weight counterparts, which facilitates segmental mobility and qualitatively lowers the Tg. Additionally, the processing into a substrate film may involve thermal histories that quench in excess free volume compared to slowly cooled bulk samples, potentially lowering the observed Tg. Dominant Factor: The intrinsic rigidity imparted by the specific chemical composition of the methyl methacrylate repeat unit is the dominant factor. While the finite molecular weight introduces some chain end mobility and the film processing history may influence free volume, the steric constraints of the side groups establish a fundamentally high glass transition temperature characteristic of PMMA, overshadowing the moderate reduction expected from the 46k molecular weight and the thermal history associated with film formation."
    },
    "analysis_without_hierarchical_structure": {
      "descriptive_text": "The investigated sample is a poly(methyl methacrylate) homopolymer prepared as a substrate film with a molecular weight of 46k. The glass transition temperature was determined via Differential Scanning Calorimetry.",
      "reasoning_analysis": "Increasing Factors: The methyl methacrylate repeat unit contains a bulky alpha-methyl group that creates significant steric hindrance to backbone rotation, and polar ester side groups that establish strong intermolecular dipole-dipole interactions, both of which restrict segmental mobility and elevate the Tg. Decreasing Factors: The molecular weight of 46k introduces a finite concentration of chain ends that contribute excess free volume relative to an infinite molecular weight polymer, potentially lowering the Tg according to the Fox-Flory relationship, while the linear architecture lacks the topological constraints of a crosslinked network. Dominant Factor: The intrinsic chain stiffness and cohesive energy density derived from the monomer chemistry qualitatively dominate the thermal response, establishing a robust glassy state, as the molecular weight is sufficiently high to exhibit bulk polymer behavior rather than oligomeric depression."
    }
  },
  {
    "doi": null,
    "title": "Nonlinear optical polyimides with various substituents on chromophores: synthesis and glass transition temperature",
    "year": 2004,
    "chemical_composition": {
      "repeat_unit_psmiles": null,
      "monomers": [
        {
          "name": "4,4'-oxydiphthalic anhydride",
          "smiles": null,
          "ratio_value": null,
          "ratio_unit": null
        },
        {
          "name": "2,2-bis(3-amino-4-hydroxyphenyl)-hexafluoro propane",
          "smiles": null,
          "ratio_value": null,
          "ratio_unit": null
        }
      ],
      "additives": [],
      "is_homopolymer": false
    },
    "processing_history": "Synthesized from ODPA and 2,2-bis(3-amino-4-hydroxyphenyl)-hexafluoro propane via polyamic acid intermediate, imidized at 200 °C under vacuum. Functionalized with Chromophore 2 (dicyano isophorone derivative, ethylamino donor) via Mitsunobu reaction (TPP, DEAD, THF). Tg measured by DSC (Dupont DSC2920) at 10 °C/min on bulk samples.",
    "hierarchical_structure": "Amorphous side-chain polyimide. Chromophore content 54 wt%. Mw 43,205 g/mol, Mw/Mn 1.85.",
    "properties": {
      "Tg": {
        "value": [
          202
        ],
        "unit": "°C"
      }
    },
    "analysis_with_hierarchical_structure": {
      "descriptive_text": "The sample is an amorphous side-chain polyimide synthesized from 4,4'-oxydiphthalic anhydride and 2,2-bis(3-amino-4-hydroxyphenyl)-hexafluoro propane via a polyamic acid intermediate. Following imidization at 200 °C under vacuum, the polymer backbone was functionalized with Chromophore 2, a dicyano isophorone derivative with an ethylamino donor, through a Mitsunobu reaction utilizing TPP and DEAD in THF. The resulting material possesses a weight-average molecular weight (Mw) of 43,205 g/mol with a polydispersity index (Mw/Mn) of 1.85 and contains a chromophore loading of 54 wt%. The glass transition temperature was characterized using differential scanning calorimetry on bulk samples at a heating rate of 10 °C/min.",
      "reasoning_analysis": "Increasing Factors: The presence of rigid aromatic imide rings within the polymer backbone significantly restricts segmental motion, intrinsically driving the Tg higher. Additionally, the bulky nature of the attached chromophore side groups introduces steric hindrance that further impedes chain rotation, while the moderate molecular weight of 43,205 g/mol minimizes the free volume contribution from chain ends compared to oligomeric species. Decreasing Factors: The incorporation of the hexafluoro isopropylidene group introduces substantial free volume due to the low polarizability and bulk of the fluorine atoms, which enhances chain mobility and lowers the Tg. Furthermore, the ether linkage in the dianhydride component provides flexibility to the backbone, and the high loading of side-chain chromophores may disrupt interchain packing and cohesive energy density, acting as an internal plasticizer. Dominant Factor: The intrinsic rigidity of the aromatic polyimide backbone serves as the primary driver establishing a high thermal stability regime; however, the specific Tg behavior is qualitatively dominated by the free volume effects introduced by the hexafluoro groups and the high concentration of side chains, which modulate the baseline rigidity to determine the final glass transition temperature."
    },
    "analysis_without_hierarchical_structure": {
      "descriptive_text": "The sample consists of a copolymer synthesized from 4,4'-oxydiphthalic anhydride and 2,2-bis(3-amino-4-hydroxyphenyl)-hexafluoro propane monomers. The polymer was initially formed via a polyamic acid intermediate followed by thermal imidization at 200 °C under vacuum. Subsequently, the material was functionalized with Chromophore 2, a dicyano isophorone derivative containing an ethylamino donor, through a Mitsunobu reaction utilizing triphenylphosphine and diethyl azodicarboxylate in tetrahydrofuran. The glass transition temperature was determined using differential scanning calorimetry at a heating rate of 10 °C/min on bulk samples.",
      "reasoning_analysis": "Increasing Factors: The rigid aromatic polyimide backbone derived from 4,4'-oxydiphthalic anhydride inherently restricts chain mobility, intrinsically driving the Tg higher. The bulky hexafluoro isopropylidene linkage introduces steric hindrance that further limits segmental rotation, while the covalent attachment of the rigid dicyano isophorone chromophore adds substantial side-group bulk that impedes chain motion. Additionally, the thermal imidization at 200 °C under vacuum ensures a high degree of conversion to the stiff imide structure, minimizing flexible polyamic acid residues that would otherwise lower the Tg. Decreasing Factors: The ether linkage within the dianhydride monomer introduces a flexible joint into the backbone, potentially depressing the Tg relative to all-carbon linked analogs. Additionally, the hexafluoro group may increase fractional free volume due to inefficient packing, and any residual tetrahydrofuran or Mitsunobu reagents remaining after functionalization could act as plasticizers, significantly increasing free volume and depressing the Tg. Dominant Factor: The intrinsic stiffness of the fully imidized aromatic backbone combined with the steric constraints imposed by the covalently attached bulky chromophores qualitatively dominates the final Tg behavior, as the high-temperature imidization history and structural rigidity establish a high barrier to segmental motion that outweighs the flexibility of the ether linkage or potential free volume effects."
    }
  },
  {
    "doi": "10.1021/acs.macromol.3c00348",
    "title": "Reducing the Bulk Fragility and Suppressing the Fragility-Confinement Effect in Polystyrene with Very Low Levels of 2‑Ethylhexyl Acrylate Comonomer",
    "year": 2023,
    "chemical_composition": {
      "repeat_unit_psmiles": null,
      "monomers": [
        {
          "name": "Styrene",
          "smiles": "C=CC1=CC=CC=C1",
          "ratio_value": 98,
          "ratio_unit": "mol%"
        },
        {
          "name": "2-Ethylhexyl Acrylate",
          "smiles": "CCCCC(CC)COC(=O)C=C",
          "ratio_value": 2,
          "ratio_unit": "mol%"
        }
      ],
      "additives": [],
      "is_homopolymer": false
    },
    "processing_history": "Synthesized by bulk free-radical copolymerization with BPO initiator at 60 °C for 3 h. Precipitated in methanol, dried at 120 °C. Films prepared by spin coating from toluene, annealed at 140 °C under vacuum for 2 h. Tg measured by spectroscopic ellipsometry on bulk films (>90 nm) cooled at -2.0 K/min using intersection method.",
    "hierarchical_structure": "Linear random copolymer. Amorphous. Mn = 414 kDa, Dispersity = 1.37.",
    "properties": {
      "Tg": {
        "value": [
          92.0
        ],
        "unit": "°C"
      }
    },
    "analysis_with_hierarchical_structure": {
      "descriptive_text": "The sample consists of an amorphous linear random copolymer composed primarily of styrene (98 mol%) with a minor fraction of 2-ethylhexyl acrylate (2 mol%), exhibiting a number-average molecular weight (Mn) of 414 kDa and a dispersity of 1.37. The material was synthesized via bulk free-radical copolymerization using a BPO initiator at 60 °C for 3 hours, followed by precipitation in methanol and drying at 120 °C. Thin films were subsequently prepared by spin coating from toluene and annealed at 140 °C under vacuum for 2 hours to ensure thermal equilibrium and solvent removal. The glass transition temperature was characterized using spectroscopic ellipsometry on bulk films exceeding 90 nm in thickness, utilizing an intersection method during cooling at a rate of 2.0 K/min.",
