Repository: hhtrick/HHT-code

# HHT training framework

This directory contains model training, embedding precomputation, inference, article-level baselines and the curated datasets. All commands below assume that the working directory is `train_code/`.

## 3. Datasets and fixed partitions

Each main dataset is a JSON array at `dataset/{property}/{property}.json`. Entries contain source metadata, `chemical_composition`, `processing_history`, `hierarchical_structure`, `properties`, and two generated-analysis objects. Targets are stored as `properties[property]["value"]`; source metadata and target values are not predictive input fields.

| Property | Train | Validation | Test | Total |
|---|---:|---:|---:|---:|

File: train_code/dataset/Tg/Tg.json (part 32 of 235)
[
      "reasoning_analysis": "Increasing Factors: The high content of styrene (98 mol%) introduces bulky phenyl side groups that impose significant steric hindrance on backbone rotation, establishing a high baseline rigidity. Furthermore, the high number-average molecular weight (414 kDa) ensures the polymer is well above the critical entanglement threshold, minimizing the contribution of chain ends to free volume and maintaining the Tg at its high-molecular-weight limit. The use of bulk films (>90 nm) avoids nanoconfinement effects that typically depress Tg, and the thermal annealing at 140 °C under vacuum likely removes residual toluene from spin coating, preventing solvent-induced plasticization. Decreasing Factors: The incorporation of 2-ethylhexyl acrylate (2 mol%), which has a significantly lower homopolymer Tg due to its long, flexible alkyl side chains, acts as an internal plasticizer that disrupts packing efficiency and increases segmental mobility relative to pure polystyrene. Dominant Factor: The intrinsic rigidity of the styrene-rich backbone combined with the high molecular weight qualitatively dominates the thermal behavior. While the 2-ethylhexyl acrylate introduces a slight depressive effect on the Tg relative to pure polystyrene, the overwhelming molar fraction of styrene and the negligible chain end concentration due to the high Mn ensure that the material retains a high glass transition temperature characteristic of rigid vinyl polymers."
    },
    "analysis_without_hierarchical_structure": {
      "descriptive_text": "The sample consists of a statistical copolymer composed primarily of styrene (98 mol%) with a minor fraction of 2-ethylhexyl acrylate (2 mol%). The material was synthesized via bulk free-radical copolymerization initiated by benzoyl peroxide at 60 °C for 3 hours, followed by purification through precipitation in methanol and drying at 120 °C. Thin films were subsequently prepared by spin coating from a toluene solution and annealed at 140 °C under vacuum for 2 hours to ensure solvent removal and stress relaxation. The glass transition temperature was characterized using spectroscopic ellipsometry on bulk films thicker than 90 nm, utilizing an intersection method during cooling at a rate of 2.0 K/min.",
      "reasoning_analysis": "Increasing Factors: The chemical composition is dominated by styrene units (98 mol%), whose bulky phenyl side groups impose significant steric hindrance on backbone rotation, inherently establishing a high baseline glass transition temperature. Furthermore, the processing history includes rigorous thermal treatments, specifically drying at 120 °C and annealing at 140 °C under vacuum, which effectively eliminate residual solvents like toluene and methanol that would otherwise act as external plasticizers, thereby preserving the intrinsic stiffness of the polymer matrix. Decreasing Factors: The incorporation of 2-ethylhexyl acrylate (2 mol%) introduces long, flexible alkyl side chains that increase free volume and segmental mobility, acting as an internal plasticizer that qualitatively lowers the Tg relative to pure polystyrene. Additionally, the measurement protocol involves a relatively slow cooling rate during ellipsometry, which allows for greater structural relaxation during the transition, potentially yielding a lower observed Tg compared to faster scanning methods. Dominant Factor: The overwhelming molar majority of styrene units dictates the primary chain dynamics, ensuring the material behaves fundamentally as a rigid glassy polymer. While the acrylate comonomer introduces slight flexibility, the extensive vacuum annealing above the expected transition temperature ensures a dense, solvent-free state, making the intrinsic rigidity of the styrene-rich backbone the dominant factor determining the final thermal behavior."
    }
  },
  {
    "doi": null,
    "title": "Glass transition measurements on heterogeneous surfaces",
    "year": 2001,
    "chemical_composition": {
      "repeat_unit_psmiles": null,
      "monomers": [
        {
          "name": "Styrene",
          "smiles": "C=CC1=CC=CC=C1",
          "ratio_value": null,
          "ratio_unit": null
        },
        {
          "name": "Methyl Methacrylate",
          "smiles": "CC(=C)C(=O)OC",
          "ratio_value": null,
          "ratio_unit": null
        }
      ],
      "additives": [],
      "is_homopolymer": false
    },
    "processing_history": "Diblock copolymer (PS 34k-b-PMMA 27k). Glass transition determined by Differential Scanning Calorimetry (DSC).",
    "hierarchical_structure": "Bulk diblock copolymer. Amorphous.",
    "properties": {
      "Tg": {
        "value": [
          101.9
        ],
        "unit": "°C"
      }
    },
    "analysis_with_hierarchical_structure": {
      "descriptive_text": "The sample is a bulk amorphous diblock copolymer consisting of polystyrene (PS) and poly(methyl methacrylate) (PMMA) segments. Defined by the architecture PS 34k-b-PMMA 27k found in the processing history, the material features distinct block lengths of approximately 34,000 g/mol for the styrene component and 27,000 g/mol for the methyl methacrylate component. The glass transition temperature was characterized using Differential Scanning Calorimetry (DSC) on the bulk material without additional additives or solvents.",
      "reasoning_analysis": "Increasing Factors: The incorporation of styrene and methyl methacrylate monomers introduces bulky phenyl side groups and polar ester functionalities, respectively, which impose significant steric hindrance and dipole-dipole interactions that restrict segmental chain mobility and intrinsically elevate the Tg. Additionally, the high molecular weight of the individual blocks (34k and 27k) minimizes the free volume contribution from chain ends compared to oligomeric systems, while the covalent linkage between dissimilar blocks may further restrict mobility at the block interfaces. Decreasing Factors: The linear architecture of the diblock copolymer lacks chemical crosslinking, allowing for greater segmental freedom compared to network polymers, and the finite molecular weight still presents a non-zero concentration of chain ends that introduces slight excess free volume relative to infinite chains. Dominant Factor: The intrinsic chain stiffness and strong intermolecular interactions derived from the chemical composition of the styrene and methyl methacrylate units qualitatively dominate the thermal behavior, establishing a high baseline Tg. The diblock architecture likely facilitates microphase separation in the bulk amorphous state, preserving the distinct high-Tg characteristics of each block rather than averaging them into a single lower transition."
    },
    "analysis_without_hierarchical_structure": {
      "descriptive_text": "The sample consists of a poly(styrene-block-methyl methacrylate) diblock copolymer derived from styrene and methyl methacrylate monomers. The specific architecture comprises a polystyrene block with a molecular weight of 34k linked to a poly(methyl methacrylate) block of 27k. The glass transition temperature was characterized using Differential Scanning Calorimetry (DSC).",
      "reasoning_analysis": "Increasing Factors: The presence of bulky phenyl side groups in the styrene units and ester functionalities in the methyl methacrylate units creates significant steric hindrance, restricting backbone rotation and segmental mobility which intrinsically elevates the Tg. Additionally, the high molecular weight of the blocks reduces the concentration of chain ends, minimizing excess free volume that would otherwise lower the transition temperature. Decreasing Factors: No flexible spacers, low-Tg rubbery segments, or plasticizing additives are present in the composition to facilitate chain motion. The finite molecular weight represents the only theoretical factor lowering the Tg relative to infinite chains, though this effect is negligible at 34k and 27k. Dominant Factor: The chemical rigidity of both monomeric units dominates the thermal behavior. Due to the thermodynamic immiscibility between polystyrene and poly(methyl methacrylate) segments at this molecular weight, the diblock architecture likely induces microphase separation, preserving the distinct, high glass transition temperatures of the individual homopolymer domains rather than yielding a single intermediate value."
    }
  },
  {
    "doi": null,
    "title": "Nonlinear optical polyimides with various substituents on chromophores: synthesis and glass transition temperature",
    "year": 2004,
    "chemical_composition": {
      "repeat_unit_psmiles": null,
      "monomers": [
        {
          "name": "4,4'-oxydiphthalic anhydride",
          "smiles": null,
          "ratio_value": null,
          "ratio_unit": null
        },
        {
          "name": "2,2-bis(3-amino-4-hydroxyphenyl)-hexafluoro propane",
          "smiles": null,
          "ratio_value": null,
          "ratio_unit": null
        }
      ],
      "additives": [],
      "is_homopolymer": false
    },
    "processing_history": "Synthesized from ODPA and 2,2-bis(3-amino-4-hydroxyphenyl)-hexafluoro propane via polyamic acid intermediate, imidized at 200 °C under vacuum. Functionalized with Chromophore 3b (cyano/sulfone isophorone derivative, phenylamino donor) via Mitsunobu reaction (TPP, DEAD, THF). Tg measured by DSC (Dupont DSC2920) at 10 °C/min on bulk samples.",
    "hierarchical_structure": "Amorphous side-chain polyimide. Chromophore content 60 wt%. Mw 61,729 g/mol, Mw/Mn 2.31.",
    "properties": {
      "Tg": {
        "value": [
          234
        ],
        "unit": "°C"
      }
    },
    "analysis_with_hierarchical_structure": {
      "descriptive_text": "The sample is an amorphous side-chain polyimide derived from the copolymerization of 4,4'-oxydiphthalic anhydride and 2,2-bis(3-amino-4-hydroxyphenyl)-hexafluoro propane. Following synthesis via a polyamic acid intermediate and thermal imidization at 200 °C under vacuum, the polymer backbone was functionalized with Chromophore 3b, a cyano/sulfone isophorone derivative featuring a phenylamino donor, through a Mitsunobu reaction utilizing TPP and DEAD in THF. The resulting material possesses a molecular weight (Mw) of 61,729 g/mol with a dispersity (Mw/Mn) of 2.31 and a chromophore loading of 60 wt%. The glass transition temperature was characterized by DSC at a heating rate of 10 °C/min on bulk samples.",
      "reasoning_analysis": "Increasing Factors: The aromatic polyimide backbone provides intrinsic rigidity due to conjugated rings and imide linkages, restricting segmental motion. The high loading (60 wt%) of bulky Chromophore 3b side groups introduces significant steric hindrance, further limiting backbone mobility. Additionally, the high molecular weight (61,729 g/mol) minimizes chain-end free volume effects. The thermal imidization at 200 °C ensures complete cyclization, maximizing backbone stiffness. Decreasing Factors: The presence of the ether linkage in the 4,4'-oxydiphthalic anhydride monomer introduces flexibility into the backbone compared to fully rigid dianhydrides. The hexafluoro isopropylidene group in the diamine increases fractional free volume due to its bulky nature, which can enhance chain mobility. Furthermore, the post-polymerization modification via Mitsunobu reaction involves solvents (THF) and reagents (TPP, DEAD); if residual small molecules or byproducts remain within the bulk sample despite vacuum treatment, they could act as plasticizers. Dominant Factor: The structural rigidity of the polyimide backbone combined with the substantial steric constraints imposed by the high concentration of bulky chromophore side chains qualitatively dominates the thermal behavior. While the fluorinated groups and ether linkages introduce some flexibility, the severe restriction of segmental rotation caused by the densely grafted side chains and the robust imide structure likely sustains a higher Tg relative to flexible linear polymers."
    },
    "analysis_without_hierarchical_structure": {
      "descriptive_text": "The sample is a copolymer synthesized from 4,4'-oxydiphthalic anhydride and 2,2-bis(3-amino-4-hydroxyphenyl)-hexafluoro propane. The material was prepared via a polyamic acid intermediate followed by imidization at 200 °C under vacuum. Subsequently, the polymer was functionalized with Chromophore 3b, a cyano/sulfone isophorone derivative containing a phenylamino donor, through a Mitsunobu reaction using TPP and DEAD in THF. The glass transition temperature was measured by DSC at 10 °C/min on bulk samples.",
      "reasoning_analysis": "Increasing Factors: The aromatic polyimide backbone provides inherent rigidity, while the bulky hexafluoro isopropylidene group and the appended Chromophore 3b side chains introduce significant steric hindrance that restricts segmental mobility. The high-temperature vacuum imidization ensures complete ring closure, maximizing backbone stiffness. Decreasing Factors: The ether linkage within the 4,4'-oxydiphthalic anhydride unit introduces flexibility compared to fully rigid dianhydrides. Additionally, the fluorine atoms increase fractional free volume, and the functionalization of the hydroxy groups likely disrupts interchain hydrogen bonding, both of which facilitate chain motion. Dominant Factor: The substantial steric bulk imposed by the functionalized chromophore side groups and the rigid aromatic imide structure qualitatively dominates the flexibility introduced by the ether linkage and free volume effects, resulting in a net restriction of chain mobility."
    }
  },
  {
    "doi": "10.1021/acs.macromol.3c00348",
    "title": "Reducing the Bulk Fragility and Suppressing the Fragility-Confinement Effect in Polystyrene with Very Low Levels of 2‑Ethylhexyl Acrylate Comonomer",
    "year": 2023,
    "chemical_composition": {
      "repeat_unit_psmiles": null,
      "monomers": [
        {
          "name": "Styrene",
          "smiles": "C=CC1=CC=CC=C1",
          "ratio_value": 94,
          "ratio_unit": "mol%"
        },
        {
          "name": "2-Ethylhexyl Acrylate",
          "smiles": "CCCCC(CC)COC(=O)C=C",
          "ratio_value": 6,
          "ratio_unit": "mol%"
        }
      ],
      "additives": [],
      "is_homopolymer": false
    },
    "processing_history": "Synthesized by bulk free-radical copolymerization with BPO initiator at 60 °C for 3 h. Precipitated in methanol, dried at 120 °C. Films prepared by spin coating from toluene, annealed at 140 °C under vacuum for 2 h. Tg measured by spectroscopic ellipsometry on bulk films (>90 nm) cooled at -2.0 K/min using intersection method.",
    "hierarchical_structure": "Linear random copolymer. Amorphous. Mn = 397 kDa, Dispersity = 1.39.",
    "properties": {
      "Tg": {
        "value": [
          82.8
        ],
        "unit": "°C"
      }
    },
    "analysis_with_hierarchical_structure": {
      "descriptive_text": "The sample comprises a linear, amorphous random copolymer consisting of styrene (94 mol%) and 2-ethylhexyl acrylate (6 mol%), with a number-average molecular weight (Mn) of 397 kDa and a dispersity of 1.39. Synthesis was achieved through bulk free-radical copolymerization using a BPO initiator at 60 °C for 3 hours, followed by precipitation in methanol and drying at 120 °C. For characterization, films were fabricated via spin coating from toluene and annealed at 140 °C under vacuum for 2 hours to ensure thermal equilibrium. The glass transition temperature was subsequently measured using spectroscopic ellipsometry on bulk films exceeding 90 nm in thickness, employing an intersection method during cooling at a rate of 2.0 K/min.",
      "reasoning_analysis": "Increasing Factors: The high molar fraction of styrene introduces bulky phenyl side groups that impose significant steric hindrance and backbone rigidity, inherently elevating the Tg. Furthermore, the very high molecular weight (397 kDa) minimizes the concentration of chain ends, thereby reducing excess free volume and preventing the molecular weight-dependent depression of Tg described by the Fox-Flory relationship. Decreasing Factors: The incorporation of 2-ethylhexyl acrylate introduces flexible long-chain alkyl groups that act as internal plasticizers, increasing segmental mobility and lowering the Tg relative to pure polystyrene. Additionally, the slow cooling rate of 2.0 K/min during the ellipsometry measurement allows for extended structural relaxation times, which typically results in a lower observed Tg compared to faster cooling protocols. Dominant Factor: While the high molecular weight stabilizes the Tg at its theoretical limit for this composition, the chemical composition itself is the dominant factor; specifically, the 94 mol% styrene content establishes a high rigidity baseline, but the presence of the soft 2-ethylhexyl acrylate comonomer qualitatively dictates the reduction from the homopolymer value, overriding minor processing-induced variations."
    },
    "analysis_without_hierarchical_structure": {
      "descriptive_text": "The sample consists of a statistical copolymer composed primarily of styrene (94 mol%) with a minor fraction of 2-ethylhexyl acrylate (6 mol%). The material was synthesized via bulk free-radical copolymerization utilizing benzoyl peroxide as an initiator at 60 °C for 3 hours, followed by precipitation in methanol and drying at 120 °C. Thin films were subsequently prepared by spin coating from a toluene solution and annealed at 140 °C under vacuum for 2 hours to ensure solvent removal and structural relaxation. The glass transition temperature was characterized using spectroscopic ellipsometry on bulk films exceeding 90 nm in thickness, employing a cooling rate of -2.0 K/min and the intersection method for determination.",
      "reasoning_analysis": "Increasing Factors: The high molar fraction of styrene (94%) introduces bulky phenyl side groups that impose significant steric hindrance on backbone rotation, intrinsically raising the energy barrier for segmental motion. Furthermore, the processing history includes rigorous thermal treatments, specifically drying at 120 °C and annealing at 140 °C under vacuum, which effectively removes residual solvents and monomers that could act as external plasticizers, thereby maintaining a lower free volume density consistent with a dry polymer matrix. Decreasing Factors: The incorporation of 2-ethylhexyl acrylate (6%) introduces long, flexible alkyl side chains that increase the free volume and enhance chain mobility, acting as an internal plasticizer that lowers the overall transition temperature relative to pure polystyrene. Additionally, the use of spin coating from toluene introduces a volatile solvent that, if not completely eliminated despite annealing, could remain trapped in the film matrix and depress the Tg, while the relatively slow cooling rate of -2.0 K/min during characterization allows for greater structural relaxation which may result in a lower observed transition temperature. Dominant Factor: The intrinsic structural rigidity provided by the high styrene content establishes the primary baseline for segmental mobility. Although the acrylate comonomer introduces flexibility and the cooling rate affects the observed value, the overwhelming molar majority of styrene units ensures that the steric hindrance of the phenyl groups remains the governing mechanism for the glass transition, overshadowing the internal plasticization effect of the minor comonomer fraction."
    }
  },
  {
    "doi": null,
    "title": "Nonlinear optical polyimides with various substituents on chromophores: synthesis and glass transition temperature",
    "year": 2004,
    "chemical_composition": {
      "repeat_unit_psmiles": null,
      "monomers": [
        {
          "name": "4,4'-oxydiphthalic anhydride",
          "smiles": null,
          "ratio_value": null,
          "ratio_unit": null
        },
        {
          "name": "2,2-bis(3-amino-4-hydroxyphenyl)-hexafluoro propane",
          "smiles": null,
          "ratio_value": null,
          "ratio_unit": null
        }
      ],
      "additives": [],
      "is_homopolymer": false
    },
    "processing_history": "Synthesized from ODPA and 2,2-bis(3-amino-4-hydroxyphenyl)-hexafluoro propane via polyamic acid intermediate, imidized at 200 °C under vacuum. Functionalized with Chromophore 3a (dicyano isophorone derivative, phenylamino donor) via Mitsunobu reaction (TPP, DEAD, THF). Tg measured by DSC (Dupont DSC2920) at 10 °C/min on bulk samples.",
    "hierarchical_structure": "Amorphous side-chain polyimide. Chromophore content 58 wt%. Mw 51,629 g/mol, Mw/Mn 1.88.",
    "properties": {
      "Tg": {
        "value": [
          220
        ],
        "unit": "°C"
      }
    },
    "analysis_with_hierarchical_structure": {
      "descriptive_text": "The sample is an amorphous side-chain polyimide synthesized from 4,4'-oxydiphthalic anhydride and 2,2-bis(3-amino-4-hydroxyphenyl)-hexafluoro propane via a polyamic acid intermediate, followed by imidization at 200 °C under vacuum. The polymer backbone was subsequently functionalized with Chromophore 3a, a dicyano isophorone derivative featuring a phenylamino donor, through a Mitsunobu reaction utilizing TPP and DEAD in THF. The resulting material possesses a molecular weight (Mw) of 51,629 g/mol with a dispersity (Mw/Mn) of 1.88 and a high chromophore content of 58 wt%. The glass transition temperature was characterized using a Dupont DSC2920 at a heating rate of 10 °C/min on bulk samples.",
      "reasoning_analysis": "Increasing Factors: The aromatic polyimide backbone formed from ODPA and the hexafluoro-containing diamine provides intrinsic rigidity that restricts segmental motion. Complete imidization at 200 °C under vacuum ensures the formation of rigid imide rings, eliminating flexible polyamic acid precursors. Additionally, the high loading (58 wt%) of bulky Chromophore 3a side chains introduces significant steric hindrance that impedes backbone rotation, while the high molecular weight (51,629 g/mol) minimizes chain end free volume effects. Decreasing Factors: The ether linkage within the ODPA dianhydride introduces a degree of flexibility compared to fully rigid biphenyl structures. The hexafluoro isopropylidene group in the diamine moiety increases fractional free volume due to the bulky fluorine atoms and lower interchain cohesive energy. Furthermore, the high density of side chains may increase interchain spacing, potentially facilitating segmental motion despite their steric bulk. Dominant Factor: The intrinsic rigidity of the fully imidized aromatic backbone combined with the steric hindrance from the high concentration of rigid chromophores qualitatively dominates the thermal behavior, establishing a high baseline Tg; however, the free volume introduced by the fluoro-substituents and side-chain spacing likely moderates this value relative to unfunctionalized, non-fluorinated polyimides."
    },
    "analysis_without_hierarchical_structure": {
      "descriptive_text": "The sample comprises a copolymer synthesized from 4,4'-oxydiphthalic anhydride and 2,2-bis(3-amino-4-hydroxyphenyl)-hexafluoro propane. The synthesis proceeded through a polyamic acid intermediate which was subsequently imidized at 200 °C under vacuum. Following imidization, the material was functionalized with Chromophore 3a, a dicyano isophorone derivative featuring a phenylamino donor, via a Mitsunobu reaction utilizing TPP and DEAD in THF. The glass transition temperature was characterized using differential scanning calorimetry on bulk samples at a heating rate of 10 °C/min.",
      "reasoning_analysis": "Increasing Factors: The aromatic polyimide backbone provides significant chain stiffness due to the resonance stability of the imide rings and aromatic structures, which restricts segmental mobility and drives the Tg upward. Additionally, the attachment of the bulky Chromophore 3a side groups via the Mitsunobu reaction introduces steric hindrance that may further inhibit local chain rotations. Decreasing Factors: The presence of the ether linkage in the 4,4'-oxydiphthalic anhydride monomer introduces flexibility into the main chain, while the hexafluoro isopropylidene group in the diamine significantly increases fractional free volume, both of which facilitate chain motion and lower the Tg. Furthermore, the functionalization reaction consumes the hydroxyl groups, eliminating interchain hydrogen bonding networks that would otherwise restrict mobility, and residual solvents or reagents from the THF-based Mitsunobu process could act as plasticizers. Dominant Factor: The intrinsic rigidity of the aromatic polyimide backbone serves as the dominant factor establishing a high baseline Tg, as the energy barrier for segmental motion in the imide-containing main chain fundamentally outweighs the free volume effects and flexibility introduced by the specific monomer linkages and side-chain functionalization."
    }
  },
  {
    "doi": "10.1021/acs.macromol.3c00348",
    "title": "Reducing the Bulk Fragility and Suppressing the Fragility-Confinement Effect in Polystyrene with Very Low Levels of 2‑Ethylhexyl Acrylate Comonomer",
    "year": 2023,
    "chemical_composition": {
      "repeat_unit_psmiles": null,
      "monomers": [
        {
          "name": "Styrene",
          "smiles": "C=CC1=CC=CC=C1",
          "ratio_value": 95,
          "ratio_unit": "mol%"
        },
        {
          "name": "n-Butyl Acrylate",
          "smiles": "CCCCOC(=O)C=C",
          "ratio_value": 5,
          "ratio_unit": "mol%"
        }
      ],
      "additives": [],
      "is_homopolymer": false
    },
    "processing_history": "Synthesized by bulk free-radical copolymerization with BPO initiator at 60 °C for 3 h. Precipitated in methanol, dried at 120 °C. Films prepared by spin coating from toluene, annealed at 140 °C under vacuum for 2 h. Tg measured by spectroscopic ellipsometry on bulk films (>90 nm) cooled at -2.0 K/min using intersection method.",
    "hierarchical_structure": "Linear random copolymer. Amorphous. Mn = 389 kDa, Dispersity = 1.37.",
    "properties": {
      "Tg": {
        "value": [
          88.7
        ],
        "unit": "°C"
      }
    },
    "analysis_with_hierarchical_structure": {
      "descriptive_text": "The sample consists of a linear random copolymer composed primarily of styrene (95 mol%) with a minor fraction of n-butyl acrylate (5 mol%). This amorphous material possesses a number-average molecular weight (Mn) of 389 kDa and a dispersity of 1.37. Synthesis was achieved through bulk free-radical copolymerization using a BPO initiator at 60 °C for 3 hours, followed by precipitation in methanol and drying at 120 °C. For characterization, films were prepared by spin coating from toluene solutions and subsequently annealed at 140 °C under vacuum for 2 hours. The glass transition temperature was determined using spectroscopic ellipsometry on bulk films thicker than 90 nm, utilizing an intersection method during cooling at a rate of -2.0 K/min.",
      "reasoning_analysis": "Increasing Factors: The high molar fraction of styrene (95 mol%) introduces bulky phenyl side groups that impose significant steric hindrance on backbone rotation, intrinsically establishing a high baseline glass transition temperature. Additionally, the high number-average molecular weight (389 kDa) ensures the polymer is well above the critical entanglement molecular weight, minimizing the contribution of chain ends to free volume according to the Fox-Flory relationship, thereby maximizing the Tg relative to lower molecular weight analogs. The thermal annealing at 140 °C further promotes structural relaxation towards equilibrium density, preventing artificially low Tg values associated with non-equilibrium processing states. Decreasing Factors: The incorporation of n-butyl acrylate (5 mol%) introduces flexible aliphatic butyl side chains and ester linkages that enhance segmental mobility and increase free volume compared to a pure polystyrene homopolymer, acting to depress the Tg. Additionally, while mitigated by drying and annealing, the use of toluene during spin coating carries an inherent risk of residual solvent retention, which could act as a plasticizer to lower the transition temperature. Dominant Factor: The intrinsic rigidity conferred by the styrene-rich backbone combined with the high molecular weight qualitatively dominates the thermal behavior. While the n-butyl acrylate comonomer induces a downward shift relative to pure polystyrene, the high styrene content ensures the material retains a high Tg characteristic of glassy polymers, with the thermal history ensuring this intrinsic value is accurately reflected without significant depression from processing artifacts."
    },
    "analysis_without_hierarchical_structure": {
      "descriptive_text": "The sample comprises a statistical copolymer consisting of 95 mol% styrene and 5 mol% n-butyl acrylate. It was synthesized via bulk free-radical copolymerization using benzoyl peroxide as an initiator at 60 °C for 3 hours, followed by precipitation in methanol and drying at 120 °C. Thin films were fabricated by spin coating from a toluene solution and subsequently annealed at 140 °C under vacuum for 2 hours to ensure solvent removal and chain relaxation. The glass transition temperature was characterized using spectroscopic ellipsometry on bulk films with thicknesses exceeding 90 nm, utilizing an intersection method during cooling at a rate of -2.0 K/min.",
      "reasoning_analysis": "Increasing Factors: The high molar fraction of styrene (95 mol%) introduces bulky phenyl side groups that impose significant steric hindrance on backbone rotation, intrinsically establishing a high baseline glass transition temperature. Furthermore, the processing history includes annealing at 140 °C under vacuum, which effectively removes residual solvents like toluene and methanol and allows for physical aging that reduces free volume, thereby preventing artificial Tg depression. Decreasing Factors: The incorporation of 5 mol% n-butyl acrylate introduces flexible aliphatic butyl side chains that increase the free volume and segmental mobility relative to a polystyrene homopolymer, acting as an internal plasticizer that qualitatively lowers the Tg. Dominant Factor: The structural rigidity conferred by the overwhelming styrene content dominates the thermal behavior, ensuring the Tg remains close to that of polystyrene; however, the rigorous vacuum annealing process is the critical procedural factor that ensures the measured value reflects the true copolymer composition by eliminating the confounding variable of residual solvent plasticization."
    }
  },
  {
    "doi": null,
    "title": "Glass transition measurements on heterogeneous surfaces",
    "year": 2001,
    "chemical_composition": {
      "repeat_unit_psmiles": null,
      "monomers": [
        {
          "name": "Styrene",
          "smiles": "C=CC1=CC=CC=C1",
          "ratio_value": 70,
          "ratio_unit": "%"
        },
        {
          "name": "Methyl Methacrylate",
          "smiles": "CC(=C)C(=O)OC",
          "ratio_value": 30,
          "ratio_unit": "%"
        }
      ],
      "additives": [],
      "is_homopolymer": false
    },
    "processing_history": "Emulsion sample (thickness 30 nm) floated onto 100 nm PMMA film on silicon. 70% PS (Mw 34k) and 30% PS-b-PMMA diblock. Annealed for 24 h. Lateral Force Microscopy (LFM) measurement. Differential friction force (DLF) analysis.",
    "hierarchical_structure": "Emulsion with worm-like features (PS phase) on dark background. Tg reported for confined PS phase.",
    "properties": {
      "Tg": {
        "value": [
          93.9
        ],
        "unit": "°C"
      }
    },
    "analysis_with_hierarchical_structure": {
      "descriptive_text": "The sample comprises a blended system consisting of 70% polystyrene homopolymer (Mw 34k) and 30% polystyrene-block-poly(methyl methacrylate) diblock copolymer, derived from styrene and methyl methacrylate monomers. This material was processed as a 30 nm thick emulsion film floated onto a 100 nm poly(methyl methacrylate) underlayer on a silicon substrate and subsequently annealed for 24 hours. Hierarchical analysis reveals an emulsion morphology with worm-like features corresponding to the polystyrene phase, where the glass transition temperature was specifically characterized for the confined polystyrene phase using Lateral Force Microscopy and differential friction force analysis.",
      "reasoning_analysis": "Increasing Factors: The covalent linkage between polystyrene and poly(methyl methacrylate) blocks in the diblock copolymer fraction imposes topological constraints that restrict segmental mobility at the junction points, inherently driving the Tg higher. Additionally, the extended thermal annealing for 24 hours promotes physical aging and structural relaxation, potentially reducing excess free volume compared to a quenched state. Decreasing Factors: The severe nanoconfinement of the 30 nm film thickness introduces significant free surface effects that enhance chain mobility and depress the Tg. Furthermore, the use of a poly(methyl methacrylate) underlayer creates a weakly repulsive interface with the polystyrene phase, which fails to suppress surface mobility, while the Lateral Force Microscopy technique specifically probes surface dynamics that are inherently faster than bulk behavior. Dominant Factor: The geometric constraints of the 30 nm confinement combined with the repulsive substrate interface and surface-sensitive measurement technique likely dominate the thermal behavior. While the diblock junctions provide some restriction, the enhanced mobility associated with the free surface and reduced dimensionality typically overrides these effects in thin films, leading to a net qualitative reduction in Tg relative to bulk polystyrene."
    },
    "analysis_without_hierarchical_structure": {
      "descriptive_text": "The sample comprises a blend system consisting of 70% polystyrene homopolymer (Mw 34k) and 30% polystyrene-block-poly(methyl methacrylate) diblock copolymer, resulting in a chemical composition rich in styrene and methyl methacrylate units. This mixture was processed as a 30 nm thick emulsion film floated onto a 100 nm poly(methyl methacrylate) support layer on a silicon substrate. Following deposition, the assembly was thermally annealed for 24 hours to equilibrate the morphology. Characterization of the thermal transitions was performed using Lateral Force Microscopy with Differential friction force analysis.",
      "reasoning_analysis": "Increasing Factors: The presence of methyl methacrylate segments within the diblock copolymer and the underlying substrate introduces chemical moieties with inherently higher stiffness and intermolecular interactions compared to pure polystyrene, which tends to drive the transition temperature higher. Additionally, the covalent connectivity in the diblock copolymer restricts chain entropy at the microphase separated interfaces, and the affinity between the PMMA blocks and the PMMA substrate reduces segmental mobility near the buried interface. Decreasing Factors: The nanoscale confinement of the 30 nm film thickness introduces a significant free surface effect, where the air-polymer interface exhibits enhanced chain mobility that depresses the transition temperature relative to the bulk. Furthermore, the majority polystyrene content inherently possesses a lower transition temperature than PMMA, and the surface-sensitive nature of the Lateral Force Microscopy measurement preferentially probes this mobile top surface layer. Dominant Factor: While the substrate interactions and diblock architecture provide restricting forces, the geometric confinement and associated free surface mobility effects qualitatively dominate the thermal behavior in films of this thickness, particularly when measured by surface-sensitive techniques, leading to a net depression in the observed transition temperature relative to the bulk counterpart."
    }
  },
  {
    "doi": "10.1021/acs.macromol.3c00348",
    "title": "Reducing the Bulk Fragility and Suppressing the Fragility-Confinement Effect in Polystyrene with Very Low Levels of 2‑Ethylhexyl Acrylate Comonomer",
    "year": 2023,
    "chemical_composition": {
      "repeat_unit_psmiles": null,
      "monomers": [
        {
          "name": "Styrene",
          "smiles": "C=CC1=CC=CC=C1",
          "ratio_value": 95,
          "ratio_unit": "mol%"
        },
        {
          "name": "n-Octyl Acrylate",
          "smiles": "CCCCCCCCOC(=O)C=C",
          "ratio_value": 5,
          "ratio_unit": "mol%"
        }
      ],
      "additives": [],
      "is_homopolymer": false
    },
    "processing_history": "Synthesized by bulk free-radical copolymerization with BPO initiator at 60 °C for 3 h. Precipitated in methanol, dried at 120 °C. Films prepared by spin coating from toluene, annealed at 140 °C under vacuum for 2 h. Tg measured by spectroscopic ellipsometry on bulk films (>90 nm) cooled at -2.0 K/min using intersection method.",
    "hierarchical_structure": "Linear random copolymer. Amorphous. Mn = 689 kDa, Dispersity = 1.25.",
    "properties": {
      "Tg": {
        "value": [
          78.9
        ],
        "unit": "°C"
      }
    },
    "analysis_with_hierarchical_structure": {
      "descriptive_text": "The sample consists of a linear, amorphous random copolymer composed of 95 mol% styrene and 5 mol% n-octyl acrylate, exhibiting a number-average molecular weight (Mn) of 689 kDa and a dispersity of 1.25. Synthesis was achieved via bulk free-radical copolymerization using BPO initiator at 60 °C for 3 hours, followed by precipitation in methanol and drying at 120 °C. Thin films were subsequently prepared by spin coating from toluene and annealed at 140 °C under vacuum for 2 hours to ensure thermal equilibrium. The glass transition temperature was characterized using spectroscopic ellipsometry on bulk films with thicknesses exceeding 90 nm, utilizing an intersection method during cooling at a rate of -2.0 K/min.",
      "reasoning_analysis": "Increasing Factors: The high styrene content (95 mol%) provides significant backbone rigidity due to the steric hindrance of phenyl side groups, intrinsically driving the Tg higher. Additionally, the high molecular weight (Mn = 689 kDa) minimizes the concentration of chain ends, reducing free volume according to the Fox-Flory relationship and stabilizing the Tg. The thermal annealing at 140 °C under vacuum further reduces excess free volume and ensures the removal of volatile processing solvents, contributing to a higher observed Tg. Decreasing Factors: The incorporation of n-octyl acrylate (5 mol%) introduces flexible alkyl side chains that increase free volume and segmental mobility, acting as an internal plasticizer relative to pure polystyrene. There is also a potential risk that residual toluene from the spin-coating process could plasticize the matrix if not fully removed, and the relatively slow cooling rate (-2.0 K/min) during measurement allows for structural relaxation that may yield a slightly lower observed Tg compared to faster cooling protocols. Dominant Factor: The high molecular weight and rigorous vacuum annealing effectively eliminate free volume contributions from chain ends and residual solvent, establishing a stable physical state; therefore, the copolymer composition, specifically the incorporation of flexible n-octyl acrylate units, serves as the dominant factor qualitatively lowering the Tg relative to pure polystyrene, while the styrene majority maintains a rigid backbone structure."
    },
