Repository: hhtrick/HHT-code

# HHT training framework

This directory contains model training, embedding precomputation, inference, article-level baselines and the curated datasets. All commands below assume that the working directory is `train_code/`.

## 3. Datasets and fixed partitions

Each main dataset is a JSON array at `dataset/{property}/{property}.json`. Entries contain source metadata, `chemical_composition`, `processing_history`, `hierarchical_structure`, `properties`, and two generated-analysis objects. Targets are stored as `properties[property]["value"]`; source metadata and target values are not predictive input fields.

| Property | Train | Validation | Test | Total |
|---|---:|---:|---:|---:|

File: train_code/dataset/Tg/Tg.json (part 33 of 235)
[
    "analysis_without_hierarchical_structure": {
      "descriptive_text": "The sample comprises a statistical copolymer consisting of 95 mol% styrene and 5 mol% n-octyl acrylate. Synthesis was achieved through bulk free-radical copolymerization using a BPO initiator at 60 °C for 3 hours, followed by precipitation in methanol and drying at 120 °C. Films were prepared by spin coating from toluene and annealed at 140 °C under vacuum for 2 hours. The glass transition temperature was measured by spectroscopic ellipsometry on bulk films greater than 90 nm thick, cooled at -2.0 K/min using the intersection method.",
      "reasoning_analysis": "Increasing Factors: The high molar fraction of styrene introduces bulky phenyl side groups that impose significant steric hindrance on backbone rotation, inherently raising the glass transition temperature. Additionally, the processing history involves rigorous thermal treatments, including drying at 120 °C and vacuum annealing at 140 °C, which effectively remove residual solvents and monomers that would otherwise act as external plasticizers. Decreasing Factors: The incorporation of n-octyl acrylate introduces long, flexible alkyl side chains that increase free volume and enhance segmental mobility, acting as an internal plasticizer that depresses the Tg relative to pure polystyrene. The random copolymer architecture also disrupts the packing efficiency of the polystyrene segments. Dominant Factor: The intrinsic chemical composition, specifically the overwhelming majority of rigid styrene units, establishes the primary baseline for the thermal transition. However, the rigorous thermal processing history ensures that the measured Tg reflects this intrinsic copolymer behavior rather than being suppressed by residual solvent, making the compositional balance between the rigid backbone and the internal plasticizing comonomer the dominant determinant of the final thermal property."
    }
  },
  {
    "doi": null,
    "title": "Glass transition measurements on heterogeneous surfaces",
    "year": 2001,
    "chemical_composition": {
      "repeat_unit_psmiles": null,
      "monomers": [
        {
          "name": "Styrene",
          "smiles": "C=CC1=CC=CC=C1",
          "ratio_value": 70,
          "ratio_unit": "%"
        },
        {
          "name": "Methyl Methacrylate",
          "smiles": "CC(=C)C(=O)OC",
          "ratio_value": 30,
          "ratio_unit": "%"
        }
      ],
      "additives": [],
      "is_homopolymer": false
    },
    "processing_history": "Emulsion sample (thickness 30 nm) floated onto 100 nm PMMA film on silicon. 70% PS (Mw 34k) and 30% PS-b-PMMA diblock. Annealed for 24 h. Lateral Force Microscopy (LFM) measurement. Differential friction force (DLF) analysis.",
    "hierarchical_structure": "Emulsion with worm-like features on dark background (diblock/PMMA phase). Tg reported for diblock copolymer phase.",
    "properties": {
      "Tg": {
        "value": [
          101.9
        ],
        "unit": "°C"
      }
    },
    "analysis_with_hierarchical_structure": {
      "descriptive_text": "The sample comprises a blend system consisting of 70% polystyrene (Mw 34k) and 30% polystyrene-block-poly(methyl methacrylate) diblock copolymer, utilizing styrene and methyl methacrylate monomers. Prepared as a 30 nm thick emulsion film, the material was floated onto a 100 nm PMMA film supported on a silicon substrate and thermally annealed for 24 hours. Hierarchical imaging reveals worm-like features characteristic of the diblock/PMMA phase within the emulsion structure. The glass transition temperature of the diblock copolymer phase was characterized using Lateral Force Microscopy (LFM) through differential friction force analysis.",
      "reasoning_analysis": "Increasing Factors: The chemical composition includes styrene and methyl methacrylate units, both possessing bulky phenyl and ester side groups that impose steric hindrance on backbone rotation, intrinsically establishing a high baseline glass transition temperature. Additionally, the processing history involves thermal annealing for 24 hours, which promotes physical aging and densification, reducing free volume and potentially elevating the Tg. The underlying PMMA substrate may also impose interfacial constraints on the compatible PMMA blocks of the diblock copolymer, restricting segmental mobility near the interface. Decreasing Factors: The hierarchical structure features a highly confined film thickness of 30 nm, where free surface effects typically enhance chain mobility and depress the Tg relative to bulk materials. Furthermore, the measurement technique utilizes Lateral Force Microscopy (LFM) to analyze differential friction force, which probes surface dynamics that are often more mobile than the bulk interior. The presence of homopolymer PS blended with the diblock may also introduce interfacial free volume if phase separation is not perfectly coherent. Dominant Factor: While the rigid chemical backbone and annealing history contribute to thermal stability, the dominant factor influencing the Tg behavior is the nanoconfinement effect imposed by the 30 nm film thickness. The enhanced mobility at the free surface in such thin films qualitatively outweighs the restrictive effects of the substrate and chemical structure, leading to a net depression of the Tg compared to the bulk counterpart."
    },
    "analysis_without_hierarchical_structure": {
      "descriptive_text": "The polymer sample comprises a blend system with an overall monomeric composition of 70% styrene and 30% methyl methacrylate, specifically consisting of polystyrene homopolymer (Mw 34k) and polystyrene-block-poly(methyl methacrylate) diblock copolymer. The material was prepared as a 30 nm thick emulsion film floated onto a 100 nm poly(methyl methacrylate) support film on a silicon substrate and subsequently annealed for 24 hours. Thermal transitions were analyzed using Lateral Force Microscopy with differential friction force detection.",
      "reasoning_analysis": "Increasing Factors: The inclusion of methyl methacrylate segments, which possess a higher inherent glass transition temperature than styrene, elevates the bulk baseline Tg of the blend. Additionally, the presence of the diblock copolymer architecture introduces microphase separation and interfacial constraints that restrict segmental mobility, while the favorable interaction between the PMMA block and the PMMA underlayer further anchors polymer chains at the substrate interface. Decreasing Factors: The primary factor driving the Tg down is the nanoconfinement effect associated with the 30 nm film thickness, where the enhanced mobility of chain segments at the free air-polymer surface significantly reduces the energy required for glass transition relative to the bulk material. Dominant Factor: The nanoconfinement geometry imposed by the ultra-thin film thickness is the dominant factor influencing the final Tg behavior, as the free surface effect typically overwhelms substrate interactions and compositional effects in films of this scale, leading to a qualitative depression of the Tg compared to the bulk blend equivalent."
    }
  },
  {
    "doi": null,
    "title": "Temperature dependence of the lifetime spectrum of rubber–carbon black composites",
    "year": 2003,
    "chemical_composition": {
      "repeat_unit_psmiles": "[*]CC(C)=CC[*]",
      "monomers": [
        {
          "name": "Isoprene",
          "smiles": "CC(=C)C=C",
          "ratio_value": null,
          "ratio_unit": null
        }
      ],
      "additives": [
        {
          "name": "Vulcanizing additives",
          "type": "crosslinker",
          "amount_value": null,
          "amount_unit": null
        }
      ],
      "is_homopolymer": true
    },
    "processing_history": "Natural rubber mixed with vulcanizing additives according to ASTM D3191 standard recipe in Haake Rheocord 90 internal mixer. Cured in mold at 160 °C to form cylindrical samples (38 mm diameter, 15 mm thickness). Tg measured by DSC.",
    "hierarchical_structure": "Vulcanized natural rubber.",
    "properties": {
      "Tg": {
        "value": [
          -55.7
        ],
        "unit": "°C"
      }
    },
    "analysis_with_hierarchical_structure": {
      "descriptive_text": "The sample comprises vulcanized natural rubber, fundamentally a cis-1,4-polyisoprene homopolymer network incorporated with vulcanizing additives. Preparation involved mixing the natural rubber with additives according to the ASTM D3191 standard recipe using a Haake Rheocord 90 internal mixer, followed by curing in a mold at 160 °C to produce cylindrical specimens with a diameter of 38 mm and thickness of 15 mm. The resulting hierarchical structure represents a crosslinked elastomeric network, and the glass transition temperature was subsequently characterized using differential scanning calorimetry.",
      "reasoning_analysis": "Increasing Factors: The vulcanization process introduces covalent crosslinks between polymer chains, which restricts segmental mobility and reduces free volume, theoretically driving the Tg upward relative to the uncured linear precursor. Additionally, the high-shear mixing and curing history ensure a homogeneous network where additive-polymer interactions may further constrain local chain motions. Decreasing Factors: The inherent chemical structure of cis-1,4-polyisoprene features a flexible backbone with low rotational energy barriers around the single bonds adjacent to the double bond, which intrinsically dictates a very low Tg. Furthermore, any residual low-molecular-weight vulcanizing agents that do not participate in the network could act as plasticizers, enhancing free volume and depressing the Tg. Dominant Factor: The intrinsic flexibility of the polyisoprene backbone is the dominant factor, establishing a baseline Tg well below room temperature characteristic of elastomers. While the crosslinking density imposed by the curing history qualitatively shifts the Tg higher relative to the raw gum, the backbone chemistry overwhelmingly dictates the low-temperature behavior, ensuring the material remains in a rubbery state at ambient conditions."
    },
    "analysis_without_hierarchical_structure": {
      "descriptive_text": "The sample comprises a polyisoprene homopolymer, identified as natural rubber, compounded with vulcanizing additives. Preparation involved mixing the rubber with additives according to the ASTM D3191 standard recipe using a Haake Rheocord 90 internal mixer to ensure homogeneity. The mixture was subsequently cured in a mold at 160 °C to produce cylindrical samples with a diameter of 38 mm and a thickness of 15 mm, followed by glass transition temperature characterization via Differential Scanning Calorimetry.",
      "reasoning_analysis": "Increasing Factors: The addition of vulcanizing additives and the subsequent curing at 160 °C introduce covalent crosslinks between polymer chains, creating a network structure that restricts segmental mobility and theoretically drives the Tg upward compared to the uncured gum. The presence of the methyl side group on the isoprene repeat unit also introduces minor steric hindrance relative to unsubstituted polydienes. Decreasing Factors: The chemical architecture of the polyisoprene backbone, featuring flexible single bonds adjacent to double bonds, promotes high chain mobility and significant free volume, which intrinsically drives the Tg toward lower temperatures. Dominant Factor: The inherent flexibility of the polyisoprene backbone is the primary determinant establishing the fundamental low-temperature transition regime; however, the formation of the crosslinked network during the curing process acts as the dominant processing constraint that qualitatively elevates the Tg relative to the uncured polymer."
    }
  },
  {
    "doi": "10.1177/0954406220970600",
    "title": "Dynamic mechanical behaviour of kevlar and carbon-kevlar hybrid fibre reinforced polymer composites",
    "year": 2020,
    "chemical_composition": {
      "repeat_unit_psmiles": null,
      "monomers": [
        {
          "name": "Epoxy Resin 520",
          "smiles": null,
          "ratio_value": 100,
          "ratio_unit": "parts"
        },
        {
          "name": "Hardener D",
          "smiles": null,
          "ratio_value": 18,
          "ratio_unit": "parts"
        }
      ],
      "additives": [],
      "is_homopolymer": false
    },
    "processing_history": "Supplier specifications (CF Composites, Delhi). Curing time 24 hrs at ambient conditions.",
    "hierarchical_structure": "Thermoset polymer matrix.",
    "properties": {
      "Tg": {
        "value": [
          52
        ],
        "unit": "°C"
      }
    },
    "analysis_with_hierarchical_structure": {
      "descriptive_text": "The sample comprises a thermoset polymer matrix formulated from Epoxy Resin 520 and Hardener D mixed in a ratio of 100 to 18 parts. Sourced from CF Composites, Delhi, the material was processed according to supplier specifications involving a curing period of 24 hours under ambient conditions to facilitate network formation.",
      "reasoning_analysis": "Increasing Factors: The development of a three-dimensional covalent network inherent to thermoset epoxy systems significantly restricts segmental chain mobility, intrinsically driving the Tg upward compared to linear counterparts. The chemical composition likely involves rigid structural motifs within the resin and hardener that further hinder backbone rotation. Decreasing Factors: The processing history specifies curing at ambient conditions, which may lead to incomplete conversion of reactive groups or a lower final crosslink density compared to elevated temperature curing protocols. This incomplete network formation increases free volume and may leave unreacted low-molecular-weight species that act as internal plasticizers, thereby depressing the Tg. Dominant Factor: While the crosslinked architecture is the primary driver for establishing a solid-state transition, the ambient curing history is the dominant variable limiting the final Tg, as the degree of conversion achieved at room temperature qualitatively dictates the network rigidity relative to heat-cured standards."
    },
    "analysis_without_hierarchical_structure": {
      "descriptive_text": "The sample comprises a crosslinked epoxy network formed from Epoxy Resin 520 and Hardener D, blended at a ratio of 100 parts resin to 18 parts hardener. Procured from CF Composites (Delhi), the material was processed according to supplier specifications, involving a curing cycle of 24 hours at ambient conditions to finalize the thermoset architecture.",
      "reasoning_analysis": "Increasing Factors: The chemical composition involves a reactive mixture of epoxy resin and hardener that forms a densely crosslinked three-dimensional network upon curing. This covalent networking drastically restricts segmental chain mobility and reduces free volume compared to linear thermoplastics, intrinsically driving the Tg upward. Decreasing Factors: The processing history specifies curing at ambient conditions for 24 hours. Room temperature curing often limits the final degree of conversion due to vitrification, where the reaction ceases as the developing Tg approaches the cure temperature. This incomplete crosslinking and the potential presence of unreacted low molecular weight species can act as internal plasticizers, depressing the Tg relative to a post-cured or heat-cured sample. Dominant Factor: The formation of the covalent crosslinked network is the dominant factor, as it fundamentally establishes the material as a rigid thermoset with a Tg significantly higher than uncured precursors; however, the ambient curing schedule qualitatively caps the maximum achievable crosslink density, determining the final Tg relative to the theoretical maximum of the chemistry."
    }
  },
  {
    "doi": null,
    "title": "Nonlinear optical polyimides with various substituents on chromophores: synthesis and glass transition temperature",
    "year": 2004,
    "chemical_composition": {
      "repeat_unit_psmiles": null,
      "monomers": [
        {
          "name": "4,4'-oxydiphthalic anhydride",
          "smiles": null,
          "ratio_value": null,
          "ratio_unit": null
        },
        {
          "name": "2,2-bis(3-amino-4-hydroxyphenyl)-hexafluoro propane",
          "smiles": null,
          "ratio_value": null,
          "ratio_unit": null
        }
      ],
      "additives": [],
      "is_homopolymer": false
    },
    "processing_history": "Synthesized from ODPA and 2,2-bis(3-amino-4-hydroxyphenyl)-hexafluoro propane via polyamic acid intermediate, imidized at 200 °C under vacuum. Functionalized with Chromophore 4a (cyano/ester-methyl isophorone derivative, methylamino donor) via Mitsunobu reaction (TPP, DEAD, THF). Tg measured by DSC (Dupont DSC2920) at 10 °C/min on bulk samples.",
    "hierarchical_structure": "Amorphous side-chain polyimide. Chromophore content 55 wt%. Mw 45,320 g/mol, Mw/Mn 1.84.",
    "properties": {
      "Tg": {
        "value": [
          207
        ],
        "unit": "°C"
      }
    },
    "analysis_with_hierarchical_structure": {
      "descriptive_text": "The sample is an amorphous side-chain polyimide with a weight-average molecular weight (Mw) of 45,320 g/mol and a polydispersity (Mw/Mn) of 1.84. It was synthesized from 4,4'-oxydiphthalic anhydride and 2,2-bis(3-amino-4-hydroxyphenyl)-hexafluoro propane via a polyamic acid intermediate, followed by imidization at 200 °C under vacuum. The polymer was subsequently functionalized with Chromophore 4a, a cyano/ester-methyl isophorone derivative with a methylamino donor, through a Mitsunobu reaction using TPP and DEAD in THF, achieving a chromophore content of 55 wt%. The glass transition temperature was characterized by DSC (Dupont DSC2920) at a heating rate of 10 °C/min on bulk samples.",
      "reasoning_analysis": "Increasing Factors: The aromatic polyimide backbone provides intrinsic rigidity due to the conjugated imide rings and aromatic structures, while the bulky hexafluoro isopropylidene group in the diamine monomer introduces significant steric hindrance that restricts backbone rotation. Furthermore, the high loading (55 wt%) of the rigid Chromophore 4a side chains covalently attached to the backbone creates substantial steric congestion, severely limiting segmental mobility. Decreasing Factors: The ether linkage within the 4,4'-oxydiphthalic anhydride (ODPA) unit introduces a point of flexibility into the otherwise rigid backbone, potentially lowering the Tg compared to fully rigid dianhydrides. Additionally, the Mitsunobu functionalization process involves reagents such as TPP and DEAD which generate low molecular weight byproducts; if not completely removed during the vacuum processing, these species could act as plasticizers, enhancing free volume and chain mobility. Dominant Factor: The combined effect of the intrinsically rigid polyimide backbone and the substantial steric hindrance imposed by the high concentration of bulky chromophore side chains qualitatively dominates the thermal behavior. Despite the flexibility of the ether linkage and potential plasticization from processing byproducts, the restriction of segmental motion caused by the dense, rigid side-chain architecture is the primary driver establishing the final glass transition temperature behavior."
    },
    "analysis_without_hierarchical_structure": {
      "descriptive_text": "The polymer sample is a copolyimide synthesized from 4,4'-oxydiphthalic anhydride and 2,2-bis(3-amino-4-hydroxyphenyl)-hexafluoro propane via a polyamic acid intermediate. The precursor was imidized at 200 °C under vacuum to form the rigid backbone, which was subsequently functionalized via a Mitsunobu reaction using triphenylphosphine and diethyl azodicarboxylate in THF to attach Chromophore 4a, a cyano/ester-methyl isophorone derivative with a methylamino donor group. The glass transition temperature was measured by differential scanning calorimetry at a heating rate of 10 °C/min on bulk samples.",
      "reasoning_analysis": "Increasing Factors: The aromatic polyimide backbone derived from 4,4'-oxydiphthalic anhydride provides inherent chain stiffness due to conjugated rings and imide linkages, restricting segmental mobility. Additionally, the covalent attachment of bulky Chromophore 4a pendant groups introduces significant steric hindrance and strong dipole interactions from cyano and ester moieties, further resisting chain motion. The thermal imidization under vacuum ensures complete cyclization and removal of volatiles, eliminating potential plasticization effects. Decreasing Factors: The hexafluoro isopropylidene linkage within the diamine monomer introduces substantial free volume due to the bulky trifluoromethyl groups, which disrupts efficient chain packing and typically lowers Tg relative to non-fluorinated analogs. Furthermore, the functionalization consumes phenolic hydroxyl groups, removing potential interchain hydrogen bonding present in the precursor poly(hydroxyimide), thereby increasing segmental freedom. Dominant Factor: The inherent structural rigidity of the aromatic polyimide backbone combined with the steric bulk of the attached chromophore pendant groups qualitatively dominates the thermal behavior, establishing a high Tg baseline, although the hexafluoro isopropylidene group acts as a significant modulating factor that balances rigidity with increased free volume."
    }
  },
  {
    "doi": null,
    "title": "Nonlinear optical polyimides with various substituents on chromophores: synthesis and glass transition temperature",
    "year": 2004,
    "chemical_composition": {
      "repeat_unit_psmiles": null,
      "monomers": [
        {
          "name": "4,4'-oxydiphthalic anhydride",
          "smiles": null,
          "ratio_value": null,
          "ratio_unit": null
        },
        {
          "name": "2,2-bis(3-amino-4-hydroxyphenyl)-hexafluoro propane",
          "smiles": null,
          "ratio_value": null,
          "ratio_unit": null
        }
      ],
      "additives": [],
      "is_homopolymer": false
    },
    "processing_history": "Synthesized from ODPA and 2,2-bis(3-amino-4-hydroxyphenyl)-hexafluoro propane via polyamic acid intermediate, imidized at 200 °C under vacuum. Functionalized with Chromophore 4b (cyano/ester-phenethyl isophorone derivative, methylamino donor) via Mitsunobu reaction (TPP, DEAD, THF). Tg measured by DSC (Dupont DSC2920) at 10 °C/min on bulk samples.",
    "hierarchical_structure": "Amorphous side-chain polyimide. Chromophore content 60 wt% (48% excluding bulky substituents). Mw 55,243 g/mol, Mw/Mn 1.96.",
    "properties": {
      "Tg": {
        "value": [
          177
        ],
        "unit": "°C"
      }
    },
    "analysis_with_hierarchical_structure": {
      "descriptive_text": "The sample is an amorphous side-chain polyimide synthesized from 4,4'-oxydiphthalic anhydride and 2,2-bis(3-amino-4-hydroxyphenyl)-hexafluoro propane via a polyamic acid intermediate. Following imidization at 200 °C under vacuum, the polymer backbone was functionalized with Chromophore 4b, a cyano/ester-phenethyl isophorone derivative with a methylamino donor, through a Mitsunobu reaction utilizing TPP and DEAD in THF. The resulting material possesses a weight-average molecular weight (Mw) of 55,243 g/mol with a polydispersity index of 1.96 and a high chromophore content of 60 wt%. The glass transition temperature was characterized by DSC at a heating rate of 10 °C/min on bulk samples.",
      "reasoning_analysis": "Increasing Factors: The rigid polyimide backbone containing aromatic imide rings and bulky hexafluoro isopropylidene groups intrinsically restricts segmental motion through steric hindrance and high rotational energy barriers. Additionally, the high loading (60 wt%) of bulky, rigid chromophore side chains (isophorone derivatives) further impedes backbone flexibility and increases cohesive energy density via polar cyano and ester interactions. The thermal imidization at 200 °C ensures high conversion and removal of volatile precursors, stabilizing the rigid structure. Decreasing Factors: The presence of ether linkages within the 4,4'-oxydiphthalic anhydride units introduces flexible joints into the backbone, lowering the Tg relative to fully rigid dianhydrides. Furthermore, the bulky hexafluoro groups and massive side chains increase free volume by disrupting efficient chain packing, which can facilitate segmental mobility. Residual solvents or byproducts from the Mitsunobu reaction (e.g., THF, triphenylphosphine oxide) could also act as plasticizers if not completely removed. Dominant Factor: The intrinsic rigidity of the polyimide backbone combined with the substantial steric hindrance imposed by the high concentration of rigid chromophore side chains qualitatively dominates the thermal behavior. While the ether linkages and free volume effects introduce flexibility, the restrictions on chain mobility caused by the bulky functional groups and rigid backbone structure are the primary determinants establishing the final Tg, though these flexible elements qualitatively reduce the Tg relative to a fully rigid, unfunctionalized polyimide analog."
    },
    "analysis_without_hierarchical_structure": {
      "descriptive_text": "The polymer sample is a copolymer synthesized from 4,4'-oxydiphthalic anhydride and 2,2-bis(3-amino-4-hydroxyphenyl)-hexafluoro propane via a polyamic acid intermediate, followed by thermal imidization at 200 °C under vacuum. Subsequent post-polymerization functionalization was performed using Chromophore 4b, a cyano/ester-phenethyl isophorone derivative with a methylamino donor, through a Mitsunobu reaction employing triphenylphosphine and diethyl azodicarboxylate in tetrahydrofuran. The glass transition temperature of the resulting bulk material was characterized using differential scanning calorimetry at a heating rate of 10 °C/min.",
      "reasoning_analysis": "Increasing Factors: The formation of a rigid aromatic polyimide backbone containing cyclic imide structures and aromatic rings inherently restricts segmental chain mobility, driving the Tg upward. Furthermore, the post-polymerization attachment of bulky Chromophore 4b pendant groups introduces significant steric hindrance that further impedes chain rotation. Decreasing Factors: The presence of ether linkages within the 4,4'-oxydiphthalic anhydride monomer introduces flexibility into the backbone, while the hexafluoro isopropylidene group in the diamine component increases fractional free volume and reduces interchain packing efficiency, both of which act to lower the Tg. Additionally, residual solvents such as THF or reagents like triphenylphosphine from the Mitsunobu reaction could act as plasticizers if not completely removed. Dominant Factor: The intrinsic structural rigidity of the aromatic polyimide backbone, reinforced by the steric bulk of the covalently attached chromophore groups, qualitatively dominates the final Tg behavior, overriding the flexibility contributions from the ether linkages and the free volume effects of the fluorinated groups."
    }
  },
  {
    "doi": null,
    "title": "Temperature dependence of the lifetime spectrum of rubber–carbon black composites",
    "year": 2003,
    "chemical_composition": {
      "repeat_unit_psmiles": "[*]CC(C)=CC[*]",
      "monomers": [
        {
          "name": "Isoprene",
          "smiles": "CC(=C)C=C",
          "ratio_value": null,
          "ratio_unit": null
        }
      ],
      "additives": [
        {
          "name": "Vulcanizing additives",
          "type": "crosslinker",
          "amount_value": null,
          "amount_unit": null
        },
        {
          "name": "Carbon Black N762",
          "type": "filler",
          "amount_value": 50,
          "amount_unit": "phr"
        }
      ],
      "is_homopolymer": true
    },
    "processing_history": "Natural rubber mixed with vulcanizing additives and 50 phr Carbon Black N762 according to ASTM D3191 standard recipe in Haake Rheocord 90 internal mixer. Cured in mold at 160 °C to form cylindrical samples (38 mm diameter, 15 mm thickness). Tg measured by DSC.",
    "hierarchical_structure": "Vulcanized natural rubber composite with Carbon Black N762 filler.",
    "properties": {
      "Tg": {
        "value": [
          -56.5
        ],
        "unit": "°C"
      }
    },
    "analysis_with_hierarchical_structure": {
      "descriptive_text": "The sample comprises a vulcanized natural rubber composite based on a cis-1,4-polyisoprene homopolymer matrix. It was manufactured by mixing natural rubber with vulcanizing additives and 50 phr of Carbon Black N762 filler using a Haake Rheocord 90 internal mixer according to the ASTM D3191 standard recipe. The compound was cured in a mold at 160 °C to produce cylindrical samples with a diameter of 38 mm and thickness of 15 mm. The resulting hierarchical structure is characterized as a crosslinked rubber network reinforced with Carbon Black N762, and the thermal transitions were evaluated using Differential Scanning Calorimetry (DSC).",
      "reasoning_analysis": "Increasing Factors: The vulcanization process introduces covalent crosslinks between polymer chains, which restricts segmental mobility and typically elevates the Tg. Furthermore, the addition of 50 phr Carbon Black N762 creates significant polymer-filler interactions, forming a bound rubber layer that imposes additional constraints on chain dynamics, thereby driving the Tg upward. Decreasing Factors: The inherent chemical structure of the cis-1,4-polyisoprene repeat unit lacks bulky side groups and possesses a highly flexible backbone with low rotational energy barriers, which intrinsically favors a low Tg regime compared to rigid polymers. Dominant Factor: While the crosslinking density and high filler loading qualitatively shift the Tg to higher temperatures relative to the uncrosslinked gum, the intrinsic flexibility of the polyisoprene backbone remains the dominant factor determining the absolute position of the Tg, ensuring the material retains its elastomeric characteristics at ambient conditions."
    },
    "analysis_without_hierarchical_structure": {
      "descriptive_text": "The sample comprises a polyisoprene homopolymer matrix, identified as natural rubber, compounded with vulcanizing additives and 50 phr of Carbon Black N762 filler. The mixture was prepared according to the ASTM D3191 standard recipe using a Haake Rheocord 90 internal mixer to ensure homogeneous dispersion. Following mixing, the material was cured in a mold at 160 °C to form cylindrical samples with a diameter of 38 mm and a thickness of 15 mm. The glass transition temperature was subsequently characterized using Differential Scanning Calorimetry (DSC).",
      "reasoning_analysis": "Increasing Factors: The introduction of vulcanizing additives leads to the formation of covalent crosslinks during the curing process at 160 °C, which restricts segmental chain mobility and inherently drives the Tg upward. Additionally, the incorporation of 50 phr Carbon Black N762 creates significant polymer-filler interactions, forming a bound rubber layer where chain dynamics are constrained, further contributing to an increase in Tg. Decreasing Factors: The chemical composition is based on cis-1,4-polyisoprene, where the double bonds in the backbone introduce kinks that prevent efficient chain packing and maintain high free volume, inherently predisposing the material to a low Tg relative to saturated or trans-configured polymers. Dominant Factor: Although the crosslinking and filler interactions restrict mobility, the inherent conformational flexibility of the cis-1,4-polyisoprene backbone dominates the final thermal behavior, ensuring the material retains a low Tg characteristic of elastomers despite the reinforcing additives and thermal curing history."
    }
  },
  {
    "doi": null,
    "title": "Nonlinear optical polyimides with various substituents on chromophores: synthesis and glass transition temperature",
    "year": 2004,
    "chemical_composition": {
      "repeat_unit_psmiles": null,
      "monomers": [
        {
          "name": "4,4'-oxydiphthalic anhydride",
          "smiles": null,
          "ratio_value": null,
          "ratio_unit": null
        },
        {
          "name": "2,2-bis(3-amino-4-hydroxyphenyl)-hexafluoro propane",
          "smiles": null,
          "ratio_value": null,
          "ratio_unit": null
        }
      ],
      "additives": [],
      "is_homopolymer": false
    },
    "processing_history": "Synthesized from ODPA and 2,2-bis(3-amino-4-hydroxyphenyl)-hexafluoro propane via polyamic acid intermediate, imidized at 200 °C under vacuum. Functionalized with Chromophore 4c (cyano/ester-pentafluorophenyloxybenzyl isophorone derivative, methylamino donor) via Mitsunobu reaction (TPP, DEAD, THF). Tg measured by DSC (Dupont DSC2920) at 10 °C/min on bulk samples.",
    "hierarchical_structure": "Amorphous side-chain polyimide. Chromophore content 68 wt% (39% excluding bulky substituents). Mw 58,485 g/mol, Mw/Mn 2.41.",
    "properties": {
      "Tg": {
        "value": [
          162
        ],
        "unit": "°C"
      }
    },
    "analysis_with_hierarchical_structure": {
      "descriptive_text": "The sample is an amorphous side-chain polyimide synthesized from 4,4'-oxydiphthalic anhydride and 2,2-bis(3-amino-4-hydroxyphenyl)-hexafluoro propane via a polyamic acid intermediate, followed by imidization at 200 °C under vacuum. The polymer backbone was subsequently functionalized with Chromophore 4c, a cyano/ester-pentafluorophenyloxybenzyl isophorone derivative with a methylamino donor, through a Mitsunobu reaction utilizing TPP and DEAD in THF. This functionalization resulted in a high chromophore content of 68 wt% within a matrix possessing a weight-average molecular weight (Mw) of 58,485 g/mol and a polydispersity index of 2.41. The glass transition temperature was characterized using differential scanning calorimetry at a heating rate of 10 °C/min on bulk samples.",
      "reasoning_analysis": "Increasing Factors: The rigid aromatic polyimide backbone formed from ODPA and the hexafluoro-containing diamine provides intrinsic chain stiffness that restricts segmental motion, fundamentally driving the Tg upward. Additionally, the high molecular weight (Mw ~58,500 g/mol) minimizes chain-end free volume effects, and the covalent attachment of bulky, rigid chromophore side groups at high loading (68 wt%) introduces significant steric hindrance that can further impede backbone rotation. Decreasing Factors: The presence of hexafluoro isopropyl groups in the diamine monomer inherently increases fractional free volume due to the bulky fluorine atoms and weak intermolecular interactions, which tends to lower Tg. The high density of side-chain chromophores may disrupt efficient interchain packing, acting as internal spacers that increase free volume similar to plasticization. Furthermore, the ether linkages formed during the Mitsunobu functionalization introduce flexible joints, and any residual small-molecule byproducts from the reaction (such as triphenylphosphine oxide or hydrazine derivatives) could act as external plasticizers if not thoroughly removed. Dominant Factor: While the hexafluoro groups and side-chain loading introduce significant free volume that qualitatively reduces the Tg relative to a non-fluorinated, unfunctionalized polyimide, the intrinsic rigidity of the aromatic polyimide backbone combined with the steric bulk of the covalently bonded chromophores remains the dominant factor, establishing a high thermal transition baseline characteristic of high-performance polyimides."
    },
    "analysis_without_hierarchical_structure": {
      "descriptive_text": "This copolyimide sample was synthesized from 4,4'-oxydiphthalic anhydride and 2,2-bis(3-amino-4-hydroxyphenyl)-hexafluoro propane via a polyamic acid intermediate, followed by imidization at 200 °C under vacuum. The resulting polymer was subsequently functionalized with Chromophore 4c, a cyano/ester-pentafluorophenyloxybenzyl isophorone derivative containing a methylamino donor, through a Mitsunobu reaction utilizing TPP and DEAD in THF. The glass transition temperature of the bulk samples was characterized using differential scanning calorimetry on a Dupont DSC2920 at a heating rate of 10 °C/min.",
      "reasoning_analysis": "Increasing Factors: The formation of a fully aromatic polyimide backbone via high-temperature imidization creates an inherently rigid chain structure that severely restricts segmental mobility. Furthermore, the post-polymerization functionalization attaches bulky Chromophore 4c pendant groups, which introduce significant steric hindrance that further impedes backbone rotation. Decreasing Factors: The incorporation of the hexafluoro isopropylidene linkage within the diamine segment increases the fractional free volume and reduces interchain cohesive energy density compared to non-fluorinated analogs. Additionally, the Mitsunobu reaction consumes phenolic hydroxyl groups, eliminating potential interchain hydrogen bonding sites that would otherwise restrict chain motion. Dominant Factor: The structural rigidity imparted by the aromatic imide backbone and the steric bulk of the attached chromophores qualitatively dominates the free volume effects introduced by the fluorine groups and the loss of hydrogen bonding, establishing a high thermal transition baseline characteristic of rigid-rod polyimides."
    }
  },
  {
    "doi": "10.1002/marc.202401043",
    "title": "Various Topological Poly(tert-butyl acrylate)s and Their Impacts on Thermal and Solution Properties",
    "year": 2025,
    "chemical_composition": {
      "repeat_unit_psmiles": "[*]CC(C(=O)OC(C)(C)C)[*]",
      "monomers": [
        {
          "name": "tert-Butyl acrylate",
          "smiles": "CC(C)(C)OC(=O)C=C",
          "ratio_value": null,
          "ratio_unit": null
        }
      ],
      "additives": [],
      "is_homopolymer": true
    },
    "processing_history": "Synthesized via ARGET ATRP in acetone at 60 °C using alkyne-functional ATRP initiator. Purified by precipitation in methanol:water and alumina column. Tg measured by DSC (TA Instruments Q100) under N2 atmosphere, 2nd heating run at 10 °C/min from -20 to 150 °C.",
    "hierarchical_structure": "Linear topology. Mn,SEC = 5.7 kg/mol, Ð = 1.10.",
    "properties": {
      "Tg": {
        "value": [
          32
        ],
        "unit": "°C"
      }
    },
    "analysis_with_hierarchical_structure": {
      "descriptive_text": "The sample comprises a linear poly(tert-butyl acrylate) homopolymer synthesized via activators regenerated by electron transfer atom transfer radical polymerization (ARGET ATRP) in acetone at 60 °C using an alkyne-functional initiator. Post-synthesis purification involved precipitation in a methanol:water mixture followed by an alumina column treatment, yielding a polymer with a number-average molecular weight (Mn) of 5.7 kg/mol and a narrow dispersity (Đ) of 1.10. Thermal characterization was performed using differential scanning calorimetry under a nitrogen atmosphere, utilizing a second heating run at 10 °C/min from -20 to 150 °C to determine the glass transition temperature.",
