Repository: hhtrick/HHT-code

# HHT training framework

This directory contains model training, embedding precomputation, inference, article-level baselines and the curated datasets. All commands below assume that the working directory is `train_code/`.

## 3. Datasets and fixed partitions

Each main dataset is a JSON array at `dataset/{property}/{property}.json`. Entries contain source metadata, `chemical_composition`, `processing_history`, `hierarchical_structure`, `properties`, and two generated-analysis objects. Targets are stored as `properties[property]["value"]`; source metadata and target values are not predictive input fields.

| Property | Train | Validation | Test | Total |
|---|---:|---:|---:|---:|

File: train_code/dataset/Tg/Tg.json (part 34 of 235)
[
      "reasoning_analysis": "Increasing Factors: The bulky tert-butyl ester side groups attached to the acrylate backbone create significant steric hindrance, restricting segmental mobility and intrinsically driving the Tg upward relative to less substituted acrylates. Additionally, the narrow dispersity (Đ = 1.10) indicates a controlled polymerization that minimizes the presence of extremely low molecular weight oligomers which could otherwise disproportionately lower the bulk transition temperature. Decreasing Factors: The relatively low number-average molecular weight (5.7 kg/mol) results in a high concentration of chain ends, which increases the fractional free volume and enhances chain mobility according to the Fox-Flory relationship, thereby depressing the Tg. Furthermore, the specific alkyne-functional end-groups may introduce additional free volume compared to the repeat unit, and any residual solvent from the acetone synthesis or methanol:water precipitation that survived purification could act as a plasticizer to further reduce the transition temperature. Dominant Factor: While the steric bulk of the tert-butyl groups provides inherent backbone rigidity, the low molecular weight of the sample is the dominant factor qualitatively governing the Tg behavior. The high density of chain ends associated with the 5.7 kg/mol Mn significantly enhances mobility, likely overriding the stiffening effects of the side groups and resulting in a lower Tg compared to high-molecular-weight counterparts of the same chemical composition."
    },
    "analysis_without_hierarchical_structure": {
      "descriptive_text": "The sample consists of a poly(tert-butyl acrylate) homopolymer synthesized via activators regenerated by electron transfer atom transfer radical polymerization (ARGET ATRP) in acetone at 60 °C utilizing an alkyne-functional initiator. Following synthesis, the polymer was purified through precipitation in a methanol and water mixture followed by alumina column chromatography. The glass transition temperature was subsequently characterized using differential scanning calorimetry on a TA Instruments Q100 under a nitrogen atmosphere, employing a second heating run at a rate of 10 °C/min ranging from -20 to 150 °C.",
      "reasoning_analysis": "Increasing Factors: The presence of the bulky tert-butyl ester side group imposes significant steric hindrance on the polyacrylate backbone, restricting segmental rotation and chain mobility compared to linear alkyl acrylates, which intrinsically drives the Tg higher. Additionally, the controlled polymerization technique ensures a well-defined architecture that promotes consistent chain packing. Decreasing Factors: The inherent flexibility of the carbon-carbon backbone and the internal mobility of the ester linkage act to lower the Tg relative to polymers with rigid aromatic backbones. Furthermore, if residual solvent molecules such as acetone or methanol remain trapped within the matrix despite purification, they would act as plasticizers by increasing free volume and depressing the Tg. Dominant Factor: The steric hindrance generated by the bulky tert-butyl side group is the dominant factor governing the thermal transition. While the flexible backbone and potential plasticization effects exert a downward influence, the substantial restriction of chain mobility imposed by the tert-butyl moiety qualitatively establishes a higher Tg baseline relative to linear alkyl acrylate homologs, with the standardized second heating DSC protocol ensuring that the intrinsic chemical structure rather than thermal history dictates the observed behavior."
    }
  },
  {
    "doi": "10.1177/0954406220970600",
    "title": "Dynamic mechanical behaviour of kevlar and carbon-kevlar hybrid fibre reinforced polymer composites",
    "year": 2020,
    "chemical_composition": {
      "repeat_unit_psmiles": null,
      "monomers": [
        {
          "name": "Epoxy Resin 520",
          "smiles": null,
          "ratio_value": 100,
          "ratio_unit": "parts"
        },
        {
          "name": "Hardener D",
          "smiles": null,
          "ratio_value": 18,
          "ratio_unit": "parts"
        }
      ],
      "additives": [
        {
          "name": "Carbon Fibre",
          "type": "filler",
          "amount_value": null,
          "amount_unit": null
        },
        {
          "name": "Kevlar Fibre",
          "type": "filler",
          "amount_value": null,
          "amount_unit": null
        }
      ],
      "is_homopolymer": false
    },
    "processing_history": "Vacuum-assisted resin transfer moulding (VARTM). Cured 24 hours at ambient temperature. DMA compression loading. Frequency 1 Hz. Heating rate 4 °C/min. Tg determined from Tan delta peak.",
    "hierarchical_structure": "Carbon-Kevlar hybrid fabric reinforced composite (Plain and 2x2 Twill weave patterns). Fibre volume fraction 62.66-64.38%.",
    "properties": {
      "Tg": {
        "value": [
          75
        ],
        "unit": "°C"
      }
    },
    "analysis_with_hierarchical_structure": {
      "descriptive_text": "The sample comprises a hybrid composite system utilizing an Epoxy Resin 520 matrix crosslinked with Hardener D at a mixing ratio of 100 to 18 parts, respectively. This thermoset matrix impregnates a hybrid reinforcement architecture consisting of Carbon Fibre and Kevlar Fibre configured in both Plain and 2x2 Twill weave patterns. Manufactured via Vacuum-assisted Resin Transfer Moulding (VARTM), the composite underwent a 24-hour cure cycle at ambient temperature, achieving a high fibre volume fraction between 62.66% and 64.38%. The glass transition temperature was evaluated using Dynamic Mechanical Analysis (DMA) under compression loading at a frequency of 1 Hz and a heating rate of 4 °C/min, with the transition point identified from the Tan delta peak.",
      "reasoning_analysis": "Increasing Factors: The formation of a covalently crosslinked epoxy network intrinsically restricts segmental chain mobility, establishing a rigid baseline for the glass transition. Furthermore, the inclusion of high-modulus Carbon and Kevlar fibres at a substantial volume fraction creates extensive polymer-filler interfaces where chain motion is physically confined, typically elevating the observed Tg. Decreasing Factors: The curing protocol performed at ambient temperature for 24 hours may limit the final degree of conversion due to vitrification occurring before full crosslinking is achieved, which inherently caps the maximum achievable Tg relative to a high-temperature post-cure. Additionally, the hygroscopic nature of Kevlar fibres could introduce moisture into the matrix if not thoroughly dried, acting as a plasticizer that lowers the Tg. Dominant Factor: The crosslink density determined by the ambient cure cycle is the dominant factor governing the final Tg behavior. While the high fibre volume fraction provides significant confinement effects that tend to increase Tg, the intrinsic mobility of the matrix chains is fundamentally dictated by the network structure established during processing; therefore, the limitation imposed by the ambient cure temperature on the network formation qualitatively outweighs the reinforcing effects of the fillers in defining the thermal transition limit."
    },
    "analysis_without_hierarchical_structure": {
      "descriptive_text": "The sample comprises a thermoset composite matrix synthesized from Epoxy Resin 520 and Hardener D mixed at a ratio of 100 to 18 parts, respectively. This resin system was reinforced with Carbon Fibre and Kevlar Fibre fillers. The composite was manufactured using Vacuum-assisted Resin Transfer Moulding (VARTM) and cured for 24 hours at ambient temperature. Characterization was performed via Dynamic Mechanical Analysis (DMA) under compression loading at a frequency of 1 Hz and a heating rate of 4 °C/min, with the glass transition temperature identified from the Tan delta peak.",
      "reasoning_analysis": "Increasing Factors: The formation of a densely crosslinked thermoset network via the reaction between Epoxy Resin 520 and Hardener D significantly restricts segmental chain mobility, intrinsically elevating the Tg relative to linear precursors. Furthermore, the incorporation of high-modulus Carbon Fibre and Kevlar Fibre fillers creates polymer-filler interfaces that constrain local chain dynamics, potentially contributing to a rigidification effect. Additionally, the use of Dynamic Mechanical Analysis at a frequency of 1 Hz may shift the observed transition to higher temperatures compared to lower frequency or static measurements due to viscoelastic time-temperature dependence. Decreasing Factors: The processing history specifies curing for 24 hours at ambient temperature, which often results in incomplete conversion and lower crosslink density compared to elevated temperature post-curing cycles, thereby limiting the maximum achievable Tg. Additionally, the lack of thermal annealing during processing may leave residual free volume or internal stresses that could facilitate earlier segmental motion. Dominant Factor: The covalent crosslinking architecture established by the epoxy-hardener reaction is the dominant factor defining the material's thermal transition behavior, as it fundamentally transforms the system from a viscous liquid to a rigid solid, although the ambient curing condition qualitatively limits the magnitude of this increase compared to a fully optimized thermal cure schedule."
    }
  },
  {
    "doi": null,
    "title": "Temperature dependence of the lifetime spectrum of rubber–carbon black composites",
    "year": 2003,
    "chemical_composition": {
      "repeat_unit_psmiles": "[*]CC(C)=CC[*]",
      "monomers": [
        {
          "name": "Isoprene",
          "smiles": "CC(=C)C=C",
          "ratio_value": null,
          "ratio_unit": null
        }
      ],
      "additives": [
        {
          "name": "Vulcanizing additives",
          "type": "crosslinker",
          "amount_value": null,
          "amount_unit": null
        },
        {
          "name": "Carbon Black N115",
          "type": "filler",
          "amount_value": 50,
          "amount_unit": "phr"
        }
      ],
      "is_homopolymer": true
    },
    "processing_history": "Natural rubber mixed with vulcanizing additives and 50 phr Carbon Black N115 according to ASTM D3191 standard recipe in Haake Rheocord 90 internal mixer. Cured in mold at 160 °C to form cylindrical samples (38 mm diameter, 15 mm thickness). Tg measured by DSC.",
    "hierarchical_structure": "Vulcanized natural rubber composite with Carbon Black N115 filler.",
    "properties": {
      "Tg": {
        "value": [
          -57.6
        ],
        "unit": "°C"
      }
    },
    "analysis_with_hierarchical_structure": {
      "descriptive_text": "The sample consists of a vulcanized natural rubber composite based on a polyisoprene homopolymer matrix. It incorporates vulcanizing additives to establish a crosslinked network and is reinforced with 50 phr of Carbon Black N115 filler. The material was prepared by mixing the constituents in a Haake Rheocord 90 internal mixer following the ASTM D3191 standard recipe, followed by curing in a mold at 160 °C to form cylindrical samples with a diameter of 38 mm and thickness of 15 mm. The hierarchical structure is defined as a crosslinked elastomeric network filled with carbon black, and the glass transition temperature was subsequently characterized using Differential Scanning Calorimetry (DSC).",
      "reasoning_analysis": "Increasing Factors: The introduction of vulcanizing additives creates a covalently crosslinked network that restricts long-range chain mobility, inherently driving the Tg upward. Additionally, the high loading of 50 phr Carbon Black N115 filler generates significant polymer-filler interfacial interactions, forming a bound rubber layer with constrained segmental dynamics that further contributes to an increase in Tg. Decreasing Factors: The chemical structure of the polyisoprene backbone features flexible single bonds and cis-1,4 unsaturation with only small methyl side groups, minimizing steric hindrance and promoting high chain mobility, which intrinsically drives the Tg down relative to rigid polymers. Dominant Factor: While the crosslinking and high filler content impose restrictions on chain motion that qualitatively elevate the Tg relative to unfilled gum rubber, the intrinsic flexibility of the polyisoprene backbone remains the dominant factor determining the absolute low-temperature range of the glass transition, preserving the material's elastomeric character."
    },
    "analysis_without_hierarchical_structure": {
      "descriptive_text": "The sample comprises a polyisoprene homopolymer matrix compounded with vulcanizing additives and 50 phr Carbon Black N115 filler. Material preparation followed the ASTM D3191 standard recipe, wherein the natural rubber was mixed with additives and filler in a Haake Rheocord 90 internal mixer. The compound was cured in a mold at 160 °C to produce cylindrical samples measuring 38 mm in diameter and 15 mm in thickness, with the glass transition temperature subsequently measured by DSC.",
      "reasoning_analysis": "Increasing Factors: The introduction of vulcanizing additives creates a covalent crosslink network that restricts long-range chain mobility and segmental relaxation, inherently driving the Tg higher. Furthermore, the addition of 50 phr Carbon Black N115 introduces rigid filler particles with high surface area, creating polymer-filler interfaces where segmental motion is significantly hindered due to bound rubber formation. Decreasing Factors: The inherent chemical structure of the cis-1,4-polyisoprene backbone lacks bulky side groups and possesses high flexibility, which establishes a low baseline Tg relative to rigid polymers; additionally, the absence of explicit plasticizing agents prevents further depression of the transition temperature. Dominant Factor: While the flexible backbone dictates the absolute temperature regime, the high loading of reinforcing carbon black combined with the curing-induced crosslink density qualitatively dominates the modification of chain dynamics, resulting in a net restriction of segmental mobility that elevates the Tg relative to the uncured, unfilled polymer."
    }
  },
  {
    "doi": "10.1177/0954406220970600",
    "title": "Dynamic mechanical behaviour of kevlar and carbon-kevlar hybrid fibre reinforced polymer composites",
    "year": 2020,
    "chemical_composition": {
      "repeat_unit_psmiles": null,
      "monomers": [
        {
          "name": "Epoxy Resin 520",
          "smiles": null,
          "ratio_value": 100,
          "ratio_unit": "parts"
        },
        {
          "name": "Hardener D",
          "smiles": null,
          "ratio_value": 18,
          "ratio_unit": "parts"
        }
      ],
      "additives": [
        {
          "name": "Carbon Fibre",
          "type": "filler",
          "amount_value": null,
          "amount_unit": null
        },
        {
          "name": "Kevlar Fibre",
          "type": "filler",
          "amount_value": null,
          "amount_unit": null
        }
      ],
      "is_homopolymer": false
    },
    "processing_history": "Vacuum-assisted resin transfer moulding (VARTM). Cured 24 hours at ambient temperature. DMA compression loading. Frequency 50 Hz. Heating rate 4 °C/min. Tg determined from Tan delta peak.",
    "hierarchical_structure": "Carbon-Kevlar hybrid fabric reinforced composite (Plain and 2x2 Twill weave patterns). Fibre volume fraction 62.66-64.38%.",
    "properties": {
      "Tg": {
        "value": [
          88
        ],
        "unit": "°C"
      }
    },
    "analysis_with_hierarchical_structure": {
      "descriptive_text": "The sample is a hybrid composite material consisting of an Epoxy Resin 520 matrix cured with Hardener D at a ratio of 100 to 18 parts. This thermoset system reinforces a hybrid fabric architecture containing both Carbon Fibre and Kevlar Fibre arranged in Plain and 2x2 Twill weave patterns, achieving a fibre volume fraction between 62.66% and 64.38%. The composite was manufactured using Vacuum-assisted Resin Transfer Moulding (VARTM) and subjected to a curing cycle of 24 hours at ambient temperature. Thermal characterization was performed via Dynamic Mechanical Analysis (DMA) under compression loading at a frequency of 50 Hz and a heating rate of 4 °C/min, with the glass transition temperature identified from the Tan delta peak.",
      "reasoning_analysis": "Increasing Factors: The formation of a covalently crosslinked network between the epoxy resin and hardener significantly restricts segmental chain mobility, intrinsically driving the Tg higher compared to linear thermoplastics. Additionally, the high fibre volume fraction of Carbon and Kevlar fibres creates extensive polymer-filler interfaces that constrain matrix motion, while the DMA measurement frequency of 50 Hz kinetically shifts the observed relaxation peak to higher temperatures. Decreasing Factors: The curing history involving 24 hours at ambient temperature suggests a potential for incomplete conversion compared to elevated temperature post-cures, resulting in a lower crosslink density and increased free volume that would depress the Tg. Furthermore, the hygroscopic nature of Kevlar fibres processed at ambient conditions may introduce moisture acting as a plasticizer within the matrix. Dominant Factor: The dominant factor is the crosslink density of the epoxy matrix established during curing; while the high fibre volume fraction and measurement frequency elevate the observed value, the ambient temperature cure schedule is the critical variable limiting the network perfection, thereby qualitatively defining the Tg ceiling for this specific sample."
    },
    "analysis_without_hierarchical_structure": {
      "descriptive_text": "The sample comprises a hybrid composite system formulated from Epoxy Resin 520 and Hardener D mixed at a ratio of 100 to 18 parts, respectively. This matrix was reinforced with Carbon Fibre and Kevlar Fibre fillers and processed using vacuum-assisted resin transfer moulding (VARTM). The material was cured for 24 hours at ambient temperature, and the glass transition temperature was determined via dynamic mechanical analysis (DMA) under compression loading at a frequency of 50 Hz and a heating rate of 4 °C/min, identified from the Tan delta peak.",
      "reasoning_analysis": "Increasing Factors: The chemical composition involves a reaction between Epoxy Resin 520 and Hardener D, forming a densely crosslinked thermoset network that significantly restricts segmental chain mobility, thereby driving the Tg upward. Furthermore, the inclusion of rigid Carbon Fibre and Kevlar Fibre fillers introduces interfacial confinement effects that further limit polymer chain motion near the fibre surfaces, contributing to an elevated Tg. Decreasing Factors: The processing history specifies a cure cycle of 24 hours at ambient temperature, which may result in incomplete conversion of the epoxy network compared to elevated temperature curing protocols, potentially leaving unreacted groups that increase free volume and depress the Tg. Additionally, ambient curing conditions increase the risk of moisture absorption during processing, which could act as a plasticizer. Dominant Factor: The formation of the covalent crosslinked network architecture qualitatively dominates the final Tg behavior, as the topological constraints imposed by the thermoset structure establish a high baseline rigidity that outweighs the moderate depressive effects of the ambient curing history relative to an uncured or linear polymer system."
    }
  },
  {
    "doi": "10.1002/marc.202401043",
    "title": "Various Topological Poly(tert-butyl acrylate)s and Their Impacts on Thermal and Solution Properties",
    "year": 2025,
    "chemical_composition": {
      "repeat_unit_psmiles": "[*]CC(C(=O)OC(C)(C)C)[*]",
      "monomers": [
        {
          "name": "tert-Butyl acrylate",
          "smiles": "CC(C)(C)OC(=O)C=C",
          "ratio_value": null,
          "ratio_unit": null
        }
      ],
      "additives": [],
      "is_homopolymer": true
    },
    "processing_history": "Synthesized via cyclization of azide-terminated linear PtBA precursor using CuAAC click reaction with Cu wire in THF at 40 °C. Purified by Prep SEC. Tg measured by DSC (TA Instruments Q100) under N2 atmosphere, 2nd heating run at 10 °C/min from -20 to 150 °C.",
    "hierarchical_structure": "Cyclic topology. Mn,SEC = 4.3 kg/mol, Ð = 1.21.",
    "properties": {
      "Tg": {
        "value": [
          39
        ],
        "unit": "°C"
      }
    },
    "analysis_with_hierarchical_structure": {
      "descriptive_text": "The sample consists of a cyclic poly(tert-butyl acrylate) homopolymer with a number-average molecular weight (Mn) of 4.3 kg/mol and a dispersity (Đ) of 1.21. It was synthesized through the cyclization of an azide-terminated linear PtBA precursor utilizing a copper-catalyzed azide-alkyne cycloaddition (CuAAC) click reaction with copper wire in tetrahydrofuran (THF) at 40 °C, followed by purification via preparative size exclusion chromatography. The thermal properties were characterized using differential scanning calorimetry under a nitrogen atmosphere, specifically analyzing the second heating run at a rate of 10 °C/min over a temperature range of -20 to 150 °C.",
      "reasoning_analysis": "Increasing Factors: The bulky tert-butyl ester side groups impose steric hindrance that restricts backbone segmental rotation, intrinsically elevating the Tg. Additionally, the cyclic topology eliminates chain ends, reducing free volume compared to linear analogs and further driving the Tg upward. Decreasing Factors: The low molecular weight (4.3 kg/mol) generally correlates with increased mobility relative to high molecular weight polymers. Furthermore, the use of THF solvent during synthesis presents a risk that trace residual solvent may remain despite Prep SEC purification, which would act as a plasticizer and depress the Tg. Dominant Factor: The cyclic topology is the dominant structural feature, as the complete absence of chain ends fundamentally restricts global chain motion and reduces free volume more significantly than the low molecular weight enhances it, likely resulting in a Tg higher than that of a linear precursor of equivalent mass, anchored by the rigidity of the tert-butyl acrylate chemistry."
    },
    "analysis_without_hierarchical_structure": {
      "descriptive_text": "The sample comprises a poly(tert-butyl acrylate) homopolymer synthesized via the cyclization of an azide-terminated linear precursor utilizing a copper-catalyzed azide-alkyne cycloaddition click reaction with copper wire in tetrahydrofuran at 40 °C. Following purification by preparative size exclusion chromatography, the glass transition temperature was characterized using differential scanning calorimetry under a nitrogen atmosphere, employing a second heating run at 10 °C/min from -20 to 150 °C to eliminate thermal history.",
      "reasoning_analysis": "Increasing Factors: The presence of bulky tert-butyl ester side groups imposes significant steric hindrance on the polymer backbone, restricting segmental rotation and intrinsically elevating the glass transition temperature. Furthermore, the cyclic architecture resulting from the intramolecular click cyclization eliminates chain ends, reducing overall free volume compared to linear analogs, while the resulting triazole linkage introduces additional local rigidity. Decreasing Factors: The aliphatic carbon-carbon backbone retains inherent flexibility that facilitates segmental motion, counteracting the steric restrictions of the side groups. Additionally, despite purification and the second heating run, any trace residual tetrahydrofuran solvent remaining from the synthesis or chromatography steps could act as a plasticizer, increasing free volume and depressing the transition temperature. Dominant Factor: The combined effects of the bulky tert-butyl side groups and the topological constraints imposed by the cyclic architecture qualitatively dominate the thermal behavior, establishing a higher rigidity baseline relative to flexible linear acrylates, although the precise manifestation depends on the complete removal of processing solvents."
    }
  },
  {
    "doi": "10.1002/marc.202401043",
    "title": "Various Topological Poly(tert-butyl acrylate)s and Their Impacts on Thermal and Solution Properties",
    "year": 2025,
    "chemical_composition": {
      "repeat_unit_psmiles": "[*]CC(C(=O)OC(C)(C)C)[*]",
      "monomers": [
        {
          "name": "tert-Butyl acrylate",
          "smiles": "CC(C)(C)OC(=O)C=C",
          "ratio_value": null,
          "ratio_unit": null
        }
      ],
      "additives": [],
      "is_homopolymer": true
    },
    "processing_history": "Synthesized via ARGET ATRP in acetone at 60 °C using tetra-functional initiator. Purified by precipitation in methanol:water and alumina column. Tg measured by DSC (TA Instruments Q100) under N2 atmosphere, 2nd heating run at 10 °C/min from -20 to 150 °C.",
    "hierarchical_structure": "Tetra-arm topology. Mn,SEC = 5.4 kg/mol, Ð = 1.04.",
    "properties": {
      "Tg": {
        "value": [
          31
        ],
        "unit": "°C"
      }
    },
    "analysis_with_hierarchical_structure": {
      "descriptive_text": "This material is characterized as a poly(tert-butyl acrylate) homopolymer possessing a tetra-arm star topology with a number-average molecular weight (Mn) of 5.4 kg/mol and a narrow dispersity (Ð) of 1.04. Synthesis was conducted via activators regenerated by electron transfer atom transfer radical polymerization (ARGET ATRP) in acetone at 60 °C using a tetra-functional initiator, followed by purification through precipitation in a methanol:water mixture and alumina column chromatography. Thermal characterization was performed using differential scanning calorimetry under a nitrogen atmosphere, utilizing a second heating run at 10 °C/min from -20 to 150 °C to determine the glass transition temperature.",
      "reasoning_analysis": "Increasing Factors: The incorporation of bulky tert-butyl side groups imposes steric hindrance on the polymer backbone, restricting segmental rotation and intrinsically elevating the Tg relative to acrylates with smaller ester substituents. Additionally, the tetra-arm star architecture introduces topological constraints near the central core that may further limit local chain mobility. Decreasing Factors: The low total molecular weight (5.4 kg/mol) corresponds to short arm lengths, resulting in a high fraction of chain ends that increase free volume according to the Fox-Flory relationship, thereby depressing the Tg. This effect is amplified by the star topology, which possesses a higher concentration of chain ends per unit mass compared to a linear polymer of equivalent molecular weight. Furthermore, while the second heating run minimizes thermal history effects, any incomplete removal of solvents during the precipitation and column purification steps could introduce plasticization. Dominant Factor: Although the steric bulk of the tert-butyl groups provides a rigid baseline, the substantial free volume contribution arising from the high chain end concentration inherent to the low molecular weight tetra-arm structure is the dominant factor, qualitatively indicating a Tg suppressed relative to high-molecular-weight linear poly(tert-butyl acrylate)."
    },
    "analysis_without_hierarchical_structure": {
      "descriptive_text": "The sample consists of a poly(tert-butyl acrylate) homopolymer synthesized via activators regenerated by electron transfer atom transfer radical polymerization (ARGET ATRP) in acetone at 60 °C utilizing a tetra-functional initiator. Following synthesis, the polymer was purified through precipitation in a methanol:water mixture and further treated via alumina column chromatography. The glass transition temperature was subsequently characterized using differential scanning calorimetry (DSC) under a nitrogen atmosphere, employing a second heating run at a rate of 10 °C/min ranging from -20 to 150 °C.",
      "reasoning_analysis": "Increasing Factors: The presence of bulky tert-butyl side groups on the acrylate backbone introduces significant steric hindrance, which restricts segmental rotation and inherently drives the Tg upward. Furthermore, the use of a tetra-functional initiator implies a star-shaped polymer architecture, which typically reduces the concentration of free chain ends compared to linear analogs, thereby decreasing free volume and contributing to a higher Tg. Decreasing Factors: The inherent flexibility of the polyacrylate backbone generally favors lower glass transition temperatures compared to polymers with rigid backbones such as polystyrene. Additionally, if the purification process failed to completely remove the acetone solvent or residual monomer, these low molecular weight species could act as plasticizers to depress the Tg. Dominant Factor: The steric restrictions imposed by the bulky tert-butyl ester groups combined with the topological constraints of the star architecture qualitatively dominate the thermal behavior, establishing a robust Tg baseline, while the rigorous purification history involving precipitation and alumina chromatography ensures that the measured value reflects the intrinsic polymer properties rather than artifacts from residual solvent or catalyst."
    }
  },
  {
    "doi": null,
    "title": "Solid-State Structure and Properties of Hyperbranched Polyols",
    "year": 2000,
    "chemical_composition": {
      "repeat_unit_psmiles": null,
      "monomers": [
        {
          "name": "2,2-bis(hydroxymethyl)propionic acid",
          "smiles": "CC(CO)(CO)C(=O)O",
          "ratio_value": null,
          "ratio_unit": null
        },
        {
          "name": "Ethoxylated pentaerythritol",
          "smiles": null,
          "ratio_value": null,
          "ratio_unit": null
        }
      ],
      "additives": [],
      "is_homopolymer": false
    },
    "processing_history": "Polyol-3 (3rd generation) obtained from Perstorp Polyols. Granules dried in vacuum for 8 h at 40°C. Compression-molded into 0.8 mm thick films (heated at 120°C for 5 min under minimal pressure, then 5 min at 375 psi; cooled under pressure at 15°C/min). Tg measured by DSC (Perkin-Elmer Model 7) at 10°C/min heating rate from -50°C to 100°C after thermal history removal (heated to 40°C, held 10 min, cooled to -50°C).",
    "hierarchical_structure": "Hyperbranched polyester with globular structure. Degree of Branching 45%. Mw (SEC) 3300 g/mol. Crystalline reflection spacing 0.473 nm. Forms monolayer aggregates of spherical molecules (thickness 1.9 ± 0.4 nm).",
    "properties": {
      "Tg": {
        "value": [
          9.9
        ],
        "unit": "°C"
      }
    },
    "analysis_with_hierarchical_structure": {
      "descriptive_text": "The sample consists of a third-generation hyperbranched polyester (Polyol-3) obtained from Perstorp Polyols, synthesized from 2,2-bis(hydroxymethyl)propionic acid and ethoxylated pentaerythritol monomers. Characterized by a globular architecture with a degree of branching of 45% and a weight-average molecular weight (Mw) of 3,300 g/mol, the material exhibits crystalline reflection spacing of 0.473 nm and forms monolayer aggregates of spherical molecules with a thickness of approximately 1.9 nm. Prior to characterization, the granules were dried under vacuum for 8 hours at 40°C and subsequently compression-molded into 0.8 mm thick films by heating at 120°C under 375 psi pressure, followed by cooling under pressure at 15°C/min. The glass transition temperature was determined using differential scanning calorimetry (DSC, Perkin-Elmer Model 7) at a heating rate of 10°C/min following the removal of thermal history.",
      "reasoning_analysis": "Increasing Factors: The polyester backbone containing hydroxyl terminal groups facilitates strong intermolecular hydrogen bonding, which restricts segmental mobility and drives the Tg upward. Additionally, the hyperbranched globular structure imposes steric constraints on chain motion, and the observed crystalline reflection spacing indicates local packing order that further limits free volume. The vacuum drying process also removes potential volatile plasticizers such as moisture, preventing artificial depression of the Tg. Decreasing Factors: The low molecular weight (3,300 g/mol) results in a high concentration of chain ends, significantly increasing free volume according to the Fox-Flory relationship. Furthermore, the incorporation of ethoxylated pentaerythritol introduces flexible ether linkages into the backbone that enhance chain flexibility. The hyperbranched topology also reduces chain entanglement density compared to linear polymers, facilitating easier segmental relaxation. Dominant Factor: While hydrogen bonding and branching provide structural rigidity, the low molecular weight combined with the high flexibility of the ethoxylated segments are the dominant factors, qualitatively driving the Tg lower relative to high-molecular-weight linear polyesters by maximizing free volume and segmental mobility."
    },
    "analysis_without_hierarchical_structure": {
      "descriptive_text": "The sample comprises a non-homopolymer system derived from 2,2-bis(hydroxymethyl)propionic acid and ethoxylated pentaerythritol monomers, identified as a third-generation polyol sourced from Perstorp Polyols. Preparation involved vacuum drying the polymer granules for 8 hours at 40°C, followed by compression molding into 0.8 mm thick films using a thermal cycle of 120°C for 5 minutes under minimal pressure and 5 minutes at 375 psi, before cooling under pressure at 15°C/min. Thermal analysis was conducted via differential scanning calorimetry at a heating rate of 10°C/min ranging from -50°C to 100°C, subsequent to erasing thermal history by heating to 40°C for 10 minutes and cooling to -50°C.",
      "reasoning_analysis": "Increasing Factors: The presence of 2,2-bis(hydroxymethyl)propionic acid introduces dense hydroxyl and carboxylic acid functionalities capable of forming extensive intermolecular hydrogen bonds, which restrict segmental chain mobility and drive the Tg higher. Additionally, the vacuum drying step at 40°C removes absorbed moisture, eliminating water-induced plasticization that would otherwise depress the transition temperature. Decreasing Factors: The incorporation of ethoxylated pentaerythritol introduces flexible ether linkages and aliphatic spacers into the backbone, significantly increasing chain flexibility and free volume. Furthermore, the hyperbranched architecture implied by the third-generation polyol composition typically exhibits lower chain entanglement density compared to linear analogs, facilitating segmental motion, while the relatively rapid cooling rate of 15°C/min during film preparation may trap excess free volume. Dominant Factor: The intrinsic flexibility provided by the ethoxylated segments and the reduced entanglement density of the hyperbranched architecture qualitatively dominate the thermal behavior, promoting chain mobility despite the restrictive hydrogen bonding; however, the rigorous vacuum drying ensures the measured Tg reflects the intrinsic polymer dynamics rather than being artificially lowered by residual solvent or moisture."
    }
  },
  {
    "doi": null,
    "title": "Solid-State Structure and Properties of Hyperbranched Polyols",
    "year": 2000,
    "chemical_composition": {
      "repeat_unit_psmiles": null,
      "monomers": [
        {
          "name": "2,2-bis(hydroxymethyl)propionic acid",
          "smiles": "CC(CO)(CO)C(=O)O",
          "ratio_value": null,
          "ratio_unit": null
        },
        {
          "name": "Ethoxylated pentaerythritol",
          "smiles": null,
          "ratio_value": null,
          "ratio_unit": null
        }
      ],
      "additives": [],
      "is_homopolymer": false
    },
    "processing_history": "Polyol-2 (2nd generation) obtained from Perstorp Polyols. Granules dried in vacuum for 8 h at 40°C. Compression-molded into 0.8 mm thick films (heated at 120°C for 5 min under minimal pressure, then 5 min at 375 psi; cooled under pressure at 15°C/min). Tg measured by DSC (Perkin-Elmer Model 7) at 10°C/min heating rate from -50°C to 100°C after thermal history removal (heated to 40°C, held 10 min, cooled to -50°C).",
    "hierarchical_structure": "Hyperbranched polyester with globular structure. Degree of Branching 45%. Mw (SEC) 1800 g/mol. Crystalline reflection spacing 0.473 nm. Forms monolayer aggregates of spherical molecules (thickness 1.5 ± 0.4 nm).",
    "properties": {
      "Tg": {
        "value": [
          0.9
        ],
        "unit": "°C"
      }
    },
    "analysis_with_hierarchical_structure": {
      "descriptive_text": "The sample is a second-generation hyperbranched polyester polyol obtained from Perstorp Polyols, synthesized from 2,2-bis(hydroxymethyl)propionic acid and ethoxylated pentaerythritol monomers. It exhibits a globular architecture with a degree of branching of 45% and a molecular weight (Mw) of 1800 g/mol. Structural characterization reveals a crystalline reflection spacing of 0.473 nm and the formation of monolayer aggregates of spherical molecules with a thickness of 1.5 ± 0.4 nm. Prior to characterization, the granules were vacuum-dried for 8 hours at 40°C and subsequently compression-molded into 0.8 mm thick films by heating at 120°C under minimal pressure followed by 375 psi, then cooled under pressure at a rate of 15°C/min. The glass transition temperature was determined using differential scanning calorimetry at a heating rate of 10°C/min following a thermal history removal protocol involving heating to 40°C, holding for 10 minutes, and cooling to -50°C.",
      "reasoning_analysis": "Increasing Factors: The hyperbranched architecture creates a globular topology that restricts segmental rotation compared to linear chains, while the high density of terminal hydroxyl groups from the 2,2-bis(hydroxymethyl)propionic acid monomers facilitates extensive intermolecular hydrogen bonding, significantly restricting chain mobility. Additionally, the vacuum drying process removes moisture that could otherwise act as a plasticizer, and the observed crystalline reflection spacing indicates local ordering that further constrains amorphous segmental motion. Decreasing Factors: The relatively low molecular weight (1800 g/mol) results in a high concentration of chain ends, increasing free volume according to the Fox-Flory relationship and lowering the Tg. The incorporation of ethoxylated pentaerythritol introduces flexible ether linkages into the backbone which enhance chain mobility compared to rigid carbon-carbon backbones. Furthermore, the degree of branching at 45% implies structural defects that may reduce packing efficiency compared to a perfect dendrimer, potentially increasing free volume. Dominant Factor: While the low molecular weight and flexible ether linkages exert a strong depressing influence on the Tg, the high density of intermolecular hydrogen bonds arising from the hyperbranched architecture and terminal hydroxyl groups qualitatively dominates the thermal behavior by restricting segmental mobility enough to maintain a distinct glass transition above what would be expected for a linear oligomer of similar molecular weight."
    },
    "analysis_without_hierarchical_structure": {
