Repository: hhtrick/HHT-code

# HHT training framework

This directory contains model training, embedding precomputation, inference, article-level baselines and the curated datasets. All commands below assume that the working directory is `train_code/`.

## 3. Datasets and fixed partitions

Each main dataset is a JSON array at `dataset/{property}/{property}.json`. Entries contain source metadata, `chemical_composition`, `processing_history`, `hierarchical_structure`, `properties`, and two generated-analysis objects. Targets are stored as `properties[property]["value"]`; source metadata and target values are not predictive input fields.

| Property | Train | Validation | Test | Total |
|---|---:|---:|---:|---:|

File: train_code/dataset/Tg/Tg.json (part 35 of 235)
[
      "descriptive_text": "The sample consists of a second-generation polyol synthesized from 2,2-bis(hydroxymethyl)propionic acid and ethoxylated pentaerythritol, obtained commercially from Perstorp Polyols. Prior to fabrication, the granular material was dried under vacuum for 8 hours at 40°C to remove moisture. Films with a thickness of 0.8 mm were prepared via compression molding, involving heating at 120°C for 5 minutes under minimal pressure followed by 5 minutes at 375 psi, and subsequently cooled under pressure at a rate of 15°C/min. The glass transition temperature was characterized using differential scanning calorimetry at a heating rate of 10°C/min ranging from -50°C to 100°C, following a thermal history removal protocol where the sample was heated to 40°C, held for 10 minutes, and cooled to -50°C.",
      "reasoning_analysis": "Increasing Factors: The chemical composition includes 2,2-bis(hydroxymethyl)propionic acid units which provide terminal hydroxyl groups capable of forming intermolecular hydrogen bonds, thereby restricting segmental mobility and driving the Tg higher. Additionally, the branching points inherent to the second-generation architecture introduce steric congestion that can locally hinder chain rotation. Decreasing Factors: The incorporation of ethoxylated pentaerythritol introduces flexible ether linkages and aliphatic chains that lower rotational energy barriers, significantly enhancing chain flexibility. Furthermore, the hyperbranched architecture typically exhibits a high concentration of chain ends, which increases free volume compared to linear analogs and tends to depress the Tg. The processing history includes a thermal history removal step prior to measurement, which neutralizes the specific effects of the cooling rate on the final observed transition. Dominant Factor: The qualitative behavior is dominated by the high chain flexibility imparted by the ethoxy segments and the increased free volume associated with the hyperbranched topology; while hydrogen bonding provides restrictive forces, the inherent mobility of the aliphatic-ether backbone and architectural free volume establish the primary baseline for segmental motion."
    }
  },
  {
    "doi": null,
    "title": "Processing and characterization of functionally graded materials through mechanical properties and glass transition temperature",
    "year": 2008,
    "chemical_composition": {
      "repeat_unit_psmiles": null,
      "monomers": [
        {
          "name": "Styrene",
          "smiles": "C=CC1=CC=CC=C1",
          "ratio_value": null,
          "ratio_unit": null
        },
        {
          "name": "Butadiene",
          "smiles": "C=CC=C",
          "ratio_value": null,
          "ratio_unit": null
        }
      ],
      "additives": [
        {
          "name": "Carbon black-N330",
          "type": "filler",
          "amount_value": 40,
          "amount_unit": "phr"
        },
        {
          "name": "1,2-dihydro-2,2,4-trimethyl quinoline",
          "type": "stabilizer",
          "amount_value": 1.5,
          "amount_unit": "phr"
        },
        {
          "name": "Stearic acid",
          "type": "activator",
          "amount_value": 2,
          "amount_unit": "phr"
        },
        {
          "name": "Zinc oxide",
          "type": "activator",
          "amount_value": 5,
          "amount_unit": "phr"
        },
        {
          "name": "2-mercaptobenzothiozole",
          "type": "accelerator",
          "amount_value": 0.8,
          "amount_unit": "phr"
        },
        {
          "name": "Sulfur",
          "type": "crosslinker",
          "amount_value": 2.5,
          "amount_unit": "phr"
        },
        {
          "name": "Naphthenic oil",
          "type": "plasticizer",
          "amount_value": 0,
          "amount_unit": "phr"
        }
      ],
      "is_homopolymer": false
    },
    "processing_history": "Mixed on two-roll mixing mill at 25 to 50 °C. Compression molded in an electric press at 150 °C for 15 min. Tg measured by DSC using Perkin Elmer Diamond at heating rate of 10 °C/min.",
    "hierarchical_structure": "Vulcanized SBR nanocomposite with uniform dispersion of carbon black fillers.",
    "properties": {
      "Tg": {
        "value": [
          -57
        ],
        "unit": "°C"
      }
    },
    "analysis_with_hierarchical_structure": {
      "descriptive_text": "The sample consists of a styrene-butadiene rubber (SBR) copolymer matrix formulated as a vulcanized nanocomposite. The chemical composition includes styrene and butadiene monomers reinforced with 40 phr of Carbon black-N330 filler, alongside a curing package comprising 2.5 phr sulfur, 0.8 phr 2-mercaptobenzothiozole accelerator, and activators including 5 phr zinc oxide and 2 phr stearic acid. Additionally, 1.5 phr of 1,2-dihydro-2,2,4-trimethyl quinoline was incorporated as a stabilizer. Processing involved mixing on a two-roll mill between 25 and 50 °C, followed by compression molding in an electric press at 150 °C for 15 minutes to induce vulcanization. The resulting hierarchical structure is characterized as a vulcanized SBR nanocomposite exhibiting uniform dispersion of carbon black fillers, with the glass transition temperature characterized by DSC at a heating rate of 10 °C/min.",
      "reasoning_analysis": "Increasing Factors: The introduction of sulfur-based crosslinks during the compression molding at 150 °C creates a three-dimensional network that significantly restricts segmental chain mobility, thereby driving the Tg upward. Furthermore, the high loading of 40 phr Carbon black-N330 filler establishes extensive polymer-filler interactions and bound rubber regions, which impose additional physical constraints on the polymer chains. The presence of styrene monomers also contributes to chain stiffness through steric hindrance compared to pure polybutadiene. Decreasing Factors: The butadiene content within the copolymer backbone introduces flexible aliphatic segments with low rotational energy barriers, which inherently lowers the baseline Tg. Additionally, small molecule additives such as stearic acid and residual accelerator species may act as internal lubricants or minor plasticizers if not fully consumed in the curing reaction, potentially enhancing free volume and reducing Tg. Dominant Factor: While the flexible butadiene segments establish a low-temperature baseline characteristic of elastomers, the sulfur-induced crosslinking network combined with the substantial reinforcement from the uniformly dispersed carbon black filler qualitatively dominates the final Tg behavior by imposing significant topological and physical constraints that elevate the transition temperature relative to the uncured, unfilled SBR matrix."
    },
    "analysis_without_hierarchical_structure": {
      "descriptive_text": "The sample comprises a styrene-butadiene copolymer matrix compounded with 40 phr of Carbon black-N330 filler and a vulcanization system consisting of 2.5 phr sulfur, 5 phr zinc oxide, 2 phr stearic acid, and 0.8 phr 2-mercaptobenzothiozole accelerator. Additionally, 1.5 phr of 1,2-dihydro-2,2,4-trimethyl quinoline stabilizer was incorporated into the formulation. The material was processed by mixing on a two-roll mill at 25 to 50 °C, followed by compression molding at 150 °C for 15 minutes to effect crosslinking, and the glass transition temperature was measured via differential scanning calorimetry at a heating rate of 10 °C/min.",
      "reasoning_analysis": "Increasing Factors: The introduction of sulfur-based crosslinks during the compression molding at 150 °C creates a three-dimensional network that significantly restricts segmental chain mobility, inherently driving the Tg upward. Furthermore, the high loading of 40 phr Carbon black-N330 filler establishes extensive polymer-filler interactions and bound rubber regions that physically constrain chain movement, while the styrene monomer units contribute steric hindrance due to their bulky phenyl groups. Decreasing Factors: The butadiene monomer units provide inherent backbone flexibility compared to pure polystyrene, which lowers the baseline Tg relative to a styrene homopolymer. Additionally, the presence of low molecular weight additives such as stearic acid and the quinoline stabilizer could theoretically introduce minor free volume effects acting as weak plasticizers, though their impact is minimal. Dominant Factor: The formation of the covalent crosslink network via sulfur vulcanization combined with the substantial physical confinement imposed by the high-loading carbon black filler qualitatively dominates the thermal behavior, resulting in a restricted mobility state that elevates the Tg relative to the uncured, unfilled copolymer baseline."
    }
  },
  {
    "doi": null,
    "title": "Solid-State Structure and Properties of Hyperbranched Polyols",
    "year": 2000,
    "chemical_composition": {
      "repeat_unit_psmiles": null,
      "monomers": [
        {
          "name": "2,2-bis(hydroxymethyl)propionic acid",
          "smiles": "CC(CO)(CO)C(=O)O",
          "ratio_value": null,
          "ratio_unit": null
        },
        {
          "name": "Ethoxylated pentaerythritol",
          "smiles": null,
          "ratio_value": null,
          "ratio_unit": null
        }
      ],
      "additives": [],
      "is_homopolymer": false
    },
    "processing_history": "Polyol-4 (4th generation) obtained from Perstorp Polyols. Granules dried in vacuum for 8 h at 40°C. Compression-molded into 0.8 mm thick films (heated at 120°C for 5 min under minimal pressure, then 5 min at 375 psi; cooled under pressure at 15°C/min). Tg measured by DSC (Perkin-Elmer Model 7) at 10°C/min heating rate from -50°C to 100°C after thermal history removal (heated to 40°C, held 10 min, cooled to -50°C).",
    "hierarchical_structure": "Hyperbranched polyester with globular structure. Degree of Branching 44%. Mw (SEC) 5900 g/mol. Crystalline reflection spacing 0.473 nm. Forms monolayer aggregates of spherical molecules (thickness 2.4 ± 0.4 nm).",
    "properties": {
      "Tg": {
        "value": [
          21.9
        ],
        "unit": "°C"
      }
    },
    "analysis_with_hierarchical_structure": {
      "descriptive_text": "The sample is a fourth-generation hyperbranched polyester (Polyol-4) obtained from Perstorp Polyols, synthesized from 2,2-bis(hydroxymethyl)propionic acid and ethoxylated pentaerythritol monomers. It exhibits a globular structure with a degree of branching of 44%, a molecular weight (Mw) of 5900 g/mol, and forms monolayer aggregates of spherical molecules with a thickness of 2.4 ± 0.4 nm. Structural analysis indicates a crystalline reflection spacing of 0.473 nm. The material was processed by vacuum drying granules for 8 hours at 40°C followed by compression molding into 0.8 mm thick films at 120°C under 375 psi, with cooling under pressure at 15°C/min. Thermal characterization was performed using DSC at a heating rate of 10°C/min from -50°C to 100°C following a thermal history removal protocol involving heating to 40°C, holding for 10 minutes, and cooling to -50°C.",
      "reasoning_analysis": "Increasing Factors: The hyperbranched architecture imposes topological constraints that restrict segmental mobility compared to linear analogs, while the abundant terminal hydroxyl groups from the 2,2-bis(hydroxymethyl)propionic acid units facilitate extensive intermolecular hydrogen bonding, significantly increasing cohesive energy density. Additionally, the presence of crystalline reflection spacing indicates ordered packing regions that further constrain chain motion, and the compression molding under 375 psi promotes densification, reducing free volume. Decreasing Factors: The incorporation of ethoxylated pentaerythritol introduces flexible ether linkages into the core structure, enhancing chain mobility and lowering the Tg. The relatively low molecular weight (5900 g/mol) increases the concentration of chain ends, which contribute excess free volume according to the Fox-Flory relationship. Furthermore, the globular structure of hyperbranched polymers often inherently possesses higher internal free volume due to imperfect packing of the spherical molecules. Dominant Factor: While the flexible ethoxylated core and low molecular weight drive the Tg downward, the dense network of intermolecular hydrogen bonds combined with the topological constraints of the hyperbranched architecture qualitatively dominates the thermal behavior, establishing a restricted segmental mobility baseline that is further stabilized by the processing-induced densification and observed crystalline ordering."
    },
    "analysis_without_hierarchical_structure": {
      "descriptive_text": "The sample is identified as Polyol-4, a fourth-generation hyperbranched polyester polyol obtained from Perstorp Polyols, synthesized from 2,2-bis(hydroxymethyl)propionic acid and ethoxylated pentaerythritol monomers. The material was supplied as granules and dried in vacuum for 8 hours at 40°C prior to processing. Films of 0.8 mm thickness were fabricated via compression molding, which involved heating at 120°C for 5 minutes under minimal pressure followed by 5 minutes at 375 psi, and then cooling under pressure at 15°C/min. The glass transition temperature was characterized by DSC at a heating rate of 10°C/min from -50°C to 100°C, following a thermal history removal step consisting of heating to 40°C, holding for 10 minutes, and cooling to -50°C.",
      "reasoning_analysis": "Increasing Factors: The hyperbranched architecture of the fourth-generation polyol creates significant topological constraints that restrict long-range chain mobility. Furthermore, the high concentration of hydroxyl end-groups derived from the 2,2-bis(hydroxymethyl)propionic acid and ethoxylated pentaerythritol monomers facilitates a dense network of intermolecular hydrogen bonding, which rigidifies the structure. The vacuum drying process also contributes by removing moisture that would otherwise act as a plasticizer. Decreasing Factors: The incorporation of ethoxylated pentaerythritol introduces flexible ethylene oxide ether linkages into the backbone, which enhance segmental flexibility and increase free volume compared to rigid aromatic systems. Additionally, the globular shape inherent to hyperbranched polymers may prevent efficient packing, potentially increasing free volume and lowering the transition temperature. Dominant Factor: The extensive intermolecular hydrogen bonding network resulting from the high density of hydroxyl end-groups is the dominant factor, as it qualitatively overrides the flexibility introduced by the ether linkages to establish a distinct glass transition temperature higher than that of comparable linear polyethers."
    }
  },
  {
    "doi": "10.1002/marc.202401043",
    "title": "Various Topological Poly(tert-butyl acrylate)s and Their Impacts on Thermal and Solution Properties",
    "year": 2025,
    "chemical_composition": {
      "repeat_unit_psmiles": "[*]CC(C(=O)OC(C)(C)C)[*]",
      "monomers": [
        {
          "name": "tert-Butyl acrylate",
          "smiles": "CC(C)(C)OC(=O)C=C",
          "ratio_value": null,
          "ratio_unit": null
        }
      ],
      "additives": [],
      "is_homopolymer": true
    },
    "processing_history": "Synthesized via CuAAC click reaction of azide-terminated tetra-arm PtBA with di-alkyne coupling agent (derived from 2-Butyne-1,4-diol) in THF at 40 °C. Purified by Prep SEC. Tg measured by DSC (TA Instruments Q100) under N2 atmosphere, 2nd heating run at 10 °C/min from -20 to 150 °C.",
    "hierarchical_structure": "8-shaped topology. Mn,SEC = 5.0 kg/mol, Ð = 1.04.",
    "properties": {
      "Tg": {
        "value": [
          52
        ],
        "unit": "°C"
      }
    },
    "analysis_with_hierarchical_structure": {
      "descriptive_text": "The sample is a poly(tert-butyl acrylate) homopolymer characterized by an 8-shaped topology with a number-average molecular weight (Mn) of 5.0 kg/mol and a narrow dispersity (Ð) of 1.04. It was synthesized via a copper-catalyzed azide-alkyne cycloaddition (CuAAC) click reaction between azide-terminated tetra-arm poly(tert-butyl acrylate) and a di-alkyne coupling agent derived from 2-Butyne-1,4-diol in THF at 40 °C, followed by purification using preparative size exclusion chromatography. Thermal characterization was performed using differential scanning calorimetry under a nitrogen atmosphere, utilizing a second heating run at 10 °C/min from -20 to 150 °C.",
      "reasoning_analysis": "Increasing Factors: The presence of bulky tert-butyl ester side groups on the acrylate backbone introduces significant steric hindrance, which restricts segmental rotation and inherently elevates the glass transition temperature. Furthermore, the unique 8-shaped topology constrains the polymer chain conformation and reduces the number of free chain ends compared to a linear analog, thereby decreasing free volume and restricting mobility. Decreasing Factors: The relatively low number-average molecular weight (5.0 kg/mol) typically enhances chain end mobility and free volume according to the Fox-Flory relationship, which acts to depress the glass transition temperature. Additionally, the acrylate backbone lacks the alpha-methyl group found in methacrylates, offering greater backbone flexibility that favors lower transition temperatures. Dominant Factor: While the low molecular weight exerts a depressing influence, the combination of the sterically demanding tert-butyl groups and the topological constraints of the 8-shaped architecture qualitatively dominates the behavior; the reduction in chain end free volume inherent to the cyclic-like topology likely mitigates the molecular weight effect, sustaining a higher glass transition temperature than would be observed in a linear poly(tert-butyl acrylate) of equivalent molecular weight, while the SEC purification ensures residual THF does not plasticize the system."
    },
    "analysis_without_hierarchical_structure": {
      "descriptive_text": "The sample comprises a poly(tert-butyl acrylate) homopolymer synthesized via a copper-catalyzed azide-alkyne cycloaddition (CuAAC) click reaction, where azide-terminated tetra-arm precursors were coupled with a di-alkyne agent derived from 2-Butyne-1,4-diol in tetrahydrofuran at 40 °C. Following purification by preparative size exclusion chromatography, the glass transition temperature was measured using a TA Instruments Q100 differential scanning calorimeter under a nitrogen atmosphere during a second heating run at 10 °C/min from -20 to 150 °C.",
      "reasoning_analysis": "Increasing Factors: The presence of bulky tert-butyl ester side groups on the acrylate backbone introduces significant steric hindrance, which restricts segmental rotation and intrinsically drives the Tg upward. Additionally, the formation of rigid triazole linkages during the CuAAC coupling process creates structural constraints at the core junctions that may further limit chain mobility. The purification via preparative SEC also minimizes the presence of low molecular weight species or residual solvent that could otherwise act as plasticizers. Decreasing Factors: The acrylate backbone lacks the alpha-methyl group found in methacrylates, allowing for greater backbone flexibility and lower energy barriers for segmental motion. Furthermore, the tetra-arm star architecture implies a higher concentration of chain ends compared to high molecular weight linear polymers; these chain ends possess excess free volume which typically depresses the Tg. Dominant Factor: While the star architecture and backbone flexibility contribute to lowering the transition temperature, the substantial steric hindrance imposed by the bulky tert-butyl side groups is the dominant factor, establishing a robust baseline resistance to segmental motion that defines the primary thermal behavior of the material."
    }
  },
  {
    "doi": null,
    "title": "Processing and characterization of functionally graded materials through mechanical properties and glass transition temperature",
    "year": 2008,
    "chemical_composition": {
      "repeat_unit_psmiles": null,
      "monomers": [
        {
          "name": "Styrene",
          "smiles": "C=CC1=CC=CC=C1",
          "ratio_value": null,
          "ratio_unit": null
        },
        {
          "name": "Butadiene",
          "smiles": "C=CC=C",
          "ratio_value": null,
          "ratio_unit": null
        }
      ],
      "additives": [
        {
          "name": "Carbon black-N330",
          "type": "filler",
          "amount_value": 40,
          "amount_unit": "phr"
        },
        {
          "name": "1,2-dihydro-2,2,4-trimethyl quinoline",
          "type": "stabilizer",
          "amount_value": 1.5,
          "amount_unit": "phr"
        },
        {
          "name": "Stearic acid",
          "type": "activator",
          "amount_value": 2,
          "amount_unit": "phr"
        },
        {
          "name": "Zinc oxide",
          "type": "activator",
          "amount_value": 5,
          "amount_unit": "phr"
        },
        {
          "name": "2-mercaptobenzothiozole",
          "type": "accelerator",
          "amount_value": 0.8,
          "amount_unit": "phr"
        },
        {
          "name": "Sulfur",
          "type": "crosslinker",
          "amount_value": 2.5,
          "amount_unit": "phr"
        },
        {
          "name": "Naphthenic oil",
          "type": "plasticizer",
          "amount_value": 10,
          "amount_unit": "phr"
        }
      ],
      "is_homopolymer": false
    },
    "processing_history": "Mixed on two-roll mixing mill at 25 to 50 °C. Compression molded in an electric press at 150 °C for 15 min. Tg measured by DSC using Perkin Elmer Diamond at heating rate of 10 °C/min.",
    "hierarchical_structure": "Vulcanized SBR nanocomposite with uniform dispersion of carbon black fillers.",
    "properties": {
      "Tg": {
        "value": [
          -58
        ],
        "unit": "°C"
      }
    },
    "analysis_with_hierarchical_structure": {
      "descriptive_text": "The sample consists of a styrene-butadiene rubber (SBR) copolymer matrix reinforced with 40 phr of Carbon black-N330 filler. The formulation includes a vulcanization system comprising 2.5 phr sulfur, 0.8 phr 2-mercaptobenzothiozole accelerator, 5 phr zinc oxide, and 2 phr stearic acid, alongside 1.5 phr 1,2-dihydro-2,2,4-trimethyl quinoline stabilizer and 10 phr naphthenic oil plasticizer. Processing involved mixing on a two-roll mill at 25 to 50 °C, followed by compression molding in an electric press at 150 °C for 15 minutes to induce crosslinking. The resulting material is a vulcanized SBR nanocomposite exhibiting uniform dispersion of carbon black fillers, with the glass transition temperature characterized by DSC using a Perkin Elmer Diamond instrument at a heating rate of 10 °C/min.",
      "reasoning_analysis": "Increasing Factors: The incorporation of styrene monomers introduces bulky phenyl side groups that restrict backbone rotation through steric hindrance, inherently raising the Tg compared to pure polybutadiene. Furthermore, the sulfur-based vulcanization creates covalent crosslinks that limit long-range segmental mobility, while the high loading of Carbon black-N330 (40 phr) establishes extensive polymer-filler interactions and bound rubber regions that further constrain chain dynamics. Decreasing Factors: The butadiene segments provide a flexible backbone with low rotational energy barriers, contributing to a lower baseline Tg. Critically, the addition of 10 phr naphthenic oil acts as a plasticizer by increasing the free volume between polymer chains and lubricating segmental motion, which significantly depresses the Tg. Dominant Factor: While the crosslinking and filler reinforcement impose significant constraints on chain mobility, the naphthenic oil plasticizer is the dominant factor qualitatively driving the Tg downward; this formulation balance is essential to counteract the stiffening effects of the nanocomposite structure and ensure the material retains elastomeric properties at service temperatures."
    },
    "analysis_without_hierarchical_structure": {
      "descriptive_text": "The sample comprises a styrene-butadiene copolymer matrix compounded with 40 phr Carbon black-N330 filler and 10 phr naphthenic oil plasticizer, alongside a vulcanization system consisting of 2.5 phr sulfur, 0.8 phr 2-mercaptobenzothiozole accelerator, 5 phr zinc oxide, and 2 phr stearic acid, stabilized by 1.5 phr 1,2-dihydro-2,2,4-trimethyl quinoline. Preparation involved mixing on a two-roll mill at 25 to 50 °C followed by compression molding at 150 °C for 15 minutes to induce crosslinking, with the glass transition temperature characterized via DSC at a heating rate of 10 °C/min.",
      "reasoning_analysis": "Increasing Factors: The introduction of sulfur crosslinks during the 150 °C compression molding creates a permanent network topology that restricts long-range chain mobility and segmental relaxation, inherently driving the Tg upward. Furthermore, the high loading of Carbon black-N330 filler establishes extensive polymer-filler interfaces where chain mobility is hindered by adsorption effects, and the styrene monomer units contribute steric hindrance via bulky phenyl side groups. Decreasing Factors: The incorporation of 10 phr naphthenic oil acts as an external plasticizer, increasing the free volume between polymer chains and lubricating segmental motion, which significantly depresses the Tg. Additionally, the butadiene monomer units provide a flexible backbone with low rotational energy barriers, establishing a low baseline transition temperature. Dominant Factor: While the crosslinking and filler interactions impose significant constraints on chain dynamics, the combined effect of the flexible butadiene backbone and the explicit addition of naphthenic oil qualitatively dominates the final behavior, ensuring the material maintains a Tg below ambient temperature required for elastomeric performance despite the stiffening additives."
    }
  },
  {
    "doi": null,
    "title": "Solid-State Structure and Properties of Hyperbranched Polyols",
    "year": 2000,
    "chemical_composition": {
      "repeat_unit_psmiles": null,
      "monomers": [
        {
          "name": "2,2-bis(hydroxymethyl)propionic acid",
          "smiles": "CC(CO)(CO)C(=O)O",
          "ratio_value": null,
          "ratio_unit": null
        },
        {
          "name": "Ethoxylated pentaerythritol",
          "smiles": null,
          "ratio_value": null,
          "ratio_unit": null
        }
      ],
      "additives": [],
      "is_homopolymer": false
    },
    "processing_history": "Polyol-5 (5th generation) obtained from Perstorp Polyols. Granules dried in vacuum for 8 h at 40°C. Compression-molded into 0.8 mm thick films (heated at 120°C for 5 min under minimal pressure, then 5 min at 375 psi; cooled under pressure at 15°C/min). Tg measured by DSC (Perkin-Elmer Model 7) at 10°C/min heating rate from -50°C to 100°C after thermal history removal (heated to 40°C, held 10 min, cooled to -50°C).",
    "hierarchical_structure": "Hyperbranched polyester with globular structure. Degree of Branching 44%. Mw (SEC) 6700 g/mol. Crystalline reflection spacing 0.473 nm. Forms monolayer aggregates of spherical molecules (thickness 3.2 ± 0.4 nm).",
    "properties": {
      "Tg": {
        "value": [
          26.9
        ],
        "unit": "°C"
      }
    },
    "analysis_with_hierarchical_structure": {
      "descriptive_text": "The sample consists of a fifth-generation hyperbranched polyester, commercially sourced as Polyol-5 from Perstorp Polyols, synthesized from 2,2-bis(hydroxymethyl)propionic acid and ethoxylated pentaerythritol monomers. Characterized by a globular architecture with a degree of branching of 44% and a weight-average molecular weight (Mw) of 6700 g/mol, the material exhibits crystalline reflection spacing of 0.473 nm and forms monolayer aggregates of spherical molecules with a thickness of 3.2 ± 0.4 nm. Prior to characterization, granules were vacuum-dried for 8 hours at 40°C and compression-molded into 0.8 mm thick films by heating at 120°C under minimal pressure followed by 375 psi for 5 minutes, then cooled under pressure at 15°C/min. The glass transition temperature was subsequently measured using DSC at a heating rate of 10°C/min ranging from -50°C to 100°C, following a thermal history removal protocol involving heating to 40°C, holding for 10 minutes, and cooling to -50°C.",
      "reasoning_analysis": "Increasing Factors: The hyperbranched globular architecture with a 44% degree of branching imposes topological constraints that restrict segmental mobility compared to linear analogs. Additionally, the presence of crystalline reflection spacing indicates ordered domains that physically constrain the amorphous regions, while the processing history involving compression molding under 375 psi and cooling under pressure enhances packing density, both of which contribute to elevating the Tg. The moderate cooling rate of 15°C/min during film preparation may also preserve a higher free volume state relative to slow cooling, but the pressure effect dominates densification. Decreasing Factors: The incorporation of ethoxylated pentaerythritol introduces flexible ether linkages into the backbone, which significantly enhance chain flexibility and lower the energy barrier for segmental motion. Furthermore, the relatively low molecular weight (6700 g/mol) results in a high concentration of chain ends, increasing the overall free volume according to the Fox-Flory relationship. The vacuum drying at 40°C is relatively mild, and if any low molecular weight oligomers or moisture remain, they could act as plasticizers. Dominant Factor: While the hyperbranched topology and processing-induced densification act to restrict motion, the intrinsic flexibility provided by the ethoxylated spacers and the substantial free volume contribution from the low molecular weight chain ends are the dominant factors. These features qualitatively drive the Tg lower relative to rigid, high-molecular-weight linear polyesters, although the crystalline order and branching prevent the Tg from reaching the low values typical of completely amorphous, flexible linear polymers."
    },
    "analysis_without_hierarchical_structure": {
      "descriptive_text": "The sample consists of a fifth-generation hyperbranched polyester polyol synthesized from 2,2-bis(hydroxymethyl)propionic acid and ethoxylated pentaerythritol monomers, obtained commercially as Polyol-5 from Perstorp Polyols. Prior to fabrication, the granular material was dried under vacuum for 8 hours at 40°C to remove moisture. Films with a thickness of 0.8 mm were prepared via compression molding, involving a heating cycle at 120°C for 5 minutes under minimal pressure followed by 5 minutes at 375 psi, and subsequently cooled under pressure at a rate of 15°C/min. The glass transition temperature was characterized using differential scanning calorimetry on a Perkin-Elmer Model 7 instrument at a heating rate of 10°C/min from -50°C to 100°C, following a thermal history removal protocol where the sample was heated to 40°C, held for 10 minutes, and cooled to -50°C.",
      "reasoning_analysis": "Increasing Factors: The chemical composition features a high density of hydroxyl functional groups derived from the 2,2-bis(hydroxymethyl)propionic acid and pentaerythritol structures, which facilitate extensive intermolecular hydrogen bonding that significantly restricts segmental chain mobility. Additionally, the processing history includes vacuum drying at 40°C for 8 hours, which effectively removes absorbed moisture that would otherwise act as a plasticizer and lower the transition temperature. Decreasing Factors: The incorporation of ethoxylated pentaerythritol introduces flexible ethylene oxide segments into the polymer architecture, enhancing local chain flexibility and reducing the energy barrier for segmental motion. Furthermore, the fifth-generation hyperbranched architecture inherently possesses a globular shape with higher free volume and less efficient packing compared to linear analogs, which typically facilitates earlier onset of segmental mobility. Dominant Factor: The dense network of physical crosslinks formed by the high concentration of hydroxyl end-groups in this fifth-generation hyperbranched structure qualitatively dominates the thermal behavior, as the strong intermolecular hydrogen bonding interactions impose a greater restriction on chain mobility than the flexibility contributed by the ethoxy spacers or the free volume associated with the branched architecture."
    }
  },
  {
    "doi": "10.1002/marc.202401043",
    "title": "Various Topological Poly(tert-butyl acrylate)s and Their Impacts on Thermal and Solution Properties",
    "year": 2025,
    "chemical_composition": {
      "repeat_unit_psmiles": "[*]CC(C(=O)OC(C)(C)C)[*]",
      "monomers": [
        {
          "name": "tert-Butyl acrylate",
          "smiles": "CC(C)(C)OC(=O)C=C",
          "ratio_value": null,
          "ratio_unit": null
        }
      ],
      "additives": [],
      "is_homopolymer": true
    },
    "processing_history": "Synthesized via CuAAC click reaction of azide-terminated tetra-arm PtBA with 1,6-heptadiyne coupling agent in THF at 40 °C. Purified by Prep SEC. Tg measured by DSC (TA Instruments Q100) under N2 atmosphere, 2nd heating run at 10 °C/min from -20 to 150 °C.",
    "hierarchical_structure": "8-shaped topology (no hydroxyl groups). Mn,SEC = 4.7 kg/mol, Ð = 1.04.",
    "properties": {
      "Tg": {
        "value": [
          50
        ],
        "unit": "°C"
      }
    },
    "analysis_with_hierarchical_structure": {
      "descriptive_text": "The sample consists of a poly(tert-butyl acrylate) homopolymer featuring a distinct 8-shaped topology devoid of hydroxyl groups, with a number-average molecular weight (Mn) of 4.7 kg/mol and a narrow dispersity (Ð) of 1.04. It was synthesized through a copper-catalyzed azide-alkyne cycloaddition (CuAAC) click reaction involving azide-terminated tetra-arm PtBA and a 1,6-heptadiyne coupling agent in THF at 40 °C, followed by purification via preparative size exclusion chromatography. The thermal properties were characterized using differential scanning calorimetry under a nitrogen atmosphere, specifically recording the second heating run at a rate of 10 °C/min over a temperature range of -20 to 150 °C.",
      "reasoning_analysis": "Increasing Factors: The presence of bulky tert-butyl ester side groups imposes significant steric hindrance on the polymer backbone, restricting segmental rotation and intrinsically raising the Tg. Additionally, the 8-shaped topological architecture constrains conformational entropy and reduces the number of free chain ends compared to linear analogs, while the rigid triazole linkages formed during the CuAAC synthesis further limit local chain mobility. Decreasing Factors: The relatively low number-average molecular weight (4.7 kg/mol) typically increases the free volume fraction associated with chain termini according to the Fox-Flory relationship, which acts to lower the Tg relative to high molecular weight bulk material. Furthermore, the inherent flexibility of the acrylate backbone allows for significant segmental motion that counteracts the stiffening effects of the side groups. Dominant Factor: The topological constraints imposed by the 8-shaped architecture combined with the steric bulk of the tert-butyl groups qualitatively dominate the thermal behavior; these factors restrict segmental mobility more significantly than the free volume effects introduced by the low molecular weight, particularly since the cyclic nature mitigates the influence of chain ends and the purification and second heating run ensure the measurement reflects intrinsic structural properties rather than residual solvent or thermal history."
    },
    "analysis_without_hierarchical_structure": {
      "descriptive_text": "This material comprises a poly(tert-butyl acrylate) homopolymer system constructed via the copper-catalyzed azide-alkyne cycloaddition click reaction of azide-terminated tetra-arm precursors with a 1,6-heptadiyne coupling agent in tetrahydrofuran at 40 °C. Following synthesis, the polymer was purified using preparative size exclusion chromatography to ensure the removal of residual catalyst and reactants. The glass transition temperature was subsequently characterized using differential scanning calorimetry under a nitrogen atmosphere, utilizing a second heating run at 10 °C/min from -20 to 150 °C to eliminate thermal history.",
      "reasoning_analysis": "Increasing Factors: The presence of bulky tert-butyl side groups on the acrylate backbone introduces significant steric hindrance, restricting segmental rotation and intrinsically elevating the Tg relative to smaller alkyl acrylates. Furthermore, the CuAAC coupling introduces rigid 1,2,3-triazole linkages at the core, and the tetra-arm star architecture imposes topological constraints that reduce chain mobility near the junction points. The purification via preparative SEC also ensures the absence of residual solvent or catalyst that could act as plasticizers. Decreasing Factors: The polyacrylate backbone itself possesses inherent flexibility due to the single C-C bonds in the main chain, which facilitates segmental motion. Additionally, depending on the molecular weight of the arms, the high concentration of chain ends in a star architecture can introduce excess free volume, which typically acts to depress the Tg compared to high molecular weight linear analogs. Dominant Factor: The intrinsic steric hindrance provided by the bulky tert-butyl groups qualitatively dominates the final Tg behavior by establishing a high-mobility barrier that outweighs the flexibility of the acrylate backbone, while the rigorous purification process ensures this intrinsic Tg is not depressed by residual small molecules."
    }
  },
  {
    "doi": "10.1021/jacs.1c07504",
    "title": "Multistage Reversible $\\pmb { T _ { \\mathfrak { g } } }$ Photomodulation and Hardening of Hydrazone-Containing Polymers",
    "year": 2021,
    "chemical_composition": {
      "repeat_unit_psmiles": null,
      "monomers": [
        {
          "name": "Hydrazone Methacrylate Monomer 1 (Ortho, Short Tether)",
          "smiles": null,
          "ratio_value": null,
          "ratio_unit": null
        }
      ],
      "additives": [],
      "is_homopolymer": true
    },
    "processing_history": "Synthesized via reversible addition−fragmentation chain-transfer (RAFT) polymerization. Tg measured by DSC using heat/cool/heat program (35 -> 150 -> 0 -> 150 °C) at 10 °C/min, ~6-10 mg samples in aluminum Tzero pans. Sample prepared as pristine precipitate (>99% Z isomer by 1H NMR).",
    "hierarchical_structure": "Amorphous polymethacrylate-based polymer with bistable hydrazone photoswitches as pendants. Ortho substitution pattern on stator phenyl group.",
    "properties": {
      "Tg": {
        "value": [
          86
        ],
        "unit": "°C"
      }
    },
    "analysis_with_hierarchical_structure": {
