Repository: hhtrick/HHT-code

# HHT training framework

This directory contains model training, embedding precomputation, inference, article-level baselines and the curated datasets. All commands below assume that the working directory is `train_code/`.

## 3. Datasets and fixed partitions

Each main dataset is a JSON array at `dataset/{property}/{property}.json`. Entries contain source metadata, `chemical_composition`, `processing_history`, `hierarchical_structure`, `properties`, and two generated-analysis objects. Targets are stored as `properties[property]["value"]`; source metadata and target values are not predictive input fields.

| Property | Train | Validation | Test | Total |
|---|---:|---:|---:|---:|

File: train_code/dataset/Tg/Tg.json (part 36 of 235)
[
      "descriptive_text": "The sample consists of an amorphous polymethacrylate-based homopolymer incorporating bistable hydrazone photoswitches as pendant groups, specifically derived from Hydrazone Methacrylate Monomer 1 featuring an ortho substitution pattern on the stator phenyl group and a short tether. Synthesized via reversible addition−fragmentation chain-transfer (RAFT) polymerization, the material was prepared as a pristine precipitate with a confirmed composition of greater than 99% Z isomer by 1H NMR. Thermal characterization was performed using differential scanning calorimetry (DSC) with a heat/cool/heat protocol between 0 and 150 °C at a heating rate of 10 °C/min, utilizing approximately 6-10 mg samples housed in aluminum Tzero pans.",
      "reasoning_analysis": "Increasing Factors: The polymethacrylate backbone inherently possesses restricted segmental mobility due to the alpha-methyl group, establishing a higher baseline resistance to motion compared to polyacrylates. This effect is significantly amplified by the presence of bulky bistable hydrazone photoswitches as pendant groups, particularly with the ortho substitution pattern on the stator phenyl group which introduces substantial steric hindrance near the backbone. Furthermore, the short tether length couples the motion of the rigid pendant directly to the backbone, preventing independent relaxation, while the preparation as a pristine precipitate ensures the absence of residual solvent plasticizers that would otherwise lower the transition temperature. Decreasing Factors: The specific isomeric state consisting of greater than 99% Z isomer may introduce geometric kinks in the pendant groups that disrupt efficient intermolecular packing compared to the linear E isomer, potentially increasing free volume. Additionally, while RAFT polymerization provides control, the presence of chain ends from the RAFT agent could contribute excess free volume if the molecular weight is not sufficiently high, and the hydrazone linkage itself retains some internal degrees of freedom compared to fully aromatic rigid rods. Dominant Factor: The steric congestion imposed by the ortho-substituted hydrazone pendants on the polymethacrylate backbone is the dominant factor. The combination of the rigid backbone, the bulky ortho-substituted side groups, and the short tether creates a highly constrained environment for segmental motion that qualitatively outweighs the free volume effects introduced by the Z-isomer geometry or chain ends, driving the Tg behavior toward higher temperatures relative to unsubstituted polymethacrylates."
    },
    "analysis_without_hierarchical_structure": {
      "descriptive_text": "The sample comprises a homopolymer synthesized from Hydrazone Methacrylate Monomer 1 featuring an ortho-substituted short tether architecture. Polymerization was achieved via reversible addition−fragmentation chain-transfer (RAFT) methods, yielding a pristine precipitate with a confirmed isomeric composition of greater than 99% Z isomer as verified by 1H NMR. Thermal characterization was performed using differential scanning calorimetry (DSC) with a heat/cool/heat program cycling between 35 and 150 °C and 0 and 150 °C at a rate of 10 °C/min, utilizing 6-10 mg samples contained in aluminum Tzero pans.",
      "reasoning_analysis": "Increasing Factors: The methacrylate backbone introduces an alpha-methyl group which sterically hinders backbone rotation compared to acrylates, inherently raising the Tg. Furthermore, the presence of bulky hydrazone side groups with an ortho-substituted short tether restricts segmental mobility through steric congestion and reduced conformational freedom. The high purity of the Z isomer (>99%) suggests a uniform stereoisomeric configuration that may facilitate tighter packing or specific intramolecular interactions, reducing free volume and increasing thermal stability. Decreasing Factors: The aliphatic character of the methacrylate backbone and any methylene units within the short tether introduce flexible sp3 bonds that allow for segmental motion, which acts to lower the Tg relative to fully aromatic or rigid-rod polymer systems. Additionally, the linear architecture resulting from RAFT polymerization lacks the topological constraints of cross-linked networks that would otherwise elevate the Tg. Dominant Factor: The steric restriction imposed by the bulky hydrazone side groups in a specific Z-configuration combined with the ortho-short tether architecture qualitatively dominates the thermal behavior, as the significant reduction in chain mobility due to side-group rigidity outweighs the inherent flexibility of the aliphatic backbone."
    }
  },
  {
    "doi": null,
    "title": "Synthesis of a Novel Biodegradable Polyurethane with Phosphatidylcholines",
    "year": 2010,
    "chemical_composition": {
      "repeat_unit_psmiles": null,
      "monomers": [
        {
          "name": "L-Lactide",
          "smiles": "CC1OC(=O)OC(C)C1=O",
          "ratio_value": 33,
          "ratio_unit": "mol"
        },
        {
          "name": "Glycerophosphatidylcholine",
          "smiles": null,
          "ratio_value": 1,
          "ratio_unit": "mol"
        }
      ],
      "additives": [
        {
          "name": "Stannous octoate",
          "type": "catalyst",
          "amount_value": null,
          "amount_unit": null
        }
      ],
      "is_homopolymer": false
    },
    "processing_history": "Synthesis of soft segment PC-S carried out under vacuum at 120 °C for 36 h using glycerophosphatidylcholine as initiator and stannous octoate catalyst. Dried 2 h under vacuum. Tg measured by DSC (Netzsch DSC204).",
    "hierarchical_structure": null,
    "properties": {
      "Tg": {
        "value": [
          27.7
        ],
        "unit": "°C"
      }
    },
    "analysis_with_hierarchical_structure": {
      "descriptive_text": "The sample comprises a copolymer synthesized from L-Lactide and Glycerophosphatidylcholine with a molar ratio of 33:1, employing stannous octoate as a catalyst. Designated as the soft segment PC-S, the material was prepared under vacuum at 120 °C for 36 hours using glycerophosphatidylcholine as the initiator, followed by a secondary vacuum drying step for 2 hours. The glass transition temperature was characterized using differential scanning calorimetry on a Netzsch DSC204 instrument.",
      "reasoning_analysis": "Increasing Factors: The high proportion of L-Lactide units provides a backbone with inherent stiffness due to the methyl side groups and ester linkages, which restricts segmental rotation. Additionally, the processing history includes a dedicated vacuum drying step after synthesis, which removes residual monomers or volatile byproducts that could otherwise act as plasticizers, thereby preserving a higher Tg. Decreasing Factors: The incorporation of Glycerophosphatidylcholine introduces bulky, flexible lipid moieties that disrupt chain packing and increase free volume compared to a pure polylactide homopolymer. The designation as a soft segment implies a structural design intended to enhance flexibility, and the extended thermal history at 120 °C for 36 hours may induce some thermal degradation, reducing molecular weight and lowering Tg via the Fox-Flory effect. Dominant Factor: The compositional modification through copolymerization with the flexible lipid initiator is the dominant factor; despite the rigid lactide backbone, the intentional incorporation of the phospholipid structure to create a soft segment qualitatively drives the Tg lower than that of pristine polylactide to enable elastomeric behavior."
    },
    "analysis_without_hierarchical_structure": {
      "descriptive_text": "The sample comprises a copolymer system synthesized from L-Lactide and Glycerophosphatidylcholine, utilizing Stannous octoate as a catalyst. Designated as the soft segment PC-S, the material was prepared under vacuum at 120 °C for 36 hours, employing Glycerophosphatidylcholine as the initiator. Following synthesis, the product was dried for 2 hours under vacuum to remove volatiles. The glass transition temperature was subsequently characterized using differential scanning calorimetry on a Netzsch DSC204 instrument.",
      "reasoning_analysis": "Increasing Factors: The incorporation of L-Lactide monomers generates polylactide segments with methyl side groups that impose steric hindrance on the backbone, restricting segmental rotation and intrinsically elevating the Tg relative to purely aliphatic polyesters. Additionally, the processing history involves extended thermal treatment at 120 °C followed by vacuum drying, which ensures high monomer conversion and removes residual volatile species that could otherwise act as plasticizers, thereby preserving the inherent stiffness of the polymer matrix. Decreasing Factors: The use of Glycerophosphatidylcholine as an initiator introduces lipid-based structures into the polymer architecture, which typically possess flexible aliphatic chains that increase free volume and chain mobility. Furthermore, the copolymerization disrupts the regular packing and potential crystallinity of pure polylactide, reducing physical crosslinking density and lowering the energy barrier for segmental motion. Dominant Factor: Although the polylactide segments provide structural rigidity, the explicit designation of the material as a soft segment combined with the incorporation of the flexible lipid initiator suggests that the architectural disruption and increased free volume provided by the Glycerophosphatidylcholine component qualitatively dominate, leading to a Tg lower than that of a corresponding high-molecular-weight polylactide homopolymer."
    }
  },
  {
    "doi": null,
    "title": "Processing and characterization of functionally graded materials through mechanical properties and glass transition temperature",
    "year": 2008,
    "chemical_composition": {
      "repeat_unit_psmiles": null,
      "monomers": [
        {
          "name": "Styrene",
          "smiles": "C=CC1=CC=CC=C1",
          "ratio_value": null,
          "ratio_unit": null
        },
        {
          "name": "Butadiene",
          "smiles": "C=CC=C",
          "ratio_value": null,
          "ratio_unit": null
        }
      ],
      "additives": [
        {
          "name": "Carbon black-N330",
          "type": "filler",
          "amount_value": 40,
          "amount_unit": "phr"
        },
        {
          "name": "1,2-dihydro-2,2,4-trimethyl quinoline",
          "type": "stabilizer",
          "amount_value": 1.5,
          "amount_unit": "phr"
        },
        {
          "name": "Stearic acid",
          "type": "activator",
          "amount_value": 2,
          "amount_unit": "phr"
        },
        {
          "name": "Zinc oxide",
          "type": "activator",
          "amount_value": 5,
          "amount_unit": "phr"
        },
        {
          "name": "2-mercaptobenzothiozole",
          "type": "accelerator",
          "amount_value": 0.8,
          "amount_unit": "phr"
        },
        {
          "name": "Sulfur",
          "type": "crosslinker",
          "amount_value": 2.5,
          "amount_unit": "phr"
        },
        {
          "name": "Naphthenic oil",
          "type": "plasticizer",
          "amount_value": 20,
          "amount_unit": "phr"
        }
      ],
      "is_homopolymer": false
    },
    "processing_history": "Mixed on two-roll mixing mill at 25 to 50 °C. Compression molded in an electric press at 150 °C for 15 min. Tg measured by DSC using Perkin Elmer Diamond at heating rate of 10 °C/min.",
    "hierarchical_structure": "Vulcanized SBR nanocomposite with uniform dispersion of carbon black fillers.",
    "properties": {
      "Tg": {
        "value": [
          -63
        ],
        "unit": "°C"
      }
    },
    "analysis_with_hierarchical_structure": {
      "descriptive_text": "The sample consists of a styrene-butadiene rubber (SBR) copolymer formulated as a vulcanized nanocomposite. The compound incorporates 40 phr of Carbon black-N330 as a reinforcing filler and 20 phr of naphthenic oil as a plasticizer. The curing system includes 2.5 phr sulfur as a crosslinker, accelerated by 0.8 phr 2-mercaptobenzothiozole, with activation provided by 5 phr zinc oxide and 2 phr stearic acid, while 1.5 phr 1,2-dihydro-2,2,4-trimethyl quinoline serves as a stabilizer. Processing involved mixing on a two-roll mill between 25 and 50 °C, followed by compression molding in an electric press at 150 °C for 15 minutes to induce vulcanization. The resulting material exhibits a hierarchical structure characterized by a uniform dispersion of carbon black fillers within the rubber matrix, and the glass transition temperature was characterized using DSC on a Perkin Elmer Diamond instrument at a heating rate of 10 °C/min.",
      "reasoning_analysis": "Increasing Factors: The vulcanization process utilizing sulfur at 150 °C creates covalent crosslinks between polymer chains, significantly restricting segmental mobility and driving the Tg upward. Additionally, the high loading of Carbon black-N330 (40 phr) introduces strong polymer-filler interactions and the formation of a bound rubber layer, which further constrains chain dynamics near the filler surface. The presence of styrene monomers also contributes to increased stiffness compared to pure polybutadiene due to the bulky phenyl groups. Decreasing Factors: The incorporation of 20 phr naphthenic oil acts as a potent plasticizer, increasing the free volume between polymer chains and lubricating segmental motion, which substantially depresses the Tg. Furthermore, the butadiene component of the copolymer backbone possesses high intrinsic flexibility due to unsaturation and low rotational barriers, establishing a low baseline transition temperature. Dominant Factor: While the crosslinking density and filler network impose significant constraints on chain mobility, the combined effect of the flexible butadiene-rich backbone and the substantial concentration of naphthenic oil qualitatively dominates the final Tg behavior, driving the transition temperature lower relative to an unfilled, uncured styrene-rich counterpart, although the filler and cure system will likely broaden the transition region."
    },
    "analysis_without_hierarchical_structure": {
      "descriptive_text": "The sample comprises a styrene-butadiene copolymer matrix compounded with 40 phr Carbon black-N330 filler, 20 phr Naphthenic oil plasticizer, and a vulcanization system consisting of 2.5 phr Sulfur, 0.8 phr 2-mercaptobenzothiozole accelerator, 5 phr Zinc oxide, and 2 phr Stearic acid, alongside 1.5 phr 1,2-dihydro-2,2,4-trimethyl quinoline stabilizer. The mixture was homogenized on a two-roll mixing mill at 25 to 50 °C and subsequently compression molded in an electric press at 150 °C for 15 minutes to facilitate crosslinking. The glass transition temperature was characterized using differential scanning calorimetry on a Perkin Elmer Diamond instrument at a heating rate of 10 °C/min.",
      "reasoning_analysis": "Increasing Factors: The presence of styrene monomers introduces bulky phenyl side groups that impose steric hindrance on backbone rotation, inherently raising the Tg relative to pure polybutadiene. Furthermore, the processing history involves compression molding at 150 °C in the presence of sulfur and accelerators, creating a covalent crosslinked network that restricts long-range chain mobility, while the high loading of Carbon black-N330 filler creates polymer-filler interactions that immobilize chain segments at the interface. Decreasing Factors: The formulation includes 20 phr Naphthenic oil, which acts as an effective plasticizer by penetrating the polymer matrix, increasing free volume, and lubricating chain segments to facilitate earlier segmental motion. Additionally, the butadiene monomer units contribute flexible backbone segments with low rotational energy barriers, inherently lowering the baseline Tg. Dominant Factor: While the crosslinking and filler content provide structural reinforcement that tends to elevate Tg, the substantial incorporation of Naphthenic oil is the dominant modifying factor, as the free volume expansion provided by the plasticizer typically outweighs the mobility restrictions imposed by the moderate crosslink density and filler interactions, resulting in a net depression of the Tg relative to the unfilled, uncured copolymer."
    }
  },
  {
    "doi": null,
    "title": "Processing and characterization of functionally graded materials through mechanical properties and glass transition temperature",
    "year": 2008,
    "chemical_composition": {
      "repeat_unit_psmiles": null,
      "monomers": [
        {
          "name": "Styrene",
          "smiles": "C=CC1=CC=CC=C1",
          "ratio_value": null,
          "ratio_unit": null
        },
        {
          "name": "Butadiene",
          "smiles": "C=CC=C",
          "ratio_value": null,
          "ratio_unit": null
        }
      ],
      "additives": [
        {
          "name": "Carbon black-N330",
          "type": "filler",
          "amount_value": 40,
          "amount_unit": "phr"
        },
        {
          "name": "1,2-dihydro-2,2,4-trimethyl quinoline",
          "type": "stabilizer",
          "amount_value": 1.5,
          "amount_unit": "phr"
        },
        {
          "name": "Stearic acid",
          "type": "activator",
          "amount_value": 2,
          "amount_unit": "phr"
        },
        {
          "name": "Zinc oxide",
          "type": "activator",
          "amount_value": 5,
          "amount_unit": "phr"
        },
        {
          "name": "2-mercaptobenzothiozole",
          "type": "accelerator",
          "amount_value": 0.8,
          "amount_unit": "phr"
        },
        {
          "name": "Sulfur",
          "type": "crosslinker",
          "amount_value": 2.5,
          "amount_unit": "phr"
        },
        {
          "name": "Naphthenic oil",
          "type": "plasticizer",
          "amount_value": 30,
          "amount_unit": "phr"
        }
      ],
      "is_homopolymer": false
    },
    "processing_history": "Mixed on two-roll mixing mill at 25 to 50 °C. Compression molded in an electric press at 150 °C for 15 min. Tg measured by DSC using Perkin Elmer Diamond at heating rate of 10 °C/min.",
    "hierarchical_structure": "Vulcanized SBR nanocomposite with uniform dispersion of carbon black fillers.",
    "properties": {
      "Tg": {
        "value": [
          -67
        ],
        "unit": "°C"
      }
    },
    "analysis_with_hierarchical_structure": {
      "descriptive_text": "The sample comprises a styrene-butadiene rubber (SBR) copolymer formulated as a vulcanized nanocomposite. The compound incorporates 40 phr of Carbon black-N330 filler and 30 phr of naphthenic oil plasticizer. The vulcanization system consists of 2.5 phr sulfur crosslinker activated by 5 phr zinc oxide and 2 phr stearic acid, with 0.8 phr 2-mercaptobenzothiozole accelerator and 1.5 phr 1,2-dihydro-2,2,4-trimethyl quinoline stabilizer. Processing involved mixing on a two-roll mill between 25 and 50 °C followed by compression molding at 150 °C for 15 minutes. The resulting hierarchical structure is a vulcanized SBR nanocomposite with uniform carbon black dispersion, characterized by DSC at a heating rate of 10 °C/min.",
      "reasoning_analysis": "Increasing Factors: The incorporation of styrene monomers introduces bulky phenyl groups that restrict backbone rotation through steric hindrance. Furthermore, the sulfur-based vulcanization system, activated during the 150 °C compression molding process, creates a covalent crosslinked network that significantly limits long-range chain mobility, while the high loading of Carbon black-N330 filler imposes additional constraints on segmental motion via polymer-filler interactions and the formation of bound rubber. Decreasing Factors: The butadiene monomer units provide a flexible backbone with low rotational energy barriers, intrinsically lowering the transition temperature. Crucially, the addition of 30 phr naphthenic oil acts as a potent plasticizer that increases free volume and lubricates polymer chains, thereby depressing the Tg. Dominant Factor: While the crosslinking density and filler loading impose restrictive constraints that tend to elevate the Tg, the intrinsic flexibility of the butadiene-rich backbone combined with the significant plasticizing effect of the naphthenic oil qualitatively dominates the thermal behavior, ensuring the material maintains a low Tg characteristic of elastomeric applications despite the reinforcing additives."
    },
    "analysis_without_hierarchical_structure": {
      "descriptive_text": "The sample consists of a styrene-butadiene rubber (SBR) copolymer compounded with a comprehensive additive package. The formulation includes 40 phr of Carbon black-N330 as a reinforcing filler and 30 phr of naphthenic oil serving as a plasticizer. The vulcanization system comprises 2.5 phr sulfur as the crosslinker, activated by 5 phr zinc oxide and 2 phr stearic acid, with 0.8 phr 2-mercaptobenzothiozole acting as the accelerator and 1.5 phr 1,2-dihydro-2,2,4-trimethyl quinoline added as a stabilizer. Processing involved mixing the components on a two-roll mixing mill at temperatures between 25 and 50 °C, followed by compression molding in an electric press at 150 °C for 15 minutes to induce crosslinking. The glass transition temperature was subsequently characterized using differential scanning calorimetry (DSC) on a Perkin Elmer Diamond instrument at a heating rate of 10 °C/min.",
      "reasoning_analysis": "Increasing Factors: The introduction of sulfur crosslinks during the compression molding at 150 °C creates a covalent network that restricts segmental chain mobility, inherently driving the Tg upward. Additionally, the inclusion of 40 phr Carbon black-N330 filler introduces polymer-filler interactions that constrain chain dynamics at the interface, while the styrene monomer units contribute steric bulk that further hinders rotation. Decreasing Factors: The addition of 30 phr naphthenic oil acts as a potent plasticizer, increasing the free volume between polymer chains and lubricating segmental motion, which significantly depresses the Tg. Furthermore, the butadiene monomer units provide a flexible backbone with low rotational energy barriers, establishing a low baseline transition temperature. Dominant Factor: While the crosslinking and filler content impose restrictions on chain mobility, the combined effect of the flexible butadiene-rich backbone and the substantial loading of naphthenic oil plasticizer qualitatively dominates the final thermal behavior, ensuring the Tg remains sufficiently low to maintain rubbery elasticity at ambient conditions despite the reinforcing additives."
    }
  },
  {
    "doi": "10.1021/jacs.1c07504",
    "title": "Multistage Reversible $\\pmb { T _ { \\mathfrak { g } } }$ Photomodulation and Hardening of Hydrazone-Containing Polymers",
    "year": 2021,
    "chemical_composition": {
      "repeat_unit_psmiles": null,
      "monomers": [
        {
          "name": "Hydrazone Methacrylate Monomer 1 (Ortho, Short Tether)",
          "smiles": null,
          "ratio_value": null,
          "ratio_unit": null
        }
      ],
      "additives": [],
      "is_homopolymer": true
    },
    "processing_history": "Synthesized via reversible addition−fragmentation chain-transfer (RAFT) polymerization. Tg measured by DSC using heat/cool/heat program (35 -> 150 -> 0 -> 150 °C) at 10 °C/min, ~6-10 mg samples in aluminum Tzero pans. Sample irradiated with 410 nm light to reach photostationary state (PSS410, 94% E isomer).",
    "hierarchical_structure": "Amorphous polymethacrylate-based polymer with bistable hydrazone photoswitches as pendants. Ortho substitution pattern on stator phenyl group. E-enriched state.",
    "properties": {
      "Tg": {
        "value": [
          103
        ],
        "unit": "°C"
      }
    },
    "analysis_with_hierarchical_structure": {
      "descriptive_text": "The sample is an amorphous polymethacrylate-based homopolymer incorporating bistable hydrazone photoswitches as pendant groups. The chemical structure features an ortho substitution pattern on the stator phenyl group connected by a short tether. Synthesis was achieved via reversible addition−fragmentation chain-transfer (RAFT) polymerization. Prior to characterization, the sample was irradiated with 410 nm light to reach a photostationary state enriched with the E isomer (94%). The glass transition temperature was measured using differential scanning calorimetry (DSC) employing a heat/cool/heat program (35 to 150 °C and 0 to 150 °C) at a rate of 10 °C/min, utilizing approximately 6-10 mg samples in aluminum Tzero pans.",
      "reasoning_analysis": "Increasing Factors: The polymethacrylate backbone provides intrinsic rigidity due to the alpha-methyl group restricting backbone rotation compared to polyacrylates. The bulky hydrazone photoswitches acting as pendant groups introduce significant steric hindrance that limits segmental mobility. Furthermore, the ortho substitution pattern on the phenyl ring increases steric congestion, and the processing history involving 410 nm irradiation establishes an E-enriched state (94%), which typically adopts a more planar and rigid conformation than the bent Z isomer, thereby reducing free volume. Decreasing Factors: The inherent flexibility of the aliphatic carbon-carbon bonds within the polymer backbone segments between the bulky pendant groups provides the fundamental segmental mobility necessary for the glass transition. Dominant Factor: The substantial steric hindrance imposed by the bulky hydrazone pendants combined with the ortho-substitution pattern on the rigid polymethacrylate backbone qualitatively dominates the thermal behavior, establishing a high resistance to segmental motion relative to less substituted analogs."
    },
    "analysis_without_hierarchical_structure": {
      "descriptive_text": "The sample comprises a homopolymer synthesized from Hydrazone Methacrylate Monomer 1 featuring an ortho-substituted short tether configuration. Polymerization was conducted via reversible addition−fragmentation chain-transfer (RAFT) to control molecular architecture. Prior to thermal characterization, the material was irradiated with 410 nm light to achieve a photostationary state consisting of 94% E isomer. The glass transition temperature was evaluated using differential scanning calorimetry (DSC) with a heat/cool/heat protocol ranging from 35 to 150 °C and 0 to 150 °C at a heating rate of 10 °C/min, using approximately 6-10 mg samples contained in aluminum Tzero pans.",
      "reasoning_analysis": "Increasing Factors: The methacrylate backbone introduces alpha-methyl steric hindrance that restricts backbone rotation, while the bulky hydrazone side groups, particularly constrained by the ortho-substituted short tether, significantly limit segmental mobility and free volume. Furthermore, the photo-induced enrichment of the E isomer (94%) likely promotes a more linear or tightly packed side-chain conformation compared to a random isomeric mixture, further restricting chain motion. Decreasing Factors: The use of a heat/cool/heat DSC protocol erases prior thermal history and physical aging, ensuring the measured Tg reflects the equilibrium amorphous state rather than an aged, densified glass which would exhibit an artificially higher transition temperature. Additionally, depending on the target molecular weight of the RAFT process, the presence of chain ends could introduce excess free volume relative to an infinite molecular weight chain. Dominant Factor: The steric constraints imposed by the bulky hydrazone pendant groups coupled with the ortho/short tether architecture qualitatively dominate the thermal behavior by establishing a high barrier to segmental rotation, while the specific E-isomer photostationary state locks this conformational rigidity, defining the intrinsic glass transition characteristics of the material."
    }
  },
  {
    "doi": null,
    "title": "Processing and characterization of functionally graded materials through mechanical properties and glass transition temperature",
    "year": 2008,
    "chemical_composition": {
      "repeat_unit_psmiles": null,
      "monomers": [
        {
          "name": "Styrene",
          "smiles": "C=CC1=CC=CC=C1",
          "ratio_value": null,
          "ratio_unit": null
        },
        {
          "name": "Butadiene",
          "smiles": "C=CC=C",
          "ratio_value": null,
          "ratio_unit": null
        }
      ],
      "additives": [
        {
          "name": "Carbon black-N330",
          "type": "filler",
          "amount_value": 40,
          "amount_unit": "phr"
        },
        {
          "name": "1,2-dihydro-2,2,4-trimethyl quinoline",
          "type": "stabilizer",
          "amount_value": 1.5,
          "amount_unit": "phr"
        },
        {
          "name": "Stearic acid",
          "type": "activator",
          "amount_value": 2,
          "amount_unit": "phr"
        },
        {
          "name": "Zinc oxide",
          "type": "activator",
          "amount_value": 5,
          "amount_unit": "phr"
        },
        {
          "name": "2-mercaptobenzothiozole",
          "type": "accelerator",
          "amount_value": 0.8,
          "amount_unit": "phr"
        },
        {
          "name": "Sulfur",
          "type": "crosslinker",
          "amount_value": 2.5,
          "amount_unit": "phr"
        },
        {
          "name": "Naphthenic oil",
          "type": "plasticizer",
          "amount_value": 40,
          "amount_unit": "phr"
        }
      ],
      "is_homopolymer": false
    },
    "processing_history": "Mixed on two-roll mixing mill at 25 to 50 °C. Compression molded in an electric press at 150 °C for 15 min. Tg measured by DSC using Perkin Elmer Diamond at heating rate of 10 °C/min.",
    "hierarchical_structure": "Vulcanized SBR nanocomposite with uniform dispersion of carbon black fillers.",
    "properties": {
      "Tg": {
        "value": [
          -68
        ],
        "unit": "°C"
      }
    },
    "analysis_with_hierarchical_structure": {
      "descriptive_text": "The sample consists of a styrene-butadiene rubber (SBR) copolymer compounded with a complex additive matrix including 40 phr Carbon black-N330 filler, 40 phr naphthenic oil plasticizer, and a sulfur-based vulcanization system comprising zinc oxide, stearic acid, 2-mercaptobenzothiozole, and sulfur, with 1,2-dihydro-2,2,4-trimethyl quinoline added as a stabilizer. The material was processed by mixing on a two-roll mill at 25 to 50 °C, followed by compression molding in an electric press at 150 °C for 15 minutes to induce vulcanization. The resulting hierarchical structure is a vulcanized SBR nanocomposite featuring uniform dispersion of carbon black fillers, and the glass transition temperature was characterized by DSC at a heating rate of 10 °C/min.",
      "reasoning_analysis": "Increasing Factors: The sulfur-based vulcanization system creates covalent crosslinks that restrict segmental chain mobility, inherently raising the Tg. Additionally, the high loading of Carbon black-N330 filler establishes a polymer-filler interface where bound rubber effects constrain local chain dynamics, further contributing to an increase in Tg. The presence of styrene units also introduces steric hindrance relative to a pure polybutadiene backbone. Decreasing Factors: The addition of 40 phr naphthenic oil serves as a substantial plasticizer, which increases free volume and lubricates polymer chains, significantly driving the Tg down. The butadiene content provides flexible backbone segments that lower the baseline Tg compared to polystyrene. Dominant Factor: The high concentration of naphthenic oil is the dominant factor qualitatively lowering the Tg relative to the base gum compound. While the crosslinking and filler network provide mechanical reinforcement and restrict macroscopic flow, the plasticizer's profound effect on increasing free volume and reducing intermolecular forces dictates the final segmental mobility onset, ensuring the material retains elastomeric properties at lower temperatures."
    },
    "analysis_without_hierarchical_structure": {
      "descriptive_text": "This polymer sample comprises a styrene-butadiene copolymer matrix compounded with 40 phr of Carbon black-N330 filler and 40 phr of Naphthenic oil plasticizer. The formulation incorporates a vulcanization system consisting of 2.5 phr Sulfur, 0.8 phr 2-mercaptobenzothiozole accelerator, 5 phr Zinc oxide, and 2 phr Stearic acid, alongside 1.5 phr of 1,2-dihydro-2,2,4-trimethyl quinoline stabilizer. The material was processed by mixing on a two-roll mixing mill at 25 to 50 °C, followed by compression molding in an electric press at 150 °C for 15 minutes to effect crosslinking, and the glass transition temperature was characterized via DSC at a heating rate of 10 °C/min.",
      "reasoning_analysis": "Increasing Factors: The presence of Styrene monomers introduces bulky phenyl groups that impose steric hindrance on backbone rotation, inherently raising the Tg, while the sulfur-based vulcanization system activated during the 150 °C compression molding creates covalent crosslinks that restrict segmental chain mobility. Additionally, the high loading of Carbon black-N330 filler establishes polymer-filler interactions that further constrain chain dynamics at the interface. Decreasing Factors: The Butadiene monomer units provide a flexible backbone with low rotational energy barriers, intrinsically lowering the Tg, and the substantial inclusion of 40 phr Naphthenic oil acts as a potent plasticizer that increases free volume and lubricates chain segments, significantly depressing the transition temperature. Dominant Factor: While the crosslinking and filler reinforcement restrict motion, the intrinsic flexibility of the butadiene-rich backbone combined with the strong plasticizing effect of the naphthenic oil qualitatively dominates the thermal behavior, driving the Tg towards lower temperatures to maintain the rubbery state characteristic of this vulcanizate."
    }
  },
  {
    "doi": "10.1021/jacs.1c07504",
    "title": "Multistage Reversible $\\pmb { T _ { \\mathfrak { g } } }$ Photomodulation and Hardening of Hydrazone-Containing Polymers",
    "year": 2021,
    "chemical_composition": {
      "repeat_unit_psmiles": null,
      "monomers": [
        {
          "name": "Hydrazone Methacrylate Monomer 2 (Ortho, Long Tether)",
          "smiles": null,
          "ratio_value": null,
          "ratio_unit": null
        }
      ],
      "additives": [],
      "is_homopolymer": true
    },
    "processing_history": "Synthesized via reversible addition−fragmentation chain-transfer (RAFT) polymerization. Tg measured by DSC using heat/cool/heat program (35 -> 150 -> 0 -> 150 °C) at 10 °C/min, ~6-10 mg samples in aluminum Tzero pans. Sample prepared as pristine precipitate (>99% Z isomer by 1H NMR).",
    "hierarchical_structure": "Amorphous polymethacrylate-based polymer with bistable hydrazone photoswitches as pendants. Ortho substitution pattern on stator phenyl group. Lengthened alkyl tether attaching hydrazone to backbone.",
    "properties": {
      "Tg": {
        "value": [
          41
        ],
        "unit": "°C"
      }
    },
    "analysis_with_hierarchical_structure": {
      "descriptive_text": "The sample is an amorphous polymethacrylate-based homopolymer featuring bistable hydrazone photoswitches as pendant groups, specifically synthesized via reversible addition−fragmentation chain-transfer (RAFT) polymerization. The chemical structure incorporates an ortho substitution pattern on the stator phenyl group and a lengthened alkyl tether attaching the hydrazone moiety to the polymer backbone. The material was isolated as a pristine precipitate with a Z isomer content exceeding 99% as confirmed by 1H NMR. Thermal characterization was performed using differential scanning calorimetry (DSC) employing a heat/cool/heat program ranging from 35 to 150 °C at a rate of 10 °C/min, utilizing approximately 6-10 mg samples sealed in aluminum Tzero pans.",
      "reasoning_analysis": "Increasing Factors: The polymethacrylate backbone inherently possesses restricted segmental mobility due to the presence of the alpha-methyl group, which typically elevates the glass transition temperature relative to polyacrylates. Furthermore, the incorporation of bulky bistable hydrazone photoswitches as pendant groups introduces significant steric hindrance, and the ortho substitution pattern on the stator phenyl group further restricts rotational freedom within the side chains, contributing to a higher Tg. Decreasing Factors: The presence of a lengthened alkyl tether connecting the hydrazone moiety to the backbone acts as an internal plasticizer by increasing the free volume and flexibility between the rigid backbone and the bulky pendant. This flexible spacer decouples the motion of the photoswitch from the backbone, significantly enhancing chain mobility and lowering the Tg. Additionally, the specific Z isomer configuration (>99%) may influence packing efficiency, potentially reducing intermolecular interactions compared to the E isomer depending on the dipole alignment. Dominant Factor: While the rigid backbone and bulky pendant groups provide a high baseline resistance to motion, the lengthened alkyl tether is the dominant structural feature governing the thermal behavior. The internal plasticization effect provided by the flexible spacer qualitatively outweighs the stiffening effects of the ortho-substituted pendant, resulting in a lower Tg relative to analogous polymethacrylates with shorter tethers or direct attachment."
    },
    "analysis_without_hierarchical_structure": {
      "descriptive_text": "The sample comprises a homopolymer synthesized from Hydrazone Methacrylate Monomer 2, featuring an ortho-substituted structure with a long tether. Polymerization was achieved via reversible addition−fragmentation chain-transfer (RAFT) methodology, yielding a pristine precipitate with confirmed stereochemical purity exceeding 99% Z isomer content as verified by 1H NMR. Thermal characterization was performed using differential scanning calorimetry (DSC) with a heat/cool/heat protocol ranging from 35 to 150 °C and subsequently 0 to 150 °C at a heating rate of 10 °C/min, utilizing 6-10 mg samples contained in aluminum Tzero pans.",
