Repository: hhtrick/HHT-code

# HHT training framework

This directory contains model training, embedding precomputation, inference, article-level baselines and the curated datasets. All commands below assume that the working directory is `train_code/`.

## 3. Datasets and fixed partitions

Each main dataset is a JSON array at `dataset/{property}/{property}.json`. Entries contain source metadata, `chemical_composition`, `processing_history`, `hierarchical_structure`, `properties`, and two generated-analysis objects. Targets are stored as `properties[property]["value"]`; source metadata and target values are not predictive input fields.

| Property | Train | Validation | Test | Total |
|---|---:|---:|---:|---:|

File: train_code/dataset/Tg/Tg.json (part 37 of 235)
[
      "reasoning_analysis": "Increasing Factors: The methacrylate backbone introduces an alpha-methyl group that imposes steric hindrance on backbone rotation, inherently raising the energy barrier for segmental motion. Furthermore, the bulky hydrazone side groups contribute to chain stiffness through their rigid molecular structure, and the high stereochemical purity (>99% Z isomer) suggests a uniform conformational state that may facilitate denser packing compared to a mixed isomer system, further restricting mobility. Decreasing Factors: The presence of a long tether within the monomer structure acts as an internal plasticizer; this flexible spacer increases the free volume between polymer chains and enhances local segmental mobility, which logically serves to depress the glass transition temperature relative to a shorter-chain analog. Dominant Factor: The intrinsic rigidity conferred by the methacrylate backbone and the bulky hydrazone moiety qualitatively dominates the thermal behavior; while the long tether provides flexibility, the steric constraints of the backbone and the specific conformational locking of the Z-isomer establish a high baseline resistance to segmental motion that defines the sample's Tg."
    }
  },
  {
    "doi": null,
    "title": "Synthesis of a Novel Biodegradable Polyurethane with Phosphatidylcholines",
    "year": 2010,
    "chemical_composition": {
      "repeat_unit_psmiles": null,
      "monomers": [
        {
          "name": "L-Lactide",
          "smiles": "CC1OC(=O)OC(C)C1=O",
          "ratio_value": null,
          "ratio_unit": null
        },
        {
          "name": "Glycerophosphatidylcholine",
          "smiles": null,
          "ratio_value": null,
          "ratio_unit": null
        },
        {
          "name": "Hexamethylene diisocyanate",
          "smiles": "O=C=NCCCCCCN=C=O",
          "ratio_value": null,
          "ratio_unit": null
        }
      ],
      "additives": [
        {
          "name": "Stannous octoate",
          "type": "catalyst",
          "amount_value": null,
          "amount_unit": null
        }
      ],
      "is_homopolymer": false
    },
    "processing_history": "Chain-extension of PC-S soft segment with hexamethylene diisocyanate (HDI) in toluene. Molar ratio HDI/prepolymer = 3. Reaction under N2 atmosphere at 120 °C for 7 h. Precipitated in ethanol and dried under vacuum to constant weight. Tg measured by DSC (Netzsch DSC204).",
    "hierarchical_structure": "Segmented polyurethane with biodegradable soft segments containing PC groups.",
    "properties": {
      "Tg": {
        "value": [
          53.3
        ],
        "unit": "°C"
      }
    },
    "analysis_with_hierarchical_structure": {
      "descriptive_text": "The sample consists of a segmented polyurethane characterized by biodegradable soft segments containing phosphatidylcholine (PC) groups, derived from L-lactide and glycerophosphatidylcholine monomers. Synthesis involved the chain-extension of a PC-S soft segment prepolymer with hexamethylene diisocyanate (HDI) in toluene, utilizing stannous octoate as a catalyst under a nitrogen atmosphere at 120 °C for 7 hours with an HDI-to-prepolymer molar ratio of 3. The resulting polymer was isolated by precipitation in ethanol and dried under vacuum to constant weight prior to thermal characterization via differential scanning calorimetry using a Netzsch DSC204 instrument.",
      "reasoning_analysis": "Increasing Factors: The formation of urethane linkages via hexamethylene diisocyanate chain-extension introduces strong intermolecular hydrogen bonding, which significantly restricts segmental mobility and drives the Tg higher. Additionally, the incorporation of bulky glycerophosphatidylcholine groups within the soft segment creates steric hindrance that impedes chain rotation, while the high reaction temperature and extended time promote high molecular weight, reducing the free volume contribution from chain ends. Decreasing Factors: The aliphatic nature of the hexamethylene spacers in the hard segment provides inherent flexibility compared to aromatic counterparts, and the design of the biodegradable soft segments aims for chain mobility to facilitate degradation. Furthermore, any residual toluene or ethanol remaining from the precipitation and drying process could act as a plasticizer, lowering the transition temperature. Dominant Factor: The restrictive influence of the hydrogen bonding network and the steric bulk of the phosphatidylcholine groups qualitatively dominates the flexibility of the aliphatic spacers, establishing a Tg behavior governed primarily by the hard segment interactions and soft segment confinement rather than the intrinsic mobility of the aliphatic chains."
    },
    "analysis_without_hierarchical_structure": {
      "descriptive_text": "The polymer sample comprises a copolymer system synthesized from L-Lactide, Glycerophosphatidylcholine, and Hexamethylene diisocyanate (HDI), utilizing Stannous octoate as a catalyst. The material was prepared via chain-extension of a PC-S soft segment with HDI in toluene, maintaining a molar ratio of HDI to prepolymer of 3 under a nitrogen atmosphere at 120 °C for 7 hours. Following the reaction, the product was precipitated in ethanol and dried under vacuum to constant weight. The glass transition temperature was subsequently characterized using differential scanning calorimetry on a Netzsch DSC204 instrument.",
      "reasoning_analysis": "Increasing Factors: The incorporation of L-Lactide units introduces steric hindrance due to methyl side groups, while the reaction with Hexamethylene diisocyanate forms urethane linkages capable of strong intermolecular hydrogen bonding, both of which restrict segmental chain mobility. Additionally, the processing history involving reaction at 120 °C for 7 hours promotes high conversion and molecular weight, while vacuum drying to constant weight eliminates residual solvent that could act as a plasticizer, collectively driving the Tg upward. Decreasing Factors: The aliphatic hexamethylene spacer within the HDI provides flexible methylene sequences that enhance chain mobility compared to aromatic alternatives. Furthermore, the Glycerophosphatidylcholine component likely contributes long aliphatic fatty acid chains inherent to phospholipids within the PC-S soft segment, acting as internal plasticizers that increase free volume and lower the Tg. Dominant Factor: While the flexible aliphatic chains from the phospholipid and HDI spacer promote mobility, the dominant factor is the restrictive network formed by the urethane hydrogen bonding and the rigid L-Lactide segments combined with the high conversion achieved during thermal processing; this qualitatively overrides the soft segment flexibility, resulting in a Tg elevation relative to the unextended PC-S prepolymer."
    }
  },
  {
    "doi": null,
    "title": "Synthesis of a Novel Biodegradable Polyurethane with Phosphatidylcholines",
    "year": 2010,
    "chemical_composition": {
      "repeat_unit_psmiles": null,
      "monomers": [
        {
          "name": "L-Lactide",
          "smiles": "CC1OC(=O)OC(C)C1=O",
          "ratio_value": null,
          "ratio_unit": null
        },
        {
          "name": "Glycerophosphatidylcholine",
          "smiles": null,
          "ratio_value": null,
          "ratio_unit": null
        },
        {
          "name": "Hexamethylene diisocyanate",
          "smiles": "O=C=NCCCCCCN=C=O",
          "ratio_value": null,
          "ratio_unit": null
        }
      ],
      "additives": [
        {
          "name": "Stannous octoate",
          "type": "catalyst",
          "amount_value": null,
          "amount_unit": null
        }
      ],
      "is_homopolymer": false
    },
    "processing_history": "Synthesis details not described in text. Tg measured by DSC (Netzsch DSC204).",
    "hierarchical_structure": "Segmented polyurethane with biodegradable soft segments containing PC groups.",
    "properties": {
      "Tg": {
        "value": [
          55.2
        ],
        "unit": "°C"
      }
    },
    "analysis_with_hierarchical_structure": {
      "descriptive_text": "The material is a segmented polyurethane copolymer composed of L-Lactide, Glycerophosphatidylcholine, and Hexamethylene diisocyanate monomers, utilizing Stannous octoate as a catalyst. The hierarchical structure features biodegradable soft segments containing phosphatidylcholine groups within the polyurethane backbone. Thermal characterization was performed using differential scanning calorimetry on a Netzsch DSC204 instrument to evaluate the glass transition temperature.",
      "reasoning_analysis": "Increasing Factors: The incorporation of L-Lactide units introduces ester linkages and methyl side groups that increase chain stiffness and intermolecular polarity, restricting segmental mobility and driving the Tg upward. Additionally, the segmented polyurethane architecture allows for the formation of hard domains via hydrogen bonding between urethane linkages, which physically confines the soft segments and further elevates the observed Tg. Decreasing Factors: The use of Hexamethylene diisocyanate provides flexible aliphatic methylene spacers that enhance chain mobility compared to aromatic counterparts, contributing to a lower Tg. The phosphatidylcholine groups within the soft segments likely introduce lipid-like flexible chains and increased free volume, while any residual Stannous octoate catalyst may act as a small-molecule plasticizer, both serving to depress the Tg. Dominant Factor: The chemical composition of the biodegradable soft segments qualitatively dominates the final Tg behavior, as the balance between the rigid L-Lactide units and the flexible aliphatic and lipid-like components establishes the intrinsic mobility baseline of the polymer phase responsible for the glass transition."
    },
    "analysis_without_hierarchical_structure": {
      "descriptive_text": "The polymer sample consists of a copolymer architecture derived from L-Lactide, Glycerophosphatidylcholine, and Hexamethylene diisocyanate, with Stannous octoate present as a catalyst. This non-homopolymer system integrates polylactide segments with polyurethane linkages and phospholipid functionalities. The glass transition temperature was characterized using differential scanning calorimetry on a Netzsch DSC204 instrument.",
      "reasoning_analysis": "Increasing Factors: The incorporation of Hexamethylene diisocyanate introduces urethane linkages capable of forming strong intermolecular hydrogen bonds, which significantly restrict segmental chain mobility and increase cohesive energy density. Additionally, the polar head groups of the Glycerophosphatidylcholine moiety contribute to dipole-dipole interactions that further hinder chain motion. Decreasing Factors: The aliphatic hexamethylene spacer within the diisocyanate provides substantial conformational freedom compared to aromatic counterparts, inherently lowering the stiffness of the backbone. Furthermore, the ester linkages in the L-Lactide units and the potential flexible alkyl chains associated with the phospholipid structure act as internal flexible spacers, increasing free volume and facilitating segmental relaxation. Dominant Factor: The final Tg behavior is qualitatively dominated by the competition between the rigidifying effect of the urethane hydrogen bonding network and the flexibility imparted by the aliphatic spacers and ester linkages; typically, the density of hydrogen bonding sites relative to the flexible chain length determines whether the material behaves more like a rigid thermoset or a flexible elastomer."
    }
  },
  {
    "doi": null,
    "title": "Synthesis of a Novel Biodegradable Polyurethane with Phosphatidylcholines",
    "year": 2010,
    "chemical_composition": {
      "repeat_unit_psmiles": null,
      "monomers": [
        {
          "name": "L-Lactide",
          "smiles": "CC1OC(=O)OC(C)C1=O",
          "ratio_value": null,
          "ratio_unit": null
        },
        {
          "name": "Glycerophosphatidylcholine",
          "smiles": null,
          "ratio_value": null,
          "ratio_unit": null
        }
      ],
      "additives": [
        {
          "name": "Stannous octoate",
          "type": "catalyst",
          "amount_value": null,
          "amount_unit": null
        }
      ],
      "is_homopolymer": false
    },
    "processing_history": "Synthesis details not described in text. Tg measured by DSC (Netzsch DSC204).",
    "hierarchical_structure": null,
    "properties": {
      "Tg": {
        "value": [
          38.6
        ],
        "unit": "°C"
      }
    },
    "analysis_with_hierarchical_structure": {
      "descriptive_text": "The sample is a copolymer synthesized from L-Lactide and Glycerophosphatidylcholine monomers using Stannous octoate as a catalyst. Although specific synthesis protocols and hierarchical structural data are not provided, the thermal behavior was evaluated by measuring the glass transition temperature via differential scanning calorimetry on a Netzsch DSC204 instrument.",
      "reasoning_analysis": "Increasing Factors: The inclusion of L-Lactide units introduces methyl side groups that create steric hindrance, restricting backbone rotation and inherently raising the Tg. Additionally, the phosphatidylcholine moieties contain polar phosphate and quaternary ammonium groups that can establish strong intermolecular dipole-dipole or ionic interactions, further limiting segmental mobility. Decreasing Factors: The glycerophosphatidylcholine units likely introduce flexible aliphatic chains or glycerol backbones that increase free volume and chain mobility compared to the rigid lactide segments. The copolymerization process disrupts the stereoregularity of the poly(L-lactide) sequences, inhibiting crystallization and typically lowering the Tg relative to the homopolymer according to copolymer mixing rules. Furthermore, any residual Stannous octoate catalyst remaining in the matrix could act as a low-molecular-weight plasticizer. Dominant Factor: While the polar interactions of the phospholipid headgroups provide some rigidity, the incorporation of flexible lipid-like structures into the polyester backbone is generally intended to enhance chain flexibility. Therefore, the increased free volume and conformational freedom provided by the Glycerophosphatidylcholine units likely dominate, qualitatively lowering the Tg relative to pure poly(L-lactide), subject to the extent of polar association."
    },
    "analysis_without_hierarchical_structure": {
      "descriptive_text": "The sample is a copolymer composed of L-Lactide and Glycerophosphatidylcholine monomers, synthesized using Stannous octoate as a catalyst. The thermal properties were assessed via differential scanning calorimetry using a Netzsch DSC204 instrument.",
      "reasoning_analysis": "Increasing Factors: The L-Lactide units provide backbone rigidity through steric hindrance from methyl side groups and stiff ester linkages, which restricts segmental mobility. Additionally, polar interactions arising from the phosphatidylcholine headgroups may contribute to intermolecular forces that resist chain motion. Decreasing Factors: The copolymer architecture disrupts the regularity of the polylactide chain, inhibiting crystallization and increasing free volume. The Glycerophosphatidylcholine component introduces flexible aliphatic chains that act as an internal plasticizer, significantly enhancing segmental mobility compared to the homopolymer. Residual Stannous octoate catalyst may also function as a minor plasticizing agent. Dominant Factor: The internal plasticization and chain packing disruption caused by the incorporation of the flexible Glycerophosphatidylcholine comonomer qualitatively dominate the thermal behavior. This structural modification drives the Tg lower relative to a pure poly(L-lactide) system, outweighing the rigidity contributed by the lactide segments."
    }
  },
  {
    "doi": null,
    "title": "Processing and characterization of functionally graded materials through mechanical properties and glass transition temperature",
    "year": 2008,
    "chemical_composition": {
      "repeat_unit_psmiles": null,
      "monomers": [
        {
          "name": "Styrene",
          "smiles": "C=CC1=CC=CC=C1",
          "ratio_value": null,
          "ratio_unit": null
        },
        {
          "name": "Butadiene",
          "smiles": "C=CC=C",
          "ratio_value": null,
          "ratio_unit": null
        }
      ],
      "additives": [
        {
          "name": "Carbon black-N330",
          "type": "filler",
          "amount_value": 40,
          "amount_unit": "phr"
        },
        {
          "name": "1,2-dihydro-2,2,4-trimethyl quinoline",
          "type": "stabilizer",
          "amount_value": 1.5,
          "amount_unit": "phr"
        },
        {
          "name": "Stearic acid",
          "type": "activator",
          "amount_value": 2,
          "amount_unit": "phr"
        },
        {
          "name": "Zinc oxide",
          "type": "activator",
          "amount_value": 5,
          "amount_unit": "phr"
        },
        {
          "name": "2-mercaptobenzothiozole",
          "type": "accelerator",
          "amount_value": 0.8,
          "amount_unit": "phr"
        },
        {
          "name": "Sulfur",
          "type": "crosslinker",
          "amount_value": 2.5,
          "amount_unit": "phr"
        },
        {
          "name": "Naphthenic oil",
          "type": "plasticizer",
          "amount_value": 50,
          "amount_unit": "phr"
        }
      ],
      "is_homopolymer": false
    },
    "processing_history": "Mixed on two-roll mixing mill at 25 to 50 °C. Compression molded in an electric press at 150 °C for 15 min. Tg measured by DSC using Perkin Elmer Diamond at heating rate of 10 °C/min.",
    "hierarchical_structure": "Vulcanized SBR nanocomposite with uniform dispersion of carbon black fillers.",
    "properties": {
      "Tg": {
        "value": [
          -72
        ],
        "unit": "°C"
      }
    },
    "analysis_with_hierarchical_structure": {
      "descriptive_text": "The sample comprises a styrene-butadiene rubber (SBR) copolymer compounded with a comprehensive additive system, including 40 phr Carbon black-N330 filler, 50 phr Naphthenic oil plasticizer, and a vulcanization package consisting of 2.5 phr Sulfur, 0.8 phr 2-mercaptobenzothiozole accelerator, 5 phr Zinc oxide, and 2 phr Stearic acid, stabilized by 1.5 phr 1,2-dihydro-2,2,4-trimethyl quinoline. The material was processed via mixing on a two-roll mill at 25 to 50 °C followed by compression molding at 150 °C for 15 minutes to achieve vulcanization. The resulting hierarchical structure is a vulcanized SBR nanocomposite with uniform dispersion of carbon black fillers, and the thermal properties were characterized by DSC at a heating rate of 10 °C/min.",
      "reasoning_analysis": "Increasing Factors: The formation of a sulfur-based crosslinked network during compression molding at 150 °C restricts long-range chain mobility and segmental relaxation, inherently raising the Tg. Additionally, the incorporation of 40 phr Carbon black-N330 filler creates polymer-filler interactions that confine polymer chains at the interface, further contributing to an increase in Tg. The presence of styrene monomers also introduces steric hindrance compared to pure polybutadiene. Decreasing Factors: The addition of 50 phr Naphthenic oil acts as a significant plasticizer, increasing free volume and lubricating polymer chains, which drastically lowers the Tg. The butadiene segments provide a flexible backbone with low rotational energy barriers, inherently supporting a lower Tg compared to glassy polymers. Dominant Factor: While the vulcanization and filler content provide structural integrity and restrict motion, the high loading of Naphthenic oil (50 phr) relative to the polymer matrix is the dominant factor qualitatively depressing the Tg below that of the base unmodified SBR, as the plasticizing effect typically outweighs the modest Tg elevation caused by moderate crosslinking and filler confinement in rubber compounds."
    },
    "analysis_without_hierarchical_structure": {
      "descriptive_text": "The sample comprises a styrene-butadiene copolymer matrix compounded with a comprehensive additive package including 40 phr of Carbon black-N330 filler and 50 phr of naphthenic oil plasticizer. The vulcanization system consists of 2.5 phr sulfur, 0.8 phr 2-mercaptobenzothiozole accelerator, 5 phr zinc oxide, and 2 phr stearic acid, supplemented by 1.5 phr of 1,2-dihydro-2,2,4-trimethyl quinoline stabilizer. Processing involved mixing on a two-roll mill at 25 to 50 °C followed by compression molding at 150 °C for 15 minutes, with the glass transition temperature characterized via DSC at a heating rate of 10 °C/min.",
      "reasoning_analysis": "Increasing Factors: The formation of a sulfur-based crosslinked network during compression molding restricts long-range chain mobility, inherently elevating the Tg, while the inclusion of 40 phr Carbon black-N330 filler introduces polymer-filler interactions that further hinder segmental motion. Additionally, the presence of styrene monomers introduces bulky phenyl groups that increase backbone stiffness compared to pure polybutadiene. Decreasing Factors: The high loading of 50 phr naphthenic oil acts as a potent plasticizer by increasing free volume and lubricating polymer chains, significantly depressing the Tg, while the butadiene monomer units provide a flexible backbone with low rotational energy barriers. Dominant Factor: The substantial concentration of naphthenic oil combined with the flexible butadiene-rich backbone qualitatively dominates the final Tg behavior, as the plasticization effect and intrinsic chain flexibility overwhelmingly counteract the restrictive influences of the filler and crosslinking density, ensuring a low glass transition temperature characteristic of elastomeric materials."
    }
  },
  {
    "doi": "10.1021/jacs.1c07504",
    "title": "Multistage Reversible $\\pmb { T _ { \\mathfrak { g } } }$ Photomodulation and Hardening of Hydrazone-Containing Polymers",
    "year": 2021,
    "chemical_composition": {
      "repeat_unit_psmiles": null,
      "monomers": [
        {
          "name": "Hydrazone Acrylate Monomer 3 (Ortho)",
          "smiles": null,
          "ratio_value": null,
          "ratio_unit": null
        }
      ],
      "additives": [],
      "is_homopolymer": true
    },
    "processing_history": "Synthesized via reversible addition−fragmentation chain-transfer (RAFT) polymerization. Tg measured by DSC using heat/cool/heat program (35 -> 150 -> 0 -> 150 °C) at 10 °C/min, ~6-10 mg samples in aluminum Tzero pans. Sample irradiated with 410 nm light to reach photostationary state (PSS410, 95% E isomer).",
    "hierarchical_structure": "Amorphous polyacrylate-based polymer with bistable hydrazone photoswitches as pendants. Ortho substitution pattern on stator phenyl group. E-enriched state.",
    "properties": {
      "Tg": {
        "value": [
          79
        ],
        "unit": "°C"
      }
    },
    "analysis_with_hierarchical_structure": {
      "descriptive_text": "The sample consists of an amorphous polyacrylate-based homopolymer featuring bistable hydrazone photoswitches as pendant groups with an ortho substitution pattern on the stator phenyl group. Synthesized via reversible addition−fragmentation chain-transfer (RAFT) polymerization, the material was irradiated with 410 nm light to achieve a photostationary state enriched with the E isomer (PSS410, 95% E). The glass transition temperature was characterized using differential scanning calorimetry (DSC) employing a heat/cool/heat program (35 to 150 to 0 to 150 °C) at a rate of 10 °C/min, utilizing approximately 6-10 mg samples sealed in aluminum Tzero pans.",
      "reasoning_analysis": "Increasing Factors: The incorporation of bulky bistable hydrazone photoswitches as pendant groups significantly restricts segmental motion of the polyacrylate backbone through steric hindrance. Additionally, the ortho substitution pattern on the stator phenyl group imposes further rotational barriers, while the enrichment of the E isomer (95%) favors a more planar and rigid molecular configuration compared to the bent Z isomer, collectively driving the Tg upward. Decreasing Factors: The polyacrylate backbone inherently possesses higher flexibility compared to polymethacrylate analogs due to the absence of an alpha-methyl group, which facilitates chain mobility and lowers the Tg. Furthermore, the specific ortho substitution may disrupt efficient chain packing compared to para-substituted analogs, potentially introducing localized free volume that opposes the stiffening effect. Dominant Factor: The steric bulk and rigidity of the hydrazone photoswitch pendants in the E-enriched state qualitatively dominate the thermal behavior. While the acrylate backbone offers flexibility, the large volume fraction and restricted motion imposed by the photoswitches in their planar E-configuration establish a higher energy barrier for segmental relaxation, defining the final Tg relative to unfunctionalized polyacrylates or Z-enriched states."
    },
    "analysis_without_hierarchical_structure": {
      "descriptive_text": "The sample is a homopolymer synthesized from Hydrazone Acrylate Monomer 3 (Ortho) via reversible addition−fragmentation chain-transfer (RAFT) polymerization. Thermal analysis was conducted using differential scanning calorimetry (DSC) with a heat/cool/heat program ranging from 35 to 150 °C and 0 to 150 °C at a rate of 10 °C/min, using approximately 6-10 mg samples in aluminum Tzero pans. Prior to measurement, the material was subjected to irradiation with 410 nm light to achieve a photostationary state comprising 95% E isomer.",
      "reasoning_analysis": "Increasing Factors: The presence of bulky hydrazone side groups on the acrylate backbone introduces significant steric hindrance, restricting segmental rotation and inherently elevating the glass transition temperature. Furthermore, the processing history involving irradiation with 410 nm light drives the system to a photostationary state with 95% E isomer content; the E-isomer configuration is typically more planar and linear than the Z-isomer, facilitating tighter chain packing and stronger intermolecular interactions which further resist segmental motion. Decreasing Factors: The underlying polyacrylate backbone possesses inherent flexibility due to the single bonds in the main chain, which generally promotes chain mobility and acts to lower the Tg relative to stiffer backbones like polystyrene or polycarbonate. Additionally, depending on the final molecular weight achieved via RAFT polymerization, a higher concentration of chain ends could introduce excess free volume, potentially depressing the Tg. Dominant Factor: The steric rigidity imposed by the hydrazone functional groups combined with the specific photo-induced E-isomer enrichment qualitatively dominates the thermal behavior; while the acrylate backbone provides flexibility, the geometric constraints and packing efficiency dictated by the 95% E-isomer state established during processing are the primary determinants of the final segmental mobility limits."
    }
  },
  {
    "doi": "10.1021/jacs.1c07504",
    "title": "Multistage Reversible $\\pmb { T _ { \\mathfrak { g } } }$ Photomodulation and Hardening of Hydrazone-Containing Polymers",
    "year": 2021,
    "chemical_composition": {
      "repeat_unit_psmiles": null,
      "monomers": [
        {
          "name": "Hydrazone Acrylate Monomer 3 (Ortho)",
          "smiles": null,
          "ratio_value": null,
          "ratio_unit": null
        }
      ],
      "additives": [],
      "is_homopolymer": true
    },
    "processing_history": "Synthesized via reversible addition−fragmentation chain-transfer (RAFT) polymerization. Tg measured by DSC using heat/cool/heat program (35 -> 150 -> 0 -> 150 °C) at 10 °C/min, ~6-10 mg samples in aluminum Tzero pans. Sample prepared as pristine precipitate (>99% Z isomer by 1H NMR).",
    "hierarchical_structure": "Amorphous polyacrylate-based polymer with bistable hydrazone photoswitches as pendants. Ortho substitution pattern on stator phenyl group.",
    "properties": {
      "Tg": {
        "value": [
          68
        ],
        "unit": "°C"
      }
    },
    "analysis_with_hierarchical_structure": {
      "descriptive_text": "The sample consists of an amorphous polyacrylate-based homopolymer incorporating bistable hydrazone photoswitches as pendant groups, specifically featuring an ortho substitution pattern on the stator phenyl group. Synthesized via reversible addition−fragmentation chain-transfer (RAFT) polymerization, the material was isolated as a pristine precipitate with a confirmed Z isomer content exceeding 99% as determined by 1H NMR spectroscopy. Thermal analysis was conducted using differential scanning calorimetry (DSC) with a heat/cool/heat program (35 -> 150 -> 0 -> 150 °C) at a scanning rate of 10 °C/min, utilizing ~6-10 mg samples housed in aluminum Tzero pans.",
      "reasoning_analysis": "Increasing Factors: The incorporation of bulky bistable hydrazone photoswitches as pendant groups significantly restricts segmental motion of the polymer backbone due to steric hindrance. Specifically, the ortho substitution pattern on the stator phenyl group introduces additional conformational constraints that impede chain mobility, inherently driving the Tg upward relative to unsubstituted analogs. Furthermore, the sample being a pristine precipitate ensures the absence of residual solvent or low-molecular-weight plasticizers that would otherwise depress the transition temperature. Decreasing Factors: The underlying polyacrylate backbone possesses inherent flexibility compared to more rigid polymer architectures, which facilitates segmental motion and tends to lower the Tg. Additionally, the specific Z isomer configuration of the hydrazone switch may introduce kinks or increased free volume within the amorphous matrix compared to the E isomer, potentially enhancing local mobility and reducing the thermal transition temperature. Dominant Factor: The steric bulk and rigidity introduced by the ortho-substituted hydrazone photoswitches qualitatively dominate the thermal behavior. While the acrylate backbone provides flexibility, the substantial restriction on rotation imposed by the large pendant groups and their specific substitution pattern likely overrides the backbone flexibility, establishing a Tg determined primarily by the packing efficiency and mobility constraints of the photoswitching moieties."
    },
    "analysis_without_hierarchical_structure": {
      "descriptive_text": "The material is a homopolymer synthesized from Hydrazone Acrylate Monomer 3 (Ortho) via reversible addition−fragmentation chain-transfer (RAFT) polymerization. Isolated as a pristine precipitate, the sample possesses high stereochemical fidelity with a Z isomer content exceeding 99% as determined by 1H NMR. Thermal characterization was performed using differential scanning calorimetry (DSC) with a heat/cool/heat program (35 → 150 → 0 → 150 °C) at a rate of 10 °C/min, using ~6-10 mg samples contained in aluminum Tzero pans.",
      "reasoning_analysis": "Increasing Factors: The incorporation of the hydrazone functionality introduces significant rigidity due to the partial double-bond character of the C=N linkage and potential intermolecular dipole interactions, which restrict segmental mobility. Additionally, the high stereochemical purity (>99% Z isomer) ensures a uniform conformational state that likely enhances packing efficiency or conformational locking compared to a stereoirregular mixture, further driving the Tg upward. Decreasing Factors: The polymer backbone consists of an acrylate structure, which lacks the alpha-methyl substitution present in methacrylates, inherently providing greater backbone flexibility and lower rotational energy barriers that tend to depress the Tg. Furthermore, depending on the final molecular weight achieved via RAFT polymerization, the concentration of chain-end groups could introduce slight excess free volume. Dominant Factor: The structural rigidity imparted by the hydrazone side groups and the high degree of stereoregularity qualitatively dominates the thermal behavior. These factors restrict segmental mobility more significantly than the inherent flexibility of the acrylate backbone lowers it, establishing a Tg determined primarily by the side-chain interactions and conformational locking rather than backbone flexibility."
    }
  },
  {
    "doi": null,
    "title": "Processing and characterization of functionally graded materials through mechanical properties and glass transition temperature",
    "year": 2008,
    "chemical_composition": {
      "repeat_unit_psmiles": null,
      "monomers": [
        {
          "name": "Styrene",
          "smiles": "C=CC1=CC=CC=C1",
          "ratio_value": null,
          "ratio_unit": null
        },
        {
          "name": "Butadiene",
          "smiles": "C=CC=C",
          "ratio_value": null,
          "ratio_unit": null
        }
      ],
      "additives": [
        {
          "name": "Carbon black-N330",
          "type": "filler",
          "amount_value": 40,
          "amount_unit": "phr"
        },
        {
          "name": "1,2-dihydro-2,2,4-trimethyl quinoline",
          "type": "stabilizer",
          "amount_value": 1.5,
          "amount_unit": "phr"
        },
        {
          "name": "Stearic acid",
          "type": "activator",
          "amount_value": 2,
          "amount_unit": "phr"
        },
        {
          "name": "Zinc oxide",
          "type": "activator",
          "amount_value": 5,
          "amount_unit": "phr"
        },
        {
          "name": "2-mercaptobenzothiozole",
          "type": "accelerator",
          "amount_value": 0.8,
          "amount_unit": "phr"
        },
        {
          "name": "Sulfur",
          "type": "crosslinker",
          "amount_value": 2.5,
          "amount_unit": "phr"
        },
        {
          "name": "Naphthenic oil",
          "type": "plasticizer",
          "amount_value": 60,
          "amount_unit": "phr"
        }
      ],
      "is_homopolymer": false
    },
    "processing_history": "Mixed on two-roll mixing mill at 25 to 50 °C. Compression molded in an electric press at 150 °C for 15 min. Tg measured by DSC using Perkin Elmer Diamond at heating rate of 10 °C/min.",
    "hierarchical_structure": "Vulcanized SBR nanocomposite with uniform dispersion of carbon black fillers.",
    "properties": {
      "Tg": {
        "value": [
          -74
        ],
        "unit": "°C"
      }
    },
    "analysis_with_hierarchical_structure": {
      "descriptive_text": "This sample comprises a styrene-butadiene rubber (SBR) copolymer matrix formulated with 40 phr Carbon black-N330 filler and 60 phr Naphthenic oil plasticizer. The vulcanization system includes 2.5 phr Sulfur, 0.8 phr 2-mercaptobenzothiozole accelerator, 5 phr Zinc oxide, and 2 phr Stearic acid, supplemented by 1.5 phr 1,2-dihydro-2,2,4-trimethyl quinoline stabilizer. Processing involved mixing on a two-roll mill at 25 to 50 °C followed by compression molding at 150 °C for 15 minutes to establish the network. The resulting hierarchical structure is a vulcanized SBR nanocomposite with uniform dispersion of carbon black fillers, and the glass transition temperature was measured by DSC at a heating rate of 10 °C/min.",
      "reasoning_analysis": "Increasing Factors: The introduction of Sulfur crosslinks creates a three-dimensional network that restricts long-range chain mobility, inherently elevating the Tg relative to the uncrosslinked precursor. Additionally, the 40 phr Carbon black-N330 filler provides a large interfacial area where polymer-filler interactions restrict segmental motion of the chains near the filler surface, while the styrene monomer units introduce steric hindrance via bulky phenyl groups that reduce backbone flexibility compared to pure polybutadiene. Decreasing Factors: The substantial loading of 60 phr Naphthenic oil acts as a potent plasticizer by increasing free volume and lubricating polymer chains, which significantly enhances segmental mobility and lowers the Tg. Furthermore, the butadiene monomer units contribute a flexible backbone with low rotational energy barriers, establishing a low baseline Tg for the copolymer matrix. Dominant Factor: While the crosslinking density and filler reinforcement impose constraints that tend to raise the Tg, the high concentration of naphthenic oil (60 phr) relative to the crosslinker (2.5 phr) and filler loading qualitatively dominates the thermal behavior, driving the final Tg lower than that of a non-plasticized vulcanizate to ensure low-temperature flexibility."
    },
    "analysis_without_hierarchical_structure": {
      "descriptive_text": "The sample comprises a styrene-butadiene copolymer matrix compounded with 40 phr Carbon black-N330 filler and 60 phr Naphthenic oil plasticizer. The formulation includes a vulcanization system consisting of 2.5 phr Sulfur, 0.8 phr 2-mercaptobenzothiozole accelerator, 5 phr Zinc oxide, and 2 phr Stearic acid, along with 1.5 phr 1,2-dihydro-2,2,4-trimethyl quinoline stabilizer. Preparation involved mixing on a two-roll mixing mill at 25 to 50 °C followed by compression molding at 150 °C for 15 minutes, with thermal properties characterized by DSC using a Perkin Elmer Diamond instrument at a heating rate of 10 °C/min.",
      "reasoning_analysis": "Increasing Factors: The formation of a sulfur-based crosslinked network during compression molding restricts segmental chain mobility, inherently driving the Tg upward. Additionally, the inclusion of 40 phr Carbon black-N330 filler creates polymer-filler interactions that immobilize chains at the interface, while the styrene monomer units introduce steric hindrance compared to pure polybutadiene. Decreasing Factors: The addition of 60 phr Naphthenic oil acts as a significant plasticizer, increasing free volume and lubricating polymer chains to depress the Tg. Furthermore, the butadiene monomer units provide inherent backbone flexibility that lowers the transition temperature relative to rigid homopolymers. Dominant Factor: The substantial loading of naphthenic oil combined with the flexible butadiene segments qualitatively dominates the restrictive effects of the filler and crosslinks, resulting in a net depression of the Tg relative to a non-plasticized crosslinked network."
    }
  },
  {
    "doi": null,
    "title": "Synthesis of a Novel Biodegradable Polyurethane with Phosphatidylcholines",
    "year": 2010,
    "chemical_composition": {
      "repeat_unit_psmiles": null,
      "monomers": [
        {
          "name": "L-Lactide",
          "smiles": "CC1OC(=O)OC(C)C1=O",
          "ratio_value": null,
          "ratio_unit": null
        },
        {
          "name": "Hexamethylene diisocyanate",
          "smiles": "O=C=NCCCCCCN=C=O",
          "ratio_value": null,
          "ratio_unit": null
        }
      ],
      "additives": [
        {
          "name": "Stannous octoate",
          "type": "catalyst",
          "amount_value": null,
          "amount_unit": null
        }
      ],
      "is_homopolymer": false
    },
    "processing_history": "Synthesis of PUR without PC carried out in a similar way using PLLA as soft segment. Chain-extended with HDI. Precipitated in ethanol and dried under vacuum. Tg measured by DSC (Netzsch DSC204).",
