Repository: hhtrick/HHT-code

# HHT training framework

This directory contains model training, embedding precomputation, inference, article-level baselines and the curated datasets. All commands below assume that the working directory is `train_code/`.

## 3. Datasets and fixed partitions

Each main dataset is a JSON array at `dataset/{property}/{property}.json`. Entries contain source metadata, `chemical_composition`, `processing_history`, `hierarchical_structure`, `properties`, and two generated-analysis objects. Targets are stored as `properties[property]["value"]`; source metadata and target values are not predictive input fields.

| Property | Train | Validation | Test | Total |
|---|---:|---:|---:|---:|

File: train_code/dataset/Tg/Tg.json (part 38 of 235)
[
    "hierarchical_structure": "Segmented polyurethane with biodegradable PLLA soft segments.",
    "properties": {
      "Tg": {
        "value": [
          44.7
        ],
        "unit": "°C"
      }
    },
    "analysis_with_hierarchical_structure": {
      "descriptive_text": "The sample comprises a segmented polyurethane featuring biodegradable poly(L-lactic acid) (PLLA) soft segments chain-extended with hexamethylene diisocyanate (HDI). Synthesized using stannous octoate as a catalyst without polycarbonate components, the polymer was precipitated in ethanol and dried under vacuum to yield the final solid. Thermal properties were evaluated using differential scanning calorimetry on a Netzsch DSC204 instrument.",
      "reasoning_analysis": "Increasing Factors: The formation of urethane linkages via hexamethylene diisocyanate chain extension facilitates strong intermolecular hydrogen bonding, creating hard domains that physically crosslink the matrix and restrict segmental mobility, thereby driving the Tg higher. Additionally, the selection of poly(L-lactic acid) as the soft segment introduces ester functionalities and methyl side groups that impart greater backbone stiffness compared to flexible polyether alternatives, intrinsically elevating the soft segment transition temperature. Decreasing Factors: The aliphatic structure of the HDI hard segments provides more flexibility than aromatic diisocyanates, which may lower the rigidity of the hard domains. Furthermore, the processing history involves precipitation in ethanol; if residual solvent persists despite vacuum drying, it would act as a plasticizer increasing free volume and depressing the Tg, while trace catalyst residue could similarly enhance chain mobility. Dominant Factor: The intrinsic chain stiffness of the PLLA soft segments combined with the physical confinement imposed by the hydrogen-bonded hard domains qualitatively dominates the thermal behavior. Although residual solvent from the ethanol precipitation could lower the Tg, the robust chemical structure of the biodegradable soft segment and the cohesive energy density of the urethane hard segments establish a higher baseline transition temperature relative to conventional flexible polyurethanes."
    },
    "analysis_without_hierarchical_structure": {
      "descriptive_text": "The synthesized material is a segmented polyurethane copolymer featuring poly(L-lactic acid) (PLLA) serving as the soft segment and hexamethylene diisocyanate (HDI) acting as the chain extender. The reaction was facilitated by the presence of stannous octoate as a catalyst. Post-synthesis, the polymer was purified via precipitation in ethanol followed by vacuum drying to ensure solvent removal. Thermal analysis was conducted to determine the glass transition temperature using differential scanning calorimetry on a Netzsch DSC204 instrument.",
      "reasoning_analysis": "Increasing Factors: The formation of urethane linkages via hexamethylene diisocyanate introduces strong intermolecular hydrogen bonding, creating physical crosslinks that significantly restrict segmental mobility within the polymer matrix. Additionally, the methyl side groups present on the L-lactide units of the PLLA soft segment introduce steric hindrance that inherently stiffens the backbone compared to linear aliphatic polyesters. Decreasing Factors: The aliphatic hexamethylene sequence within the diisocyanate chain extender provides greater conformational flexibility compared to aromatic diisocyanates, which may reduce the overall rigidity of the hard domains. Furthermore, despite vacuum drying, any trace residual ethanol remaining from the precipitation process could act as a small molecule plasticizer, increasing free volume and depressing the transition temperature. Dominant Factor: The dominant influence on the glass transition behavior is the physical confinement and restricted mobility imposed by the hard segment domains on the PLLA soft segments. While the aliphatic spacer introduces flexibility, the strong hydrogen bonding network and potential interphase mixing typically elevate the soft segment Tg relative to the pure PLLA homopolymer due to the reduced cooperativity of chain motion."
    }
  },
  {
    "doi": "10.1021/jacs.1c07504",
    "title": "Multistage Reversible $\\pmb { T _ { \\mathfrak { g } } }$ Photomodulation and Hardening of Hydrazone-Containing Polymers",
    "year": 2021,
    "chemical_composition": {
      "repeat_unit_psmiles": null,
      "monomers": [
        {
          "name": "Hydrazone Methacrylate Monomer 2 (Ortho, Long Tether)",
          "smiles": null,
          "ratio_value": null,
          "ratio_unit": null
        }
      ],
      "additives": [],
      "is_homopolymer": true
    },
    "processing_history": "Synthesized via reversible addition−fragmentation chain-transfer (RAFT) polymerization. Tg measured by DSC using heat/cool/heat program (35 -> 150 -> 0 -> 150 °C) at 10 °C/min, ~6-10 mg samples in aluminum Tzero pans. Sample irradiated with 410 nm light to reach photostationary state (PSS410, 95% E isomer).",
    "hierarchical_structure": "Amorphous polymethacrylate-based polymer with bistable hydrazone photoswitches as pendants. Ortho substitution pattern on stator phenyl group. Lengthened alkyl tether attaching hydrazone to backbone. E-enriched state.",
    "properties": {
      "Tg": {
        "value": [
          48
        ],
        "unit": "°C"
      }
    },
    "analysis_with_hierarchical_structure": {
      "descriptive_text": "The sample consists of an amorphous polymethacrylate-based homopolymer featuring bistable hydrazone photoswitches as pendant groups, specifically derived from Hydrazone Methacrylate Monomer 2 with an ortho substitution pattern on the stator phenyl group and a lengthened alkyl tether attaching the switch to the backbone. Synthesized via reversible addition−fragmentation chain-transfer (RAFT) polymerization, the material was irradiated with 410 nm light to achieve a photostationary state enriched with 95% E isomer prior to characterization. The glass transition temperature was determined using differential scanning calorimetry (DSC) employing a heat/cool/heat program ranging from 35 to 150 °C and 0 to 150 °C at a rate of 10 °C/min, utilizing approximately 6-10 mg samples sealed in aluminum Tzero pans.",
      "reasoning_analysis": "Increasing Factors: The polymethacrylate backbone incorporates alpha-methyl groups that restrict backbone rotation, intrinsically raising the Tg relative to polyacrylates. Furthermore, the bulky bistable hydrazone pendants, specifically with ortho substitution on the stator phenyl group, introduce significant steric hindrance that limits segmental mobility. The processing history involving irradiation to a 95% E-enriched photostationary state also contributes to a higher Tg, as the linear E-isomers typically pack more efficiently and exhibit lower free volume compared to the bent Z-isomers. Decreasing Factors: The presence of a lengthened alkyl tether connecting the hydrazone switch to the polymer backbone acts as an internal plasticizer, increasing chain flexibility and free volume which serves to lower the Tg. Additionally, the amorphous nature of the hierarchical structure lacks crystalline domains that could otherwise restrict chain motion through physical crosslinking. Dominant Factor: The steric constraints imposed by the ortho-substituted hydrazone pendants on the rigid polymethacrylate backbone qualitatively dominate the segmental mobility, establishing a high baseline Tg. While the long alkyl tether provides a plasticizing effect, the sheer volume and rotational barriers of the E-enriched photoswitches combined with the backbone rigidity are the primary determinants of the thermal transition behavior, with the DSC thermal history erasure ensuring this intrinsic state is accurately captured."
    },
    "analysis_without_hierarchical_structure": {
      "descriptive_text": "The sample consists of a homopolymer derived from Hydrazone Methacrylate Monomer 2, featuring an ortho-substituted long tether architecture. The polymer was synthesized using reversible addition−fragmentation chain-transfer (RAFT) polymerization to ensure controlled molecular weight characteristics. Thermal analysis was conducted using differential scanning calorimetry (DSC) employing a heat/cool/heat protocol ranging from 35 to 150 °C and 0 to 150 °C at a rate of 10 °C/min with approximately 6-10 mg samples sealed in aluminum Tzero pans. Prior to characterization, the sample was irradiated with 410 nm light to achieve a photostationary state corresponding to 95% E isomer content.",
      "reasoning_analysis": "Increasing Factors: The methacrylate backbone provides inherent structural rigidity compared to more flexible acrylate analogs. Furthermore, the processing history involving irradiation with 410 nm light establishes a photostationary state rich in the E isomer (95%); the E isomer typically adopts a more planar and linear conformation than the Z isomer, facilitating tighter interchain packing and reducing free volume, which qualitatively drives the Tg upward. The use of RAFT polymerization ensures a controlled architecture, minimizing low molecular weight species that could otherwise depress the transition temperature. Decreasing Factors: The specific chemical composition includes a long tether within the side chain structure, which acts as a flexible spacer. This flexible segment increases the conformational degrees of freedom and free volume between the backbone and the bulky hydrazone moiety, effectively functioning as an internal plasticizer that enhances segmental mobility and drives the Tg downward. Additionally, the ortho-substitution pattern may introduce steric hindrance that disrupts optimal chain packing compared to para-substituted analogs. Dominant Factor: The flexible long tether within the chemical composition is the dominant factor governing the final Tg behavior. While the E-isomer processing state optimizes packing efficiency for this specific molecule, the intrinsic internal plasticization provided by the long flexible spacer fundamentally decouples the side group motion from the backbone, exerting a stronger qualitative influence on lowering the segmental mobility threshold than the packing gains achieved through photoisomerization."
    }
  },
  {
    "doi": null,
    "title": "Processing and characterization of functionally graded materials through mechanical properties and glass transition temperature",
    "year": 2008,
    "chemical_composition": {
      "repeat_unit_psmiles": null,
      "monomers": [
        {
          "name": "Styrene",
          "smiles": "C=CC1=CC=CC=C1",
          "ratio_value": null,
          "ratio_unit": null
        },
        {
          "name": "Butadiene",
          "smiles": "C=CC=C",
          "ratio_value": null,
          "ratio_unit": null
        }
      ],
      "additives": [
        {
          "name": "Carbon black-N330",
          "type": "filler",
          "amount_value": 40,
          "amount_unit": "phr"
        },
        {
          "name": "1,2-dihydro-2,2,4-trimethyl quinoline",
          "type": "stabilizer",
          "amount_value": 1.5,
          "amount_unit": "phr"
        },
        {
          "name": "Stearic acid",
          "type": "activator",
          "amount_value": 2,
          "amount_unit": "phr"
        },
        {
          "name": "Zinc oxide",
          "type": "activator",
          "amount_value": 5,
          "amount_unit": "phr"
        },
        {
          "name": "2-mercaptobenzothiozole",
          "type": "accelerator",
          "amount_value": 0.8,
          "amount_unit": "phr"
        },
        {
          "name": "Sulfur",
          "type": "crosslinker",
          "amount_value": 2.5,
          "amount_unit": "phr"
        },
        {
          "name": "Naphthenic oil",
          "type": "plasticizer",
          "amount_value": 70,
          "amount_unit": "phr"
        }
      ],
      "is_homopolymer": false
    },
    "processing_history": "Mixed on two-roll mixing mill at 25 to 50 °C. Compression molded in an electric press at 150 °C for 15 min. Tg measured by DSC using Perkin Elmer Diamond at heating rate of 10 °C/min.",
    "hierarchical_structure": "Vulcanized SBR nanocomposite with uniform dispersion of carbon black fillers.",
    "properties": {
      "Tg": {
        "value": [
          -76
        ],
        "unit": "°C"
      }
    },
    "analysis_with_hierarchical_structure": {
      "descriptive_text": "This sample consists of a styrene-butadiene rubber (SBR) copolymer formulated into a vulcanized nanocomposite containing a complex additive package. The composition includes 40 phr of Carbon black-N330 filler and 70 phr of Naphthenic oil plasticizer, alongside a curing system comprising 2.5 phr Sulfur, 0.8 phr 2-mercaptobenzothiozole accelerator, 5 phr Zinc oxide, and 2 phr Stearic acid, stabilized by 1.5 phr of 1,2-dihydro-2,2,4-trimethyl quinoline. Processing involved mixing on a two-roll mill at 25 to 50 °C followed by compression molding in an electric press at 150 °C for 15 minutes to induce vulcanization. The resulting hierarchical structure is characterized as a vulcanized SBR nanocomposite with uniform dispersion of carbon black fillers, and the thermal properties were characterized by DSC using a Perkin Elmer Diamond at a heating rate of 10 °C/min.",
      "reasoning_analysis": "Increasing Factors: The formation of a sulfur-based crosslink network during the compression molding at 150 °C restricts long-range chain mobility and segmental relaxation, intrinsically driving the Tg higher. Additionally, the uniform dispersion of 40 phr Carbon black-N330 filler creates polymer-filler interfaces that impose confinement effects on the polymer chains, further contributing to an increase in Tg. The presence of styrene monomers also introduces steric hindrance compared to pure polybutadiene, raising the baseline Tg. Decreasing Factors: The incorporation of 70 phr Naphthenic oil acts as a potent plasticizer, significantly increasing free volume and lubricating polymer segments, which strongly depresses the Tg. The butadiene content provides a flexible backbone with low rotational energy barriers, inherently supporting a lower Tg relative to rigid polymers. Dominant Factor: While the crosslinking and filler reinforcement impose constraints that elevate Tg, the high loading of Naphthenic oil (70 phr) relative to the filler (40 phr) suggests that the plasticization effect is the dominant factor qualitatively lowering the Tg relative to an unfilled, uncrosslinked SBR baseline, as the free volume expansion from the oil typically outweighs the mobility restrictions from the filler and crosslinks in terms of glass transition positioning."
    },
    "analysis_without_hierarchical_structure": {
      "descriptive_text": "The sample comprises a styrene-butadiene copolymer matrix compounded with a multifunctional additive system including 40 phr Carbon black-N330 filler, 1.5 phr 1,2-dihydro-2,2,4-trimethyl quinoline stabilizer, 2 phr stearic acid and 5 phr zinc oxide activators, 0.8 phr 2-mercaptobenzothiozole accelerator, 2.5 phr sulfur crosslinker, and 70 phr naphthenic oil plasticizer. The mixture was processed on a two-roll mixing mill at 25 to 50 °C and subsequently compression molded in an electric press at 150 °C for 15 minutes to facilitate crosslinking. Thermal analysis was performed using differential scanning calorimetry on a Perkin Elmer Diamond instrument at a heating rate of 10 °C/min.",
      "reasoning_analysis": "Increasing Factors: The formation of a sulfur-based crosslink network during the 150 °C compression molding restricts long-range segmental motion of the polymer chains, inherently elevating the Tg. Additionally, the incorporation of 40 phr Carbon black-N330 filler creates interfacial interactions that immobilize polymer segments near the filler surface, contributing to a higher Tg, while the styrene monomer units introduce steric hindrance relative to a pure polybutadiene backbone. Decreasing Factors: The butadiene monomer units provide a flexible backbone with low rotational energy barriers, establishing a low baseline Tg. Crucially, the high loading of 70 phr naphthenic oil acts as a significant plasticizer, increasing free volume and lubricating chain segments, which strongly depresses the Tg. Dominant Factor: While the crosslinking and filler reinforcement impose restrictions on chain mobility, the combined effect of the flexible butadiene backbone and the substantial concentration of naphthenic oil plasticizer qualitatively dominates the thermal behavior, driving the final Tg toward the lower temperature range characteristic of oil-extended elastomers."
    }
  },
  {
    "doi": null,
    "title": "Processing and characterization of functionally graded materials through mechanical properties and glass transition temperature",
    "year": 2008,
    "chemical_composition": {
      "repeat_unit_psmiles": null,
      "monomers": [
        {
          "name": "Styrene",
          "smiles": "C=CC1=CC=CC=C1",
          "ratio_value": null,
          "ratio_unit": null
        },
        {
          "name": "Butadiene",
          "smiles": "C=CC=C",
          "ratio_value": null,
          "ratio_unit": null
        }
      ],
      "additives": [
        {
          "name": "Carbon black-N330",
          "type": "filler",
          "amount_value": 40,
          "amount_unit": "phr"
        },
        {
          "name": "1,2-dihydro-2,2,4-trimethyl quinoline",
          "type": "stabilizer",
          "amount_value": 1.5,
          "amount_unit": "phr"
        },
        {
          "name": "Stearic acid",
          "type": "activator",
          "amount_value": 2,
          "amount_unit": "phr"
        },
        {
          "name": "Zinc oxide",
          "type": "activator",
          "amount_value": 5,
          "amount_unit": "phr"
        },
        {
          "name": "2-mercaptobenzothiozole",
          "type": "accelerator",
          "amount_value": 0.8,
          "amount_unit": "phr"
        },
        {
          "name": "Sulfur",
          "type": "crosslinker",
          "amount_value": 2.5,
          "amount_unit": "phr"
        },
        {
          "name": "Naphthenic oil",
          "type": "plasticizer",
          "amount_value": 80,
          "amount_unit": "phr"
        }
      ],
      "is_homopolymer": false
    },
    "processing_history": "Mixed on two-roll mixing mill at 25 to 50 °C. Compression molded in an electric press at 150 °C for 15 min. Tg measured by DSC using Perkin Elmer Diamond at heating rate of 10 °C/min.",
    "hierarchical_structure": "Vulcanized SBR nanocomposite with uniform dispersion of carbon black fillers.",
    "properties": {
      "Tg": {
        "value": [
          -77
        ],
        "unit": "°C"
      }
    },
    "analysis_with_hierarchical_structure": {
      "descriptive_text": "The sample comprises a styrene-butadiene rubber (SBR) copolymer formulated into a vulcanized nanocomposite. The compound incorporates 40 phr of Carbon black-N330 as a reinforcing filler and 80 phr of naphthenic oil as a plasticizer, alongside a curing package comprising 2.5 phr sulfur, 0.8 phr 2-mercaptobenzothiozole accelerator, 5 phr zinc oxide, and 2 phr stearic acid, with 1.5 phr 1,2-dihydro-2,2,4-trimethyl quinoline added as a stabilizer. Processing involved mixing on a two-roll mill at 25 to 50 °C, followed by compression molding in an electric press at 150 °C for 15 minutes to induce vulcanization. The resulting material exhibits a hierarchical structure characterized as a vulcanized SBR nanocomposite with uniform dispersion of carbon black fillers, and its thermal properties were characterized by DSC using a Perkin Elmer Diamond instrument at a heating rate of 10 °C/min.",
      "reasoning_analysis": "Increasing Factors: The sulfur-based vulcanization process creates covalent crosslinks between polymer chains, significantly restricting segmental mobility and raising the Tg. Additionally, the incorporation of 40 phr Carbon black-N330 filler introduces polymer-filler interactions that create a bound rubber layer, further hindering chain motion. The presence of styrene monomers also contributes to chain stiffness compared to pure polybutadiene due to the bulky phenyl groups. Decreasing Factors: The addition of 80 phr naphthenic oil acts as a substantial plasticizer, increasing the free volume within the matrix and lubricating polymer chains, which strongly depresses the Tg. Furthermore, the butadiene segments possess high backbone flexibility with low rotational energy barriers, intrinsically supporting a low glass transition temperature. Dominant Factor: While the crosslinking network and carbon black filler impose constraints that elevate Tg, the high concentration of naphthenic oil (80 phr) relative to the polymer matrix is the dominant factor, qualitatively driving the final Tg lower than that of the unfilled, uncured base copolymer due to the overwhelming plasticization effect."
    },
    "analysis_without_hierarchical_structure": {
      "descriptive_text": "The sample comprises a styrene-butadiene copolymer matrix compounded with 40 phr Carbon black-N330 filler, 1.5 phr 1,2-dihydro-2,2,4-trimethyl quinoline stabilizer, 2 phr stearic acid and 5 phr zinc oxide activators, 0.8 phr 2-mercaptobenzothiozole accelerator, 2.5 phr sulfur crosslinker, and 80 phr naphthenic oil plasticizer. The mixture was processed on a two-roll mixing mill at 25 to 50 °C, followed by compression molding in an electric press at 150 °C for 15 minutes. The glass transition temperature was measured by DSC using a Perkin Elmer Diamond instrument at a heating rate of 10 °C/min.",
      "reasoning_analysis": "Increasing Factors: The sulfur crosslinker activated during the 150 °C compression molding forms a covalent network that restricts segmental chain mobility, thereby driving the Tg upward. Additionally, the 40 phr Carbon black-N330 filler creates polymer-filler interactions that constrain chain dynamics at the interface, contributing to an increase in Tg. The styrene monomer units also introduce steric hindrance compared to a pure polybutadiene system. Decreasing Factors: The butadiene monomer units provide a flexible backbone with low rotational energy barriers, establishing a low intrinsic baseline for the transition. Crucially, the 80 phr naphthenic oil acts as a significant plasticizer, increasing free volume and lubricating chain segments, which strongly depresses the Tg. Dominant Factor: Although the crosslinking network and filler content impose restrictions on mobility, the substantial concentration of naphthenic oil plasticizer combined with the flexible butadiene-rich backbone qualitatively dominates the thermal behavior, driving the final Tg to lower temperatures relative to an unplasticized, unfilled styrene-butadiene network."
    }
  },
  {
    "doi": null,
    "title": "Physical Adsorption and Glass Transition of Thin Polystyrene Films at a Graphene Interface",
    "year": 2025,
    "chemical_composition": {
      "repeat_unit_psmiles": "[*]CC(C1=CC=CC=C1)[*]",
      "monomers": [
        {
          "name": "Styrene",
          "smiles": "C=CC1=CC=CC=C1",
          "ratio_value": null,
          "ratio_unit": null
        }
      ],
      "additives": [],
      "is_homopolymer": true
    },
    "processing_history": "Monodisperse PS (Mw = 43 kg/mol, PDI = 1.05) 30 nm film spin-coated from toluene solution on graphene substrate, dried at 100 °C in vacuum for 48 h, annealed at 150 °C for 30 h. Tg measured by imaging ellipsometry (EP3SW) at heating rate 5 °C/min.",
    "hierarchical_structure": "30 nm thick film. Interfacial adsorbed layer (Guiselin brush) formed on graphene. Dense adsorbed layer.",
    "properties": {
      "Tg": {
        "value": [
          106
        ],
        "unit": "°C"
      }
    },
    "analysis_with_hierarchical_structure": {
      "descriptive_text": "The sample comprises a monodisperse polystyrene homopolymer with a weight-average molecular weight (Mw) of 43 kg/mol and a polydispersity index (PDI) of 1.05. It was fabricated as a 30 nm thick film via spin-coating from a toluene solution onto a graphene substrate, followed by drying at 100 °C under vacuum for 48 hours and annealing at 150 °C for 30 hours. This processing history resulted in a hierarchical structure characterized by a dense adsorbed layer, specifically identified as an interfacial adsorbed layer or Guiselin brush formed on the graphene surface. The glass transition temperature was subsequently characterized using imaging ellipsometry (EP3SW) at a heating rate of 5 °C/min.",
      "reasoning_analysis": "Increasing Factors: The intrinsic rigidity of the polystyrene backbone, imparted by bulky phenyl side groups, restricts segmental motion and establishes a high baseline Tg. Furthermore, the formation of a dense adsorbed layer and Guiselin brush at the graphene interface indicates strong polymer-substrate interactions that pin chain segments, significantly restricting mobility near the substrate and driving the local Tg upward. The extensive thermal annealing also ensures the removal of residual toluene, eliminating potential plasticization effects that would otherwise lower the Tg. Decreasing Factors: The nanoconfinement effect arising from the ultra-thin 30 nm film thickness introduces a free surface with enhanced segmental mobility, which typically propagates into the film and depresses the average Tg relative to the bulk material. Additionally, while the molecular weight is above the entanglement threshold, the finite chain length (43 kg/mol) contributes slightly to increased free volume at chain ends compared to infinite molecular weight polymers, marginally favoring a lower Tg. Dominant Factor: Despite the immobilizing influence of the graphene substrate and the dense adsorbed layer, the high surface-to-volume ratio inherent to the 30 nm confinement typically allows the enhanced mobility of the free surface to dominate the average thermal response, qualitatively driving the film's Tg behavior towards lower values relative to the bulk polystyrene state."
    },
    "analysis_without_hierarchical_structure": {
      "descriptive_text": "The sample consists of a monodisperse polystyrene homopolymer with a weight-average molecular weight of 43 kg/mol and a polydispersity index of 1.05. A 30 nm thin film was fabricated by spin-coating a toluene solution of the polymer onto a graphene substrate. Following deposition, the film was dried under vacuum at 100 °C for 48 hours and subsequently annealed at 150 °C for 30 hours. The glass transition temperature was characterized using imaging ellipsometry at a heating rate of 5 °C/min.",
      "reasoning_analysis": "Increasing Factors: The inherent chemical composition features bulky phenyl side groups on the polystyrene backbone that restrict segmental mobility through steric hindrance, establishing a rigid baseline. Additionally, the processing history includes extensive annealing at 150 °C for 30 hours, which promotes relaxation to an equilibrium density and removes excess free volume trapped during spin-coating, while the graphene substrate may impose interfacial constraints that further restrict chain motion. Decreasing Factors: The finite molecular weight of 43 kg/mol results in a higher concentration of chain ends compared to infinite chains, increasing free volume and slightly depressing the Tg. Furthermore, the 30 nm film thickness introduces significant confinement effects, where enhanced segmental mobility at the free air-polymer interface typically drives the effective Tg downward relative to bulk materials. Dominant Factor: Although the substrate interactions and thermal annealing act to stabilize the polymer structure, the geometric confinement inherent to the 30 nm thin film creates a high surface-to-volume ratio where the free surface mobility effect qualitatively dominates the final behavior, typically leading to a reduction in Tg relative to the bulk homopolymer."
    }
  },
  {
    "doi": "10.1063/1.3605993",
    "title": "Dynamical Properties of Plasticizer in Polyvinyl Acetate",
    "year": 2011,
    "chemical_composition": {
      "repeat_unit_psmiles": "[*]CC(OC(=O)C)[*]",
      "monomers": [
        {
          "name": "Vinyl Acetate",
          "smiles": "CC(=O)OC=C",
          "ratio_value": null,
          "ratio_unit": null
        }
      ],
      "additives": [
        {
          "name": "Methyl-terminated PVAc trimer",
          "type": "plasticizer",
          "amount_value": 25,
          "amount_unit": "%"
        }
      ],
      "is_homopolymer": false
    },
    "processing_history": "Blend of 75% PVAc and 25% methyl-terminated PVAc trimer. Tg experimentally determined. Neutron scattering measurements carried out on deuterated polymer sample. MD simulations performed at 360 and 340 K.",
    "hierarchical_structure": "Dynamic heterogeneities can be observed. Trimer in blend is slower than in bulk.",
    "properties": {
      "Tg": {
        "value": [
          -14.1
        ],
        "unit": "°C"
      }
    },
    "analysis_with_hierarchical_structure": {
      "descriptive_text": "This system comprises a polyvinyl acetate (PVAc) matrix blended with 25% methyl-terminated PVAc trimer, which serves as a polymeric plasticizer. The material was prepared as a blend, and its thermal properties were experimentally determined alongside neutron scattering measurements performed on a deuterated variant of the polymer. Molecular dynamics simulations were conducted at 360 and 340 K to complement the experimental data. Hierarchical structural analysis indicates the presence of dynamic heterogeneities, with specific observations noting that the trimer component exhibits slower dynamics within the blend environment compared to its bulk state.",
      "reasoning_analysis": "Increasing Factors: The acetate side groups on the PVAc backbone introduce moderate steric hindrance that restricts chain rotation relative to simpler polyolefins. Additionally, the observed structural feature where the trimer moves slower in the blend than in bulk suggests specific intermolecular interactions or confinement effects that locally restrict segmental mobility, potentially counteracting some plasticization. Decreasing Factors: The addition of 25% low molecular weight methyl-terminated PVAc trimer significantly increases the free volume fraction due to the high concentration of chain ends associated with the oligomer. This acts as an internal plasticization mechanism, enhancing overall chain mobility and driving the Tg downward. Dominant Factor: The dilution of the high-molecular-weight matrix by the low-molecular-weight oligomer is the dominant factor. Despite the local dynamic constraints observed via neutron scattering, the thermodynamic effect of introducing 25% free-volume-rich plasticizer qualitatively overrides the matrix rigidity, resulting in a net depression of the glass transition temperature relative to pure PVAc."
    },
    "analysis_without_hierarchical_structure": {
      "descriptive_text": "The material system comprises a poly(vinyl acetate) matrix blended with 25 percent methyl-terminated poly(vinyl acetate) trimer serving as a polymeric plasticizer. This mixture was prepared to investigate the thermal properties of the blend, with the glass transition temperature experimentally determined alongside structural analysis via neutron scattering on deuterated polymer samples. Complementary molecular dynamics simulations were performed at 360 K and 340 K to further elucidate the dynamic behavior of the system.",
      "reasoning_analysis": "Increasing Factors: The poly(vinyl acetate) backbone contains polar acetate side groups that engage in dipole-dipole interactions, creating intermolecular forces that restrict segmental mobility and inherently elevate the glass transition temperature relative to non-polar analogues. Furthermore, the chemical identity between the matrix and the trimer additive ensures thermodynamic miscibility, preventing phase separation that could otherwise lead to complex multi-phase thermal transitions. Decreasing Factors: The addition of 25 percent methyl-terminated PVAc trimer introduces a high concentration of chain ends and low molecular weight species into the matrix. These oligomeric chains possess significantly higher free volume and mobility compared to the high molecular weight polymer chains, acting as an internal plasticizer that facilitates segmental motion at lower thermal energies. The blending process homogenizes these mobile species throughout the bulk, effectively reducing the average molecular weight of the system. Dominant Factor: The plasticization effect arising from the low molecular weight trimer additive qualitatively dominates the thermal behavior. Although the polar interactions of the acetate groups provide a rigid baseline, the substantial increase in free volume and chain end concentration resulting from the 25 percent oligomer content will drive the glass transition temperature lower relative to the neat high molecular weight poly(vinyl acetate) homopolymer."
    }
  },
  {
    "doi": null,
    "title": "Processing and characterization of functionally graded materials through mechanical properties and glass transition temperature",
    "year": 2008,
    "chemical_composition": {
      "repeat_unit_psmiles": null,
      "monomers": [
        {
          "name": "Styrene",
          "smiles": "C=CC1=CC=CC=C1",
          "ratio_value": null,
          "ratio_unit": null
        },
        {
          "name": "Butadiene",
          "smiles": "C=CC=C",
          "ratio_value": null,
          "ratio_unit": null
        }
      ],
      "additives": [
        {
          "name": "Carbon black-N330",
          "type": "filler",
          "amount_value": 40,
          "amount_unit": "phr"
        },
        {
          "name": "1,2-dihydro-2,2,4-trimethyl quinoline",
          "type": "stabilizer",
          "amount_value": 1.5,
          "amount_unit": "phr"
        },
        {
          "name": "Stearic acid",
          "type": "activator",
          "amount_value": 2,
          "amount_unit": "phr"
        },
        {
          "name": "Zinc oxide",
          "type": "activator",
          "amount_value": 5,
          "amount_unit": "phr"
        },
        {
          "name": "2-mercaptobenzothiozole",
          "type": "accelerator",
          "amount_value": 0.8,
          "amount_unit": "phr"
        },
        {
          "name": "Sulfur",
          "type": "crosslinker",
          "amount_value": 2.5,
          "amount_unit": "phr"
        },
        {
          "name": "Naphthenic oil",
          "type": "plasticizer",
          "amount_value": 100,
          "amount_unit": "phr"
        }
      ],
      "is_homopolymer": false
    },
    "processing_history": "Mixed on two-roll mixing mill at 25 to 50 °C. Compression molded in an electric press at 150 °C for 15 min. Tg measured by DSC using Perkin Elmer Diamond at heating rate of 10 °C/min.",
    "hierarchical_structure": "Vulcanized SBR nanocomposite with uniform dispersion of carbon black fillers.",
    "properties": {
      "Tg": {
        "value": [
          -80
        ],
        "unit": "°C"
      }
    },
    "analysis_with_hierarchical_structure": {
      "descriptive_text": "The sample comprises a styrene-butadiene rubber (SBR) copolymer formulated as a vulcanized nanocomposite with uniform dispersion of Carbon black-N330 fillers. The mixture includes 100 phr of Naphthenic oil as a plasticizer, alongside a vulcanization system consisting of 2.5 phr Sulfur, 0.8 phr 2-mercaptobenzothiozole accelerator, 5 phr Zinc oxide, and 2 phr Stearic acid, with 1.5 phr of 1,2-dihydro-2,2,4-trimethyl quinoline added as a stabilizer. Processing was conducted by mixing on a two-roll mill at 25 to 50 °C followed by compression molding in an electric press at 150 °C for 15 minutes. The glass transition temperature was subsequently measured by DSC using a Perkin Elmer Diamond instrument at a heating rate of 10 °C/min.",
      "reasoning_analysis": "Increasing Factors: The incorporation of styrene monomers introduces bulky phenyl side groups that impose steric hindrance on backbone rotation, inherently raising the Tg relative to pure polybutadiene. Furthermore, the vulcanization process creates a covalent sulfur network that restricts long-range chain mobility, and the 40 phr loading of Carbon black-N330 filler introduces polymer-filler interactions that constrain segmental motion at the interface, both contributing to an elevation in Tg. Decreasing Factors: The butadiene monomer units provide a flexible backbone with low rotational energy barriers, establishing a low baseline Tg. Critically, the addition of 100 phr Naphthenic oil acts as a potent plasticizer that increases free volume and lubricates polymer chains, significantly depressing the Tg. Dominant Factor: Despite the stiffening effects of the filler and crosslinks, the high concentration of naphthenic oil combined with the flexible butadiene-rich backbone qualitatively dominates the system, driving the final Tg to remain low enough to maintain elastomeric behavior at service temperatures."
    },
    "analysis_without_hierarchical_structure": {
      "descriptive_text": "The sample comprises a styrene-butadiene copolymer matrix compounded with 40 phr Carbon black-N330 filler and 100 phr Naphthenic oil plasticizer. The formulation includes a vulcanization system consisting of 2.5 phr Sulfur, 0.8 phr 2-mercaptobenzothiozole accelerator, 5 phr Zinc oxide, and 2 phr Stearic acid, alongside 1.5 phr 1,2-dihydro-2,2,4-trimethyl quinoline stabilizer. Processing involved mixing on a two-roll mill at 25 to 50 °C followed by compression molding in an electric press at 150 °C for 15 minutes to induce curing. The glass transition temperature was characterized by DSC using a Perkin Elmer Diamond instrument at a heating rate of 10 °C/min.",
      "reasoning_analysis": "Increasing Factors: The incorporation of styrene monomers introduces bulky phenyl side groups that create steric hindrance, restricting backbone rotation and inherently elevating the baseline Tg compared to pure polybutadiene. Additionally, the processing history involves compression molding at 150 °C in the presence of sulfur and activators, which facilitates vulcanization; the resulting crosslinked network restricts segmental chain mobility, driving the Tg upward. The presence of 40 phr Carbon black-N330 filler further constrains polymer chain motion at the filler-matrix interface, contributing to a slight increase. Decreasing Factors: The addition of 100 phr Naphthenic oil acts as a significant plasticizer, introducing substantial free volume and lubricating polymer chains, which drastically facilitates segmental mobility and depresses the Tg. Furthermore, the butadiene component of the copolymer backbone contains flexible unsaturated bonds that establish a low-temperature baseline relative to rigid thermoplastics. Dominant Factor: Despite the restricting effects of crosslinking and filler content, the dominant factor influencing the final Tg behavior is the substantial plasticization effect from the 100 phr Naphthenic oil. The high concentration of low-molecular-weight oil overwhelmingly increases free volume within the matrix, qualitatively driving the final Tg to a lower range relative to the unplasticized, cured copolymer network."
    }
  },
  {
    "doi": null,
    "title": "Temperature dependence of photo-charge generation of polymeric photorefractive composite in the glass transition temperature region",
    "year": 2008,
