Repository: hhtrick/HHT-code

# HHT training framework

This directory contains model training, embedding precomputation, inference, article-level baselines and the curated datasets. All commands below assume that the working directory is `train_code/`.

## 3. Datasets and fixed partitions

Each main dataset is a JSON array at `dataset/{property}/{property}.json`. Entries contain source metadata, `chemical_composition`, `processing_history`, `hierarchical_structure`, `properties`, and two generated-analysis objects. Targets are stored as `properties[property]["value"]`; source metadata and target values are not predictive input fields.

| Property | Train | Validation | Test | Total |
|---|---:|---:|---:|---:|

File: train_code/dataset/Tg/Tg.json (part 39 of 235)
[
    "chemical_composition": {
      "repeat_unit_psmiles": null,
      "monomers": [
        {
          "name": "methyl-3-(9-carbazolyl) propylsiloxane",
          "smiles": null,
          "ratio_value": 69,
          "ratio_unit": "wt%"
        }
      ],
      "additives": [
        {
          "name": "2-{3-[(E)-2-(dibutylamino)-1-ethenyl]-5,5-dimethyl-2-cyclohexenyliden}malono-nitrile (DB-IP-DC)",
          "type": "NLO chromophore",
          "amount_value": 30,
          "amount_unit": "wt%"
        },
        {
          "name": "2,4,7-trinitro-9-fluorenone (TNF)",
          "type": "photosensitizer",
          "amount_value": 1,
          "amount_unit": "wt%"
        }
      ],
      "is_homopolymer": true
    },
    "processing_history": "PR composite prepared by blending poly[methyl-3-(9-carbazolyl) propylsiloxane] (PSX-Cz), DB-IP-DC, and TNF in 69:30:1 wt% ratio. Dissolved in 1,1,2,2-tetrachloroethane (TCE), films fabricated by doctor-blade on ITO glass. Tg measured by DSC (Perkin–Elmer DSC7) on powder samples (~5.0 mg). Thermal history: 1st heat 20 °C/min to 160 °C, quench to -45 °C, Tg determined from second cooling at 10 °C/min under N2 atmosphere.",
    "hierarchical_structure": "Amorphous PR composite. Film thickness ~3.5 µm.",
    "properties": {
      "Tg": {
        "value": [
          26
        ],
        "unit": "°C"
      }
    },
    "analysis_with_hierarchical_structure": {
      "descriptive_text": "The material is an amorphous photorefractive composite consisting of a poly[methyl-3-(9-carbazolyl) propylsiloxane] homopolymer matrix blended with 30 wt% of the nonlinear optical chromophore 2-{3-[(E)-2-(dibutylamino)-1-ethenyl]-5,5-dimethyl-2-cyclohexenyliden}malono-nitrile (DB-IP-DC) and 1 wt% of the photosensitizer 2,4,7-trinitro-9-fluorenone (TNF). The composite was prepared by dissolving the components in 1,1,2,2-tetrachloroethane in a 69:30:1 weight ratio, followed by doctor-blade fabrication into films approximately 3.5 µm thick on ITO glass substrates. Thermal characterization was conducted using a Perkin–Elmer DSC7 instrument on powder samples derived from the composite, where the glass transition temperature was determined during the second cooling cycle at 10 °C/min under a nitrogen atmosphere following an initial thermal erasure cycle heating to 160 °C and quenching to -45 °C.",
      "reasoning_analysis": "Increasing Factors: The attachment of bulky carbazole side groups to the polymer backbone introduces substantial steric hindrance that restricts segmental mobility, inherently driving the Tg higher relative to unsubstituted polysiloxanes. Furthermore, potential charge-transfer complex formation between the electron-donating carbazole units and the electron-accepting TNF photosensitizer may create transient physical networks that impede chain relaxation. Decreasing Factors: The siloxane backbone possesses high intrinsic flexibility due to low rotational energy barriers around the Si-O bonds, which establishes a low baseline for glass transition. Most significantly, the high concentration (30 wt%) of the low-molecular-weight DB-IP-DC chromophore acts as a strong plasticizer by increasing free volume and lubricating interchain interactions, thereby significantly depressing the Tg compared to the neat functionalized polymer. Dominant Factor: Although the carbazole pendants provide rigidity, the dominant factor influencing the final Tg behavior is the plasticization effect resulting from the high loading of the small-molecule chromophore combined with the flexible siloxane backbone, which qualitatively lowers the transition temperature relative to what would be expected for a rigid carbon-backbone polymer or the neat functionalized matrix alone."
    },
    "analysis_without_hierarchical_structure": {
      "descriptive_text": "The material system comprises a poly[methyl-3-(9-carbazolyl) propylsiloxane] matrix blended with 30 wt% of the nonlinear optical chromophore 2-{3-[(E)-2-(dibutylamino)-1-ethenyl]-5,5-dimethyl-2-cyclohexenyliden}malono-nitrile (DB-IP-DC) and 1 wt% of the photosensitizer 2,4,7-trinitro-9-fluorenone (TNF). This photorefractive composite was prepared by dissolving the components in 1,1,2,2-tetrachloroethane followed by doctor-blade fabrication of films on ITO glass, although thermal characterization was conducted on powder samples weighing approximately 5.0 mg. The glass transition temperature was evaluated using differential scanning calorimetry under a nitrogen atmosphere, utilizing a thermal protocol that involved an initial heating to 160 °C, quenching to -45 °C, and determination of the transition during the second cooling cycle at 10 °C/min.",
      "reasoning_analysis": "Increasing Factors: The incorporation of bulky carbazole pendant groups onto the polysiloxane backbone introduces significant steric hindrance that restricts segmental rotation, inherently raising the glass transition temperature relative to unsubstituted siloxanes. Furthermore, potential charge-transfer interactions between the electron-donating carbazole units, the TNF photosensitizer, and the NLO chromophore may create transient physical networks that impede chain mobility. Decreasing Factors: The intrinsic flexibility of the siloxane (Si-O) backbone provides a low baseline for thermal transitions, while the high loading (30 wt%) of the low molecular weight DB-IP-DC chromophore acts as a substantial plasticizer that increases free volume and facilitates polymer chain movement. Additionally, the processing history involves quenching from 160 °C to -45 °C, which traps excess non-equilibrium free volume within the matrix, qualitatively lowering the temperature at which segmental relaxation is observed during the cooling scan. Dominant Factor: While the carbazole side groups provide structural rigidity, the combined effect of the highly flexible siloxane backbone and the significant plasticization induced by the high concentration of small-molecule chromophores qualitatively dominates the system, driving the Tg downward relative to a rigid organic polymer matrix, with the quenching protocol further ensuring a free-volume-rich state that minimizes the observed transition temperature."
    }
  },
  {
    "doi": "10.1021/jacs.1c07504",
    "title": "Multistage Reversible $\\pmb { T _ { \\mathfrak { g } } }$ Photomodulation and Hardening of Hydrazone-Containing Polymers",
    "year": 2021,
    "chemical_composition": {
      "repeat_unit_psmiles": null,
      "monomers": [
        {
          "name": "Hydrazone Acrylate Monomer 4 (Meta)",
          "smiles": null,
          "ratio_value": null,
          "ratio_unit": null
        }
      ],
      "additives": [],
      "is_homopolymer": true
    },
    "processing_history": "Synthesized via reversible addition−fragmentation chain-transfer (RAFT) polymerization. Tg measured by DSC using heat/cool/heat program (35 -> 150 -> 0 -> 150 °C) at 10 °C/min, ~6-10 mg samples in aluminum Tzero pans. Sample prepared as pristine precipitate (>99% Z isomer by 1H NMR).",
    "hierarchical_structure": "Amorphous polyacrylate-based polymer with bistable hydrazone photoswitches as pendants. Meta substitution pattern on stator phenyl group.",
    "properties": {
      "Tg": {
        "value": [
          64
        ],
        "unit": "°C"
      }
    },
    "analysis_with_hierarchical_structure": {
      "descriptive_text": "The sample consists of an amorphous polyacrylate-based homopolymer derived from Hydrazone Acrylate Monomer 4 (Meta), incorporating bistable hydrazone photoswitches as pendant groups with a meta substitution pattern on the stator phenyl group. Synthesized via reversible addition−fragmentation chain-transfer (RAFT) polymerization, the material was isolated as a pristine precipitate exhibiting greater than 99% Z isomer content according to 1H NMR analysis. Thermal characterization was performed using differential scanning calorimetry (DSC) employing a heat/cool/heat program (35 -> 150 -> 0 -> 150 °C) at 10 °C/min with ~6-10 mg samples sealed in aluminum Tzero pans.",
      "reasoning_analysis": "Increasing Factors: The incorporation of bulky bistable hydrazone photoswitches as pendant groups introduces significant steric hindrance, restricting the segmental mobility of the polymer backbone and driving the Tg upward. Additionally, the meta substitution pattern on the stator phenyl group creates structural asymmetry that may further inhibit efficient chain packing and rotation. The isolation of the sample as a pristine precipitate ensures the absence of residual solvent, preventing plasticization effects that would otherwise depress the Tg. Decreasing Factors: The polyacrylate backbone inherently possesses higher flexibility compared to polymethacrylates due to the absence of an alpha-methyl group, which lowers the rotational energy barrier and reduces the Tg. Furthermore, depending on the molecular weight achieved during RAFT polymerization, a higher concentration of chain ends could contribute additional free volume, qualitatively depressing the Tg relative to high molecular weight analogs. Dominant Factor: The steric bulk and rigidity of the hydrazone photoswitch pendants likely dominate over the intrinsic flexibility of the polyacrylate backbone. While the backbone favors mobility, the large volume fraction and restricted motion of the photoswitches impose a higher energy requirement for segmental relaxation, establishing the final Tg behavior primarily through pendant-induced steric hindrance rather than backbone flexibility, with the specific Z-isomer geometry dictating the precise free volume landscape."
    },
    "analysis_without_hierarchical_structure": {
      "descriptive_text": "The sample consists of a homopolymer derived from Hydrazone Acrylate Monomer 4 (Meta), synthesized via reversible addition−fragmentation chain-transfer (RAFT) polymerization. The material was isolated as a pristine precipitate exhibiting greater than 99% Z isomer purity as confirmed by 1H NMR spectroscopy. Thermal analysis was conducted using differential scanning calorimetry (DSC) employing a heat/cool/heat program ranging from 35 to 150 °C and down to 0 °C at a rate of 10 °C/min, utilizing approximately 6-10 mg samples sealed in aluminum Tzero pans.",
      "reasoning_analysis": "Increasing Factors: The incorporation of hydrazone linkages within the polymer structure introduces significant structural rigidity and potential for intermolecular hydrogen bonding or strong dipole interactions, which restricts segmental mobility and drives the Tg upward. Additionally, the processing history confirming >99% Z isomer purity ensures a homogeneous conformational state throughout the bulk material, preventing the free volume increases associated with isomeric disorder and maintaining consistent restrictive intermolecular interactions. Decreasing Factors: The acrylate backbone lacks the alpha-methyl substitution found in methacrylates, providing greater backbone flexibility and intrinsic free volume compared to stiffer analogs, which inherently acts to depress the Tg. Furthermore, while the RAFT synthesis controls architecture, any residual solvent trapped within the pristine precipitate prior to DSC analysis could act as a plasticizer, though the thermal erasure during the heat/cool/heat cycle mitigates historical stress effects. Dominant Factor: The strong intermolecular associations and intrinsic stiffness contributed by the hydrazone functional groups dominate the thermal behavior over the flexibility of the acrylate backbone. The conformational uniformity provided by the high Z isomer purity further stabilizes the polymer matrix, qualitatively positioning the Tg higher than comparable simple alkyl acrylates due to the energy barrier required for segmental motion within the hydrazone-containing side chains."
    }
  },
  {
    "doi": "10.1080/00387010802286700",
    "title": "Electrical Conductivity of Polypyrrole– Polymethylmethacrylate Composites Determined by Impedance Spectroscopy",
    "year": 2008,
    "chemical_composition": {
      "repeat_unit_psmiles": "[*]CC(C)(C(=O)OC)[*]",
      "monomers": [
        {
          "name": "Methyl Methacrylate",
          "smiles": "CC(=C)C(=O)OC",
          "ratio_value": null,
          "ratio_unit": null
        }
      ],
      "additives": [],
      "is_homopolymer": true
    },
    "processing_history": "PMMA powder pressed at 5,000 Kg/cm² and 150 °C, cooled freely to room temperature to form solid disk-shaped samples (13 mm diameter, 3-4 mm thickness). Tg measured by Differential Scanning Calorimetry (DSC) using Shimadzu DSC-50, temperature range 20 °C to 150 °C, heating rate 10 °C/min, under nitrogen flow of 30 mL/min. Sample mass 2.5-8 mg. Tg determined by method of tangents.",
    "hierarchical_structure": "Amorphous PMMA polymer matrix. Pure PMMA reference sample (0 wt% PPy).",
    "properties": {
      "Tg": {
        "value": [
          115
        ],
        "unit": "°C"
      }
    },
    "analysis_with_hierarchical_structure": {
      "descriptive_text": "The sample comprises a pure poly(methyl methacrylate) (PMMA) homopolymer forming an amorphous polymer matrix, utilized as a reference material devoid of polypyrrole additives. Solid disk-shaped specimens with a diameter of 13 mm and thickness of 3-4 mm were fabricated by compression molding PMMA powder at 150 °C under a pressure of 5,000 Kg/cm², followed by free cooling to room temperature. The glass transition temperature was characterized using Differential Scanning Calorimetry (DSC) on a Shimadzu DSC-50 instrument, employing a heating rate of 10 °C/min under a nitrogen flow of 30 mL/min across a temperature range of 20 °C to 150 °C, with the transition point determined via the method of tangents on samples weighing between 2.5 and 8 mg.",
      "reasoning_analysis": "Increasing Factors: The chemical structure of the methyl methacrylate repeat unit incorporates bulky alpha-methyl groups and polar ester side chains that impose significant steric hindrance and intermolecular dipole interactions, restricting backbone segmental rotation and intrinsically driving the Tg higher. Additionally, the processing history involves high-pressure compression molding (5,000 Kg/cm²), which likely densifies the amorphous matrix and reduces free volume, thereby further restricting chain mobility. Decreasing Factors: The thermal history involves free cooling from the processing temperature (150 °C) to room temperature rather than controlled annealing; this cooling trajectory may trap excess non-equilibrium free volume within the polymer matrix compared to a slowly cooled sample, potentially facilitating slightly higher segmental mobility. Furthermore, the absence of cross-linking agents or reinforcing fillers means there are no additional topological constraints to elevate the transition temperature beyond the homopolymer baseline. Dominant Factor: The intrinsic rigidity imparted by the substituted methacrylate repeat units is the dominant factor establishing the fundamental Tg behavior, as the effects of processing-induced free volume variations and the lack of additives serve as secondary modifications to the baseline thermal properties dictated by the chemical structure of the pure PMMA homopolymer."
    },
    "analysis_without_hierarchical_structure": {
      "descriptive_text": "The sample consists of a poly(methyl methacrylate) homopolymer derived from methyl methacrylate monomers. Solid disk-shaped samples with a diameter of 13 mm and thickness of 3-4 mm were fabricated by pressing the PMMA powder at 5,000 Kg/cm² and 150 °C, followed by free cooling to room temperature. The glass transition temperature was subsequently determined using Differential Scanning Calorimetry on a Shimadzu DSC-50 instrument, employing a heating rate of 10 °C/min under a nitrogen flow of 30 mL/min across a temperature range of 20 °C to 150 °C, with the Tg value extracted via the method of tangents.",
      "reasoning_analysis": "Increasing Factors: The chemical architecture of poly(methyl methacrylate) features bulky alpha-methyl side groups and polar ester functionalities along the backbone. The alpha-methyl groups impose significant steric hindrance that restricts backbone rotation, while the ester groups introduce strong dipole-dipole intermolecular interactions, both of which intrinsically elevate the energy barrier for segmental motion and drive the Tg upward. Furthermore, the processing history involves compression molding under high pressure, which reduces the specific free volume within the bulk material, thereby further restricting chain mobility and contributing to a higher Tg. Decreasing Factors: The processing history specifies that the sample was cooled freely to room temperature rather than undergoing a controlled slow cooling or annealing protocol below the glass transition. This relatively faster cooling rate may trap a slightly higher fraction of non-equilibrium free volume compared to a physically aged or slowly annealed sample, which could qualitatively depress the Tg relative to a fully equilibrated state. Dominant Factor: The intrinsic chain stiffness and intermolecular forces arising from the specific chemical composition, particularly the steric hindrance of the alpha-methyl group and the polarity of the ester group, constitute the dominant factor determining the baseline Tg. While processing conditions such as pressure and cooling rate modulate the free volume and physical aging state, the chemical structure imposes the primary constraint on segmental mobility that defines the material's thermal transition behavior."
    }
  },
  {
    "doi": "10.1021/jacs.1c07504",
    "title": "Multistage Reversible $\\pmb { T _ { \\mathfrak { g } } }$ Photomodulation and Hardening of Hydrazone-Containing Polymers",
    "year": 2021,
    "chemical_composition": {
      "repeat_unit_psmiles": null,
      "monomers": [
        {
          "name": "Hydrazone Acrylate Monomer 5 (Para)",
          "smiles": null,
          "ratio_value": null,
          "ratio_unit": null
        }
      ],
      "additives": [],
      "is_homopolymer": true
    },
    "processing_history": "Synthesized via reversible addition−fragmentation chain-transfer (RAFT) polymerization. Tg measured by DSC using heat/cool/heat program (35 -> 150 -> 0 -> 150 °C) at 10 °C/min, ~6-10 mg samples in aluminum Tzero pans. Sample prepared as pristine precipitate (>99% Z isomer by 1H NMR).",
    "hierarchical_structure": "Amorphous polyacrylate-based polymer with bistable hydrazone photoswitches as pendants. Para substitution pattern on stator phenyl group.",
    "properties": {
      "Tg": {
        "value": [
          75
        ],
        "unit": "°C"
      }
    },
    "analysis_with_hierarchical_structure": {
      "descriptive_text": "The sample comprises an amorphous polyacrylate-based homopolymer functionalized with bistable hydrazone photoswitches as pendant groups, featuring a para substitution pattern on the stator phenyl group. Synthesized via reversible addition−fragmentation chain-transfer (RAFT) polymerization, the material was isolated as a pristine precipitate with a confirmed composition of greater than 99% Z isomer by 1H NMR spectroscopy. Thermal analysis was conducted using differential scanning calorimetry (DSC) with a heat/cool/heat program ranging from 35 to 150 °C at a rate of 10 °C/min, utilizing approximately 6-10 mg samples contained in aluminum Tzero pans.",
      "reasoning_analysis": "Increasing Factors: The incorporation of bulky bistable hydrazone photoswitches as pendant groups introduces significant steric hindrance and backbone stiffening, which restricts segmental mobility and drives the Tg upward. Additionally, the use of RAFT polymerization typically yields polymers with controlled molecular weight distributions, minimizing the presence of low-molecular-weight chains that would otherwise depress the Tg via chain-end free volume effects. The para substitution pattern on the phenyl group may further enhance rigidity along the pendant axis compared to alternative substitution patterns. Decreasing Factors: The underlying polyacrylate backbone contains flexible ester linkages and methylene sequences that inherently facilitate chain mobility, acting as a counterbalance to the rigid pendants. Furthermore, the amorphous nature of the material lacks the restrictive constraints of crystalline domains, and the specific Z-isomer configuration (>99%) may introduce specific free volume elements or kinks that prevent dense packing, potentially enhancing local mobility relative to a more planar E-isomer arrangement. Dominant Factor: The steric bulk and intrinsic rigidity of the hydrazone photoswitch pendants qualitatively dominate the thermal behavior, overriding the flexibility of the acrylate backbone to establish a Tg determined primarily by the rotational barriers of the functionalized side groups rather than the backbone alone."
    },
    "analysis_without_hierarchical_structure": {
      "descriptive_text": "The sample comprises a homopolymer synthesized from Hydrazone Acrylate Monomer 5 (Para) via reversible addition−fragmentation chain-transfer (RAFT) polymerization. Isolated as a pristine precipitate, the material exhibits high stereochemical purity with greater than 99% Z isomer content as determined by 1H NMR. The glass transition temperature was characterized using differential scanning calorimetry (DSC) with a heat/cool/heat protocol ranging from 35 to 150 °C and 0 to 150 °C at a rate of 10 °C/min, utilizing aluminum Tzero pans with sample masses between 6 and 10 mg.",
      "reasoning_analysis": "Increasing Factors: The incorporation of the hydrazone functionality into the acrylate side chain introduces significant steric bulk and restricted internal rotation, which inherently limits polymer chain segmental mobility. Additionally, the para-substitution pattern suggests an extended conformation that may enhance rigidity, while potential hydrogen bonding interactions within the hydrazone groups can act as transient physical crosslinks, further resisting thermal motion. Decreasing Factors: The polyacrylate backbone retains inherent flexibility due to the low rotational energy barriers of the main chain carbon-carbon bonds, which generally lowers the energy required for segmental relaxation. Moreover, the specific Z-isomer configuration may adopt a non-planar geometry that disrupts efficient chain packing compared to potentially more planar isomers, thereby increasing fractional free volume and depressing the transition temperature. Dominant Factor: The structural rigidity and intermolecular interaction potential provided by the bulky hydrazone side groups qualitatively dominate over the flexibility of the acrylate backbone. The high stereochemical purity ensures a homogeneous amorphous phase without isomeric disorder, making the chemical composition the primary driver establishing the baseline thermal resistance of the material."
    }
  },
  {
    "doi": "10.1021/jacs.1c07504",
    "title": "Multistage Reversible $\\pmb { T _ { \\mathfrak { g } } }$ Photomodulation and Hardening of Hydrazone-Containing Polymers",
    "year": 2021,
    "chemical_composition": {
      "repeat_unit_psmiles": null,
      "monomers": [
        {
          "name": "Hydrazone Acrylate Monomer 4 (Meta)",
          "smiles": null,
          "ratio_value": null,
          "ratio_unit": null
        }
      ],
      "additives": [],
      "is_homopolymer": true
    },
    "processing_history": "Synthesized via reversible addition−fragmentation chain-transfer (RAFT) polymerization. Tg measured by DSC using heat/cool/heat program (35 -> 150 -> 0 -> 150 °C) at 10 °C/min, ~6-10 mg samples in aluminum Tzero pans. Sample irradiated with 410 nm light to reach photostationary state (PSS410, 98% E isomer).",
    "hierarchical_structure": "Amorphous polyacrylate-based polymer with bistable hydrazone photoswitches as pendants. Meta substitution pattern on stator phenyl group. E-enriched state.",
    "properties": {
      "Tg": {
        "value": [
          73
        ],
        "unit": "°C"
      }
    },
    "analysis_with_hierarchical_structure": {
      "descriptive_text": "The sample is an amorphous polyacrylate-based homopolymer synthesized via reversible addition−fragmentation chain-transfer (RAFT) polymerization, featuring bistable hydrazone photoswitches as pendant groups with a meta substitution pattern on the stator phenyl group. Prior to characterization, the material was irradiated with 410 nm light to achieve a photostationary state (PSS410) consisting of 98% E isomer enrichment. The glass transition temperature was subsequently measured using differential scanning calorimetry (DSC) employing a heat/cool/heat program from 35 to 150 °C at a rate of 10 °C/min using aluminum Tzero pans.",
      "reasoning_analysis": "Increasing Factors: The incorporation of bulky bistable hydrazone photoswitches as pendant groups imposes significant steric hindrance on the polyacrylate backbone, restricting segmental mobility and inherently driving the Tg upward. Furthermore, the processing history involves irradiation to reach a photostationary state with 98% E isomer enrichment; the E-isomer typically adopts a more planar and extended conformation compared to the Z-isomer, facilitating stronger intermolecular interactions and pi-stacking that further elevate the Tg. The use of RAFT polymerization ensures a controlled molecular weight distribution, minimizing the concentration of low-molecular-weight chain ends that would otherwise increase free volume and depress the Tg. Decreasing Factors: The inherent flexibility of the polyacrylate backbone provides a baseline of segmental mobility that counteracts the rigidity of the pendants. Additionally, the meta-substitution pattern on the stator phenyl group introduces a structural kink relative to a para-substituted analog, reducing the efficiency of chain packing and intermolecular cohesion, which limits the maximum achievable Tg. Dominant Factor: The steric bulk and rigidity of the hydrazone photoswitches in the E-enriched state qualitatively dominate the thermal behavior, overriding the flexibility of the acrylate backbone. The specific photostationary state achieved via 410 nm irradiation locks the material into a high-rigidity configuration, making the chemical composition and isomeric state the primary determinants of the final Tg."
    },
    "analysis_without_hierarchical_structure": {
      "descriptive_text": "The sample consists of a homopolymer derived from Hydrazone Acrylate Monomer 4 (Meta), synthesized via reversible addition-fragmentation chain-transfer (RAFT) polymerization. The glass transition temperature was characterized using differential scanning calorimetry (DSC) employing a heat/cool/heat protocol ranging from 35 to 150 °C and 0 to 150 °C at a rate of 10 °C/min, utilizing approximately 6-10 mg samples in aluminum Tzero pans. Prior to characterization, the material was irradiated with 410 nm light to achieve a photostationary state composed of 98% E isomer.",
      "reasoning_analysis": "Increasing Factors: The incorporation of bulky hydrazone moieties as side groups introduces significant steric hindrance along the acrylate backbone, restricting segmental rotation and inherently elevating the Tg. Furthermore, the processing history involving irradiation to reach a 98% E isomer photostationary state favors a more linear and planar molecular geometry compared to the bent Z isomer, facilitating tighter chain packing and reduced free volume which supports a higher Tg. Decreasing Factors: The underlying acrylate backbone possesses inherent flexibility due to the lack of substituents on the alpha-carbon, which generally lowers the Tg compared to stiffer backbones like methacrylates or polystyrene. Additionally, the meta-substitution pattern on the aromatic rings within the monomer structure reduces structural symmetry and packing efficiency compared to para-substituted analogs, potentially limiting the maximum achievable Tg. Dominant Factor: The photo-induced isomeric state is the dominant factor governing the final Tg behavior for this specific sample. While the chemical composition sets the baseline thermal properties, the locking of the hydrazone groups into the 98% E isomer configuration via 410 nm irradiation fundamentally dictates the free volume and chain mobility limits, distinguishing this sample's Tg from its Z-enriched counterparts."
    }
  },
  {
    "doi": null,
    "title": "Studies of polymer deformation and recovery in micro hot embossing",
    "year": 2007,
    "chemical_composition": {
      "repeat_unit_psmiles": "[*]CC(C)(C(=O)OC)[*]",
      "monomers": [
        {
          "name": "Methyl Methacrylate",
          "smiles": "CC(=C)C(=O)OC",
          "ratio_value": null,
          "ratio_unit": null
        }
      ],
      "additives": [],
      "is_homopolymer": true
    },
    "processing_history": "1-mm thick PMMA substrates employed. Tg stated as 105 °C. Nano-indentation and micro hot embossing experiments conducted at temperatures ranging from 25 °C to 110 °C.",
    "hierarchical_structure": "Amorphous polymer.",
    "properties": {
      "Tg": {
        "value": [
          105
        ],
        "unit": "°C"
      }
    },
    "analysis_with_hierarchical_structure": {
      "descriptive_text": "The investigated sample comprises an amorphous poly(methyl methacrylate) (PMMA) homopolymer fabricated into 1-mm thick substrates. The processing history indicates a stated glass transition temperature of 105 °C, with nano-indentation and micro hot embossing experiments conducted across a temperature range of 25 °C to 110 °C. The chemical composition is defined solely by methyl methacrylate repeat units, maintaining a pure homopolymer structure throughout the characterization process.",
      "reasoning_analysis": "Increasing Factors: The presence of the bulky alpha-methyl group attached to the quaternary carbon in the backbone significantly restricts segmental rotation due to steric hindrance. Furthermore, the pendant ester groups introduce strong dipole-dipole interactions between polymer chains, increasing the cohesive energy density and requiring higher thermal energy to initiate large-scale segmental motion. Decreasing Factors: The aliphatic carbon-carbon backbone retains inherent flexibility compared to aromatic systems, which inherently limits the maximum achievable Tg. Additionally, the micro hot embossing process involves thermal cycling near the transition region; depending on the specific cooling rate from the embossing temperature, excess free volume could be trapped within the matrix, potentially lowering the observed Tg relative to an equilibrium state. Dominant Factor: The steric restriction imposed by the alpha-methyl group combined with the intermolecular forces from the ester functionality are the dominant factors. These structural features override the flexibility of the backbone, establishing a relatively high glass transition temperature characteristic of rigid amorphous thermoplastics, while the pure homopolymer architecture ensures the Tg remains uninfluenced by plasticizing additives."
    },
    "analysis_without_hierarchical_structure": {
      "descriptive_text": "The investigated material is a poly(methyl methacrylate) homopolymer fabricated into 1-mm thick substrates. These samples were subjected to nano-indentation and micro hot embossing characterization techniques over a temperature range spanning from 25 °C to 110 °C, with the glass transition temperature of the material stated as 105 °C.",
      "reasoning_analysis": "Increasing Factors: The molecular architecture of poly(methyl methacrylate) features an alpha-methyl group and a polar ester side chain attached to the carbon backbone. The alpha-methyl group introduces significant steric hindrance that restricts backbone rotation, while the ester groups engage in strong intermolecular dipole-dipole interactions, both of which substantially limit segmental mobility and drive the Tg upward. Additionally, the 1-mm substrate thickness ensures bulk material behavior, preventing the chain confinement effects typically associated with thin films that can depress the glass transition. Decreasing Factors: The processing history involves micro hot embossing at temperatures up to 110 °C, which exceeds the stated glass transition; if this thermal cycling involved rapid cooling or induced specific free volume changes without subsequent physical aging, it could theoretically trap excess free volume and slightly lower the Tg relative to a fully annealed state. Furthermore, as a linear homopolymer without crosslinking agents or reinforcing fillers, the chain mobility is not mechanically locked beyond the inherent intermolecular forces. Dominant Factor: The intrinsic chemical structure of the PMMA repeat unit, defined by its bulky and polar side groups, is the dominant factor governing the thermal transition. This structural rigidity establishes a high baseline Tg that outweighs potential minor variations induced by the thermal history of the embossing process or the lack of secondary reinforcing phases in this bulk configuration."
    }
  },
  {
    "doi": "10.1021/jacs.1c07504",
    "title": "Multistage Reversible $\\pmb { T _ { \\mathfrak { g } } }$ Photomodulation and Hardening of Hydrazone-Containing Polymers",
    "year": 2021,
    "chemical_composition": {
      "repeat_unit_psmiles": null,
      "monomers": [
        {
          "name": "Hydrazone Acrylate Monomer 5 (Para)",
          "smiles": null,
          "ratio_value": null,
          "ratio_unit": null
        }
      ],
      "additives": [],
      "is_homopolymer": true
    },
    "processing_history": "Synthesized via reversible addition−fragmentation chain-transfer (RAFT) polymerization. Tg measured by DSC using heat/cool/heat program (35 -> 150 -> 0 -> 150 °C) at 10 °C/min, ~6-10 mg samples in aluminum Tzero pans. Sample irradiated with 410 nm light to reach photostationary state (PSS410, 97% E isomer).",
    "hierarchical_structure": "Amorphous polyacrylate-based polymer with bistable hydrazone photoswitches as pendants. Para substitution pattern on stator phenyl group. E-enriched state.",
    "properties": {
      "Tg": {
        "value": [
          97
        ],
        "unit": "°C"
      }
    },
    "analysis_with_hierarchical_structure": {
      "descriptive_text": "The sample consists of an amorphous polyacrylate-based homopolymer featuring bistable hydrazone photoswitches as pendant groups with a para substitution pattern on the stator phenyl group. Synthesized via reversible addition−fragmentation chain-transfer (RAFT) polymerization, the material was irradiated with 410 nm light to achieve a photostationary state (PSS410) enriched with 97% E isomer prior to characterization. The glass transition temperature was determined using differential scanning calorimetry (DSC) employing a heat/cool/heat program ranging from 35 to 150 °C and 0 to 150 °C at a rate of 10 °C/min, utilizing approximately 6-10 mg samples contained in aluminum Tzero pans.",
      "reasoning_analysis": "Increasing Factors: The incorporation of bulky, rigid hydrazone photoswitches as pendant groups significantly restricts segmental mobility of the polyacrylate backbone through steric hindrance. Additionally, the para-substitution pattern on the stator phenyl group facilitates more efficient chain packing compared to alternative substitution patterns, while the enrichment of the E-isomer (97%) typically promotes a more extended conformation that can enhance intermolecular interactions relative to the bent Z-isomer. Decreasing Factors: The polyacrylate backbone itself lacks the alpha-methyl substitution found in polymethacrylates, providing greater inherent backbone flexibility which tends to lower the Tg. Furthermore, the dynamic nature of photoswitches may introduce localized free volume fluctuations compared to static rigid pendants. Dominant Factor: The steric constraints imposed by the large hydrazone pendant groups qualitatively dominate the intrinsic flexibility of the polyacrylate backbone. Crucially, the processing history involving 410 nm irradiation establishes a specific E-enriched photostationary state, which acts as the critical determinant since the geometric differences between E and Z isomers directly modulate the free volume and intermolecular stacking efficiency governing the glass transition."
    },
    "analysis_without_hierarchical_structure": {
      "descriptive_text": "The sample consists of a homopolymer synthesized from Hydrazone Acrylate Monomer 5 (Para) via reversible addition−fragmentation chain-transfer (RAFT) polymerization. To prepare for characterization, the material was irradiated with 410 nm light to reach a photostationary state comprising 97% E isomer. The glass transition temperature was measured by differential scanning calorimetry (DSC) using a heat/cool/heat program (35 -> 150 -> 0 -> 150 °C) at 10 °C/min, with approximately 6-10 mg samples loaded in aluminum Tzero pans.",
      "reasoning_analysis": "Increasing Factors: The presence of bulky hydrazone moieties as pendant groups on the acrylate backbone imposes significant steric hindrance, restricting segmental chain mobility. Additionally, the processing history involving irradiation to a 97% E isomer photostationary state promotes a linear molecular geometry that facilitates tighter chain packing and enhanced intermolecular interactions compared to the bent Z isomer, further elevating the resistance to segmental motion. Decreasing Factors: The polyacrylate backbone inherently contains flexible C-C single bonds and ester linkages that permit considerable internal rotation, which generally lowers the glass transition temperature relative to polymers with rigid backbones. Furthermore, the RAFT synthesis method introduces specific chain-end functionalities that may contribute minor free volume effects depending on the final molecular weight. Dominant Factor: The structural rigidity imparted by the hydrazone side groups combined with the high population of the linear E isomer qualitatively dominates the thermal behavior. This side-group driven restriction on mobility and packing efficiency outweighs the inherent flexibility of the acrylate backbone, establishing a Tg primarily governed by the chemical nature of the pendant groups and their photostationary configuration."
    }
  },
  {
    "doi": "10.1002/polb.20077",
    "title": "Self-Bonding in an Amorphous Polymer below the Glass Transition: A T-Peel Test Investigation",
    "year": 2004,
    "chemical_composition": {
      "repeat_unit_psmiles": "[*]CC(c1ccccc1)[*]",
      "monomers": [
        {
          "name": "Styrene",
          "smiles": "C=CC1=CC=CC=C1",
          "ratio_value": null,
          "ratio_unit": null
        }
      ],
      "additives": [],
      "is_homopolymer": true
    },
    "processing_history": "Commercial polydisperse PS (Novacor-777D-300). Films 50 µm thick prepared by compression molding between smooth surfaces of silicone glass at 165 °C in a Carver press. Tg measured by DSC at 10 °C/min heating rate on an Advanced Technology Q-1000 differential scanning calorimeter, read as the middle point of the heat capacity jump.",
    "hierarchical_structure": "Amorphous polystyrene. Weight-average molecular weight (Mw) = 225 kg/mol, Mw/Mn = 3.0.",
    "properties": {
      "Tg": {
        "value": [
          97
        ],
        "unit": "°C"
      }
    },
    "analysis_with_hierarchical_structure": {
