Repository: hhtrick/HHT-code

# HHT training framework

This directory contains model training, embedding precomputation, inference, article-level baselines and the curated datasets. All commands below assume that the working directory is `train_code/`.

## 3. Datasets and fixed partitions

Each main dataset is a JSON array at `dataset/{property}/{property}.json`. Entries contain source metadata, `chemical_composition`, `processing_history`, `hierarchical_structure`, `properties`, and two generated-analysis objects. Targets are stored as `properties[property]["value"]`; source metadata and target values are not predictive input fields.

| Property | Train | Validation | Test | Total |
|---|---:|---:|---:|---:|

File: train_code/dataset/Tg/Tg.json (part 40 of 235)
[
      "descriptive_text": "The sample consists of commercial amorphous polystyrene (Novacor-777D-300) homopolymer with a weight-average molecular weight (Mw) of 225 kg/mol and a polydispersity index (Mw/Mn) of 3.0. Films with a thickness of 50 µm were fabricated via compression molding between smooth silicone glass surfaces at 165 °C using a Carver press. The glass transition temperature was characterized using differential scanning calorimetry (DSC) on an Advanced Technology Q-1000 instrument, utilizing a heating rate of 10 °C/min and defined as the midpoint of the heat capacity jump.",
      "reasoning_analysis": "Increasing Factors: The presence of bulky phenyl side groups attached to the polymer backbone imposes significant steric hindrance, restricting segmental rotation and intrinsically elevating the glass transition temperature. Furthermore, the high weight-average molecular weight of 225 kg/mol ensures that the concentration of chain ends is low, minimizing excess free volume and promoting extensive chain entanglements that restrict mobility. Decreasing Factors: The broad molecular weight distribution (Mw/Mn = 3.0) implies a substantial population of lower molecular weight chains within the sample; these shorter chains possess a higher fraction of mobile chain ends which can increase overall free volume and slightly depress the Tg relative to a monodisperse counterpart. Additionally, while the 50 µm film thickness avoids nanoconfinement effects, the thermal history during compression molding at 165 °C could influence free volume retention depending on the cooling rate, though this is less significant than molecular parameters. Dominant Factor: The intrinsic rigidity of the polystyrene backbone combined with the high molecular weight dominates the thermal behavior. Since 225 kg/mol is well above the critical molecular weight for entanglement, the Tg will reflect the bulk plateau value characteristic of high-molecular-weight polystyrene, rendering the effects of polydispersity and processing history secondary to the fundamental chemical structure and high chain length."
    },
    "analysis_without_hierarchical_structure": {
      "descriptive_text": "The sample comprises a commercial polydisperse polystyrene homopolymer, specifically identified as grade Novacor-777D-300. Thin films with a thickness of 50 µm were fabricated via compression molding between smooth silicone glass surfaces at 165 °C using a Carver press. The glass transition temperature was subsequently characterized using differential scanning calorimetry on an Advanced Technology Q-1000 instrument, employing a heating rate of 10 °C/min and defined as the midpoint of the heat capacity jump.",
      "reasoning_analysis": "Increasing Factors: The inherent chemical composition, specifically the presence of bulky phenyl side groups on the polystyrene backbone, restricts polymer chain mobility through steric hindrance, intrinsically driving the Tg higher. Additionally, the processing history involving compression molding at 165 °C ensures the material is heated well above its transition region, erasing prior thermal history and allowing the chains to adopt a relaxed configuration consistent with bulk properties. Decreasing Factors: The commercial designation implies a polydisperse molecular weight distribution, where the presence of lower molecular weight chains within the distribution can reduce the average chain entanglement density and slightly depress the Tg relative to a monodisperse high-molecular-weight counterpart. Dominant Factor: The intrinsic structural rigidity provided by the bulky phenyl groups establishes a high baseline Tg for the polymer backbone; this chemical factor qualitatively dominates the final Tg behavior, as the effects of molecular weight distribution and standard compression molding thermal history are secondary perturbations to the fundamental chain stiffness."
    }
  },
  {
    "doi": "10.1080/00387010802286700",
    "title": "Electrical Conductivity of Polypyrrole– Polymethylmethacrylate Composites Determined by Impedance Spectroscopy",
    "year": 2008,
    "chemical_composition": {
      "repeat_unit_psmiles": "[*]CC(C)(C(=O)OC)[*]",
      "monomers": [
        {
          "name": "Methyl Methacrylate",
          "smiles": "CC(=C)C(=O)OC",
          "ratio_value": null,
          "ratio_unit": null
        }
      ],
      "additives": [
        {
          "name": "Polypyrrole",
          "type": "filler",
          "amount_value": 8,
          "amount_unit": "wt%"
        }
      ],
      "is_homopolymer": false
    },
    "processing_history": "PMMA and PPy powders mixed (8 wt% PPy concentration). PPy powder doped with tosylate anion (1 tosylate ion for 4 pyrrole monomers). Mixture pressed at 5,000 Kg/cm² and 150 °C, cooled freely to room temperature to form solid disk-shaped samples (13 mm diameter, 3-4 mm thickness). Tg measured by Differential Scanning Calorimetry (DSC) using Shimadzu DSC-50, temperature range 20 °C to 150 °C, heating rate 10 °C/min, under nitrogen flow of 30 mL/min. Sample mass 2.5-8 mg. Tg determined by method of tangents.",
    "hierarchical_structure": "Composite of PPy particles (grain size 10-15 µm) dispersed in insulating PMMA matrix. Amorphous zones in PMMA matrix.",
    "properties": {
      "Tg": {
        "value": [
          85
        ],
        "unit": "°C"
      }
    },
    "analysis_with_hierarchical_structure": {
      "descriptive_text": "The sample comprises a composite system featuring a poly(methyl methacrylate) matrix dispersed with 8 wt% polypyrrole filler particles doped with tosylate anions. Hierarchically, the structure consists of polypyrrole particles with grain sizes ranging from 10 to 15 µm distributed within the amorphous zones of the insulating matrix. The material was processed by mixing PMMA and polypyrrole powders, followed by compression molding at 5,000 Kg/cm² and 150 °C, and subsequently cooled freely to room temperature to yield solid disk-shaped samples with a diameter of 13 mm and thickness of 3-4 mm. Thermal characterization was performed using Differential Scanning Calorimetry on a Shimadzu DSC-50 instrument, employing a heating rate of 10 °C/min under a nitrogen flow of 30 mL/min across a temperature range of 20 °C to 150 °C, with the glass transition temperature determined via the method of tangents on sample masses between 2.5 and 8 mg.",
      "reasoning_analysis": "Increasing Factors: The poly(methyl methacrylate) backbone contains bulky alpha-methyl and ester side groups that impose steric hindrance, restricting segmental rotation and intrinsically driving the Tg higher. Additionally, the presence of rigid polypyrrole particles within the matrix may restrict segmental motion at the polymer-filler interface, further contributing to an increase in Tg. Decreasing Factors: The processing history involves free cooling from 150 °C, which is above the glass transition region; this cooling rate may preserve excess free volume compared to slow annealing, enhancing chain mobility and lowering the Tg. Furthermore, potential mismatches in thermal expansion coefficients between the matrix and filler during cooling could induce interfacial micro-voids, facilitating segmental motion. Dominant Factor: The intrinsic rigidity of the poly(methyl methacrylate) backbone establishes the primary baseline for the Tg; however, given the relatively low filler loading of 8 wt% and the micrometer-scale particle size which limits interfacial area, the matrix chemistry qualitatively dominates the final Tg behavior over the filler-induced interfacial effects or processing-induced free volume variations."
    },
    "analysis_without_hierarchical_structure": {
      "descriptive_text": "The sample comprises a poly(methyl methacrylate) matrix composite reinforced with 8 wt% polypyrrole filler, wherein the polypyrrole powder was doped with tosylate anions at a stoichiometry of one tosylate ion per four pyrrole monomers. Preparation involved mixing the PMMA and doped polypyrrole powders, followed by compression molding at 150 °C under 5,000 Kg/cm² pressure to fabricate solid disk-shaped specimens measuring 13 mm in diameter and 3-4 mm in thickness. The molded samples were cooled freely to room temperature prior to characterization. The glass transition temperature was evaluated via Differential Scanning Calorimetry using a Shimadzu DSC-50 under a nitrogen flow of 30 mL/min, applying a heating rate of 10 °C/min from 20 °C to 150 °C, with the transition point identified using the method of tangents.",
      "reasoning_analysis": "Increasing Factors: The poly(methyl methacrylate) backbone possesses inherent structural rigidity due to the alpha-methyl group and ester side chain, which restricts backbone rotation and segmental mobility. Furthermore, the inclusion of rigid polypyrrole filler particles creates polymer-filler interfaces that confine matrix chain motion, while the high-pressure compression molding at 5,000 Kg/cm² likely reduces overall free volume within the bulk material. Decreasing Factors: The heterogeneous nature of the composite introduces interfaces where imperfect adhesion between the PMMA matrix and polypyrrole filler could generate localized regions of increased free volume, potentially facilitating chain mobility. Additionally, the presence of tosylate dopant ions within the filler phase represents small molecular species that could theoretically act as plasticizers if migration into the polymer matrix occurs. Dominant Factor: The intrinsic steric hindrance of the PMMA repeat unit combined with the physical confinement imposed by the rigid polypyrrole network and the densification resulting from high-pressure molding qualitatively outweighs the potential free volume increases at the interface, establishing a net restriction on segmental mobility."
    }
  },
  {
    "doi": "10.1002/polb.20077",
    "title": "Self-Bonding in an Amorphous Polymer below the Glass Transition: A T-Peel Test Investigation",
    "year": 2004,
    "chemical_composition": {
      "repeat_unit_psmiles": "[*]CC(c1ccccc1)[*]",
      "monomers": [
        {
          "name": "Styrene",
          "smiles": "C=CC1=CC=CC=C1",
          "ratio_value": null,
          "ratio_unit": null
        }
      ],
      "additives": [],
      "is_homopolymer": true
    },
    "processing_history": "Anionically polymerized monodisperse PS. Films 50 µm thick prepared by compression molding between smooth surfaces of silicone glass at 165 °C in a Carver press. Tg measured by DSC at 10 °C/min heating rate on an Advanced Technology Q-1000 differential scanning calorimeter, read as the middle point of the heat capacity jump.",
    "hierarchical_structure": "Amorphous polystyrene. Weight-average molecular weight (Mw) = 200 kg/mol, Mw/Mn = 1.04.",
    "properties": {
      "Tg": {
        "value": [
          107
        ],
        "unit": "°C"
      }
    },
    "analysis_with_hierarchical_structure": {
      "descriptive_text": "The sample consists of an amorphous polystyrene homopolymer synthesized via anionic polymerization, exhibiting a weight-average molecular weight (Mw) of 200 kg/mol and a narrow molecular weight distribution (Mw/Mn = 1.04). Thin films with a thickness of 50 µm were fabricated by compression molding between smooth silicone glass surfaces at 165 °C using a Carver press. The glass transition temperature was subsequently characterized using differential scanning calorimetry (DSC) on an Advanced Technology Q-1000 instrument, employing a heating rate of 10 °C/min and defined as the midpoint of the heat capacity jump.",
      "reasoning_analysis": "Increasing Factors: The presence of bulky phenyl side groups attached to the polymer backbone imposes significant steric hindrance, restricting segmental rotation and intrinsically driving the Tg higher. Furthermore, the high molecular weight (200 kg/mol) minimizes the concentration of chain ends, thereby reducing excess free volume according to the Fox-Flory relationship and pushing the Tg toward its asymptotic maximum. The narrow molecular weight distribution (Mw/Mn = 1.04) ensures uniform thermal behavior without low-molecular-weight tails that could depress the transition. Decreasing Factors: There are no plasticizing additives or solvent residues present to lower the Tg; however, the inherent flexibility of the aliphatic carbon-carbon backbone permits segmental motion at accessible temperatures, preventing the Tg from reaching values characteristic of fully rigid rod polymers. Additionally, the compression molding process involves heating above the Tg, and depending on the cooling rate, some free volume could be trapped in the 50 µm films, potentially lowering the Tg slightly relative to a perfectly equilibrated bulk state. Dominant Factor: The steric hindrance provided by the phenyl rings establishes a high intrinsic baseline for the glass transition, and this effect is qualitatively dominant because the high molecular weight ensures that chain-end effects do not diminish this rigidity, resulting in a Tg representative of the upper plateau for linear polystyrene."
    },
    "analysis_without_hierarchical_structure": {
      "descriptive_text": "The sample consists of a monodisperse polystyrene homopolymer synthesized via anionic polymerization. Thin films with a thickness of 50 µm were fabricated by compression molding the polymer between smooth silicone glass surfaces at 165 °C using a Carver press. The glass transition temperature was subsequently characterized using differential scanning calorimetry on an Advanced Technology Q-1000 instrument at a heating rate of 10 °C/min, defined as the midpoint of the heat capacity jump.",
      "reasoning_analysis": "Increasing Factors: The chemical composition features a polystyrene backbone with bulky phenyl side groups that create significant steric hindrance, restricting segmental mobility and intrinsically driving the Tg upward. Additionally, the anionic polymerization process ensures high purity and monodispersity, reducing the likelihood of low-molecular-weight species or residual impurities acting as plasticizers. Decreasing Factors: The compression molding process at 165 °C followed by cooling may trap excess free volume within the 50 µm film if the cooling rate was rapid or if annealing was insufficient, potentially lowering the Tg relative to a fully equilibrated bulk state. Dominant Factor: The steric rigidity imposed by the phenyl groups in the chemical composition is the dominant factor determining the baseline Tg, as the structural barriers to rotation outweigh the subtle free volume variations introduced by the specific thermal history of compression molding."
    }
  },
  {
    "doi": null,
    "title": "Optochemical sensor for HCl gas based on tetraphenylporphyrin dispersed in styrene-acrylate copolymers",
    "year": 2002,
    "chemical_composition": {
      "repeat_unit_psmiles": "[*]CC(C(=O)OCCCC)[*]",
      "monomers": [
        {
          "name": "Butyl acrylate",
          "smiles": "CCCCOC(=O)C=C",
          "ratio_value": null,
          "ratio_unit": null
        }
      ],
      "additives": [],
      "is_homopolymer": true
    },
    "processing_history": "Homopolymer prepared by free radical polymerization. Monomer (butylacrylate) distilled under reduced pressure. Dissolved in toluene, 2,2'-azobis(2-methylpropionitrile) (AIBN) added as initiator. Purged with nitrogen, sealed. Polymerization at 80 °C for 8 h. Precipitated in methanol. Re-precipitated from dichloromethane/methanol. Tg measured by DSC (Rigaku DSC-8230).",
    "hierarchical_structure": "Amorphous polymer matrix.",
    "properties": {
      "Tg": {
        "value": [
          -54.3
        ],
        "unit": "°C"
      }
    },
    "analysis_with_hierarchical_structure": {
      "descriptive_text": "The sample consists of an amorphous poly(butyl acrylate) homopolymer matrix synthesized via free radical polymerization. The monomer was initially distilled under reduced pressure prior to dissolution in toluene, where 2,2'-azobis(2-methylpropionitrile) (AIBN) was added as an initiator. The reaction mixture was purged with nitrogen, sealed, and polymerized at 80 °C for 8 hours. Following synthesis, the polymer was purified through precipitation in methanol and subsequent re-precipitation from a dichloromethane/methanol system. The glass transition temperature was subsequently measured using differential scanning calorimetry (DSC) on a Rigaku DSC-8230 instrument.",
      "reasoning_analysis": "Increasing Factors: The rigorous purification protocol involving precipitation in methanol and re-precipitation from dichloromethane/methanol effectively removes residual toluene solvent and unreacted monomer, eliminating external plasticization effects that would otherwise depress the Tg. Additionally, dipole-dipole interactions arising from the ester groups in the backbone provide some cohesive energy density. Decreasing Factors: The presence of the long n-butyl side chain attached to the backbone acts as an internal plasticizer. This flexible alkyl group significantly increases the free volume and reduces the rotational energy barrier for backbone segments, thereby enhancing chain mobility. The amorphous nature of the matrix also lacks crystalline regions that could physically constrain segmental motion. Dominant Factor: The internal plasticization effect conferred by the flexible butyl side chains is the dominant factor. This structural feature inherently facilitates significant segmental mobility, outweighing the cohesive contributions from the ester linkages or the stabilizing effects of the purification history."
    },
    "analysis_without_hierarchical_structure": {
      "descriptive_text": "The sample consists of a poly(butyl acrylate) homopolymer synthesized via free radical polymerization. The monomer was initially distilled under reduced pressure before being dissolved in toluene with 2,2'-azobis(2-methylpropionitrile) (AIBN) serving as the initiator. The reaction mixture was purged with nitrogen, sealed, and heated at 80 °C for 8 hours. Following polymerization, the polymer was purified by precipitation in methanol and subsequently re-precipitated from a dichloromethane/methanol system. The glass transition temperature was characterized using differential scanning calorimetry on a Rigaku DSC-8230 instrument.",
      "reasoning_analysis": "Increasing Factors: The free radical polymerization methodology typically generates high molecular weight chains, reducing the fraction of chain ends and associated excess free volume, which serves to elevate the Tg relative to oligomeric species. Additionally, the processing history specifies a rigorous purification protocol involving precipitation and re-precipitation, which effectively removes residual toluene solvent and unreacted monomer, thereby eliminating external plasticization effects that would otherwise depress the transition temperature. The polar nature of the ester linkage also introduces dipole-dipole interactions that modestly restrict segmental mobility compared to purely hydrocarbon backbones. Decreasing Factors: The most significant structural feature driving the Tg downward is the long butyl ester side chain attached to the polymer backbone. This flexible alkyl group acts as an internal plasticizer, significantly increasing the free volume and facilitating segmental motion compared to acrylates with shorter ester groups such as methyl or ethyl acrylate. Furthermore, the linear homopolymer architecture lacks crosslinks or bulky rigid aromatic structures that would otherwise constrain chain mobility. Dominant Factor: The intrinsic chemical structure of the butyl acrylate repeat unit qualitatively dominates the thermal behavior. While the high molecular weight and effective solvent removal prevent further depression of the Tg, the substantial flexibility and free volume introduced by the four-carbon butyl side chain establish a fundamentally low baseline for the glass transition temperature compared to polymers with rigid backbones or shorter side chains."
    }
  },
  {
    "doi": null,
    "title": "A quantitative relationship between T s and chain segment structures of polystyrenes",
    "year": 2016,
    "chemical_composition": {
      "repeat_unit_psmiles": null,
      "monomers": [
        {
          "name": "4-dodecylstyrene",
          "smiles": "CCCCCCCCCCCCc1ccc(C=C)cc1",
          "ratio_value": null,
          "ratio_unit": null
        }
      ],
      "additives": [],
      "is_homopolymer": true
    },
    "processing_history": "Experimental Tg data taken from Brandrup et al. [13]. Descriptors calculated from chain segments of 20 carbons (10 repeating units). ANN model [4-7-1] used.",
    "hierarchical_structure": "Amorphous polystyrene.",
    "properties": {
      "Tg": {
        "value": [
          -52.1
        ],
        "unit": "°C"
      }
    },
    "analysis_with_hierarchical_structure": {
      "descriptive_text": "The sample comprises an amorphous homopolymer derived from 4-dodecylstyrene monomers. Experimental glass transition temperature data were sourced from Brandrup et al., where descriptors were calculated based on chain segments consisting of 20 carbons equivalent to 10 repeating units. The analysis utilized an artificial neural network model with a 4-7-1 architecture to characterize the material properties.",
      "reasoning_analysis": "Increasing Factors: The rigid aromatic phenyl rings integrated into the polymer backbone impose steric hindrance and high rotational energy barriers, which restrict segmental mobility and intrinsically drive the glass transition temperature upward. Decreasing Factors: The attachment of a long dodecyl alkyl chain to the para position of the styrene ring acts as a potent internal plasticizer, increasing inter-chain spacing and free volume which significantly enhances chain mobility and lowers the Tg. Furthermore, the amorphous hierarchical structure lacks crystalline constraints, and the computational processing history implies the value reflects an intrinsic chemical state without elevation from physical aging or specific thermal quenching artifacts. Dominant Factor: The internal plasticization provided by the flexible dodecyl side chain is the dominant factor, qualitatively depressing the Tg relative to unsubstituted polystyrene, as the mobility gained from the long alkyl spacer outweighs the rigidity contributed by the styrenic backbone."
    },
    "analysis_without_hierarchical_structure": {
      "descriptive_text": "The material is identified as a poly(4-dodecylstyrene) homopolymer, characterized by a vinyl backbone substituted with pendant dodecyl groups at the para position of the phenyl ring. The associated thermal property data were sourced from the compilation by Brandrup et al. [13], wherein molecular descriptors were computed based on chain segments containing 20 carbons corresponding to 10 repeating units. These structural descriptors served as inputs for a 4-7-1 artificial neural network model used to evaluate the material characteristics.",
      "reasoning_analysis": "Increasing Factors: The presence of aromatic phenyl rings attached to the polymer backbone introduces significant steric hindrance and restricts rotational freedom around the main chain bonds, inherently establishing a higher baseline rigidity compared to purely aliphatic polymers. Decreasing Factors: The incorporation of long dodecyl alkyl side chains acts as an internal plasticizer by increasing free volume and reducing intermolecular cohesive forces between polymer chains. This flexible aliphatic substitution enhances segmental mobility, which qualitatively drives the Tg downward relative to unsubstituted polystyrene. Dominant Factor: The internal plasticization effect provided by the flexible dodecyl side chains qualitatively dominates the thermal behavior. Despite the rigidity contributed by the aromatic moieties, the substantial chain mobility enabled by the long alkyl tails dictates a lower Tg profile compared to the parent polystyrene homopolymer, with the literature-sourced data reflecting these intrinsic structural properties rather than processing-induced physical aging."
    }
  },
  {
    "doi": "10.1021/jacs.1c07504",
    "title": "Multistage Reversible $\\pmb { T _ { \\mathfrak { g } } }$ Photomodulation and Hardening of Hydrazone-Containing Polymers",
    "year": 2021,
    "chemical_composition": {
      "repeat_unit_psmiles": null,
      "monomers": [
        {
          "name": "Hydrazone Acrylate Monomer 6 (Para, Octyl Ester)",
          "smiles": null,
          "ratio_value": null,
          "ratio_unit": null
        }
      ],
      "additives": [],
      "is_homopolymer": true
    },
    "processing_history": "Synthesized via reversible addition−fragmentation chain-transfer (RAFT) polymerization. Tg measured by DSC using heat/cool/heat program (35 -> 150 -> 0 -> 150 °C) at 10 °C/min, ~6-10 mg samples in aluminum Tzero pans. Sample prepared as pristine precipitate (>99% Z isomer by 1H NMR).",
    "hierarchical_structure": "Amorphous polyacrylate-based polymer with bistable hydrazone photoswitches as pendants. Para substitution pattern on stator phenyl group. Octyl chain attached to rotor ester group.",
    "properties": {
      "Tg": {
        "value": [
          28
        ],
        "unit": "°C"
      }
    },
    "analysis_with_hierarchical_structure": {
      "descriptive_text": "This sample comprises an amorphous polyacrylate-based homopolymer featuring bistable hydrazone photoswitches as pendant groups, specifically derived from Hydrazone Acrylate Monomer 6 with a para substitution pattern on the stator phenyl group and an octyl chain attached to the rotor ester group. Synthesized via reversible addition−fragmentation chain-transfer (RAFT) polymerization, the material was isolated as a pristine precipitate confirmed to contain greater than 99% Z isomer by 1H NMR. Thermal characterization was performed using differential scanning calorimetry (DSC) employing a heat/cool/heat program ranging from 35 to 150 °C and 0 to 150 °C at a rate of 10 °C/min using approximately 6-10 mg samples in aluminum Tzero pans.",
      "reasoning_analysis": "Increasing Factors: The incorporation of bulky bistable hydrazone photoswitches as pendant groups, combined with the para-substituted phenyl stator, introduces significant steric hindrance and restricts backbone segmental motion, intrinsically driving the Tg higher. The rigidity of the hydrazone moiety itself reduces the conformational entropy of the chain, further contributing to an elevation in Tg. Decreasing Factors: The polyacrylate backbone inherently possesses higher flexibility compared to polymethacrylates or polystyrene, and the presence of the long octyl chain attached to the rotor ester group acts as an internal plasticizer by increasing free volume and enhancing chain mobility, which qualitatively lowers the Tg. Additionally, the RAFT synthesis method allows for controlled molecular weight, where lower molecular weight fractions could reduce Tg via chain end effects, though the pristine precipitate preparation ensures no residual solvent plasticization. Dominant Factor: While the octyl chain provides significant internal plasticization, the steric demand and rigidity of the hydrazone photoswitch pendant are likely the dominant factors, establishing a higher Tg baseline relative to standard poly(alkyl acrylates) to maintain the amorphous glassy state required for bistable optical functionality, effectively overriding the flexibility introduced by the alkyl spacer and backbone."
    },
    "analysis_without_hierarchical_structure": {
      "descriptive_text": "The sample consists of a homopolymer derived from Hydrazone Acrylate Monomer 6 (Para, Octyl Ester). It was synthesized via reversible addition−fragmentation chain-transfer (RAFT) polymerization and isolated as a pristine precipitate. Structural analysis confirmed the sample contains greater than 99% Z isomer content via 1H NMR. The glass transition temperature was characterized using differential scanning calorimetry (DSC) employing a heat/cool/heat protocol ranging from 35 to 150 °C and then 0 to 150 °C at a rate of 10 °C/min, utilizing approximately 6-10 mg samples sealed in aluminum Tzero pans.",
      "reasoning_analysis": "Increasing Factors: The incorporation of the hydrazone functional group introduces significant steric bulk and potential rigidity to the side chain relative to simple alkyl acrylates, which restricts segmental motion and tends to elevate the Tg. Additionally, the high stereochemical purity (>99% Z isomer) ensures a uniform microstructure that may facilitate specific intermolecular interactions or packing efficiency compared to a stereoirregular mixture, while the pristine precipitation process eliminates residual solvent that could otherwise act as a plasticizer. Decreasing Factors: The octyl ester moiety constitutes a long, flexible alkyl side chain attached to the acrylate backbone. In polyacrylate systems, increasing the length of the alkyl side chain typically acts as an internal plasticizer by increasing free volume and shielding backbone interactions, thereby facilitating segmental mobility and depressing the Tg. The inherent flexibility of the acrylate backbone itself also contributes to lower transition temperatures compared to stiffer polymer backbones. Dominant Factor: While the hydrazone group and stereoregularity provide structural rigidity, the internal plasticization effect of the long octyl side chain is typically the dominant factor governing the thermal transitions in alkyl acrylates. Consequently, the flexible alkyl spacer likely dictates the final Tg behavior, resulting in a qualitative suppression of the glass transition temperature relative to polymers with shorter or more rigid side groups, assuming the absence of side-chain crystallization effects."
    }
  },
  {
    "doi": null,
    "title": "A quantitative relationship between T s and chain segment structures of polystyrenes",
    "year": 2016,
    "chemical_composition": {
      "repeat_unit_psmiles": null,
      "monomers": [
        {
          "name": "4-(octyloxymethyl)styrene",
          "smiles": "CCCCCCCCOCc1ccc(C=C)cc1",
          "ratio_value": null,
          "ratio_unit": null
        }
      ],
      "additives": [],
      "is_homopolymer": true
    },
    "processing_history": "Experimental Tg data taken from Brandrup et al. [13]. Descriptors calculated from chain segments of 20 carbons (10 repeating units). ANN model [4-7-1] used.",
    "hierarchical_structure": "Amorphous polystyrene.",
    "properties": {
      "Tg": {
        "value": [
          -42.1
        ],
        "unit": "°C"
      }
    },
    "analysis_with_hierarchical_structure": {
      "descriptive_text": "The sample is characterized as an amorphous homopolymer derived from 4-(octyloxymethyl)styrene monomers, featuring a polystyrene backbone substituted with flexible octyloxymethyl side chains. The glass transition temperature data was sourced from Brandrup et al. [13], where molecular descriptors were calculated based on chain segments comprising 20 carbons, equivalent to 10 repeating units. The property values were subsequently generated using an artificial neural network (ANN) model with a [4-7-1] architecture, bypassing traditional thermal processing steps.",
      "reasoning_analysis": "Increasing Factors: The presence of aromatic phenyl rings within the polymer backbone introduces significant steric hindrance and backbone rigidity, which restricts segmental rotation and inherently drives the glass transition temperature upward relative to purely aliphatic chains. Decreasing Factors: The substitution of the phenyl ring with a long, flexible octyloxymethyl side chain acts as an internal plasticizer, increasing free volume and enhancing segmental mobility, which substantially lowers the Tg compared to unsubstituted polystyrene. Additionally, the descriptor calculation based on short chain segments (10 repeating units) implies a lower molecular weight regime where chain end free volume effects would further depress the Tg relative to high molecular weight bulk polymers. Dominant Factor: The internal plasticization effect conferred by the long, flexible octyloxymethyl side chain is the dominant factor. While the aromatic backbone provides intrinsic rigidity, the substantial increase in free volume and chain mobility provided by the C8 side chain qualitatively overrides the backbone stiffness, resulting in a net reduction in Tg compared to standard polystyrene."
    },
    "analysis_without_hierarchical_structure": {
      "descriptive_text": "The sample consists of a homopolymer derived from the monomer 4-(octyloxymethyl)styrene. The glass transition temperature data was sourced from experimental values reported by Brandrup et al. and utilized within a computational framework where descriptors were calculated from chain segments of 20 carbons corresponding to 10 repeating units using a [4-7-1] artificial neural network model.",
      "reasoning_analysis": "Increasing Factors: The polyvinyl backbone coupled with the pendant phenyl ring imposes significant steric hindrance and rotational barriers, restricting segmental mobility and intrinsically driving the Tg upward relative to aliphatic polymers. Decreasing Factors: The substitution of the phenyl ring with an octyloxymethyl group introduces a long, flexible eight-carbon alkyl chain via an ether linkage, which acts as an internal plasticizer by increasing free volume and enhancing chain mobility, thereby depressing the Tg. Dominant Factor: Although the rigid aromatic component establishes a styrenic baseline, the internal plasticization effect of the long octyl side chain is the dominant factor, qualitatively resulting in a lower Tg compared to unsubstituted polystyrene due to the overwhelming increase in segmental freedom provided by the flexible alkyl spacer, while the processing history indicates the value reflects intrinsic structural properties rather than modifications from specific physical thermal treatments."
    }
  },
  {
    "doi": null,
    "title": "Difference in Glass Transition Behavior Between Semi Crystalline and Amorphous poly(lactic acid) Thin Films",
    "year": null,
    "chemical_composition": {
      "repeat_unit_psmiles": "[*]OC(C)C(=O)[*]",
      "monomers": [
        {
          "name": "L-lactic acid",
          "smiles": "C[C@H](O)C(=O)O",
          "ratio_value": null,
          "ratio_unit": null
        }
      ],
      "additives": [],
      "is_homopolymer": true
    },
    "processing_history": "Spin-coated from dichloromethane solution on silicon wafers. Thermally treated at 120°C for 5 hours in vacuum oven. Tg measured by ellipsometry (Jobin-Yvon UVISEL AGMS M200) at 413 nm, 70° incident angle, 5°C temperature increments. Film thickness >50 nm (bulk-like).",
    "hierarchical_structure": "Semi-crystalline PLLA thin film. Crystalline content between 40 and 60%. Bulk-like thickness regime.",
    "properties": {
      "Tg": {
        "value": [
          70
        ],
        "unit": "°C"
      }
    },
    "analysis_with_hierarchical_structure": {
      "descriptive_text": "The sample consists of a semi-crystalline poly(L-lactic acid) (PLLA) homopolymer thin film with a crystalline content ranging between 40 and 60%. The material was prepared by spin-coating a dichloromethane solution onto silicon wafers, followed by thermal annealing at 120°C for 5 hours in a vacuum oven to induce crystallization. The resulting film possesses a thickness greater than 50 nm, placing it within the bulk-like regime, and the glass transition temperature was characterized using spectroscopic ellipsometry at a 70° incident angle with 5°C temperature increments.",
      "reasoning_analysis": "Increasing Factors: The semi-crystalline morphology with 40-60% crystalline content acts as physical crosslinks, restricting segmental mobility in the interlamellar amorphous regions known as the rigid amorphous fraction, thereby driving the Tg upward. Additionally, the thermal annealing at 120°C in vacuum ensures the complete removal of the dichloromethane casting solvent, eliminating potential plasticization effects that would otherwise lower the transition temperature, while interaction with the silicon substrate may impose further interfacial constraints on chain mobility. Decreasing Factors: Despite the thickness being greater than 50 nm, the thin film geometry introduces a free surface where segmental mobility is typically enhanced compared to the bulk interior, which can exert a slight depressing effect on the measured Tg. Furthermore, depending on the specific molecular weight of the PLLA, chain end free volume could contribute to increased mobility if the polymer is not of sufficiently high molecular weight. Dominant Factor: The high crystalline content and the rigorous thermal annealing history are the dominant factors. The restriction of chain motion imposed by the crystalline lamellae and the elimination of residual solvent outweigh the mobility enhancements associated with the free surface, resulting in a Tg that is qualitatively stabilized or elevated relative to a purely amorphous, as-cast thin film."
    },
    "analysis_without_hierarchical_structure": {
      "descriptive_text": "The sample comprises a poly(L-lactic acid) homopolymer synthesized from L-lactic acid monomers. Thin films were fabricated by spin-coating a dichloromethane solution onto silicon wafers, followed by thermal treatment at 120°C for 5 hours in a vacuum oven to ensure solvent removal and structural relaxation. The glass transition temperature was characterized using ellipsometry at a 70° incident angle with 5°C temperature increments, maintaining a film thickness greater than 50 nm to ensure bulk-like behavior.",
      "reasoning_analysis": "Increasing Factors: The presence of ester linkages within the polymer backbone facilitates dipole-dipole interactions, while the pendant methyl groups introduce steric hindrance that restricts backbone rotation, inherently elevating the energy barrier for segmental motion. Additionally, the thermal treatment at 120°C under vacuum conditions actively removes residual dichloromethane solvent, preventing plasticization, and may promote crystallization which confines the mobility of the amorphous phase. Decreasing Factors: The aliphatic character of the polymer chain provides inherent flexibility compared to aromatic systems, which limits the upper bound of chain rigidity. Furthermore, the free surface present in spin-coated films can enhance chain mobility near the air interface, potentially depressing the transition temperature relative to infinite bulk materials, although this effect is mitigated by the film thickness. Dominant Factor: The thermal annealing history is the dominant factor governing the final Tg behavior; by subjecting the film to temperatures well above the glass transition under vacuum, the process erases the thermal history of solvent casting and eliminates residual plasticizers, ensuring the measured Tg reflects the intrinsic intermolecular forces and chain stiffness of the poly(L-lactic acid) rather than processing-induced artifacts."
    }
  },
  {
    "doi": null,
    "title": "A quantitative relationship between T s and chain segment structures of polystyrenes",
    "year": 2016,
    "chemical_composition": {
      "repeat_unit_psmiles": null,
      "monomers": [
        {
          "name": "4-(1-ethylhexyloxymethyl)styrene",
          "smiles": "CCCCC(CC)OCc1ccc(C=C)cc1",
          "ratio_value": null,
          "ratio_unit": null
        }
      ],
      "additives": [],
      "is_homopolymer": true
    },
