Repository: hhtrick/HHT-code

# HHT training framework

This directory contains model training, embedding precomputation, inference, article-level baselines and the curated datasets. All commands below assume that the working directory is `train_code/`.

## 3. Datasets and fixed partitions

Each main dataset is a JSON array at `dataset/{property}/{property}.json`. Entries contain source metadata, `chemical_composition`, `processing_history`, `hierarchical_structure`, `properties`, and two generated-analysis objects. Targets are stored as `properties[property]["value"]`; source metadata and target values are not predictive input fields.

| Property | Train | Validation | Test | Total |
|---|---:|---:|---:|---:|

File: train_code/dataset/Tg/Tg.json (part 41 of 235)
[
    "processing_history": "Experimental Tg data taken from Brandrup et al. [13]. Descriptors calculated from chain segments of 20 carbons (10 repeating units). ANN model [4-7-1] used.",
    "hierarchical_structure": "Amorphous polystyrene.",
    "properties": {
      "Tg": {
        "value": [
          -23.1
        ],
        "unit": "°C"
      }
    },
    "analysis_with_hierarchical_structure": {
      "descriptive_text": "The sample consists of an amorphous homopolymer synthesized from 4-(1-ethylhexyloxymethyl)styrene monomers. The glass transition temperature data associated with this material was sourced from Brandrup et al. [13], where structural descriptors were calculated based on chain segments containing 20 carbons, corresponding to 10 repeating units. These descriptors were utilized within a [4-7-1] artificial neural network model to characterize the polymer's thermal behavior.",
      "reasoning_analysis": "Increasing Factors: The presence of the polystyrene-like vinyl backbone with pendant phenyl rings introduces significant steric hindrance and backbone rigidity, which inherently restricts segmental motion and drives the Tg upward relative to flexible aliphatic polymers. Decreasing Factors: The para-substitution with a 1-ethylhexyloxymethyl group introduces a long, flexible aliphatic ether side chain that acts as an internal plasticizer. This structure increases the free volume between polymer chains and reduces intermolecular cohesive forces, thereby enhancing chain mobility and lowering the Tg. Additionally, the provided processing history references literature data and computational descriptors rather than specific thermal treatments such as annealing or quenching, implying that no external processing-induced physical aging or residual solvent effects are explicitly accounted for to modify the Tg. Dominant Factor: The internal plasticization effect resulting from the bulky and flexible 1-ethylhexyloxymethyl side chain is the dominant factor. While the aromatic backbone provides a rigid foundation, the substantial increase in free volume and segmental mobility conferred by the long ether-alkyl substituent qualitatively dictates a lower Tg compared to unsubstituted polystyrene."
    },
    "analysis_without_hierarchical_structure": {
      "descriptive_text": "The sample consists of a homopolymer derived from 4-(1-ethylhexyloxymethyl)styrene monomers with no added additives or fillers. The glass transition temperature data utilized was sourced from experimental values reported by Brandrup et al., while structural descriptors were computed based on chain segments comprising 20 carbons, corresponding to ten repeating units. These parameters were subsequently analyzed using an artificial neural network model with a 4-7-1 architecture.",
      "reasoning_analysis": "Increasing Factors: The polymer backbone retains the rigid styrenic structure, where the bulky phenyl rings attached to the main chain restrict segmental rotation through steric hindrance. Additionally, the ether linkage within the side group introduces polar dipole-dipole interactions that can enhance intermolecular cohesion, potentially contributing to a higher glass transition temperature. Decreasing Factors: The most significant structural feature is the long, branched 1-ethylhexyl group attached via the oxymethyl linker, which acts as an efficient internal plasticizer. This flexible aliphatic side chain substantially increases the free volume between polymer chains and shields the rigid backbone, facilitating segmental motion at lower temperatures. Dominant Factor: The internal plasticization effect of the bulky, flexible 1-ethylhexyl side chain qualitatively dominates the thermal behavior. While the styrenic backbone provides inherent stiffness, the substantial increase in free volume and chain separation caused by the long aliphatic substituent drives the Tg lower relative to unsubstituted polystyrene. The reliance on literature data without specific thermal processing details implies the Tg reflects a standard equilibrium state, minimizing variability from physical thermal history."
    }
  },
  {
    "doi": null,
    "title": "A quantitative relationship between T s and chain segment structures of polystyrenes",
    "year": 2016,
    "chemical_composition": {
      "repeat_unit_psmiles": null,
      "monomers": [
        {
          "name": "4-(4-hydroxybutoxymethyl)styrene",
          "smiles": "OCCCCOc1ccc(C=C)cc1",
          "ratio_value": null,
          "ratio_unit": null
        }
      ],
      "additives": [],
      "is_homopolymer": true
    },
    "processing_history": "Experimental Tg data taken from Brandrup et al. [13]. Descriptors calculated from chain segments of 20 carbons (10 repeating units). ANN model [4-7-1] used.",
    "hierarchical_structure": "Amorphous polystyrene.",
    "properties": {
      "Tg": {
        "value": [
          19.9
        ],
        "unit": "°C"
      }
    },
    "analysis_with_hierarchical_structure": {
      "descriptive_text": "The sample is an amorphous homopolymer composed of 4-(4-hydroxybutoxymethyl)styrene repeat units. The glass transition temperature is based on experimental data sourced from Brandrup et al., while structural descriptors for analysis were computed using chain segments of 20 carbons equivalent to 10 repeating units within a [4-7-1] artificial neural network model.",
      "reasoning_analysis": "Increasing Factors: The polystyrene backbone provides intrinsic rigidity due to the bulky phenyl groups which restrict segmental rotation. Additionally, the terminal hydroxyl groups on the side chains facilitate intermolecular hydrogen bonding, creating physical crosslinks that further constrain chain mobility and drive the Tg upward. Decreasing Factors: The presence of the flexible butoxy spacer within the side chain acts as an internal plasticizer, increasing free volume and enhancing segmental mobility compared to unsubstituted polystyrene. The amorphous hierarchical structure lacks crystalline regions that might otherwise restrict motion, and the reliance on literature data implies a standard thermal history without specific annealing processes that could reduce free volume. Dominant Factor: The internal plasticization effect of the long flexible side chain is the dominant factor, qualitatively lowering the Tg relative to rigid polystyrene derivatives, although the hydrogen bonding network prevents the Tg from dropping as low as purely alkyl-substituted analogs; the standard literature processing history ensures the reported value reflects the intrinsic material behavior without significant deviation from physical aging."
    },
    "analysis_without_hierarchical_structure": {
      "descriptive_text": "The sample consists of a homopolymer derived from 4-(4-hydroxybutoxymethyl)styrene monomers without the inclusion of any additives. The glass transition temperature data associated with this material was sourced from experimental literature by Brandrup et al., where molecular descriptors were derived from chain segments consisting of 20 carbons corresponding to 10 repeating units and analyzed via a [4-7-1] artificial neural network model.",
      "reasoning_analysis": "Increasing Factors: The chemical composition features a polystyrene-like backbone with bulky phenyl groups that restrict chain rotation through steric hindrance, inherently driving the Tg higher. Additionally, the terminal hydroxyl groups on the side chains enable intermolecular hydrogen bonding, which acts as physical crosslinking to further restrict segmental mobility and increase thermal resistance. Decreasing Factors: The butoxymethyl side chain contains a flexible ether linkage and a four-carbon aliphatic segment, which increases free volume and conformational entropy compared to a rigid substituent, thereby functioning as an internal plasticizer that lowers the Tg. Dominant Factor: The strong intermolecular hydrogen bonding and backbone rigidity qualitatively dominate the final Tg behavior over the flexible spacer effects, while the processing history indicates the value represents intrinsic literature data rather than specific physical thermal treatments, ensuring the Tg reflects the equilibrium material properties without artifacts from processing variables like residual solvent or cooling rates."
    }
  },
  {
    "doi": "10.1021/jacs.1c07504",
    "title": "Multistage Reversible $\\pmb { T _ { \\mathfrak { g } } }$ Photomodulation and Hardening of Hydrazone-Containing Polymers",
    "year": 2021,
    "chemical_composition": {
      "repeat_unit_psmiles": null,
      "monomers": [
        {
          "name": "Hydrazone Acrylate Monomer 6 (Para, Octyl Ester)",
          "smiles": null,
          "ratio_value": null,
          "ratio_unit": null
        }
      ],
      "additives": [],
      "is_homopolymer": true
    },
    "processing_history": "Synthesized via reversible addition−fragmentation chain-transfer (RAFT) polymerization. Tg measured by DSC using heat/cool/heat program (35 -> 150 -> 0 -> 150 °C) at 10 °C/min, ~6-10 mg samples in aluminum Tzero pans. Sample irradiated with 410 nm light to reach photostationary state (PSS410, 98% E isomer).",
    "hierarchical_structure": "Amorphous polyacrylate-based polymer with bistable hydrazone photoswitches as pendants. Para substitution pattern on stator phenyl group. Octyl chain attached to rotor ester group. E-enriched state.",
    "properties": {
      "Tg": {
        "value": [
          42
        ],
        "unit": "°C"
      }
    },
    "analysis_with_hierarchical_structure": {
      "descriptive_text": "The sample consists of an amorphous polyacrylate-based homopolymer synthesized via reversible addition−fragmentation chain-transfer (RAFT) polymerization, featuring bistable hydrazone photoswitches as pendant groups. The molecular architecture includes a para substitution pattern on the stator phenyl group and an octyl chain attached to the rotor ester group, derived from Hydrazone Acrylate Monomer 6. Prior to thermal characterization, the material was irradiated with 410 nm light to reach a photostationary state enriched with 98% E isomer. The glass transition temperature was determined by differential scanning calorimetry (DSC) using a heat/cool/heat protocol (35 -> 150 -> 0 -> 150 °C) at 10 °C/min, with approximately 6-10 mg samples loaded in aluminum Tzero pans.",
      "reasoning_analysis": "Increasing Factors: The presence of bulky bistable hydrazone photoswitches as pendant groups introduces significant steric hindrance and rigidity due to the conjugated aromatic systems, which restricts the segmental mobility of the polymer backbone. Additionally, the processing history involving irradiation with 410 nm light established an E-enriched photostationary state (98% E isomer), which typically adopts a more planar and extended conformation compared to the Z-isomer, potentially enhancing intermolecular packing and further restricting chain motion. Decreasing Factors: The polyacrylate backbone lacks the alpha-methyl group found in polymethacrylates, inherently providing greater backbone flexibility. Crucially, the octyl chain attached to the rotor ester group acts as a long flexible alkyl spacer, functioning as an internal plasticizer that increases free volume and decouples the motion of the rigid photoswitch from the backbone, thereby significantly lowering the Tg. Dominant Factor: While the bulky hydrazone pendants impose substantial steric restrictions, the internal plasticization effect of the octyl spacer combined with the flexible polyacrylate backbone qualitatively dominates the final Tg behavior. This flexible architecture is likely the primary determinant ensuring sufficient chain mobility for photoswitching, resulting in a Tg that is lower than what would be expected for a polymer bearing such large aromatic pendant groups without the alkyl spacer."
    },
    "analysis_without_hierarchical_structure": {
      "descriptive_text": "The sample consists of a homopolymer derived from Hydrazone Acrylate Monomer 6 (Para, Octyl Ester), synthesized via reversible addition−fragmentation chain-transfer (RAFT) polymerization. The glass transition temperature was characterized using differential scanning calorimetry (DSC) employing a heat/cool/heat protocol ranging from 35 to 150 °C and 0 to 150 °C at a rate of 10 °C/min, utilizing approximately 6-10 mg samples in aluminum Tzero pans. Prior to characterization, the sample was irradiated with 410 nm light to achieve a photostationary state consisting of 98% E isomer.",
      "reasoning_analysis": "Increasing Factors: The presence of the bulky hydrazone moiety as a pendant group introduces significant steric hindrance along the acrylate backbone, restricting segmental rotation and inherently driving the Tg upward. Furthermore, the processing history involving irradiation to reach the 98% E isomer photostationary state promotes a more planar and linear conformation of the side groups compared to the Z isomer, facilitating tighter chain packing and reduced free volume, which further contributes to an elevated Tg. Decreasing Factors: The incorporation of the octyl ester group within the monomer structure acts as an internal plasticizer; the long, flexible alkyl chain increases the free volume between polymer backbones and enhances chain mobility, which qualitatively depresses the Tg relative to analogous polymers with shorter ester side chains. Additionally, the inherent flexibility of the acrylate backbone itself provides a baseline of high chain mobility. Dominant Factor: While the octyl ester introduces significant flexibility, the steric restrictions imposed by the large, rigid hydrazone group in its planar E-isomeric configuration qualitatively dominate the thermal behavior. The ability of the E-isomer to pack efficiently counteracts the plasticizing effect of the alkyl spacer, establishing the rigidity of the photoswitchable unit as the primary determinant of the polymer's segmental mobility limits."
    }
  },
  {
    "doi": "10.1021/jacs.1c07504",
    "title": "Multistage Reversible $\\pmb { T _ { \\mathfrak { g } } }$ Photomodulation and Hardening of Hydrazone-Containing Polymers",
    "year": 2021,
    "chemical_composition": {
      "repeat_unit_psmiles": null,
      "monomers": [
        {
          "name": "Hydrazone Acrylate Monomer 7 (Para, Decyl Ester)",
          "smiles": null,
          "ratio_value": null,
          "ratio_unit": null
        }
      ],
      "additives": [],
      "is_homopolymer": true
    },
    "processing_history": "Synthesized via reversible addition−fragmentation chain-transfer (RAFT) polymerization. Tg measured by DSC using heat/cool/heat program (35 -> 150 -> 0 -> 150 °C) at 10 °C/min, ~6-10 mg samples in aluminum Tzero pans. Sample prepared as pristine precipitate (>99% Z isomer by 1H NMR).",
    "hierarchical_structure": "Amorphous polyacrylate-based polymer with bistable hydrazone photoswitches as pendants. Para substitution pattern on stator phenyl group. Decyl chain attached to rotor ester group.",
    "properties": {
      "Tg": {
        "value": [
          20
        ],
        "unit": "°C"
      }
    },
    "analysis_with_hierarchical_structure": {
      "descriptive_text": "The sample consists of an amorphous polyacrylate-based homopolymer featuring bistable hydrazone photoswitches as pendant groups, specifically derived from Hydrazone Acrylate Monomer 7 with a para substitution pattern on the stator phenyl group and a decyl chain attached to the rotor ester group. Synthesized via reversible addition-fragmentation chain-transfer (RAFT) polymerization, the material was isolated as a pristine precipitate confirmed to contain greater than 99% Z isomer by 1H NMR spectroscopy. Thermal characterization was performed using differential scanning calorimetry (DSC) employing a heat/cool/heat protocol ranging from 35 to 150 °C and 0 to 150 °C at a rate of 10 °C/min, utilizing approximately 6-10 mg samples sealed in aluminum Tzero pans.",
      "reasoning_analysis": "Increasing Factors: The incorporation of bulky bistable hydrazone photoswitches as pendant groups introduces significant steric hindrance and rigidity to the polymer system. The para-substituted phenyl groups within the stator further restrict rotational freedom around the backbone, intrinsically driving the Tg upward by limiting segmental mobility. Additionally, the controlled architecture from RAFT polymerization minimizes excess free volume associated with low-molecular-weight chain ends. Decreasing Factors: The presence of a long decyl chain attached to the rotor ester group acts as an internal plasticizer, increasing free volume and enhancing chain flexibility which lowers the Tg. The polyacrylate backbone itself is inherently more flexible than polymethacrylate or polystyrene analogs, contributing to greater segmental motion. Furthermore, the amorphous nature indicates a lack of crystalline domains that would otherwise restrict mobility. Dominant Factor: While the decyl chain provides significant internal plasticization, the steric bulk and rigidity of the hydrazone photoswitches qualitatively dominate the final Tg behavior by preventing the transition from dropping to the very low temperatures typical of unmodified long-chain polyacrylates. The thermal history erasure via the heat/cool/heat DSC protocol ensures that the measured Tg reflects this intrinsic balance between the rigid pendant groups and the flexible spacer rather than processing-induced physical aging, while the pristine precipitate state eliminates solvent plasticization effects."
    },
    "analysis_without_hierarchical_structure": {
      "descriptive_text": "The material investigated is a homopolymer derived from Hydrazone Acrylate Monomer 7 (Para, Decyl Ester), synthesized via reversible addition−fragmentation chain-transfer (RAFT) polymerization. The resulting polymer was isolated as a pristine precipitate exhibiting a high stereochemical purity of greater than 99% Z isomer content as confirmed by 1H NMR spectroscopy. Thermal characterization was performed using differential scanning calorimetry (DSC) employing a heat/cool/heat protocol ranging from 35 to 150 °C and down to 0 °C at a rate of 10 °C/min, utilizing approximately 6-10 mg samples sealed in aluminum Tzero pans.",
      "reasoning_analysis": "Increasing Factors: The presence of the bulky hydrazone moiety within the side group introduces significant steric hindrance and potential dipole-dipole interactions that restrict backbone segmental motion, intrinsically driving the Tg higher. Additionally, the processing history involving isolation as a pristine precipitate ensures the removal of low molecular weight monomers or solvents that could act as plasticizers, while the controlled RAFT polymerization suggests a high molecular weight with minimal chain-end free volume effects. The high stereochemical purity (>99% Z isomer) also promotes consistent packing density, reducing disorder-induced free volume. Decreasing Factors: The decyl ester component of the monomer acts as a long flexible alkyl side chain, which functions as an internal plasticizer by increasing the free volume between polymer chains and enhancing segmental mobility of the acrylate backbone. The inherent flexibility of the acrylate backbone itself, compared to more rigid structures like methacrylates or styrenics, also contributes to a lower energy barrier for glass transition. Dominant Factor: The internal plasticization effect of the decyl ester side chain qualitatively dominates the final Tg behavior by introducing significant free volume and segmental mobility, which counteracts the rigidity of the hydrazone moiety and establishes a lower thermal transition baseline compared to polymers with shorter or rigid side groups, although the high purity ensures this intrinsic balance is accurately measured without solvent interference."
    }
  },
  {
    "doi": null,
    "title": "Difference in Glass Transition Behavior Between Semi Crystalline and Amorphous poly(lactic acid) Thin Films",
    "year": null,
    "chemical_composition": {
      "repeat_unit_psmiles": "[*]OC(C)C(=O)[*]",
      "monomers": [
        {
          "name": "L-lactic acid",
          "smiles": "C[C@H](O)C(=O)O",
          "ratio_value": null,
          "ratio_unit": null
        }
      ],
      "additives": [],
      "is_homopolymer": true
    },
    "processing_history": "Spin-coated from dichloromethane solution on silicon wafers. Thermally treated at 120°C for 5 hours in vacuum oven. Tg measured by ellipsometry (Jobin-Yvon UVISEL AGMS M200) at 413 nm, 70° incident angle, 5°C temperature increments. Film thickness 50 nm.",
    "hierarchical_structure": "Semi-crystalline PLLA thin film. Crystalline content between 40 and 60%. Film thickness 50 nm.",
    "properties": {
      "Tg": {
        "value": [
          65
        ],
        "unit": "°C"
      }
    },
    "analysis_with_hierarchical_structure": {
      "descriptive_text": "The sample comprises a semi-crystalline poly(L-lactic acid) (PLLA) homopolymer thin film with a thickness of 50 nm, fabricated by spin-coating a dichloromethane solution onto silicon wafers. Following deposition, the film underwent thermal annealing at 120°C for 5 hours in a vacuum oven to promote crystallization, resulting in a crystalline content ranging between 40 and 60%. The glass transition temperature was subsequently characterized using spectroscopic ellipsometry at a wavelength of 413 nm and a 70° incident angle, utilizing temperature increments of 5°C.",
      "reasoning_analysis": "Increasing Factors: The semi-crystalline morphology with 40 to 60% crystalline content introduces rigid crystalline domains that act as physical crosslinks, significantly restricting the segmental mobility of the interlamellar amorphous chains. Additionally, the attractive interactions between the polar ester groups of the PLLA backbone and the silicon wafer substrate restrict chain dynamics at the interface, while the thermal annealing history reduces free volume and ensures the removal of volatile components. Decreasing Factors: The nanoscale confinement inherent to the 50 nm film thickness creates a high surface-to-volume ratio, where the free surface effect typically enhances chain mobility and lowers the Tg compared to bulk materials. Furthermore, any residual dichloromethane solvent remaining after processing could act as a plasticizer, although the extended vacuum treatment mitigates this risk. Dominant Factor: The high degree of crystallinity combined with the strong substrate-polymer interactions qualitatively dominates the free surface effects. The formation of a substantial rigid amorphous fraction due to the high crystallinity restricts segmental motion more significantly than the free surface enhances it, suggesting a Tg behavior that is constrained relative to a non-crystalline, free-standing thin film of the same chemistry."
    },
    "analysis_without_hierarchical_structure": {
      "descriptive_text": "The sample consists of a poly(L-lactic acid) homopolymer derived from L-lactic acid monomers. Thin films with a thickness of 50 nm were fabricated by spin-coating a dichloromethane solution onto silicon wafers. Following deposition, the films underwent thermal treatment at 120°C for 5 hours in a vacuum oven to ensure solvent removal and structural relaxation. The glass transition temperature was subsequently characterized using ellipsometry (Jobin-Yvon UVISEL AGMS M200) at a wavelength of 413 nm with a 70° incident angle, utilizing temperature increments of 5°C.",
      "reasoning_analysis": "Increasing Factors: The chemical structure of poly(L-lactic acid) features methyl side groups on the backbone which introduce steric hindrance, restricting internal rotation and inherently raising the baseline Tg. Furthermore, the processing history involves strong interfacial interactions between the polymer ester groups and the silicon oxide substrate, which restricts segmental mobility at the buried interface. The extensive vacuum annealing at 120°C also serves to eliminate residual dichloromethane, preventing solvent-induced plasticization that would otherwise lower the Tg. Decreasing Factors: The specific geometry of the sample as a 50 nm thin film introduces significant nanoconfinement effects. The high surface-to-volume ratio enhances the mobility of chain segments at the free air-polymer interface, which typically acts to depress the Tg relative to the bulk material. Dominant Factor: While the substrate interactions and thermal annealing stabilize the polymer matrix against plasticization, the nanoconfinement effect arising from the 50 nm film thickness is the dominant geometric factor. The enhanced mobility at the free surface qualitatively drives the Tg behavior downward relative to a bulk sample of identical thermal history, defining the final transition temperature primarily through thin-film confinement dynamics."
    }
  },
  {
    "doi": "10.1021/jacs.1c07504",
    "title": "Multistage Reversible $\\pmb { T _ { \\mathfrak { g } } }$ Photomodulation and Hardening of Hydrazone-Containing Polymers",
    "year": 2021,
    "chemical_composition": {
      "repeat_unit_psmiles": null,
      "monomers": [
        {
          "name": "Hydrazone Acrylate Monomer 7 (Para, Decyl Ester)",
          "smiles": null,
          "ratio_value": null,
          "ratio_unit": null
        }
      ],
      "additives": [],
      "is_homopolymer": true
    },
    "processing_history": "Synthesized via reversible addition−fragmentation chain-transfer (RAFT) polymerization. Tg measured by DSC using heat/cool/heat program (35 -> 150 -> 0 -> 150 °C) at 10 °C/min, ~6-10 mg samples in aluminum Tzero pans. Sample irradiated with 410 nm light to reach photostationary state (PSS410, 98% E isomer).",
    "hierarchical_structure": "Amorphous polyacrylate-based polymer with bistable hydrazone photoswitches as pendants. Para substitution pattern on stator phenyl group. Decyl chain attached to rotor ester group. E-enriched state.",
    "properties": {
      "Tg": {
        "value": [
          35
        ],
        "unit": "°C"
      }
    },
    "analysis_with_hierarchical_structure": {
      "descriptive_text": "The sample is an amorphous polyacrylate-based homopolymer synthesized via reversible addition−fragmentation chain-transfer (RAFT) polymerization, featuring bistable hydrazone photoswitches as pendant groups. The chemical structure incorporates a para substitution pattern on the stator phenyl group and a decyl chain attached to the rotor ester group. To prepare for characterization, the sample was irradiated with 410 nm light to reach a photostationary state enriched with the E isomer (98%). The glass transition temperature was subsequently measured using differential scanning calorimetry (DSC) with a heat/cool/heat program ranging from 35 to 150 °C at a rate of 10 °C/min, utilizing approximately 6-10 mg samples in aluminum Tzero pans.",
      "reasoning_analysis": "Increasing Factors: The presence of bulky bistable hydrazone photoswitches as pendant groups introduces significant steric hindrance, which restricts the segmental motion of the polyacrylate backbone and inherently drives the Tg higher. Furthermore, the specific processing history involving irradiation to the E-enriched photostationary state (98% E isomer) locks the photoswitches into a more extended and rigid conformation compared to the Z-isomer, further reducing chain mobility. The para substitution pattern on the phenyl group also contributes to structural rigidity. Decreasing Factors: The inclusion of a long decyl chain attached to the rotor ester group acts as an internal plasticizer, increasing the free volume between polymer chains and enhancing segmental mobility, which qualitatively lowers the Tg. Additionally, the inherent flexibility of the polyacrylate backbone itself provides a lower baseline rigidity compared to polymers with cyclic backbones. Dominant Factor: While the decyl chain provides significant internal plasticization, the steric bulk and rigidity of the hydrazone photoswitches in the extended E-configuration qualitatively dominate the thermal behavior. The restriction of backbone rotation imposed by the large, rigid pendant groups in the photostationary state is expected to outweigh the flexibility introduced by the alkyl spacer, establishing a Tg governed primarily by the hindered rotation of the photoswitch-bearing side chains."
    },
    "analysis_without_hierarchical_structure": {
      "descriptive_text": "The sample consists of a homopolymer derived from Hydrazone Acrylate Monomer 7 (Para, Decyl Ester), synthesized via reversible addition-fragmentation chain-transfer (RAFT) polymerization. Thermal analysis was conducted using differential scanning calorimetry (DSC) employing a heat/cool/heat program ranging from 35 to 150 °C, then to 0 °C, and finally to 150 °C at a rate of 10 °C/min using approximately 6-10 mg samples in aluminum Tzero pans. Prior to characterization, the sample was irradiated with 410 nm light to achieve a photostationary state comprising 98% E isomer.",
      "reasoning_analysis": "Increasing Factors: The presence of the hydrazone moiety within the monomer structure introduces polarity and potential intermolecular dipole interactions that restrict segmental mobility compared to non-polar acrylates. Furthermore, the processing history involving irradiation with 410 nm light establishes a photostationary state of 98% E isomer; this linear geometric configuration facilitates tighter chain packing and higher cohesive energy density compared to the bulky Z isomer, thereby supporting a higher glass transition temperature. Decreasing Factors: The chemical composition features a decyl ester side chain, which acts as a potent internal plasticizer. The long ten-carbon alkyl spacer significantly increases free volume between polymer backbones and decouples main chain motion, which inherently depresses the Tg relative to acrylates with shorter ester groups. Dominant Factor: While the E-isomer configuration and hydrazone interactions promote rigidity, the internal plasticization effect of the long decyl side chain is the dominant structural factor. In poly(alkyl acrylate) systems, side chain length typically dictates the baseline thermal behavior, meaning the substantial free volume introduced by the decyl group qualitatively suppresses the Tg more significantly than the packing efficiency gained from the E-isomer state can recover."
    }
  },
  {
    "doi": "10.1021/jacs.1c07504",
    "title": "Multistage Reversible $\\pmb { T _ { \\mathfrak { g } } }$ Photomodulation and Hardening of Hydrazone-Containing Polymers",
    "year": 2021,
    "chemical_composition": {
      "repeat_unit_psmiles": null,
      "monomers": [
        {
          "name": "Hydrazone Acrylate Monomer 8 (Para, Dodecyl Ester)",
          "smiles": null,
          "ratio_value": null,
          "ratio_unit": null
        }
      ],
      "additives": [],
      "is_homopolymer": true
    },
    "processing_history": "Synthesized via reversible addition−fragmentation chain-transfer (RAFT) polymerization. Tg measured by DSC using heat/cool/heat program (35 -> 150 -> 0 -> 150 °C) at 10 °C/min, ~6-10 mg samples in aluminum Tzero pans. Sample prepared as pristine precipitate (>99% Z isomer by 1H NMR).",
    "hierarchical_structure": "Amorphous polyacrylate-based polymer with bistable hydrazone photoswitches as pendants. Para substitution pattern on stator phenyl group. Dodecyl chain attached to rotor ester group.",
    "properties": {
      "Tg": {
        "value": [
          21
        ],
        "unit": "°C"
      }
    },
    "analysis_with_hierarchical_structure": {
      "descriptive_text": "This material consists of an amorphous polyacrylate-based homopolymer incorporating bistable hydrazone photoswitches as pendant groups, specifically derived from Hydrazone Acrylate Monomer 8. The hierarchical structure is characterized by a para substitution pattern on the stator phenyl group and a dodecyl chain attached to the rotor ester group. Synthesized via reversible addition−fragmentation chain-transfer (RAFT) polymerization, the material was isolated as a pristine precipitate with greater than 99% Z isomer content as confirmed by 1H NMR. Thermal analysis was conducted using differential scanning calorimetry (DSC) with a heat/cool/heat program ranging from 35 to 150 °C and down to 0 °C at a rate of 10 °C/min, using approximately 6-10 mg samples in aluminum Tzero pans.",
      "reasoning_analysis": "Increasing Factors: The incorporation of bulky bistable hydrazone photoswitches as pendant groups introduces significant steric hindrance that restricts polymer backbone segmental mobility. Furthermore, the para substitution pattern on the stator phenyl group may enhance conformational rigidity within the side chains. The processing history contributes positively as well; isolation as a pristine precipitate ensures the absence of residual solvent that could act as a plasticizer, and the use of RAFT polymerization provides a well-defined architecture that minimizes free volume anomalies associated with broad molecular weight distributions. Decreasing Factors: The polyacrylate backbone inherently possesses higher flexibility compared to polymethacrylates due to the absence of an alpha-methyl group, facilitating easier segmental rotation. Most critically, the presence of the long dodecyl chain attached to the rotor ester group acts as a potent internal plasticizer, significantly increasing free volume and decoupling backbone motions. The amorphous nature of the hierarchical structure also implies a lack of crystalline domains that might otherwise restrict chain mobility. Dominant Factor: While the rigid hydrazone moieties and solvent-free processing history work to elevate the Tg, the internal plasticization effect of the long dodecyl side chain combined with the flexible polyacrylate backbone is the qualitatively dominant factor. This chemical architecture drives the Tg lower relative to analogous polymers lacking long alkyl spacers, establishing a baseline where side-chain flexibility outweighs pendant rigidity."
    },
    "analysis_without_hierarchical_structure": {
      "descriptive_text": "The sample consists of a homopolymer derived from Hydrazone Acrylate Monomer 8 (Para, Dodecyl Ester), synthesized via reversible addition−fragmentation chain-transfer (RAFT) polymerization. Following synthesis, the material was isolated as a pristine precipitate exhibiting greater than 99% Z isomer purity as confirmed by 1H NMR spectroscopy. Thermal characterization was performed using differential scanning calorimetry (DSC) with a heat/cool/heat program (35 to 150 to 0 to 150 °C) at a heating rate of 10 °C/min, utilizing approximately 6-10 mg samples contained in aluminum Tzero pans.",
      "reasoning_analysis": "Increasing Factors: The incorporation of the hydrazone functional group within the repeat unit introduces steric bulk and potential dipole-dipole interactions that restrict backbone segmental motion relative to simple alkyl acrylates. Furthermore, the high isomeric purity (>99% Z isomer) ensures structural homogeneity, eliminating Tg depression often caused by stereoirregularity or isomeric defects, while the RAFT polymerization technique minimizes the presence of low molecular weight oligomers that could act as plasticizers. Decreasing Factors: The presence of the long dodecyl ester side chain acts as a potent internal plasticizer, significantly increasing free volume between polymer chains and shielding interchain interactions. Additionally, the inherent flexibility of the polyacrylate backbone compared to polymethacrylates or vinyl aromatics facilitates easier segmental rotation. Dominant Factor: The internal plasticization effect generated by the long dodecyl alkyl side chain is the dominant factor governing the thermal behavior. Despite the rigidity contributed by the hydrazone moiety, the substantial free volume and mobility provided by the twelve-carbon ester tail will qualitatively drive the Tg significantly lower than analogous polymers with shorter side chains."
    }
  },
  {
    "doi": null,
    "title": "Difference in Glass Transition Behavior Between Semi Crystalline and Amorphous poly(lactic acid) Thin Films",
    "year": null,
    "chemical_composition": {
      "repeat_unit_psmiles": "[*]OC(C)C(=O)[*]",
      "monomers": [
        {
          "name": "L-lactic acid",
          "smiles": "C[C@H](O)C(=O)O",
          "ratio_value": null,
          "ratio_unit": null
        }
      ],
      "additives": [],
      "is_homopolymer": true
    },
    "processing_history": "Spin-coated from dichloromethane solution on silicon wafers. Thermally treated at 120°C for 5 hours in vacuum oven. Tg measured by ellipsometry (Jobin-Yvon UVISEL AGMS M200) at 413 nm, 70° incident angle, 5°C temperature increments. Film thickness 22 nm.",
    "hierarchical_structure": "Semi-crystalline PLLA thin film. Crystalline content between 40 and 60%. Film thickness 22 nm.",
    "properties": {
      "Tg": {
        "value": [
          59
        ],
        "unit": "°C"
      }
    },
    "analysis_with_hierarchical_structure": {
      "descriptive_text": "The sample is a semi-crystalline poly(L-lactic acid) (PLLA) homopolymer thin film with a thickness of 22 nm and a crystalline content ranging between 40 and 60%. It was fabricated by spin-coating a dichloromethane solution onto silicon wafers, followed by thermal annealing at 120°C for 5 hours in a vacuum oven. The glass transition temperature was characterized via ellipsometry using a Jobin-Yvon UVISEL AGMS M200 system at 413 nm with a 70° incident angle and 5°C temperature increments.",
      "reasoning_analysis": "Increasing Factors: The thermal annealing at 120°C promotes physical aging and densification of the amorphous regions, reducing free volume and restricting chain mobility. Additionally, the high crystalline content (40-60%) creates a rigid amorphous fraction where chain segments are constrained by crystalline lamellae, while attractive interactions between the PLLA ester groups and the silicon oxide substrate may further immobilize chains at the buried interface. Decreasing Factors: The nanoscale film thickness (22 nm) introduces confinement effects where the free surface enhances chain mobility, typically leading to Tg depression in thin polymer films. Additionally, the intrinsic flexibility of the aliphatic polyester backbone allows for segmental motion at relatively lower thermal energies compared to stiffer aromatic systems. Dominant Factor: The extensive crystallization induced by the prolonged thermal treatment is the dominant factor. The formation of a percolated crystalline network significantly restricts the cooperative segmental motions required for the glass transition in the remaining amorphous phase, likely overriding the mobility enhancement caused by the free surface confinement."
    },
    "analysis_without_hierarchical_structure": {
      "descriptive_text": "The sample comprises a poly(L-lactic acid) homopolymer synthesized from L-lactic acid monomers. Thin films with a thickness of 22 nm were fabricated by spin-coating a dichloromethane solution onto silicon wafers, followed by thermal annealing at 120°C for 5 hours in a vacuum oven to ensure solvent removal and structural relaxation. The glass transition temperature was characterized using spectroscopic ellipsometry (Jobin-Yvon UVISEL AGMS M200) at a wavelength of 413 nm and an incident angle of 70°, utilizing temperature increments of 5°C.",
