Repository: hhtrick/HHT-code

# HHT training framework

This directory contains model training, embedding precomputation, inference, article-level baselines and the curated datasets. All commands below assume that the working directory is `train_code/`.

## 3. Datasets and fixed partitions

Each main dataset is a JSON array at `dataset/{property}/{property}.json`. Entries contain source metadata, `chemical_composition`, `processing_history`, `hierarchical_structure`, `properties`, and two generated-analysis objects. Targets are stored as `properties[property]["value"]`; source metadata and target values are not predictive input fields.

| Property | Train | Validation | Test | Total |
|---|---:|---:|---:|---:|

File: train_code/dataset/Tg/Tg.json (part 42 of 235)
[
      "reasoning_analysis": "Increasing Factors: The thermal treatment at 120°C exceeds the typical bulk glass transition temperature of poly(L-lactic acid), promoting physical aging and potential cold crystallization which restricts segmental mobility in the amorphous regions. Additionally, the vacuum annealing ensures the complete removal of the dichloromethane casting solvent, eliminating plasticization effects that would otherwise lower the transition temperature. The presence of methyl side groups on the polymer backbone also introduces steric hindrance that intrinsically restricts bond rotation. Decreasing Factors: The ultra-thin film geometry of 22 nm introduces significant free surface effects, where the enhanced mobility of chain segments at the air-polymer interface typically leads to a depression of the glass transition temperature relative to bulk materials. Dominant Factor: While the thermal history stabilizes the material by removing solvent and increasing density, the geometric confinement of the 22 nm thin film is the dominant perturbative factor, likely causing the observed Tg to deviate below the bulk value due to the prevalence of free surface mobility over substrate constraints."
    }
  },
  {
    "doi": null,
    "title": "A quantitative relationship between T s and chain segment structures of polystyrenes",
    "year": 2016,
    "chemical_composition": {
      "repeat_unit_psmiles": null,
      "monomers": [
        {
          "name": "5-bromo-2-butoxystyrene",
          "smiles": "CCCCOc1cc(Br)ccc1C=C",
          "ratio_value": null,
          "ratio_unit": null
        }
      ],
      "additives": [],
      "is_homopolymer": true
    },
    "processing_history": "Experimental Tg data taken from Brandrup et al. [13]. Descriptors calculated from chain segments of 20 carbons (10 repeating units). ANN model [4-7-1] used.",
    "hierarchical_structure": "Amorphous polystyrene.",
    "properties": {
      "Tg": {
        "value": [
          46.9
        ],
        "unit": "°C"
      }
    },
    "analysis_with_hierarchical_structure": {
      "descriptive_text": "The material is an amorphous homopolymer composed of 5-bromo-2-butoxystyrene repeat units, structurally characterized as an amorphous polystyrene derivative. The glass transition temperature data is derived from experimental values reported by Brandrup et al. [13], where molecular descriptors were calculated based on chain segments of 20 carbons corresponding to 10 repeating units within an ANN [4-7-1] modeling framework.",
      "reasoning_analysis": "Increasing Factors: The substitution of a bromine atom on the phenyl ring introduces substantial steric bulk and enhances intermolecular interactions through halogen polarizability, which restricts chain segment mobility and inherently elevates the Tg. Decreasing Factors: The butoxy side chain functions as an internal plasticizer; the flexible alkyl spacer increases free volume and decouples the rigid phenyl ring from the backbone, significantly enhancing segmental mobility and lowering the Tg. The processing history indicates reliance on standard literature data, implying equilibrium thermal conditions without specific processing-induced deviations such as rapid quenching that might otherwise alter free volume. Dominant Factor: The internal plasticization effect of the flexible butoxy group is likely the dominant factor, as the increased free volume and chain flexibility typically outweigh the rigidity contributed by the bromine substituent, resulting in a qualitative reduction in Tg compared to rigid halogenated polystyrene analogs."
    },
    "analysis_without_hierarchical_structure": {
      "descriptive_text": "The sample is a poly(5-bromo-2-butoxystyrene) homopolymer. The glass transition temperature corresponds to experimental data sourced from Brandrup et al., while molecular descriptors for this record were calculated from chain segments consisting of 20 carbons equivalent to 10 repeating units. An artificial neural network model with a 4-7-1 architecture was utilized in the data processing workflow.",
      "reasoning_analysis": "Increasing Factors: The presence of the bromine substituent on the aromatic ring increases molecular polarity and steric bulk, enhancing intermolecular forces and restricting backbone rotation, while the aromatic rings themselves provide inherent stiffness. Decreasing Factors: The butoxy side chain functions as an internal plasticizer, where the flexible alkyl tail increases free volume and segmental mobility, thereby reducing the thermal energy required for the glass transition. The processing history relies on standardized literature data, indicating the absence of specific physical processing variations like residual solvents that could further depress the Tg. Dominant Factor: The internal plasticization effect of the flexible butoxy side chain is the dominant factor governing chain mobility. Although the bromine and aromatic structure impose rigidity, the conformational freedom provided by the alkoxy group qualitatively dictates the segmental relaxation behavior, establishing the primary influence on the final Tg behavior."
    }
  },
  {
    "doi": null,
    "title": "A quantitative relationship between T s and chain segment structures of polystyrenes",
    "year": 2016,
    "chemical_composition": {
      "repeat_unit_psmiles": null,
      "monomers": [
        {
          "name": "2-hexyloxycarbonylstyrene",
          "smiles": "CCCCCCOC(=O)c1ccccc1C=C",
          "ratio_value": null,
          "ratio_unit": null
        }
      ],
      "additives": [],
      "is_homopolymer": true
    },
    "processing_history": "Experimental Tg data taken from Brandrup et al. [13]. Descriptors calculated from chain segments of 20 carbons (10 repeating units). ANN model [4-7-1] used.",
    "hierarchical_structure": "Amorphous polystyrene.",
    "properties": {
      "Tg": {
        "value": [
          44.9
        ],
        "unit": "°C"
      }
    },
    "analysis_with_hierarchical_structure": {
      "descriptive_text": "The sample consists of an amorphous homopolymer derived from 2-hexyloxycarbonylstyrene monomers. Reference data for this system was obtained from Brandrup et al., with structural descriptors computed using chain segments of 20 carbons corresponding to 10 repeating units. Subsequent analysis employed an artificial neural network model with a [4-7-1] architecture to evaluate the structure-property relationships.",
      "reasoning_analysis": "Increasing Factors: The presence of the phenyl ring attached directly to the polymer backbone introduces significant steric hindrance, restricting rotational freedom of the main chain segments. Additionally, the carbonyl group within the hexyloxycarbonyl substituent introduces polarity, potentially enhancing intermolecular dipole-dipole interactions that resist segmental motion. Decreasing Factors: The hexyl group attached to the ester oxygen constitutes a long, flexible alkyl side chain. This structure acts as an internal plasticizer by increasing the free volume between polymer chains and facilitating greater segmental mobility. Furthermore, the processing history indicates the data is derived from standardized literature sources rather than specific novel thermal treatments, implying that processing-induced variables such as cooling rate or residual solvent are controlled or negligible, preventing artificial elevation of Tg often seen in poorly dried samples. Dominant Factor: While the phenyl backbone and polar ester group provide intrinsic rigidity, the internal plasticization effect of the long hexyl side chain is the dominant factor. This flexible substituent increases free volume sufficiently to lower the glass transition temperature relative to unsubstituted polystyrene, making the side-chain flexibility the primary determinant of the thermal behavior."
    },
    "analysis_without_hierarchical_structure": {
      "descriptive_text": "The sample is characterized as a poly(2-hexyloxycarbonylstyrene) homopolymer. The glass transition temperature data associated with this material was sourced from experimental values reported by Brandrup et al. [13], wherein structural descriptors were calculated from chain segments consisting of 20 carbons corresponding to 10 repeating units and analyzed using a 4-7-1 artificial neural network model.",
      "reasoning_analysis": "Increasing Factors: The presence of the bulky phenyl ring attached directly to the polymer backbone introduces significant steric hindrance, restricting rotational freedom of the main chain segments. Additionally, the ester linkage within the side group introduces polarity, potentially enhancing intermolecular dipole-dipole interactions which resist segmental motion. The citation of standardized literature data implies conventional preparation methods, minimizing non-equilibrium physical aging effects that could artificially elevate the Tg. Decreasing Factors: The substitution of the phenyl ring with a hexyloxycarbonyl group introduces a long, flexible six-carbon alkyl chain. This side chain acts as an internal plasticizer, significantly increasing free volume and chain mobility, which serves to depress the Tg relative to rigid analogues like polystyrene. Dominant Factor: The internal plasticization effect of the flexible hexyl side chain is the dominant factor governing the thermal behavior. Despite the rigidity of the aromatic ring and the standardized data sourcing ensuring intrinsic property measurement, the substantial free volume introduced by the long alkyl spacer qualitatively overrides the backbone stiffness, dictating a lower Tg regime characteristic of alkyl-substituted styrenic polymers."
    }
  },
  {
    "doi": "10.1021/jacs.1c07504",
    "title": "Multistage Reversible $\\pmb { T _ { \\mathfrak { g } } }$ Photomodulation and Hardening of Hydrazone-Containing Polymers",
    "year": 2021,
    "chemical_composition": {
      "repeat_unit_psmiles": null,
      "monomers": [
        {
          "name": "Hydrazone Acrylate Monomer 8 (Para, Dodecyl Ester)",
          "smiles": null,
          "ratio_value": null,
          "ratio_unit": null
        }
      ],
      "additives": [],
      "is_homopolymer": true
    },
    "processing_history": "Synthesized via reversible addition−fragmentation chain-transfer (RAFT) polymerization. Tg measured by DSC using heat/cool/heat program (35 -> 150 -> 0 -> 150 °C) at 10 °C/min, ~6-10 mg samples in aluminum Tzero pans. Sample irradiated with 410 nm light to reach photostationary state (PSS410, 98% E isomer).",
    "hierarchical_structure": "Amorphous polyacrylate-based polymer with bistable hydrazone photoswitches as pendants. Para substitution pattern on stator phenyl group. Dodecyl chain attached to rotor ester group. E-enriched state.",
    "properties": {
      "Tg": {
        "value": [
          37
        ],
        "unit": "°C"
      }
    },
    "analysis_with_hierarchical_structure": {
      "descriptive_text": "The sample consists of an amorphous polyacrylate-based homopolymer synthesized via reversible addition−fragmentation chain-transfer (RAFT) polymerization. The chemical structure features bistable hydrazone photoswitches incorporated as pendant groups, specifically utilizing a para substitution pattern on the stator phenyl group and a dodecyl chain attached to the rotor ester group. Prior to characterization, the material was irradiated with 410 nm light to achieve a photostationary state enriched with 98% E isomer. The glass transition temperature was subsequently measured using differential scanning calorimetry (DSC) employing a heat/cool/heat program ranging from 35 to 150 to 0 to 150 °C at a rate of 10 °C/min, with approximately 6-10 mg samples contained in aluminum Tzero pans.",
      "reasoning_analysis": "Increasing Factors: The incorporation of bulky bistable hydrazone photoswitches as pendant groups introduces significant steric hindrance that restricts backbone segmental mobility, inherently driving the Tg higher. Additionally, the processing history involving irradiation to reach the E-enriched photostationary state favors a more planar and ordered conformation compared to the Z-isomer, which typically supports a higher Tg. Decreasing Factors: The polyacrylate backbone possesses inherent flexibility compared to stiffer backbones like polymethacrylates or polystyrene. Crucially, the presence of the long dodecyl chain attached to the rotor ester group acts as an internal plasticizer, increasing free volume and enhancing chain mobility, which significantly depresses the Tg. Dominant Factor: While the rigid hydrazone moieties provide steric resistance to motion, the internal plasticization effect of the long flexible dodecyl spacer is the dominant factor qualitatively lowering the Tg relative to analogous polymers with shorter side chains, although the E-isomer enrichment from the light irradiation processing ensures the Tg remains maximized for this specific chemical architecture."
    },
    "analysis_without_hierarchical_structure": {
      "descriptive_text": "The sample comprises a homopolymer synthesized from Hydrazone Acrylate Monomer 8 (Para, Dodecyl Ester) via reversible addition−fragmentation chain-transfer (RAFT) polymerization. Post-synthesis, the material was subjected to irradiation with 410 nm light to establish a photostationary state consisting of 98% E isomer (PSS410). The glass transition temperature was subsequently evaluated using differential scanning calorimetry (DSC) with a heat/cool/heat program (35 → 150 → 0 → 150 °C) at a scanning rate of 10 °C/min, utilizing ~6-10 mg samples sealed in aluminum Tzero pans.",
      "reasoning_analysis": "Increasing Factors: The incorporation of the hydrazone moiety introduces structural rigidity and potential dipole-dipole interactions along the side chain, which restricts segmental mobility. Furthermore, the processing history specifies irradiation to achieve a 98% E isomer photostationary state; the E isomer typically adopts a more planar and extended conformation compared to the Z isomer, promoting tighter chain packing and reduced free volume, thereby supporting a higher Tg. Decreasing Factors: The presence of the long dodecyl ester side chain acts as a significant internal plasticizer, increasing the free volume and flexibility of the polymer backbone. Additionally, the acrylate backbone itself possesses inherent flexibility compared to more rigid backbones like polystyrene or polymethacrylate. Dominant Factor: While the rigid hydrazone group and the ordered E-isomer configuration contribute to restricted motion, the internal plasticization effect induced by the long aliphatic dodecyl spacer is the dominant structural factor. This flexible side chain fundamentally enhances segmental mobility, qualitatively driving the Tg lower relative to analogous polymers with shorter ester side chains, despite the stiffening contributions of the functional end-group and isomeric state."
    }
  },
  {
    "doi": null,
    "title": "Difference in Glass Transition Behavior Between Semi Crystalline and Amorphous poly(lactic acid) Thin Films",
    "year": null,
    "chemical_composition": {
      "repeat_unit_psmiles": "[*]OC(C)C(=O)[*]",
      "monomers": [
        {
          "name": "L-lactic acid",
          "smiles": "C[C@H](O)C(=O)O",
          "ratio_value": null,
          "ratio_unit": null
        }
      ],
      "additives": [],
      "is_homopolymer": true
    },
    "processing_history": "Deposited from highly diluted dichloromethane solution (100 mg/L) on silicon wafers. Thermally treated at 120°C for 5 hours in vacuum oven. Tg measured by ellipsometry (Jobin-Yvon UVISEL AGMS M200) at 413 nm, 70° incident angle, 5°C temperature increments. Isolated macromolecules.",
    "hierarchical_structure": "Isolated PLLA macromolecules/entities. Height between 8 and 10 nm. Crystalline lamellae structure.",
    "properties": {
      "Tg": {
        "value": [
          60
        ],
        "unit": "°C"
      }
    },
    "analysis_with_hierarchical_structure": {
      "descriptive_text": "The sample comprises isolated poly(L-lactic acid) (PLLA) homopolymer macromolecules organized into a crystalline lamellae structure with vertical dimensions between 8 and 10 nm. Preparation involved deposition from a highly diluted dichloromethane solution (100 mg/L) onto silicon wafers, followed by thermal annealing at 120°C for 5 hours under vacuum. Characterization of the glass transition temperature was performed via ellipsometry using a Jobin-Yvon UVISEL AGMS M200 system at a 413 nm wavelength and 70° incident angle with 5°C temperature increments.",
      "reasoning_analysis": "Increasing Factors: The stereoregularity of the L-lactic acid monomers facilitates ordered packing and the formation of crystalline lamellae, which restricts segmental mobility in the adjacent amorphous regions through the formation of a rigid amorphous fraction. Additionally, the thermal treatment at 120°C promotes further crystallization and ensures the removal of residual dichloromethane solvent, eliminating potential plasticization effects and reducing free volume associated with solvent presence. Decreasing Factors: The hierarchical structure consisting of isolated macromolecules with heights between 8 and 10 nm introduces significant nanoconfinement effects and a high surface-to-volume ratio. The presence of free surfaces in such isolated entities enhances chain end mobility and segmental dynamics compared to bulk materials. Furthermore, the isolated nature implies a lack of extensive chain entanglements typical of bulk films, which reduces topological constraints on chain motion. Dominant Factor: While the crystalline lamellae and thermal annealing provide structural rigidity, the nanoconfinement and isolated morphology of the entities qualitatively dominate the final Tg behavior. The enhanced mobility at the free surfaces of these nanoscale isolated macromolecules typically overrides the restrictive effects of the crystalline regions, leading to a dynamic behavior characterized by a qualitative reduction in Tg relative to bulk semi-crystalline PLLA."
    },
    "analysis_without_hierarchical_structure": {
      "descriptive_text": "The sample comprises a poly(L-lactic acid) homopolymer synthesized from L-lactic acid monomers. Thin films were fabricated by depositing the polymer from a highly diluted dichloromethane solution onto silicon wafers to achieve isolated macromolecules. Subsequent thermal treatment was conducted at 120°C for 5 hours in a vacuum oven, followed by glass transition characterization using ellipsometry at a 413 nm wavelength and 70° incident angle with 5°C temperature increments.",
      "reasoning_analysis": "Increasing Factors: The thermal treatment at 120°C in a vacuum oven serves to eliminate residual dichloromethane solvent, removing plasticization effects that would otherwise lower the Tg, while simultaneously promoting physical aging and densification of the polymer matrix. Additionally, the deposition on silicon wafers introduces strong interfacial interactions between the polar ester groups of the polymer and the substrate, which restricts segmental mobility near the interface. Decreasing Factors: The preparation from highly diluted solutions resulting in isolated macromolecules implies a significant reduction in chain entanglements compared to bulk materials, potentially reducing the cooperative constraints required for segmental motion. Furthermore, free surface effects inherent to thin film geometries typically enhance chain mobility at the air-polymer interface, driving the Tg downward. Dominant Factor: The extensive thermal annealing history combined with the strong substrate interactions qualitatively dominates the final behavior, as the removal of solvent and the interfacial confinement impose stricter mobility constraints that counteract the potential Tg depression caused by the isolated chain architecture and free surface effects."
    }
  },
  {
    "doi": null,
    "title": "Difference in Glass Transition Behavior Between Semi Crystalline and Amorphous poly(lactic acid) Thin Films",
    "year": null,
    "chemical_composition": {
      "repeat_unit_psmiles": "[*]OC(C)C(=O)[*]",
      "monomers": [
        {
          "name": "L-lactic acid",
          "smiles": "C[C@H](O)C(=O)O",
          "ratio_value": null,
          "ratio_unit": null
        },
        {
          "name": "D-lactic acid",
          "smiles": "C[C@@H](O)C(=O)O",
          "ratio_value": null,
          "ratio_unit": null
        }
      ],
      "additives": [],
      "is_homopolymer": false
    },
    "processing_history": "Spin-coated from dichloromethane solution on silicon wafers. Thermally treated at 120°C for 5 hours in vacuum oven. Tg measured by ellipsometry (Jobin-Yvon UVISEL AGMS M200) at 413 nm, 70° incident angle, 5°C temperature increments. Film thickness 225 nm. Lower Tg transition.",
    "hierarchical_structure": "Amorphous PDLLA thin film. Crystalline content 0%. Nano-phase separation (stereocomplexes). Lower Tg phase attributed to homopolymer chains mobility.",
    "properties": {
      "Tg": {
        "value": [
          50
        ],
        "unit": "°C"
      }
    },
    "analysis_with_hierarchical_structure": {
      "descriptive_text": "This sample comprises an amorphous poly(D,L-lactic acid) (PDLLA) thin film synthesized from L-lactic and D-lactic acid monomers without exogenous additives. Hierarchically, the material exhibits 0% crystalline content yet displays nano-phase separation associated with stereocomplexes, with the lower Tg phase attributed to homopolymer chain mobility. Processing involved spin-coating from dichloromethane onto silicon wafers to a thickness of 225 nm, followed by vacuum thermal treatment at 120°C for 5 hours. The glass transition behavior was characterized via ellipsometry at a 70° incident angle with 5°C temperature increments, specifically noting the lower Tg transition.",
      "reasoning_analysis": "Increasing Factors: The vacuum thermal treatment at 120°C facilitates the removal of residual dichloromethane and promotes physical aging, reducing free volume and restricting segmental mobility. Additionally, the formation of stereocomplexes within the nano-phase separated morphology introduces rigid physical crosslinks that impede chain motion. Decreasing Factors: The stereorandom incorporation of D and L-lactic acid monomers inhibits crystallization, maintaining a fully amorphous state with higher free volume compared to semi-crystalline isotactic variants. Moreover, the thin film confinement (225 nm) enhances chain mobility at the free surface, a finite-size effect known to depress the glass transition temperature relative to the bulk. Dominant Factor: The thin film geometry and the inherent amorphous nature of the racemic copolymer qualitatively dominate the thermal response. Despite the densification from annealing, the enhanced surface mobility and lack of crystalline constraints likely result in a Tg depression compared to bulk, semi-crystalline polylactide."
    },
    "analysis_without_hierarchical_structure": {
      "descriptive_text": "The sample consists of a poly(lactic acid) copolymer synthesized from L-lactic acid and D-lactic acid monomers without the inclusion of additives. Thin films were prepared by spin-coating a dichloromethane solution onto silicon wafers, achieving a final thickness of 225 nm. Following deposition, the films underwent thermal treatment in a vacuum oven at 120°C for 5 hours to facilitate solvent evaporation and chain relaxation. The glass transition temperature was characterized using ellipsometry at a wavelength of 413 nm and a 70° incident angle, with temperature increments of 5°C employed to detect the lower Tg transition.",
      "reasoning_analysis": "Increasing Factors: The thermal annealing process at 120°C, which exceeds the typical glass transition range of polylactic acid, promotes physical aging and densification, thereby reducing free volume and restricting segmental mobility. Additionally, the strong interfacial interaction between the polymer film and the silicon wafer substrate imposes constraints on chain dynamics near the interface, potentially elevating the observed Tg. The vacuum environment during treatment further ensures the removal of residual dichloromethane, eliminating solvent-induced plasticization. Decreasing Factors: The incorporation of both L- and D-lactic acid monomers results in a copolymer structure that likely possesses lower stereoregularity compared to pure isotactic PLLA, inhibiting crystallization and maintaining an amorphous state with higher inherent chain mobility. The initial spin-coating process introduces excess free volume due to rapid solvent evaporation, and thin film geometry may introduce free surface effects that generally depress Tg relative to bulk materials. Dominant Factor: The extensive thermal annealing history serves as the dominant factor, as the prolonged heating in vacuum effectively erases the thermal history and free volume introduced during spin-coating while removing residual solvent, ensuring the measured Tg reflects the densified, equilibrium state of the amorphous copolymer rather than processing artifacts."
    }
  },
  {
    "doi": null,
    "title": "A quantitative relationship between T s and chain segment structures of polystyrenes",
    "year": 2016,
    "chemical_composition": {
      "repeat_unit_psmiles": null,
      "monomers": [
        {
          "name": "2-pentyloxymethylstyrene",
          "smiles": "CCCCCOc1ccccc1C=C",
          "ratio_value": null,
          "ratio_unit": null
        }
      ],
      "additives": [],
      "is_homopolymer": true
    },
    "processing_history": "Experimental Tg data taken from Brandrup et al. [13]. Descriptors calculated from chain segments of 20 carbons (10 repeating units). ANN model [4-7-1] used.",
    "hierarchical_structure": "Amorphous polystyrene.",
    "properties": {
      "Tg": {
        "value": [
          46.9
        ],
        "unit": "°C"
      }
    },
    "analysis_with_hierarchical_structure": {
      "descriptive_text": "The sample is characterized as an amorphous homopolymer synthesized from 2-pentyloxymethylstyrene monomers. Structural descriptors for the material were derived from chain segments consisting of 20 carbons, corresponding to 10 repeating units, based on experimental data compiled by Brandrup et al. [13]. The property evaluation utilizes an artificial neural network model with a [4-7-1] architecture to correlate these structural features with thermal behavior.",
      "reasoning_analysis": "Increasing Factors: The presence of the aromatic phenyl ring within the polymer backbone provides inherent rigidity, while the ortho-substitution of the methoxymethyl group introduces steric hindrance that restricts backbone rotation, both contributing to a higher Tg. Additionally, the reliance on experimental literature data implies the material was subjected to standard synthesis and measurement protocols, avoiding Tg deviations associated with non-standard thermal histories like rapid quenching. Decreasing Factors: The pentyloxymethyl side chain contains a flexible aliphatic pentyl group and an ether linkage, which act as internal plasticizers by increasing free volume and enhancing segmental mobility, thereby lowering the Tg relative to unsubstituted polystyrene. The computational focus on short chain segments (10 repeating units) emphasizes local mobility which may be higher than in entangled bulk systems. Dominant Factor: The internal plasticization effect of the long, flexible pentyl side chain qualitatively dominates the steric hindrance of the ortho-substitution and backbone rigidity, leading to a net reduction in Tg compared to the rigid polystyrene baseline, while the standard literature sourcing ensures the value reflects the intrinsic material property without physical aging artifacts."
    },
    "analysis_without_hierarchical_structure": {
      "descriptive_text": "The sample consists of a poly(2-pentyloxymethylstyrene) homopolymer without any incorporated additives or fillers. The glass transition temperature data referenced in this study originates from experimental measurements reported by Brandrup et al. [13], wherein molecular descriptors were derived from chain segments containing 20 carbons, corresponding to 10 repeating units, and processed through a [4-7-1] artificial neural network model for analysis.",
      "reasoning_analysis": "Increasing Factors: The presence of the aromatic phenyl ring attached to the vinyl backbone introduces significant steric hindrance and backbone rigidity. This structural feature restricts segmental rotation and reduces free volume, inherently driving the glass transition temperature upward relative to purely aliphatic vinyl polymers. Decreasing Factors: The substitution with a pentyloxy-containing side chain introduces a flexible ether linkage and a long alkyl tail. This side chain acts as an internal plasticizer, increasing the inter-chain spacing and free volume while facilitating segmental mobility through the flexibility of the alkoxy group, which qualitatively depresses the Tg. Dominant Factor: While the phenyl ring provides a rigid baseline, the internal plasticization effect induced by the flexible pentyloxy side chain is the dominant factor. This side-chain flexibility generally outweighs the rigidifying effect of the aromatic ring when compared to unsubstituted polystyrene, resulting in a net qualitative reduction in Tg, with the reliance on literature experimental data ensuring the value reflects standard thermal history conditions rather than artifacts from specific thermal treatments."
    }
  },
  {
    "doi": "10.1038/s41428-020-00443-1",
    "title": "Molecular-weight and cooling-rate dependence of polymer thermodynamics in molecular dynamics simulation",
    "year": 2020,
    "chemical_composition": {
      "repeat_unit_psmiles": "[*]CCO[*]",
      "monomers": [
        {
          "name": "Ethylene oxide",
          "smiles": "C1CO1",
          "ratio_value": null,
          "ratio_unit": null
        }
      ],
      "additives": [],
      "is_homopolymer": true
    },
    "processing_history": "Molecular dynamics simulation using LAMMPS with PCFF force field in NPT ensemble. Amorphous cell generated. Tg extracted via Hyperbolic regression on density-temperature data. Cooling rate: 1.2 x 10^12 K/min. Molecular weight per chain: 44,960 g/mol. Chain number: 1 (single chain system context for Fig 1/2).",
    "hierarchical_structure": "Amorphous phase. Density varies from 1.02 g/cm3 to 1.06 g/cm3 at 300 K. Mw > 11,240 g/mol ensures amorphous state without finite size effects.",
    "properties": {
      "Tg": {
        "value": [
          -21.1
        ],
        "unit": "°C"
      }
    },
    "analysis_with_hierarchical_structure": {
      "descriptive_text": "The sample comprises an amorphous poly(ethylene oxide) homopolymer with a molecular weight of 44,960 g/mol, exceeding the threshold of 11,240 g/mol required to ensure an amorphous state without finite size effects. The material system was generated via molecular dynamics simulation using the LAMMPS package with the PCFF force field in an NPT ensemble, where the amorphous cell density was observed to vary between 1.02 g/cm³ and 1.06 g/cm³ at 300 K. The glass transition temperature was extracted through hyperbolic regression on density-temperature data obtained during a cooling process at an extremely high rate of 1.2 x 10^12 K/min within a single-chain system context.",
      "reasoning_analysis": "Increasing Factors: The processing history involves an extremely high cooling rate of 1.2 x 10^12 K/min inherent to the molecular dynamics simulation, which restricts chain relaxation timescales and traps excess free volume within the amorphous cell, kinetically shifting the observed Tg to higher temperatures compared to experimental cooling rates. Decreasing Factors: The chemical composition consists of poly(ethylene oxide) featuring a flexible aliphatic backbone with ether linkages and no bulky side groups, which facilitates significant segmental mobility and intrinsically lowers the baseline Tg. Additionally, the high molecular weight eliminates free volume contributions from chain ends that would otherwise further depress the Tg. Dominant Factor: Although the flexible backbone establishes a low intrinsic Tg range for the material class, the extremely high cooling rate from the simulation processing history is the dominant factor influencing the specific observed Tg value, as the kinetic arrest of chain segments at such rates qualitatively elevates the transition temperature significantly relative to standard experimental conditions."
    },
    "analysis_without_hierarchical_structure": {
      "descriptive_text": "The sample comprises a polyethylene oxide homopolymer with a molecular weight of 44,960 g/mol. The material behavior was characterized via molecular dynamics simulation using LAMMPS with the PCFF force field in an NPT ensemble, where an amorphous cell was generated for a single chain system context. The glass transition temperature was extracted via hyperbolic regression on density-temperature data obtained during cooling at a rate of 1.2 x 10^12 K/min.",
      "reasoning_analysis": "Increasing Factors: The processing history involves an extremely high cooling rate of 1.2 x 10^12 K/min inherent to the molecular dynamics simulation, which kinetically traps free volume and prevents full structural relaxation, thereby elevating the apparent Tg compared to experimental timescales. Additionally, the high molecular weight of 44,960 g/mol reduces the concentration of chain ends, minimizing free volume contributions from chain termini that typically depress Tg. Decreasing Factors: The chemical composition is based on polyethylene oxide, which possesses a flexible backbone with ether linkages that allow for easy segmental rotation and low energy barriers for chain motion, intrinsically favoring a lower Tg relative to polymers with bulky side groups or rigid rings. The absence of rigid fillers or crosslinking agents further eliminates constraints that would otherwise restrict chain mobility. Dominant Factor: While the intrinsic flexibility of the ethylene oxide backbone suggests a low baseline Tg, the kinetic arrest caused by the ultra-high cooling rate during the simulation processing is the dominant factor, qualitatively driving the observed Tg to higher values than would be measured under standard experimental cooling conditions."
    }
  },
  {
    "doi": null,
    "title": "Difference in Glass Transition Behavior Between Semi Crystalline and Amorphous poly(lactic acid) Thin Films",
    "year": null,
    "chemical_composition": {
      "repeat_unit_psmiles": "[*]OC(C)C(=O)[*]",
      "monomers": [
        {
          "name": "L-lactic acid",
          "smiles": "C[C@H](O)C(=O)O",
          "ratio_value": null,
          "ratio_unit": null
        },
        {
          "name": "D-lactic acid",
          "smiles": "C[C@@H](O)C(=O)O",
          "ratio_value": null,
          "ratio_unit": null
        }
      ],
      "additives": [],
      "is_homopolymer": false
    },
    "processing_history": "Spin-coated from dichloromethane solution on silicon wafers. Thermally treated at 120°C for 5 hours in vacuum oven. Tg measured by ellipsometry (Jobin-Yvon UVISEL AGMS M200) at 413 nm, 70° incident angle, 5°C temperature increments. Film thickness 225 nm. Higher Tg transition.",
    "hierarchical_structure": "Amorphous PDLLA thin film. Crystalline content 0%. Nano-phase separation (stereocomplexes). Higher Tg phase attributed to stereocomplexes sequences.",
    "properties": {
      "Tg": {
        "value": [
          84
        ],
        "unit": "°C"
      }
    },
    "analysis_with_hierarchical_structure": {
      "descriptive_text": "The sample comprises an amorphous poly(D,L-lactic acid) (PDLLA) thin film synthesized from L-lactic and D-lactic acid monomers, spin-coated from a dichloromethane solution onto silicon wafers to achieve a thickness of 225 nm. Following deposition, the film underwent thermal treatment at 120°C for 5 hours in a vacuum oven to facilitate solvent removal and structural relaxation. Characterization via ellipsometry at 413 nm and 70° incident angle revealed a completely amorphous morphology with 0% crystalline content, yet distinct nano-phase separation was observed where higher Tg phases are attributed to stereocomplex sequences within the polymer matrix.",
      "reasoning_analysis": "Increasing Factors: The presence of stereocomplex sequences within the amorphous matrix creates regions of tight chain packing and restricted segmental mobility, inherently driving the Tg upward relative to purely atactic chains. Additionally, the thermal annealing at 120°C promotes physical aging and free volume reduction, while the confinement effects of the 225 nm film on a silicon substrate may further restrict chain dynamics at the interface. Decreasing Factors: The overall amorphous nature with 0% crystalline content implies a lack of long-range order that typically stabilizes thermal properties, and the racemic mixture of L- and D-isomers introduces stereochemical disorder that can enhance free volume compared to isotactic counterparts. Furthermore, the use of dichloromethane during spin-coating carries a risk of residual solvent entrapment, which could act as a plasticizer and depress the Tg if not fully removed during vacuum treatment. Dominant Factor: Despite the disordering effect of the racemic composition and the amorphous bulk state, the formation of local stereocomplex sequences combined with the rigorous thermal annealing history qualitatively dominates the behavior, leading to a restricted chain mobility regime that elevates the Tg relative to standard non-complexed amorphous PDLLA."
    },
    "analysis_without_hierarchical_structure": {
      "descriptive_text": "The sample consists of a copolymer derived from L-lactic acid and D-lactic acid monomers. Thin films were fabricated by spin-coating a dichloromethane solution onto silicon wafers, resulting in a final film thickness of 225 nm. Following deposition, the films underwent thermal treatment at 120°C for 5 hours in a vacuum oven to facilitate solvent removal and structural relaxation. The glass transition temperature was characterized using ellipsometry at a wavelength of 413 nm with a 70° incident angle, utilizing temperature increments of 5°C.",
