Repository: hhtrick/HHT-code

# HHT training framework

This directory contains model training, embedding precomputation, inference, article-level baselines and the curated datasets. All commands below assume that the working directory is `train_code/`.

## 3. Datasets and fixed partitions

Each main dataset is a JSON array at `dataset/{property}/{property}.json`. Entries contain source metadata, `chemical_composition`, `processing_history`, `hierarchical_structure`, `properties`, and two generated-analysis objects. Targets are stored as `properties[property]["value"]`; source metadata and target values are not predictive input fields.

| Property | Train | Validation | Test | Total |
|---|---:|---:|---:|---:|

File: train_code/dataset/Tg/Tg.json (part 43 of 235)
[
      "reasoning_analysis": "Increasing Factors: The thermal annealing history at 120°C, which is significantly above the typical glass transition region of polylactides, promotes physical aging and densification of the polymer matrix, thereby reducing free volume and driving the Tg higher. Additionally, the interaction between the polymer chains and the silicon wafer substrate restricts segmental mobility at the interface, contributing to an increase in the observed transition temperature. The presence of methyl side groups on the polyester backbone also introduces steric hindrance that inherently restricts chain rotation compared to unsubstituted analogs. Decreasing Factors: The thin film geometry introduces a free surface effect where enhanced chain mobility at the air-polymer interface can lower the apparent Tg compared to bulk materials. Furthermore, the copolymerization of L and D isomers disrupts stereoregularity, preventing crystallization that might otherwise constrain the amorphous phase, and any residual dichloromethane solvent remaining after processing would act as a plasticizer to depress the Tg. Dominant Factor: The thermal annealing protocol is the dominant factor influencing the final Tg behavior. By treating the sample at a temperature well above the glass transition region under vacuum, the process effectively removes residual solvent and erases previous thermal history, establishing a densified equilibrium state. This densification likely counteracts the Tg-depressing effects of the free surface and potential residual solvent, ensuring the measured transition reflects the intrinsic dynamics of the densified copolymer matrix rather than processing artifacts."
    }
  },
  {
    "doi": "10.1038/s41428-020-00443-1",
    "title": "Molecular-weight and cooling-rate dependence of polymer thermodynamics in molecular dynamics simulation",
    "year": 2020,
    "chemical_composition": {
      "repeat_unit_psmiles": "[*]CCO[*]",
      "monomers": [
        {
          "name": "Ethylene oxide",
          "smiles": "C1CO1",
          "ratio_value": null,
          "ratio_unit": null
        }
      ],
      "additives": [],
      "is_homopolymer": true
    },
    "processing_history": "Molecular dynamics simulation using LAMMPS with PCFF force field in NPT ensemble. Amorphous cell generated. Tg extracted via Hyperbolic regression on density-temperature data. Cooling rate: 2.4 x 10^11 K/min. Molecular weight per chain: 11,240 g/mol. Chain number: 1 (single chain).",
    "hierarchical_structure": "Threshold molecular weight for amorphous phase in single chain system. Tg determination via slow cooling rate.",
    "properties": {
      "Tg": {
        "value": [
          -24.1
        ],
        "unit": "°C"
      }
    },
    "analysis_with_hierarchical_structure": {
      "descriptive_text": "The sample comprises a polyethylene oxide homopolymer with a molecular weight of 11,240 g/mol, representing the threshold molecular weight for the amorphous phase in a single-chain system. The material behavior was investigated using molecular dynamics simulations via the LAMMPS package with the PCFF force field under an NPT ensemble, where an amorphous cell was generated containing a single polymer chain. The glass transition temperature was extracted using hyperbolic regression on density-temperature data generated during the simulation trajectory, which utilized a cooling rate of 2.4 x 10^11 K/min.",
      "reasoning_analysis": "Increasing Factors: The molecular weight of 11,240 g/mol is sufficiently high to minimize free volume contributions from chain ends, pushing the Tg toward the asymptotic bulk limit. Additionally, the simulation processing history involves a cooling rate of 2.4 x 10^11 K/min; such high cooling rates kinetically trap free volume within the amorphous cell, preventing full structural relaxation and thereby elevating the observed Tg. Decreasing Factors: The chemical composition features flexible ether linkages within the backbone, which possess low rotational energy barriers and enhance segmental mobility, intrinsically driving the Tg downward. Furthermore, the single-chain hierarchical structure lacks the interchain entanglement constraints present in bulk multi-chain systems, which may reduce topological restrictions and further lower the Tg. Dominant Factor: The intrinsic flexibility provided by the ether linkages in the polyethylene oxide backbone is the dominant factor establishing the fundamental low-temperature transition characteristic of this material class; however, the non-equilibrium conditions imposed by the ultra-high cooling rate during simulation qualitatively dominate the deviation of the measured Tg from standard experimental values."
    },
    "analysis_without_hierarchical_structure": {
      "descriptive_text": "The sample comprises a polyethylene oxide homopolymer investigated via molecular dynamics simulation using the LAMMPS software package with the PCFF force field within an NPT ensemble. An amorphous cell was constructed containing a single polymer chain possessing a molecular weight of 11,240 g/mol. The glass transition temperature was determined by applying hyperbolic regression to density-temperature data collected during a cooling protocol executed at a rate of 2.4 x 10^11 K/min.",
      "reasoning_analysis": "Increasing Factors: The processing history involves an extremely high cooling rate of 2.4 x 10^11 K/min inherent to the molecular dynamics simulation, which prevents sufficient chain relaxation and densification during the transition, kinetically trapping excess free volume and shifting the Tg to higher temperatures compared to equilibrium conditions. Additionally, the use of hyperbolic regression on density-temperature data may interpret the transition onset differently than standard inflection point methods, potentially contributing to a higher extracted value. Decreasing Factors: The chemical composition consists of polyethylene oxide, which features a flexible backbone with ether linkages and minimal steric hindrance from hydrogen substituents, facilitating segmental motion at lower thermal energies and inherently driving the Tg down. Furthermore, the molecular weight of 11,240 g/mol is sufficiently high to minimize chain-end free volume effects that typically depress Tg in lower molecular weight oligomers. Dominant Factor: While the flexible ether backbone establishes a low intrinsic baseline for the glass transition, the processing history dominates the final observed behavior. The ultra-high cooling rate utilized in the simulation is the dominant factor, as it kinetically arrests chain mobility much earlier than physical experiments, qualitatively resulting in a significantly elevated Tg relative to what would be measured experimentally at standard cooling rates."
    }
  },
  {
    "doi": null,
    "title": "Difference in Glass Transition Behavior Between Semi Crystalline and Amorphous poly(lactic acid) Thin Films",
    "year": null,
    "chemical_composition": {
      "repeat_unit_psmiles": "[*]OC(C)C(=O)[*]",
      "monomers": [
        {
          "name": "L-lactic acid",
          "smiles": "C[C@H](O)C(=O)O",
          "ratio_value": null,
          "ratio_unit": null
        },
        {
          "name": "D-lactic acid",
          "smiles": "C[C@@H](O)C(=O)O",
          "ratio_value": null,
          "ratio_unit": null
        }
      ],
      "additives": [],
      "is_homopolymer": false
    },
    "processing_history": "Deposited from highly diluted dichloromethane solution on silicon wafers. Thermally treated at 120°C for 5 hours in vacuum oven. Tg measured by ellipsometry (Jobin-Yvon UVISEL AGMS M200) at 413 nm, 70° incident angle, 5°C temperature increments. Isolated objects. Lower Tg transition.",
    "hierarchical_structure": "Amorphous PDLLA isolated objects. Nano-phase separation. Lower Tg phase.",
    "properties": {
      "Tg": {
        "value": [
          45
        ],
        "unit": "°C"
      }
    },
    "analysis_with_hierarchical_structure": {
      "descriptive_text": "The sample comprises amorphous poly(D,L-lactic acid) (PDLLA) isolated objects formed from L-lactic and D-lactic acid monomers, exhibiting nano-phase separation with a distinct lower Tg phase. Fabrication involved deposition from a highly diluted dichloromethane solution onto silicon wafers, followed by thermal annealing at 120°C for 5 hours in a vacuum oven to ensure solvent removal and structural relaxation. The glass transition behavior was characterized via ellipsometry at 413 nm with a 70° incident angle using 5°C temperature increments, specifically identifying a lower temperature transition associated with the hierarchical morphology.",
      "reasoning_analysis": "Increasing Factors: The thermal treatment at 120°C exceeds the typical glass transition range of polylactic acid, promoting physical aging and the evaporation of residual dichloromethane, both of which reduce free volume and tend to increase the Tg. Additionally, the inherent stiffness of the polyester backbone contributes to a rigid baseline segmental motion barrier. Decreasing Factors: The hierarchical structure consisting of isolated objects implies a high surface-to-volume ratio, where free surface effects enhance chain mobility and depress the Tg relative to bulk material. Furthermore, the observed nano-phase separation indicates morphological heterogeneity, where the identified lower Tg phase suggests regions of higher free volume or lower density that facilitate earlier segmental relaxation. Dominant Factor: The morphological effects arising from the nano-phase separation and the confined geometry of the isolated objects qualitatively dominate the thermal behavior; the enhanced mobility at the extensive interfaces and surfaces overrides the stiffening effects of the thermal annealing, resulting in the observed lower Tg transition."
    },
    "analysis_without_hierarchical_structure": {
      "descriptive_text": "The sample comprises a poly(lactic acid) copolymer synthesized from L-lactic acid and D-lactic acid monomers without the inclusion of additives. Thin films were prepared by depositing the polymer from a highly diluted dichloromethane solution onto silicon wafers, followed by thermal annealing at 120°C for 5 hours in a vacuum oven to facilitate solvent removal and chain relaxation. The glass transition temperature was characterized using ellipsometry at a wavelength of 413 nm with a 70° incident angle and 5°C temperature increments, specifically noting isolated objects and a lower transition behavior.",
      "reasoning_analysis": "Increasing Factors: The thermal annealing process at 120°C under vacuum conditions effectively eliminates residual dichloromethane, preventing solvent-induced plasticization that would otherwise increase free volume and lower the Tg. The inherent stiffness of the aliphatic polyester backbone also contributes to restricting segmental mobility. Decreasing Factors: The stereoirregularity introduced by copolymerizing L- and D-lactic acid monomers disrupts efficient chain packing compared to isotactic structures, potentially increasing free volume. Furthermore, the thin-film geometry on silicon wafers and the use of ellipsometry introduce free surface effects and nanoconfinement, which enhance segmental mobility at the air-polymer interface and typically result in a depressed Tg relative to bulk measurements. Dominant Factor: Although the vacuum annealing stabilizes the sample against solvent plasticization, the enhanced mobility associated with the thin-film free surface effects and the stereoirregular copolymer architecture qualitatively dominate the thermal response, leading to the observed lower transition behavior relative to bulk counterparts."
    }
  },
  {
    "doi": null,
    "title": "A quantitative relationship between T s and chain segment structures of polystyrenes",
    "year": 2016,
    "chemical_composition": {
      "repeat_unit_psmiles": null,
      "monomers": [
        {
          "name": "4-(1-hydroxy-3-piperidinopropyl)styrene",
          "smiles": "OC(CCc1ccc(C=C)cc1)CCN1CCCCC1",
          "ratio_value": null,
          "ratio_unit": null
        }
      ],
      "additives": [],
      "is_homopolymer": true
    },
    "processing_history": "Experimental Tg data taken from Brandrup et al. [13]. Descriptors calculated from chain segments of 20 carbons (10 repeating units). ANN model [4-7-1] used.",
    "hierarchical_structure": "Amorphous polystyrene.",
    "properties": {
      "Tg": {
        "value": [
          53.9
        ],
        "unit": "°C"
      }
    },
    "analysis_with_hierarchical_structure": {
      "descriptive_text": "The sample is an amorphous polystyrene-based homopolymer synthesized from 4-(1-hydroxy-3-piperidinopropyl)styrene. The material characterization utilizes structural descriptors calculated from chain segments of 20 carbons, corresponding to 10 repeating units, analyzed via a [4-7-1] artificial neural network model. Experimental glass transition temperature data for this system is referenced from the compilation by Brandrup et al.",
      "reasoning_analysis": "Increasing Factors: The presence of the bulky piperidine ring and the phenyl group in the repeating unit introduces significant steric hindrance, which restricts backbone segmental motion and drives the Tg upward. Additionally, the hydroxyl group within the side chain enables intermolecular hydrogen bonding, acting as physical crosslinks that further reduce chain mobility and increase thermal stability. Decreasing Factors: The propyl linker connecting the functional groups to the backbone introduces flexible alkyl segments that increase free volume and chain mobility, which qualitatively acts to lower the Tg relative to a fully rigid structure. The reliance on literature data and computational descriptors in the processing history implies the absence of specific thermal processing variables, such as rapid quenching, that might otherwise introduce excess free volume. Dominant Factor: The strong intermolecular hydrogen bonding capability of the hydroxyl group combined with the substantial steric bulk of the piperidine and phenyl rings qualitatively dominates the flexibility of the alkyl spacer, establishing a high intrinsic Tg governed primarily by chemical architecture rather than physical processing history."
    },
    "analysis_without_hierarchical_structure": {
      "descriptive_text": "The sample consists of a homopolymer synthesized from 4-(1-hydroxy-3-piperidinopropyl)styrene monomers without the inclusion of any additives. The glass transition temperature data referenced in this study was extracted from experimental literature reported by Brandrup et al., where molecular descriptors were calculated using chain segments of 20 carbons corresponding to 10 repeating units and analyzed via a [4-7-1] artificial neural network model.",
      "reasoning_analysis": "Increasing Factors: The polymer backbone derives from a styrene derivative, which inherently possesses restricted rotational freedom due to the phenyl ring. The para-substitution with a bulky 4-(1-hydroxy-3-piperidinopropyl) group significantly enhances steric hindrance, further limiting segmental mobility. Additionally, the presence of hydroxyl functionality and the nitrogen within the piperidine ring enables intermolecular hydrogen bonding, which reduces free volume and energetically penalizes chain motion, driving the Tg upward. Decreasing Factors: The propyl chain spacer within the side group introduces a degree of conformational flexibility compared to a directly attached rigid cyclic system, which may slightly mitigate the stiffening effects of the bulky substituent. Furthermore, the processing history indicates reliance on literature data without specific mention of physical aging or crosslinking treatments, suggesting the absence of additional constraints that might artificially elevate the Tg beyond the intrinsic chemical limits. Dominant Factor: The combined effects of substantial steric hindrance from the large side chain and the strong intermolecular hydrogen bonding network dominate the thermal behavior, qualitatively establishing a higher Tg relative to standard polystyrene, outweighing the minor flexibility introduced by the propyl spacer."
    }
  },
  {
    "doi": "10.1038/s41428-020-00443-1",
    "title": "Molecular-weight and cooling-rate dependence of polymer thermodynamics in molecular dynamics simulation",
    "year": 2020,
    "chemical_composition": {
      "repeat_unit_psmiles": "[*]CCO[*]",
      "monomers": [
        {
          "name": "Ethylene oxide",
          "smiles": "C1CO1",
          "ratio_value": null,
          "ratio_unit": null
        }
      ],
      "additives": [],
      "is_homopolymer": true
    },
    "processing_history": "Molecular dynamics simulation using LAMMPS with PCFF force field in NPT ensemble. Amorphous cell generated. Tg extracted via Hyperbolic regression on density-temperature data. Cooling rate: 1.2 x 10^12 K/min. Molecular weight per chain: 4,490 g/mol. Chain number: 20.",
    "hierarchical_structure": "Bulk PEO simulation. Polymer region (Mw > 2248 g/mol). Tg corresponds to saturation value.",
    "properties": {
      "Tg": {
        "value": [
          -21.1
        ],
        "unit": "°C"
      }
    },
    "analysis_with_hierarchical_structure": {
      "descriptive_text": "The sample consists of a bulk polyethylene oxide (PEO) homopolymer system modeled via molecular dynamics simulation using the LAMMPS package with the PCFF force field in an NPT ensemble. The amorphous cell comprises 20 chains with a molecular weight of 4,490 g/mol per chain, exceeding the critical threshold for Tg saturation. The glass transition temperature was determined through hyperbolic regression on density-temperature data generated during cooling at a rate of 1.2 x 10^12 K/min.",
      "reasoning_analysis": "Increasing Factors: The molecular dynamics processing history involves an extremely high cooling rate of 1.2 x 10^12 K/min, which kinetically traps free volume and prevents full structural relaxation, thereby shifting the observed Tg to higher temperatures compared to experimental timescales. Additionally, the molecular weight of 4,490 g/mol exceeds the critical saturation threshold indicated in the hierarchical structure, ensuring that chain-end effects do not depress the transition temperature. Decreasing Factors: The chemical composition consists of polyethylene oxide, which features a flexible backbone with ether linkages that possess low rotational energy barriers, facilitating segmental motion and intrinsically lowering the Tg relative to polymers with bulky side groups or rigid backbones. The absence of rigid fillers or cross-linking additives further allows for unhindered chain mobility within the amorphous cell. Dominant Factor: While the flexible ether backbone establishes a low intrinsic baseline for the glass transition, the dominant factor influencing the specific Tg value reported in this simulation context is the ultra-high cooling rate. This kinetic constraint overrides equilibrium thermodynamic expectations, qualitatively elevating the measured Tg significantly above what would be observed in standard experimental cooling conditions, despite the molecular weight being sufficient to eliminate chain-end depression effects."
    },
    "analysis_without_hierarchical_structure": {
      "descriptive_text": "This study characterizes a polyethylene oxide homopolymer using molecular dynamics simulations performed with the LAMMPS package and PCFF force field within an NPT ensemble. An amorphous cell was constructed comprising 20 chains with a molecular weight of 4,490 g/mol per chain, and the glass transition temperature was extracted via hyperbolic regression on density-temperature data following a cooling protocol at a rate of 1.2 x 10^12 K/min.",
      "reasoning_analysis": "Increasing Factors: The processing history utilizes an extremely high cooling rate of 1.2 x 10^12 K/min during the molecular dynamics simulation, which kinetically freezes the polymer segments before they can fully relax into a lower energy state, effectively trapping excess free volume at a higher temperature and elevating the observed Tg. Decreasing Factors: The chemical composition consists of a flexible polyether backbone with ether linkages that possess low rotational energy barriers, facilitating segmental motion and intrinsically driving the Tg down. Furthermore, the finite molecular weight of 4,490 g/mol results in a significant fraction of chain ends that increase free volume relative to infinite molecular weight chains, contributing to a further reduction in Tg. Dominant Factor: The inherent flexibility of the polyether backbone establishes a low baseline Tg; however, the ultra-high cooling rate inherent to the simulation protocol is the dominant dynamic factor that systematically elevates the observed value relative to experimental equilibrium conditions."
    }
  },
  {
    "doi": null,
    "title": "A quantitative relationship between T s and chain segment structures of polystyrenes",
    "year": 2016,
    "chemical_composition": {
      "repeat_unit_psmiles": null,
      "monomers": [
        {
          "name": "4-octanoylstyrene",
          "smiles": "CCCCCCC(=O)c1ccc(C=C)cc1",
          "ratio_value": null,
          "ratio_unit": null
        }
      ],
      "additives": [],
      "is_homopolymer": true
    },
    "processing_history": "Experimental Tg data taken from Brandrup et al. [13]. Descriptors calculated from chain segments of 20 carbons (10 repeating units). ANN model [4-7-1] used.",
    "hierarchical_structure": "Amorphous polystyrene.",
    "properties": {
      "Tg": {
        "value": [
          49.9
        ],
        "unit": "°C"
      }
    },
    "analysis_with_hierarchical_structure": {
      "descriptive_text": "The sample is an amorphous homopolymer derived from 4-octanoylstyrene monomers, structurally described as amorphous polystyrene. The glass transition temperature data originates from experimental literature reported by Brandrup et al., with molecular descriptors calculated based on chain segments comprising 20 carbons equivalent to 10 repeating units. An artificial neural network model with a [4-7-1] architecture was utilized to process these descriptors for the current dataset.",
      "reasoning_analysis": "Increasing Factors: The polystyrene-like backbone incorporates bulky phenyl rings that restrict segmental rotation through steric hindrance, inherently raising the glass transition temperature. Additionally, the carbonyl group within the octanoyl side chain introduces polar dipole-dipole interactions that can strengthen intermolecular forces and contribute to a higher Tg. Decreasing Factors: The long aliphatic octanoyl side chain acts as an internal plasticizer, significantly increasing free volume and enhancing chain mobility, which depresses the Tg relative to unsubstituted polystyrene. Furthermore, the reliance on standardized literature data implies consistent measurement protocols without specific thermal treatments like physical aging or rapid quenching that might otherwise alter the free volume state. Dominant Factor: The internal plasticization effect provided by the flexible octanoyl side chain is the dominant factor. While the aromatic backbone and polar groups contribute to rigidity, the substantial mobility granted by the long alkyl tail qualitatively lowers the Tg compared to the rigid polystyrene baseline."
    },
    "analysis_without_hierarchical_structure": {
      "descriptive_text": "The material is a homopolymer composed of 4-octanoylstyrene repeat units without any additional additives. The glass transition temperature data associated with this sample was sourced from experimental values reported by Brandrup et al., where molecular descriptors were computed based on chain segments of 20 carbons corresponding to 10 repeating units and analyzed using a [4-7-1] artificial neural network model.",
      "reasoning_analysis": "Increasing Factors: The polymer backbone incorporates phenyl rings that impose significant steric hindrance, restricting segmental rotation and inherently raising the Tg. Additionally, the carbonyl group within the octanoyl side chain introduces polar dipole-dipole interactions between chains, which increases cohesive energy density and further resists chain mobility. Decreasing Factors: The presence of the long, flexible octyl chain attached to the phenyl ring acts as an internal plasticizer, substantially increasing free volume and facilitating segmental motion. The para-substitution pattern also increases the spacing between polymer backbones compared to unsubstituted polystyrene, reducing interchain friction. Dominant Factor: While the polar carbonyl groups and phenyl rings provide structural rigidity, the internal plasticization effect of the long octanoyl side chain is the dominant factor. This flexible tail significantly enhances chain mobility relative to the polystyrene baseline, qualitatively driving the Tg downward despite the opposing polar interactions, while the literature-based processing history implies the value reflects the intrinsic bulk property without modification by specific thermal treatments."
    }
  },
  {
    "doi": "10.1038/s41428-020-00443-1",
    "title": "Molecular-weight and cooling-rate dependence of polymer thermodynamics in molecular dynamics simulation",
    "year": 2020,
    "chemical_composition": {
      "repeat_unit_psmiles": "[*]CCO[*]",
      "monomers": [
        {
          "name": "Ethylene oxide",
          "smiles": "C1CO1",
          "ratio_value": null,
          "ratio_unit": null
        }
      ],
      "additives": [],
      "is_homopolymer": true
    },
    "processing_history": "Molecular dynamics simulation using LAMMPS with PCFF force field in NPT ensemble. Amorphous cell generated. Tg extracted via Hyperbolic regression on density-temperature data. Cooling rate: 5 x 10^13 K/min. Molecular weight per chain: 11,240 g/mol. Chain number: 1 (single chain).",
    "hierarchical_structure": "Threshold molecular weight for amorphous phase in single chain system. Rapid cooling leads to nonequilibrium structure.",
    "properties": {
      "Tg": {
        "value": [
          -12.1
        ],
        "unit": "°C"
      }
    },
    "analysis_with_hierarchical_structure": {
      "descriptive_text": "The sample comprises a polyethylene oxide homopolymer with a molecular weight of 11,240 g/mol, modeled as a single chain within an amorphous cell. The material system was investigated using molecular dynamics simulations performed with the LAMMPS package and the PCFF force field under an NPT ensemble. The glass transition temperature was extracted via hyperbolic regression on density-temperature data following a rapid cooling protocol at a rate of 5 x 10^13 K/min, resulting in a nonequilibrium structure characteristic of the threshold molecular weight for the amorphous phase in this single-chain configuration.",
      "reasoning_analysis": "Increasing Factors: The extremely high cooling rate (5 x 10^13 K/min) utilized in the molecular dynamics simulation prevents full structural relaxation, kinetically trapping excess free volume and shifting the apparent Tg to higher temperatures compared to equilibrium conditions. Additionally, the molecular weight of 11,240 g/mol is sufficiently high to minimize chain-end free volume effects relative to oligomers, stabilizing the Tg towards the high-molecular-weight limit. Decreasing Factors: The polyethylene oxide backbone consists of flexible C-C-O linkages lacking bulky side groups, which minimizes rotational barriers and inherently promotes high segmental mobility, driving the Tg down. Furthermore, the single-chain simulation setup lacks the interchain entanglements and topological constraints present in bulk melts that typically restrict motion and elevate Tg. Dominant Factor: While the flexible backbone and single-chain topology inherently favor a lower transition temperature, the ultrahigh cooling rate inherent to the simulation processing history is the dominant factor governing the final observed Tg behavior, artificially elevating the measured value relative to the theoretical equilibrium transition expected for this chemical composition."
    },
    "analysis_without_hierarchical_structure": {
      "descriptive_text": "The sample comprises a polyethylene oxide homopolymer investigated through molecular dynamics simulation using the LAMMPS package with the PCFF force field in an NPT ensemble. An amorphous cell was generated containing a single polymer chain with a molecular weight of 11,240 g/mol, and the glass transition temperature was extracted via hyperbolic regression on density-temperature data during cooling at a rate of 5 x 10^13 K/min.",
      "reasoning_analysis": "Increasing Factors: The processing history involves an ultra-high cooling rate of 5 x 10^13 K/min inherent to molecular dynamics simulations, which prevents full structural relaxation and traps excess free volume, thereby shifting the observed Tg to higher temperatures compared to equilibrium cooling. Additionally, the specific parameterization of the PCFF force field may impose energetic barriers that influence chain stiffness. Decreasing Factors: The chemical composition consists of polyethylene oxide, characterized by flexible ether linkages in the backbone and a lack of bulky side groups, which facilitates segmental rotation and intrinsically drives the Tg lower. The absence of rigid fillers or crosslinking agents further permits greater chain mobility. Dominant Factor: While the flexible ether backbone establishes a fundamentally low Tg baseline for the material, the ultra-high cooling rate associated with the simulation processing history is the dominant factor governing the specific observed transition temperature, causing a significant qualitative elevation relative to what would be measured under experimental equilibrium cooling conditions."
    }
  },
  {
    "doi": null,
    "title": "Difference in Glass Transition Behavior Between Semi Crystalline and Amorphous poly(lactic acid) Thin Films",
    "year": null,
    "chemical_composition": {
      "repeat_unit_psmiles": "[*]OC(C)C(=O)[*]",
      "monomers": [
        {
          "name": "L-lactic acid",
          "smiles": "C[C@H](O)C(=O)O",
          "ratio_value": null,
          "ratio_unit": null
        },
        {
          "name": "D-lactic acid",
          "smiles": "C[C@@H](O)C(=O)O",
          "ratio_value": null,
          "ratio_unit": null
        }
      ],
      "additives": [],
      "is_homopolymer": false
    },
    "processing_history": "Deposited from highly diluted dichloromethane solution on silicon wafers. Thermally treated at 120°C for 5 hours in vacuum oven. Tg measured by ellipsometry (Jobin-Yvon UVISEL AGMS M200) at 413 nm, 70° incident angle, 5°C temperature increments. Isolated objects. Higher Tg transition.",
    "hierarchical_structure": "Amorphous PDLLA isolated objects. Nano-phase separation. Higher Tg phase.",
    "properties": {
      "Tg": {
        "value": [
          75
        ],
        "unit": "°C"
      }
    },
    "analysis_with_hierarchical_structure": {
      "descriptive_text": "The sample comprises amorphous poly(D,L-lactic acid) (PDLLA) isolated objects characterized by nano-phase separation and composed of L-lactic acid and D-lactic acid repeat units. Processing involved deposition from a highly diluted dichloromethane solution onto silicon wafers, followed by thermal annealing at 120°C for 5 hours in a vacuum oven to promote structural relaxation. The glass transition behavior was evaluated using ellipsometry at a 413 nm wavelength and 70° incident angle with 5°C temperature increments, specifically focusing on the transition associated with the higher Tg phase observed within the hierarchical structure.",
      "reasoning_analysis": "Increasing Factors: The thermal annealing at 120°C, which exceeds the typical glass transition range of PLA, facilitates physical aging and densification, thereby reducing free volume and increasing chain rigidity. Additionally, the interaction between the polymer objects and the silicon wafer substrate can restrict segmental mobility at the interface, contributing to an elevated Tg. The identification of a specific higher Tg phase within the nano-phase separated structure suggests the presence of domains with restricted mobility or higher local density. Decreasing Factors: The stereoirregularity introduced by copolymerizing D-lactic acid with L-lactic acid disrupts chain packing efficiency compared to isotactic PLLA, inherently increasing free volume and chain mobility. Furthermore, the morphology of isolated objects introduces significant free surface area (nanoconfinement effect), which typically enhances surface chain mobility and lowers the overall Tg. Residual dichloromethane solvent, despite vacuum drying, could also act as a plasticizer if not completely removed. Dominant Factor: The restrictive effects imposed by the substrate interactions and the extensive thermal annealing history appear to be the dominant factors. While the copolymer composition and nanoconfinement inherently promote mobility, the measurement specifically targets the higher Tg transition associated with denser nano-phases stabilized by the processing history, indicating that the interfacial constraints and physical aging outweigh the disorder-induced mobility in this specific morphological context."
    },
    "analysis_without_hierarchical_structure": {
      "descriptive_text": "The sample comprises a poly(lactic acid) copolymer derived from L-lactic acid and D-lactic acid monomers without additional additives. The material was processed by deposition from a highly diluted dichloromethane solution onto silicon wafers, followed by thermal annealing at 120°C for 5 hours in a vacuum oven. The glass transition temperature was characterized using ellipsometry at a 413 nm wavelength and 70° incident angle with 5°C temperature increments.",
      "reasoning_analysis": "Increasing Factors: The thermal annealing protocol at 120°C promotes physical aging and densification by allowing chain relaxation above the glass transition region, thereby reducing free volume. Additionally, strong interfacial interactions between the polymer carbonyl groups and the silicon wafer substrate in the confined geometry restrict segmental mobility near the interface. Decreasing Factors: The incorporation of both L- and D-lactic acid stereoisomers introduces structural irregularities compared to isotactic polylactic acid, which can disrupt chain packing and increase free volume. Furthermore, the free surface inherent to the thin film geometry typically enhances chain mobility at the air-polymer interface, potentially lowering the transition temperature. Dominant Factor: The thermal history is the dominant influence, as the prolonged vacuum annealing ensures the complete removal of residual dichloromethane solvent that would otherwise plasticize the matrix, while the induced physical aging maximizes densification, outweighing the free volume effects associated with stereochemical disorder and free surface mobility."
    }
  },
  {
    "doi": null,
    "title": "A quantitative relationship between T s and chain segment structures of polystyrenes",
    "year": 2016,
    "chemical_composition": {
      "repeat_unit_psmiles": null,
      "monomers": [
        {
          "name": "4-butyrylstyrene",
          "smiles": "CCCC(=O)c1ccc(C=C)cc1",
          "ratio_value": null,
          "ratio_unit": null
        }
      ],
      "additives": [],
      "is_homopolymer": true
    },
    "processing_history": "Experimental Tg data taken from Brandrup et al. [13]. Descriptors calculated from chain segments of 20 carbons (10 repeating units). ANN model [4-7-1] used.",
    "hierarchical_structure": "Amorphous polystyrene.",
    "properties": {
      "Tg": {
        "value": [
          73.9
        ],
        "unit": "°C"
      }
    },
    "analysis_with_hierarchical_structure": {
      "descriptive_text": "The material is an amorphous homopolymer synthesized from 4-butyrylstyrene monomers, structurally classified within the polystyrene derivative family. The glass transition temperature data was sourced from experimental literature by Brandrup et al., ensuring reference-grade quality rather than in-house processing. For computational characterization, descriptors were generated based on chain segments consisting of 20 carbons, equivalent to 10 repeating units, and processed using an artificial neural network model with a 4-7-1 architecture to correlate structural features with property behavior.",
      "reasoning_analysis": "Increasing Factors: The incorporation of the butyryl group introduces a polar carbonyl moiety that strengthens intermolecular dipole-dipole interactions, thereby restricting segmental mobility and elevating the Tg. The steric bulk of the substituted phenyl ring also imposes rotational barriers on the polymer backbone. Decreasing Factors: The flexible alkyl portion of the butyryl side chain increases free volume and acts as an internal plasticizer, which enhances chain mobility and lowers the Tg. Additionally, the amorphous hierarchical structure lacks crystalline constraints, and the processing history indicating literature-sourced data implies standard preparation conditions without specific thermal treatments like annealing that could densify the matrix and raise the Tg. Dominant Factor: The intrinsic rigidity of the aromatic backbone combined with the polar interactions of the carbonyl group qualitatively dominates the plasticizing effect of the short alkyl chain, establishing a high Tg baseline characteristic of rigid aromatic polymers, while the standard literature provenance ensures the value reflects intrinsic properties rather than processing-induced deviations."
    },
    "analysis_without_hierarchical_structure": {
      "descriptive_text": "The material under investigation is a homopolymer derived from 4-butyrylstyrene monomers, containing no additional additives or fillers. The glass transition temperature data associated with this sample was obtained from literature sources reported by Brandrup et al., wherein molecular descriptors were calculated based on chain segments consisting of 20 carbons corresponding to 10 repeating units. Subsequent analysis of this data was performed using a [4-7-1] artificial neural network model to correlate structural features with thermal properties.",
      "reasoning_analysis": "Increasing Factors: The presence of bulky phenyl rings attached to the vinyl backbone imposes significant steric hindrance, restricting segmental rotation and inherently driving the Tg higher. Additionally, the butyryl side group contains a polar carbonyl functionality, which introduces dipole-dipole interactions between chains, increasing cohesive energy density and further contributing to an increase in Tg. Decreasing Factors: The butyl portion of the side group acts as a flexible alkyl chain, which increases the free volume within the polymer matrix and functions as an internal plasticizer, thereby facilitating chain mobility and depressing the Tg relative to a more rigid aromatic substitute. Dominant Factor: The intrinsic structural rigidity provided by the aromatic backbone and polar carbonyl interactions establishes the primary thermal behavior, as the provided processing history indicates a standard literature reference state without specific thermal modifications like quenching or annealing that would otherwise shift the equilibrium free volume."
    }
  },
  {
    "doi": null,
