Repository: hhtrick/HHT-code

# HHT training framework

This directory contains model training, embedding precomputation, inference, article-level baselines and the curated datasets. All commands below assume that the working directory is `train_code/`.

## 3. Datasets and fixed partitions

Each main dataset is a JSON array at `dataset/{property}/{property}.json`. Entries contain source metadata, `chemical_composition`, `processing_history`, `hierarchical_structure`, `properties`, and two generated-analysis objects. Targets are stored as `properties[property]["value"]`; source metadata and target values are not predictive input fields.

| Property | Train | Validation | Test | Total |
|---|---:|---:|---:|---:|

File: train_code/dataset/Tg/Tg.json (part 44 of 235)
[
    "title": "A quantitative relationship between T s and chain segment structures of polystyrenes",
    "year": 2016,
    "chemical_composition": {
      "repeat_unit_psmiles": null,
      "monomers": [
        {
          "name": "2-methoxystyrene",
          "smiles": "COc1ccccc1C=C",
          "ratio_value": null,
          "ratio_unit": null
        }
      ],
      "additives": [],
      "is_homopolymer": true
    },
    "processing_history": "Experimental Tg data taken from Brandrup et al. [13]. Descriptors calculated from chain segments of 20 carbons (10 repeating units). ANN model [4-7-1] used.",
    "hierarchical_structure": "Amorphous polystyrene.",
    "properties": {
      "Tg": {
        "value": [
          74.9
        ],
        "unit": "°C"
      }
    },
    "analysis_with_hierarchical_structure": {
      "descriptive_text": "The sample consists of an amorphous homopolymer derived from 2-methoxystyrene monomers, structurally identified as amorphous polystyrene. Experimental glass transition temperature data were obtained from the literature compilation by Brandrup et al., utilizing descriptors calculated from chain segments comprising 20 carbons equivalent to 10 repeating units. The analysis employed an artificial neural network model with a 4-7-1 architecture to correlate structural parameters with thermal properties.",
      "reasoning_analysis": "Increasing Factors: The presence of the methoxy substituent at the ortho position of the phenyl ring introduces significant steric hindrance compared to unsubstituted polystyrene, restricting rotational freedom around the backbone bonds. Additionally, the polarity of the ether linkage enhances intermolecular dipole-dipole interactions, increasing the energy required for segmental motion. Decreasing Factors: The ortho-substitution geometry may induce inefficient chain packing relative to para-substituted analogs, potentially increasing free volume and facilitating chain mobility. Furthermore, the literature-based data source lacks specific details on thermal history such as annealing or cooling rates, implying the Tg reflects a standard state that may not account for physical aging effects which typically elevate Tg. Dominant Factor: The steric restriction imposed by the ortho-methoxy group combined with enhanced intermolecular polarity qualitatively dominates the thermal behavior, expected to drive the Tg higher than that of pristine polystyrene as the intrinsic backbone stiffness outweighs potential packing inefficiencies."
    },
    "analysis_without_hierarchical_structure": {
      "descriptive_text": "The sample comprises a poly(2-methoxystyrene) homopolymer with no specified additives. The glass transition temperature data was sourced from experimental literature reported by Brandrup et al., where structural descriptors were generated from chain segments consisting of 20 carbons equivalent to 10 repeating units and subsequently analyzed using a 4-7-1 artificial neural network model.",
      "reasoning_analysis": "Increasing Factors: The chemical composition features a methoxy group at the ortho position of the phenyl ring, which introduces significant steric hindrance that restricts backbone rotation and segmental mobility, intrinsically driving the Tg higher. Additionally, the polarity of the methoxy substituent may enhance intermolecular dipole-dipole interactions, further contributing to increased thermal stability of the glassy state. Decreasing Factors: The presence of an ether linkage within the methoxy side group introduces a degree of internal flexibility compared to purely carbonaceous ortho substituents, which could slightly mitigate the stiffening effect on the polymer chain. Furthermore, the processing history indicates reliance on standard literature data without specific non-equilibrium thermal treatments, implying the absence of processing-induced free volume reduction that might otherwise elevate the Tg. Dominant Factor: The steric hindrance imposed by the ortho-substituted methoxy group on the polymer backbone is the dominant factor, establishing a higher baseline Tg relative to unsubstituted polystyrene by severely limiting chain mobility, outweighing the minor flexibility contributed by the ether linkage."
    }
  },
  {
    "doi": "10.1063/1.4810397",
    "title": "Thermodynamics of glass forming polymeric melts",
    "year": 2013,
    "chemical_composition": {
      "repeat_unit_psmiles": "[*]NC(=O)CCCCC[*]",
      "monomers": [
        {
          "name": "Caprolactam",
          "smiles": "O=C1CCCCN1",
          "ratio_value": null,
          "ratio_unit": null
        }
      ],
      "additives": [],
      "is_homopolymer": true
    },
    "processing_history": "Thermodynamic parameters sourced from literature (Ref [6] Mishra & Dubey, 2000) for theoretical calculation of Gibbs free energy. Specific synthesis or Tg measurement method not detailed in this text.",
    "hierarchical_structure": "Glass forming polymeric melt.",
    "properties": {
      "Tg": {
        "value": [
          49.9
        ],
        "unit": "°C"
      }
    },
    "analysis_with_hierarchical_structure": {
      "descriptive_text": "The sample comprises a polyamide 6 homopolymer derived from caprolactam monomers, featuring repeating units with amide linkages and aliphatic methylene sequences. Data regarding this system is sourced from literature thermodynamic parameters (Ref [6] Mishra & Dubey, 2000) intended for the theoretical calculation of Gibbs free energy, without detailed specific synthesis or glass transition measurement protocols. The hierarchical structure is characterized as a glass-forming polymeric melt, highlighting the material's ability to undergo vitrification.",
      "reasoning_analysis": "Increasing Factors: The presence of amide linkages within the polymer backbone facilitates strong intermolecular hydrogen bonding, which significantly restricts segmental chain mobility and drives the Tg upward. Additionally, the theoretical nature of the data implies an idealized state without processing-induced defects that might otherwise lower thermal stability. Decreasing Factors: The aliphatic methylene sequences between amide groups introduce flexibility into the backbone, enhancing chain mobility compared to fully aromatic or rigid polymers. The homopolymer structure lacks cross-linking points, allowing for greater segmental freedom compared to networked systems. Dominant Factor: The strong intermolecular hydrogen bonding network intrinsic to the polyamide chemistry qualitatively dominates the thermal behavior, establishing a distinct glass transition despite the flexibility provided by the methylene spacers; however, the lack of specific thermal history in the processing data means the reported behavior reflects intrinsic material properties rather than processing-induced free volume variations."
    },
    "analysis_without_hierarchical_structure": {
      "descriptive_text": "The sample comprises a polycaprolactam (Nylon 6) homopolymer synthesized from caprolactam monomers, characterized by a repeat unit containing amide linkages and aliphatic spacers. The chemical composition is defined solely by the polymer repeat unit without the inclusion of external additives. The processing history indicates that thermodynamic parameters were sourced from literature (Ref [6] Mishra & Dubey, 2000) for the theoretical calculation of Gibbs free energy, contextualizing the data within a theoretical modeling framework.",
      "reasoning_analysis": "Increasing Factors: The presence of amide groups within the polymer backbone facilitates strong intermolecular hydrogen bonding, which acts as physical crosslinks to restrict segmental chain mobility and reduce free volume, thereby driving the Tg upward. Decreasing Factors: The aliphatic methylene sequences between amide groups provide conformational flexibility that lowers the rotational energy barrier compared to rigid aromatic systems, while the absence of reinforcing fillers or chemical crosslinkers eliminates additional constraints on chain motion. Dominant Factor: The extensive hydrogen bonding network intrinsic to the polyamide chemistry qualitatively dominates the thermal behavior, establishing the baseline Tg, although the reliance on literature-based theoretical parameters suggests the value reflects intrinsic chain dynamics rather than processing-induced variations such as physical aging or specific thermal histories."
    }
  },
  {
    "doi": "10.1063/1.4810397",
    "title": "Thermodynamics of glass forming polymeric melts",
    "year": 2013,
    "chemical_composition": {
      "repeat_unit_psmiles": "[*]OC(C)C[*]",
      "monomers": [
        {
          "name": "Propylene oxide",
          "smiles": "CC1CO1",
          "ratio_value": null,
          "ratio_unit": null
        }
      ],
      "additives": [],
      "is_homopolymer": true
    },
    "processing_history": "Thermodynamic parameters sourced from literature (Ref [6] Mishra & Dubey, 2000) for theoretical calculation of Gibbs free energy. Specific synthesis or Tg measurement method not detailed in this text.",
    "hierarchical_structure": "Glass forming polymeric melt.",
    "properties": {
      "Tg": {
        "value": [
          -75.1
        ],
        "unit": "°C"
      }
    },
    "analysis_with_hierarchical_structure": {
      "descriptive_text": "The material under investigation is a poly(propylene oxide) homopolymer exhibiting a glass-forming polymeric melt structure. Derived from literature thermodynamic parameters referenced by Mishra and Dubey (2000) for theoretical Gibbs free energy calculations, the sample description lacks specific details regarding experimental synthesis or thermal measurement protocols. The chemical composition is pristine, containing no additives or fillers, representing a baseline theoretical state for the polymer system.",
      "reasoning_analysis": "Increasing Factors: The presence of the methyl side group on the propylene oxide repeating unit introduces steric hindrance relative to unsubstituted polyethers, which restricts segmental rotation and contributes to a higher Tg compared to analogous structures like poly(ethylene oxide). Additionally, the pristine chemical composition lacks plasticizing additives or residual solvents that would otherwise enhance chain mobility. Decreasing Factors: The primary structural feature driving the Tg down is the ether linkage within the backbone, which offers high flexibility and low rotational energy barriers compared to carbon-carbon backbones. The processing history indicates a theoretical derivation without specific thermal treatments such as rapid quenching that might trap excess free volume, implying the analysis relies on intrinsic chain flexibility rather than processing-induced free volume changes. Dominant Factor: The intrinsic flexibility of the aliphatic ether backbone is the dominant factor qualitatively determining the Tg behavior. Despite the modest stiffening effect of the methyl side group, the high mobility afforded by the oxygen linkages establishes a baseline expectation for a low glass transition temperature relative to rigid-chain polymers."
    },
    "analysis_without_hierarchical_structure": {
      "descriptive_text": "The material under consideration is a poly(propylene oxide) homopolymer featuring a flexible polyether backbone substituted with methyl side groups. Data regarding this system originates from literature sources utilized for theoretical thermodynamic calculations, specifically referencing Gibbs free energy parameters, without detailed documentation of specific synthesis protocols or experimental glass transition measurement methods.",
      "reasoning_analysis": "Increasing Factors: The presence of the methyl side group on the propylene oxide repeat unit introduces steric hindrance relative to unsubstituted polyethers, which restricts segmental rotation around the backbone bonds to a certain degree. Decreasing Factors: The primary structural feature is the aliphatic polyether backbone containing C-O-C linkages, which possess high flexibility and low rotational energy barriers, inherently promoting chain mobility. Furthermore, the processing history indicates a reliance on literature thermodynamic parameters without specific thermal treatments, implying the absence of physical aging or cross-linking that would otherwise restrict motion. Dominant Factor: The high flexibility of the ether linkages in the backbone is the dominant factor governing the thermal behavior. While the methyl group provides minor steric restriction, the intrinsic mobility of the polyether chain dictates the baseline Tg, and the lack of specific experimental processing history suggests the value reflects the intrinsic bulk property without modification from solvent plasticization or thermal annealing."
    }
  },
  {
    "doi": "10.1038/s41428-020-00443-1",
    "title": "Molecular-weight and cooling-rate dependence of polymer thermodynamics in molecular dynamics simulation",
    "year": 2020,
    "chemical_composition": {
      "repeat_unit_psmiles": "[*]CCO[*]",
      "monomers": [
        {
          "name": "Ethylene oxide",
          "smiles": "C1CO1",
          "ratio_value": null,
          "ratio_unit": null
        }
      ],
      "additives": [],
      "is_homopolymer": true
    },
    "processing_history": "Molecular dynamics simulation using LAMMPS with PCFF force field in NPT ensemble. Amorphous cell generated. Tg extracted via Hyperbolic regression on density-temperature data. Cooling rate: 1.2 x 10^12 K/min. Molecular weight per chain: 450 g/mol. Chain number: 20.",
    "hierarchical_structure": "Oligomer region. Short chains (Mw < 2248 g/mol). Crystal-like structure may occur due to short system size.",
    "properties": {
      "Tg": {
        "value": [
          -49.1
        ],
        "unit": "°C"
      }
    },
    "analysis_with_hierarchical_structure": {
      "descriptive_text": "The sample comprises a polyethylene oxide homopolymer situated within the oligomeric regime, characterized by a molecular weight of 450 g/mol per chain across a system of 20 chains. The material structure was generated computationally via molecular dynamics simulations using the LAMMPS package with the PCFF force field within an NPT ensemble to create an amorphous cell, though the short chain length suggests the potential for crystal-like ordering due to finite size effects. The glass transition temperature was determined through hyperbolic regression analysis of density-temperature data obtained during cooling at an ultra-high rate of 1.2 x 10^12 K/min.",
      "reasoning_analysis": "Increasing Factors: The processing history involves an ultra-high cooling rate of 1.2 x 10^12 K/min inherent to molecular dynamics simulations, which kinetically traps free volume and prevents full structural relaxation, thereby shifting the observed Tg to higher temperatures compared to experimental timescales. Additionally, the hierarchical structure notes the potential for crystal-like ordering due to the short system size, which could restrict segmental mobility in the amorphous regions and contribute to a higher apparent Tg. Decreasing Factors: The chemical composition features a polyethylene oxide backbone with flexible ether linkages that allow for easy bond rotation, intrinsically lowering the energy barrier for segmental motion. Furthermore, the extremely low molecular weight of 450 g/mol places the sample in the oligomer region, where the high concentration of chain ends significantly increases free volume fraction according to the Fox-Flory relationship, drastically enhancing chain mobility and depressing the Tg. Dominant Factor: The extremely low molecular weight is the dominant factor governing the intrinsic thermodynamic state, as the high density of chain ends fundamentally reduces the Tg baseline well below that of high-molecular-weight polyethylene oxide, despite the artificial elevation introduced by the ultra-high simulation cooling rate."
    },
    "analysis_without_hierarchical_structure": {
      "descriptive_text": "The sample comprises a polyethylene oxide homopolymer characterized through molecular dynamics simulations using the LAMMPS software package with the PCFF force field within an NPT ensemble. An amorphous cell was generated consisting of 20 chains with a molecular weight of 450 g/mol per chain. The glass transition temperature was extracted via hyperbolic regression applied to density-temperature data obtained during a cooling process at a rate of 1.2 x 10^12 K/min.",
      "reasoning_analysis": "Increasing Factors: The processing history involves an ultra-high cooling rate inherent to molecular dynamics simulations, which prevents adequate structural relaxation and traps excess free volume, thereby artificially elevating the observed glass transition temperature relative to experimental timescales. Decreasing Factors: The chemical composition consists of polyethylene oxide, which possesses a highly flexible backbone due to the ether linkages and lack of sterically hindering side groups, inherently promoting chain mobility and lowering the Tg. Additionally, the low molecular weight specified in the processing history results in a high concentration of chain ends that increase free volume, further depressing the Tg according to free volume theory. Dominant Factor: While the flexible backbone and oligomeric molecular weight intrinsically drive the Tg down, the kinetic trapping caused by the extreme cooling rate during the simulation is the dominant factor that qualitatively shifts the measured Tg higher than the equilibrium value expected for this material."
    }
  },
  {
    "doi": "10.1038/s41428-020-00443-1",
    "title": "Molecular-weight and cooling-rate dependence of polymer thermodynamics in molecular dynamics simulation",
    "year": 2020,
    "chemical_composition": {
      "repeat_unit_psmiles": "[*]CCO[*]",
      "monomers": [
        {
          "name": "Ethylene oxide",
          "smiles": "C1CO1",
          "ratio_value": null,
          "ratio_unit": null
        }
      ],
      "additives": [],
      "is_homopolymer": true
    },
    "processing_history": "Molecular dynamics simulation using LAMMPS with PCFF force field in NPT ensemble. Amorphous cell generated. Tg extracted via Hyperbolic regression on density-temperature data. Cooling rate: 1.2 x 10^12 K/min. Molecular weight per chain: 22,480 g/mol. Chain number: 20.",
    "hierarchical_structure": "Polymer region. Amorphous phase. Mw > 2248 g/mol (entanglement molecular weight).",
    "properties": {
      "Tg": {
        "value": [
          -18.1
        ],
        "unit": "°C"
      }
    },
    "analysis_with_hierarchical_structure": {
      "descriptive_text": "The sample comprises an amorphous polyethylene oxide homopolymer system modeled with a molecular weight of 22,480 g/mol per chain, which exceeds the entanglement molecular weight threshold of 2,248 g/mol. The material was generated via molecular dynamics simulation using the LAMMPS package with the PCFF force field in an NPT ensemble, consisting of 20 chains within an amorphous cell. The glass transition temperature was extracted using hyperbolic regression on density-temperature data collected during cooling at a rate of 1.2 x 10^12 K/min.",
      "reasoning_analysis": "Increasing Factors: The processing history involves an ultra-high cooling rate of 1.2 x 10^12 K/min inherent to the molecular dynamics simulation, which kinetically traps free volume and prevents full structural relaxation, thereby artificially elevating the observed Tg. Additionally, the molecular weight of 22,480 g/mol is well above the entanglement threshold, ensuring that chain entanglements restrict segmental motion compared to oligomeric species, stabilizing the Tg at the high-molecular-weight plateau. Decreasing Factors: The chemical structure of polyethylene oxide features a flexible backbone with ether linkages that lack bulky side groups, facilitating significant segmental rotation and intrinsically lowering the Tg relative to stiffer polymer backbones. The absence of rigid fillers or cross-linking additives further permits unhindered chain mobility within the amorphous phase. Dominant Factor: While the flexible ether backbone establishes an intrinsically low Tg baseline, the ultra-high cooling rate during the simulation processing history is the dominant factor influencing the final Tg behavior for this specific sample, causing a significant qualitative elevation in the measured transition temperature relative to experimental equilibrium conditions."
    },
    "analysis_without_hierarchical_structure": {
      "descriptive_text": "The sample comprises a polyethylene oxide homopolymer investigated via molecular dynamics simulations using the LAMMPS package with the PCFF force field within an NPT ensemble. An amorphous cell was constructed consisting of 20 polymer chains, each possessing a molecular weight of 22,480 g/mol. The glass transition temperature was determined by applying hyperbolic regression to density-temperature data collected during a cooling protocol executed at a rate of 1.2 x 10^12 K/min.",
      "reasoning_analysis": "Increasing Factors: The processing history involving an ultra-high cooling rate of 1.2 x 10^12 K/min during the molecular dynamics simulation kinetically traps free volume within the amorphous cell, preventing full chain relaxation and significantly elevating the observed Tg compared to experimental timescales. Additionally, the molecular weight of 22,480 g/mol places the system well above the critical threshold for entanglement, ensuring a stable network structure that supports a defined transition. Decreasing Factors: The chemical composition consists of a flexible polyethylene oxide backbone characterized by ether linkages and hydrogen side groups, which impose minimal steric hindrance and low rotational energy barriers, intrinsically promoting high segmental mobility and driving the Tg down. The absence of rigid additives or cross-linkers further eliminates constraints on chain motion that would otherwise restrict mobility. Dominant Factor: Although the intrinsic flexibility of the ether backbone favors a low Tg, the processing history dominates the final behavior; the extreme cooling rate inherent to the simulation methodology qualitatively shifts the Tg to higher temperatures by freezing in excess free volume, overriding the chemical tendency toward high mobility."
    }
  },
  {
    "doi": "10.1021/acs.jpcb.7b09423",
    "title": "Influence of Chain Rigidity and Dielectric Constant on the Glass Transition Temperature in Polymerized Ionic Liquids",
    "year": 2017,
    "chemical_composition": {
      "repeat_unit_psmiles": "[*]CC(c1ccc(S(=O)(=O)N(S(=O)(=O)C(F)(F)F))cc1)[*]",
      "monomers": [
        {
          "name": "4-Styrenesulfonyl(trifluoromethanesulfonyl)imide",
          "smiles": "C=CC1=CC=C(C=C1)S(=O)(=O)N(S(=O)(=O)C(F)(F)F)",
          "ratio_value": null,
          "ratio_unit": null
        }
      ],
      "additives": [
        {
          "name": "Potassium cation",
          "type": "counterion",
          "amount_value": null,
          "amount_unit": null,
          "smiles": "[K+]"
        }
      ],
      "is_homopolymer": true
    },
    "processing_history": "Synthesized via RAFT polymerization of STF-TEA followed by ion exchange with KOH in water/THF at 40 °C for 24 h. Purified by dialysis. Tg measured by DSC (TA Q2000) on cooling at 10 K/min, midpoint of specific heat step.",
    "hierarchical_structure": "Amorphous polymer. Density: 1.78 g/cm3. Molecular Volume (Vm): 0.33 nm3.",
    "properties": {
      "Tg": {
        "value": [
          226.9
        ],
        "unit": "°C"
      }
    },
    "analysis_with_hierarchical_structure": {
      "descriptive_text": "This material is an amorphous homopolymer composed of 4-styrenesulfonyl(trifluoromethanesulfonyl)imide repeat units charge-balanced by potassium counterions. Exhibiting a high density of 1.78 g/cm³ and a molecular volume of 0.33 nm³, the polymer was synthesized via reversible addition-fragmentation chain-transfer (RAFT) polymerization of the triethylammonium precursor, followed by ion exchange with potassium hydroxide in a water/tetrahydrofuran mixture at 40 °C for 24 hours and purification by dialysis. The glass transition temperature was characterized using differential scanning calorimetry on a TA Q2000 instrument, defined as the midpoint of the specific heat step during cooling at a rate of 10 K/min.",
      "reasoning_analysis": "Increasing Factors: The incorporation of bulky trifluoromethanesulfonylimide side groups imposes significant steric hindrance on the polystyrene backbone, restricting segmental rotation. Furthermore, the presence of potassium counterions introduces strong electrostatic interactions that facilitate ionic clustering, acting as physical crosslinks that drastically reduce chain mobility. The high polarity of the sulfone and trifluoromethyl groups also increases cohesive energy density. Decreasing Factors: The sulfonimide linkage (-SO2-N-SO2-) possesses inherent conformational flexibility compared to rigid aromatic substituents, which may locally enhance mobility. Additionally, the processing history involving aqueous ion exchange and dialysis carries a risk of residual moisture or solvent retention, which could act as a plasticizer and lower the transition temperature. Dominant Factor: The strong ionic aggregation between the potassium cations and sulfonimide anions, combined with the substantial steric bulk of the side groups, qualitatively dominates the thermal behavior. These factors create a rigid network structure that typically elevates the Tg significantly above that of unsubstituted polystyrene, outweighing the potential flexibility of the linkage or minor plasticization effects."
    },
    "analysis_without_hierarchical_structure": {
      "descriptive_text": "The sample is a homopolymer composed of 4-Styrenesulfonyl(trifluoromethanesulfonyl)imide repeat units with potassium cations serving as counterions. It was synthesized via RAFT polymerization of the STF-TEA precursor, followed by ion exchange with potassium hydroxide in a water/THF solvent system at 40 °C for 24 hours. The resulting material was purified by dialysis, and the glass transition temperature was determined by differential scanning calorimetry during cooling at 10 K/min, taking the midpoint of the specific heat step.",
      "reasoning_analysis": "Increasing Factors: The polymer backbone is substituted with bulky 4-Styrenesulfonyl(trifluoromethanesulfonyl)imide side groups, which impose significant steric hindrance and restrict segmental rotation compared to unsubstituted polystyrene. Additionally, the presence of potassium counterions introduces strong ionic interactions that function as physical crosslinks, substantially limiting chain mobility. Decreasing Factors: The processing history involves purification via dialysis following synthesis in water/THF; however, the hygroscopic nature of the sulfonimide groups may lead to residual water retention, which acts as a plasticizer to increase free volume and lower the transition temperature. Dominant Factor: The strong electrostatic associations between the potassium counterions and the polymer chains create ionic clusters that overwhelmingly restrict global chain dynamics, making the ionic crosslinking effect the dominant factor driving the Tg higher relative to non-ionic analogues."
    }
  },
  {
    "doi": null,
    "title": "A quantitative relationship between T s and chain segment structures of polystyrenes",
    "year": 2016,
    "chemical_composition": {
      "repeat_unit_psmiles": null,
      "monomers": [
        {
          "name": "5-bromo-2-methoxystyrene",
          "smiles": "COc1cc(Br)ccc1C=C",
          "ratio_value": null,
          "ratio_unit": null
        }
      ],
      "additives": [],
      "is_homopolymer": true
    },
    "processing_history": "Experimental Tg data taken from Brandrup et al. [13]. Descriptors calculated from chain segments of 20 carbons (10 repeating units). ANN model [4-7-1] used.",
    "hierarchical_structure": "Amorphous polystyrene.",
    "properties": {
      "Tg": {
        "value": [
          85.9
        ],
        "unit": "°C"
      }
    },
    "analysis_with_hierarchical_structure": {
      "descriptive_text": "The material is an amorphous homopolymer derived from 5-bromo-2-methoxystyrene monomers. Thermal property data were curated from literature sources by Brandrup et al. and integrated into a computational study where molecular descriptors were generated from chain segments comprising 20 carbons or 10 repeating units. These descriptors served as inputs for an artificial neural network model with a 4-7-1 architecture to evaluate structure-property correlations.",
      "reasoning_analysis": "Increasing Factors: The polymer backbone is substituted with bulky bromine and methoxy groups on the phenyl rings, which create significant steric hindrance that restricts segmental rotation and backbone flexibility. The heavy bromine atom also increases the cohesive energy density through enhanced polarizability and dipole interactions, requiring more thermal energy to initiate chain motion. Decreasing Factors: The ether linkage within the methoxy group introduces a degree of local flexibility compared to purely carbon-based substituents, which may slightly facilitate segmental motion. Furthermore, the absence of specified thermal annealing or physical aging in the literature-sourced processing history suggests the data reflects a standard cooling state rather than an optimized, densified structure that might exhibit a higher Tg. Dominant Factor: The steric restrictions and intermolecular forces generated by the halogen and ortho-substituted alkoxy groups qualitatively dominate the thermal behavior. These intrinsic chemical features impose a high energy barrier for segmental mobility that outweighs the minor flexibility of the ether linkage and the lack of specific physical aging, leading to an elevated Tg relative to unsubstituted polystyrene."
    },
    "analysis_without_hierarchical_structure": {
      "descriptive_text": "This sample consists of a poly(5-bromo-2-methoxystyrene) homopolymer. The characterization data associated with this material was sourced from experimental values reported by Brandrup et al., where structural descriptors were calculated based on chain segments of twenty carbons and analyzed using a [4-7-1] artificial neural network model.",
      "reasoning_analysis": "Increasing Factors: The chemical composition features a polystyrene-like backbone substituted with both methoxy and bromo groups on the aromatic ring. The bulky nature of the bromine atom and the ortho-positioned methoxy group creates significant steric hindrance, severely restricting backbone rotation and segmental mobility. Additionally, the high polarizability of the bromine atom enhances intermolecular forces, further resisting thermal motion. Decreasing Factors: The ether linkage within the methoxy substituent introduces a degree of internal rotational flexibility compared to purely carbonaceous side groups, which could theoretically lower the energy barrier for local segmental motion. Furthermore, the processing history indicates the data is derived from standard literature values without specified thermal annealing or densification treatments, implying the material retains a standard free volume state rather than a physically aged or compressed state that would elevate Tg. Dominant Factor: The substantial steric hindrance imposed by the dual substitution on the phenyl ring, combined with the increased intermolecular interactions from the bromine atom, qualitatively dominates the thermal behavior, establishing a high intrinsic resistance to segmental motion that outweighs the minor flexibility of the ether linkage or the lack of specific densification processing."
    }
  },
  {
    "doi": null,
    "title": "Surface and interfacial effect on polymer glass transition temperature studied by positron annihilation",
    "year": 2003,
    "chemical_composition": {
      "repeat_unit_psmiles": "[*]CC(C1=CC=CC=C1)[*]",
      "monomers": [
        {
          "name": "Styrene",
          "smiles": "C=CC1=CC=CC=C1",
          "ratio_value": null,
          "ratio_unit": null
        }
      ],
      "additives": [],
      "is_homopolymer": true
    },
    "processing_history": "Polystyrene (Mw = 212,400; Mw/Mn = 1.11) purchased from Aldrich. Films prepared by spin-casting PS/toluene solutions (0.3-2.0 wt%) or pouring for thick film onto Si wafers. Annealed in vacuum at 140 °C for 12 h. Tg determined by Positron Annihilation Spectroscopy (PAS) using Doppler Broadening Energy Spectra (DBES). S-parameter measured vs temperature (RT to 140 °C, 10 °C increments) under ~10^-7 Torr vacuum. Bulk Tg value derived from asymptotic fit of thickness dependence data.",
    "hierarchical_structure": "Amorphous polystyrene films on Si substrate. Bulk behavior observed for film thickness > 80 nm. Gyration radius 13 nm.",
    "properties": {
      "Tg": {
        "value": [
          100.2
        ],
        "unit": "°C"
      }
    },
    "analysis_with_hierarchical_structure": {
      "descriptive_text": "The sample comprises amorphous polystyrene homopolymer films deposited on silicon wafers, possessing a weight-average molecular weight (Mw) of 212,400 g/mol and a polydispersity index (Mw/Mn) of 1.11. Films were fabricated via spin-casting from toluene solutions ranging from 0.3 to 2.0 wt% or by pouring for thicker configurations, followed by vacuum annealing at 140 °C for 12 hours. Structural characterization indicates a radius of gyration of 13 nm, with bulk behavior established for film thicknesses exceeding 80 nm. The glass transition temperature was determined using Positron Annihilation Spectroscopy (PAS) via Doppler Broadening Energy Spectra (DBES), monitoring the S-parameter from room temperature to 140 °C under high vacuum, with the bulk Tg value extracted from an asymptotic fit of the thickness dependence data.",
      "reasoning_analysis": "Increasing Factors: The bulky phenyl side groups inherent to the styrene monomer impose steric hindrance that restricts backbone segmental mobility, intrinsically driving the Tg higher. Additionally, attractive interactions between the polystyrene chains and the silicon substrate interface restrict mobility in the confined film geometry, contributing to a local increase in Tg. The extensive vacuum annealing at 140 °C ensures the removal of residual toluene, preventing solvent-induced plasticization. Decreasing Factors: The existence of a free surface in the film morphology typically enhances segmental mobility compared to the bulk material, which acts to lower the Tg in thinner film regimes. Dominant Factor: The high molecular weight (212,400 g/mol) is the dominant factor, as it ensures the polymer is well above the critical entanglement limit, minimizing the free volume contribution from chain ends. Consequently, the derived bulk Tg is primarily governed by the intrinsic rigidity of the polystyrene chemistry, stabilized by the thermal history which eliminates non-equilibrium free volume and solvent effects."
    },
    "analysis_without_hierarchical_structure": {
      "descriptive_text": "The sample consists of a polystyrene homopolymer with a weight-average molecular weight of 212,400 and a narrow dispersity of 1.11, commercially sourced from Aldrich. Thin films were fabricated via spin-casting from toluene solutions ranging from 0.3 to 2.0 wt% or by pouring for thick film formation onto silicon wafers, followed by thermal annealing in vacuum at 140 °C for 12 hours. The glass transition temperature was characterized using Positron Annihilation Spectroscopy via Doppler Broadening Energy Spectra, where the S-parameter was monitored against temperature under high vacuum conditions, and the bulk Tg value was subsequently derived from an asymptotic fit of the thickness dependence data.",
      "reasoning_analysis": "Increasing Factors: The presence of bulky phenyl side groups on the polystyrene backbone imposes significant steric hindrance, restricting segmental rotation and intrinsically elevating the glass transition temperature. Additionally, the high molecular weight of 212,400 places the polymer well above the critical entanglement limit, minimizing the free volume contribution from chain ends, while the extended vacuum annealing at 140 °C promotes densification and removes excess free volume trapped during casting. Decreasing Factors: The fabrication of thin films via spin-casting introduces a high surface-to-volume ratio, where enhanced segmental mobility at the free surface typically depresses the Tg relative to bulk material, and any residual toluene solvent remaining after casting could act as a plasticizer to increase free volume. Dominant Factor: The intrinsic chain stiffness provided by the phenyl groups combined with the high molecular weight establishes a robust baseline for the glass transition, and the rigorous thermal annealing protocol effectively mitigates solvent plasticization and non-equilibrium free volume, ensuring the intrinsic bulk behavior dominates over the geometric confinement effects of the thin film geometry."
    }
  },
  {
    "doi": null,
    "title": "A quantitative relationship between T s and chain segment structures of polystyrenes",
    "year": 2016,
    "chemical_composition": {
      "repeat_unit_psmiles": null,
      "monomers": [
        {
          "name": "4-methoxymethylstyrene",
          "smiles": "COCc1ccc(C=C)cc1",
          "ratio_value": null,
          "ratio_unit": null
        }
      ],
      "additives": [],
      "is_homopolymer": true
    },
    "processing_history": "Experimental Tg data taken from Brandrup et al. [13]. Descriptors calculated from chain segments of 20 carbons (10 repeating units). ANN model [4-7-1] used.",
    "hierarchical_structure": "Amorphous polystyrene.",
    "properties": {
      "Tg": {
        "value": [
          76.9
        ],
        "unit": "°C"
      }
    },
    "analysis_with_hierarchical_structure": {
      "descriptive_text": "The sample is an amorphous homopolymer composed of 4-methoxymethylstyrene repeat units. Experimental data for this material was obtained from Brandrup et al. [13], with structural descriptors calculated from chain segments containing 20 carbons, corresponding to 10 repeating units. The property analysis utilized an artificial neural network (ANN) model with a [4-7-1] architecture. The hierarchical structure is characterized as amorphous polystyrene.",
