Repository: hhtrick/HHT-code

# HHT training framework

This directory contains model training, embedding precomputation, inference, article-level baselines and the curated datasets. All commands below assume that the working directory is `train_code/`.

## 3. Datasets and fixed partitions

Each main dataset is a JSON array at `dataset/{property}/{property}.json`. Entries contain source metadata, `chemical_composition`, `processing_history`, `hierarchical_structure`, `properties`, and two generated-analysis objects. Targets are stored as `properties[property]["value"]`; source metadata and target values are not predictive input fields.

| Property | Train | Validation | Test | Total |
|---|---:|---:|---:|---:|

File: train_code/dataset/Tg/Tg.json (part 45 of 235)
[
      "reasoning_analysis": "Increasing Factors: The presence of bulky aromatic pendant groups attached to the polymer backbone imposes significant steric hindrance, restricting segmental rotation and inherently driving the glass transition temperature higher. The specific 4-methoxymethyl substitution adds additional mass and volume to the side chain compared to unsubstituted positions, further limiting chain mobility through increased intermolecular interactions and free volume exclusion. Decreasing Factors: The ether linkage within the methoxymethyl side group introduces a degree of internal flexibility, which may increase local free volume relative to a fully rigid substituent and slightly mitigate the stiffening effect of the aromatic ring. Additionally, the reliance on literature data and computational modeling implies a standardized thermal history rather than specific processing conditions like rapid quenching that might trap excess free volume, potentially normalizing the Tg towards equilibrium values. Dominant Factor: The steric restriction imposed by the bulky aromatic backbone and pendant groups qualitatively dominates the thermal behavior, establishing a rigid baseline that outweighs the minor flexibility introduced by the ether linkage, resulting in a Tg governed primarily by backbone hindrance."
    },
    "analysis_without_hierarchical_structure": {
      "descriptive_text": "The sample consists of a poly(4-methoxymethylstyrene) homopolymer prepared without the addition of fillers or plasticizers. The glass transition temperature data referenced in this study was obtained from Brandrup et al., where molecular descriptors were calculated using chain segments composed of 20 carbons corresponding to 10 repeating units. An artificial neural network model with a 4-7-1 architecture was subsequently utilized to analyze the property data.",
      "reasoning_analysis": "Increasing Factors: The incorporation of the methoxymethyl group at the para position of the styrenic repeat unit introduces significant steric bulk relative to hydrogen, which restricts backbone segmental rotation and increases the energy barrier for glass transition. The homopolymer composition ensures consistent packing density without the free volume increases typically associated with random copolymerization. Decreasing Factors: The ether linkage within the methoxymethyl side chain provides greater conformational flexibility compared to purely hydrocarbon substituents, potentially enhancing local chain mobility and lowering the Tg. Furthermore, the processing history indicates descriptors were derived from chain segments of only 10 repeating units, implying that chain end effects associated with lower molecular weight oligomers may contribute to increased free volume and a depression of the Tg. Dominant Factor: While the flexibility of the ether linkage and potential oligomeric chain end effects act to reduce the glass transition temperature, the dominant factor remains the intrinsic steric hindrance imposed by the bulky substituted aromatic ring on the polymer backbone, which establishes the primary rigidity governing the material's thermal transition behavior."
    }
  },
  {
    "doi": "10.1021/acs.jpcb.7b09423",
    "title": "Influence of Chain Rigidity and Dielectric Constant on the Glass Transition Temperature in Polymerized Ionic Liquids",
    "year": 2017,
    "chemical_composition": {
      "repeat_unit_psmiles": "[*]CC(c1ccc(S(=O)(=O)N(S(=O)(=O)C(F)(F)F))cc1)[*]",
      "monomers": [
        {
          "name": "4-Styrenesulfonyl(trifluoromethanesulfonyl)imide",
          "smiles": "C=CC1=CC=C(C=C1)S(=O)(=O)N(S(=O)(=O)C(F)(F)F)",
          "ratio_value": null,
          "ratio_unit": null
        }
      ],
      "additives": [
        {
          "name": "Lithium cation",
          "type": "counterion",
          "amount_value": null,
          "amount_unit": null,
          "smiles": "[Li+]"
        }
      ],
      "is_homopolymer": true
    },
    "processing_history": "Synthesized via RAFT polymerization of STF-TEA followed by ion exchange with LiOH in water/THF at 40 °C for 24 h. Purified by dialysis. Tg measured by DSC (TA Q2000) on cooling at 10 K/min, midpoint of specific heat step.",
    "hierarchical_structure": "Amorphous polymer. Density: 1.60 g/cm3. Molecular Volume (Vm): 0.33 nm3.",
    "properties": {
      "Tg": {
        "value": [
          233.9
        ],
        "unit": "°C"
      }
    },
    "analysis_with_hierarchical_structure": {
      "descriptive_text": "The sample consists of an amorphous homopolymer of 4-Styrenesulfonyl(trifluoromethanesulfonyl)imide incorporating lithium cations as counterions. Synthesis was conducted via RAFT polymerization of the STF-TEA precursor, followed by ion exchange with LiOH in a water/THF mixture at 40 °C for 24 hours and purification by dialysis. The material displays a density of 1.60 g/cm³ and a molecular volume of 0.33 nm³, with the glass transition temperature characterized by DSC on cooling at 10 K/min using the midpoint of the specific heat step.",
      "reasoning_analysis": "Increasing Factors: The bulky trifluoromethanesulfonyl imide side groups attached to the styrene backbone create substantial steric hindrance, restricting segmental mobility and intrinsically elevating the Tg. Moreover, the inclusion of lithium counterions introduces strong ionic interactions that form physical crosslinks via ionic aggregates, significantly hindering chain motion. The high density of 1.60 g/cm³ further suggests reduced free volume within the bulk material. Decreasing Factors: The sulfonimide linkage (-SO2-N-SO2-) provides greater conformational flexibility compared to rigid aromatic structures, potentially allowing for easier local chain rotation. Additionally, the processing history involving aqueous ion exchange and the hygroscopic nature of lithium salts pose a risk of residual water retention, which would act as a plasticizer and lower the Tg. Dominant Factor: The strong electrostatic interactions from the lithium counterions and the significant steric bulk of the side groups are the dominant factors, likely establishing a high Tg baseline that outweighs the flexibility of the linkage or potential plasticization effects from the processing history."
    },
    "analysis_without_hierarchical_structure": {
      "descriptive_text": "The sample is a homopolymer composed of 4-styrenesulfonyl(trifluoromethanesulfonyl)imide repeat units complexed with lithium cations as counterions. Synthesis was conducted via reversible addition-fragmentation chain-transfer (RAFT) polymerization of the triethylammonium precursor, followed by ion exchange with lithium hydroxide in a water and tetrahydrofuran solvent system at 40 °C for 24 hours. The resulting polymer was purified by dialysis to remove residual salts and solvents. Thermal characterization was performed using differential scanning calorimetry on cooling at 10 K/min, with the glass transition temperature identified at the midpoint of the specific heat capacity step.",
      "reasoning_analysis": "Increasing Factors: The presence of the bulky trifluoromethanesulfonylimide side groups imposes significant steric hindrance on the polystyrene backbone, restricting segmental rotation. Furthermore, the incorporation of lithium cations introduces strong electrostatic interactions between the counterions and the anionic imide groups, effectively creating physical crosslinks that drastically reduce chain mobility. Decreasing Factors: The processing history involves ion exchange in water and THF followed by dialysis; if residual solvent molecules remain trapped within the polymer matrix despite purification, they would act as plasticizers by increasing free volume and lubricating chain movement. Additionally, the inherent flexibility of the carbon-carbon backbone provides a baseline mobility that counteracts the rigidifying effects of the side groups. Dominant Factor: The strong ionic aggregation and coordination between the lithium cations and the sulfonimide anions qualitatively dominate the thermal behavior. These electrostatic physical crosslinks impose a much higher energy barrier for segmental motion than the plasticizing effect of potential residual solvents or the backbone flexibility, leading to a significantly elevated Tg relative to non-ionic analogues."
    }
  },
  {
    "doi": "10.3390/cryst13030368",
    "title": "Mechanical, Electrical, and Glass Transition Behavior of Copper–PMMA Composites",
    "year": 2023,
    "chemical_composition": {
      "repeat_unit_psmiles": "[*]CC(C)(C(=O)OC)[*]",
      "monomers": [
        {
          "name": "Methyl Methacrylate",
          "smiles": "C=C(C)C(=O)OC",
          "ratio_value": null,
          "ratio_unit": null
        }
      ],
      "additives": [],
      "is_homopolymer": true
    },
    "processing_history": "Hot press molding, 400 °C, 40 MPa, 15 min, N2 atmosphere. Homogenized 1400 rpm, 15 min. Tg measured by TMA (TMA/SDTA 840, penetration probe, 30-180 °C, 2 °C/min, N2 20 mL/min).",
    "hierarchical_structure": "Amorphous PMMA matrix. Neat polymer.",
    "properties": {
      "Tg": {
        "value": [
          127
        ],
        "unit": "°C"
      }
    },
    "analysis_with_hierarchical_structure": {
      "descriptive_text": "The sample consists of a neat, amorphous poly(methyl methacrylate) (PMMA) homopolymer matrix without additional additives. Processing involved hot press molding at 400 °C and 40 MPa for 15 minutes under a nitrogen atmosphere, followed by homogenization at 1400 rpm for 15 minutes. The glass transition behavior was characterized using thermomechanical analysis (TMA) with a penetration probe over a temperature range of 30-180 °C at a heating rate of 2 °C/min under nitrogen flow.",
      "reasoning_analysis": "Increasing Factors: The presence of bulky alpha-methyl and methyl ester side groups on the polymer backbone introduces significant steric hindrance, which restricts segmental rotation and increases the energy barrier for chain mobility, intrinsically driving the Tg higher. The amorphous nature of the matrix ensures that these intermolecular interactions are distributed uniformly without crystalline constraints. Decreasing Factors: The processing history involves hot press molding at 400 °C, which exceeds typical thermal stability limits for PMMA and poses a high risk of thermal degradation and chain scission. Additionally, the high-shear homogenization at 1400 rpm may induce mechanochemical chain scission. Both factors would reduce the average molecular weight, increasing the fraction of chain ends and free volume (Fox-Flory effect), thereby lowering the Tg. Dominant Factor: While the intrinsic steric hindrance of the methacrylate repeat units establishes a fundamentally rigid backbone with a high baseline Tg, the aggressive thermal and shear processing history is the dominant variable for this specific sample. The potential reduction in molecular weight due to degradation likely qualitatively suppresses the Tg relative to pristine, high-molecular-weight PMMA, overriding the baseline stiffness to some extent."
    },
    "analysis_without_hierarchical_structure": {
      "descriptive_text": "The sample consists of a poly(methyl methacrylate) homopolymer derived from methyl methacrylate monomers. The material was processed using hot press molding at 400 °C under 40 MPa pressure for 15 minutes within a nitrogen atmosphere, followed by homogenization at 1400 rpm for 15 minutes. The glass transition temperature was subsequently characterized using thermomechanical analysis (TMA) with a penetration probe, scanning from 30 to 180 °C at a heating rate of 2 °C/min under a nitrogen flow of 20 mL/min.",
      "reasoning_analysis": "Increasing Factors: The chemical composition features a carbon backbone substituted with bulky alpha-methyl groups and polar ester side chains. These structural motifs impose significant steric hindrance on backbone rotation and facilitate strong intermolecular dipole-dipole interactions, which intrinsically restrict segmental mobility and drive the glass transition temperature upward relative to unsubstituted polyolefins. Additionally, the high pressure (40 MPa) applied during molding may slightly reduce free volume, contributing to a marginal increase in thermal stability. Decreasing Factors: The processing history specifies hot press molding at 400 °C, a temperature significantly exceeding the typical thermal degradation onset for poly(methyl methacrylate). This extreme thermal exposure likely induces chain scission and depolymerization, resulting in reduced molecular weight. According to free volume theory, a lower molecular weight increases the concentration of chain ends, thereby increasing free volume and depressing the glass transition temperature. Furthermore, the relatively slow heating rate (2 °C/min) during characterization allows for extended segmental relaxation times, which can lower the observed transition temperature. Dominant Factor: While the intrinsic chemical rigidity establishes a high baseline for the glass transition temperature, the processing-induced molecular weight reduction due to thermal degradation at 400 °C is the dominant factor. This degradation qualitatively overrides the structural rigidity, leading to a net decrease in the glass transition temperature compared to a pristine, non-degraded sample of identical chemical composition."
    }
  },
  {
    "doi": null,
    "title": "A quantitative relationship between T s and chain segment structures of polystyrenes",
    "year": 2016,
    "chemical_composition": {
      "repeat_unit_psmiles": null,
      "monomers": [
        {
          "name": "2-methoxymethylstyrene",
          "smiles": "COCc1ccccc1C=C",
          "ratio_value": null,
          "ratio_unit": null
        }
      ],
      "additives": [],
      "is_homopolymer": true
    },
    "processing_history": "Experimental Tg data taken from Brandrup et al. [13]. Descriptors calculated from chain segments of 20 carbons (10 repeating units). ANN model [4-7-1] used.",
    "hierarchical_structure": "Amorphous polystyrene.",
    "properties": {
      "Tg": {
        "value": [
          88.9
        ],
        "unit": "°C"
      }
    },
    "analysis_with_hierarchical_structure": {
      "descriptive_text": "The sample exhibits an amorphous polystyrene hierarchical structure composed of 2-methoxymethylstyrene homopolymer chains. The material data was sourced from Brandrup et al. [13], where structural descriptors were generated from chain segments containing 20 carbons, corresponding to 10 repeating units. An artificial neural network (ANN) model with a [4-7-1] architecture was employed to analyze the properties.",
      "reasoning_analysis": "Increasing Factors: The ortho-substitution of the phenyl ring with a methoxymethyl group introduces significant steric hindrance adjacent to the polymer backbone, restricting segmental rotation and increasing chain stiffness. Additionally, the ether oxygen within the side group facilitates dipole-dipole interactions, enhancing intermolecular cohesive energy density. Decreasing Factors: The methoxymethyl side chain possesses internal flexibility due to rotatable C-O and C-C bonds, which provides additional degrees of freedom that may partially mitigate backbone rigidification. Furthermore, the processing history indicates descriptors were calculated from short chain segments (10 repeating units), which may accentuate chain-end free volume effects compared to high-molecular-weight bulk samples, potentially lowering the transition temperature. Dominant Factor: The steric inhibition of backbone rotation caused by the bulky ortho-substituent is the dominant factor, qualitatively driving the Tg higher than unsubstituted polystyrene, outweighing the internal flexibility of the side chain and segment-length effects."
    },
    "analysis_without_hierarchical_structure": {
      "descriptive_text": "The material under investigation is a poly(2-methoxymethylstyrene) homopolymer devoid of any extrinsic additives or fillers. The glass transition temperature data utilized in this context was sourced from experimental measurements documented by Brandrup et al., where structural descriptors were computed based on chain segments consisting of 20 carbons, equivalent to 10 repeating units. Furthermore, an artificial neural network model with a 4-7-1 architecture was employed to correlate these structural parameters with the thermal properties.",
      "reasoning_analysis": "Increasing Factors: The chemical composition features a bulky methoxymethyl group at the ortho position of the phenyl ring, which imposes significant steric hindrance on the polymer backbone, thereby restricting segmental rotation and driving the Tg upward. The homopolymer architecture ensures uniform distribution of these restrictive interactions throughout the material. Decreasing Factors: The ether linkage within the methoxymethyl side chain introduces internal flexibility and additional degrees of freedom compared to rigid alkyl substituents, which may slightly enhance local mobility and free volume. Furthermore, the processing history indicates the use of literature data within a computational model, implying that specific physical processing conditions such as thermal annealing or solvent removal that could further modify the free volume state are not explicitly detailed or controlled in this context. Dominant Factor: The steric hindrance generated by the ortho-substituted bulky side group qualitatively dominates the thermal behavior, as the restriction of backbone mobility is a more potent determinant of the glass transition than the internal flexibility of the side chain or the unspecified physical processing history inherent to the literature source."
    }
  },
  {
    "doi": null,
    "title": "A quantitative relationship between T s and chain segment structures of polystyrenes",
    "year": 2016,
    "chemical_composition": {
      "repeat_unit_psmiles": null,
      "monomers": [
        {
          "name": "4-propoxycarbonylstyrene",
          "smiles": "CCCOC(=O)c1ccc(C=C)cc1",
          "ratio_value": null,
          "ratio_unit": null
        }
      ],
      "additives": [],
      "is_homopolymer": true
    },
    "processing_history": "Experimental Tg data taken from Brandrup et al. [13]. Descriptors calculated from chain segments of 20 carbons (10 repeating units). ANN model [4-7-1] used.",
    "hierarchical_structure": "Amorphous polystyrene.",
    "properties": {
      "Tg": {
        "value": [
          91.9
        ],
        "unit": "°C"
      }
    },
    "analysis_with_hierarchical_structure": {
      "descriptive_text": "The sample is characterized as an amorphous homopolymer derived from 4-propoxycarbonylstyrene monomers. The material data originates from Brandrup et al., where structural descriptors were computed from chain segments containing 20 carbons, equivalent to 10 repeating units. The glass transition temperature was evaluated within the context of a [4-7-1] artificial neural network model utilizing these calculated descriptors.",
      "reasoning_analysis": "Increasing Factors: The presence of the bulky phenyl ring attached to the polymer backbone imposes significant steric hindrance, restricting segmental rotation and inherently raising the Tg. Additionally, the polar carbonyl group within the ester side chain introduces dipole-dipole interactions that increase cohesive energy density, further resisting chain mobility. Decreasing Factors: The propyl group attached to the ester oxygen acts as a flexible internal plasticizer, increasing free volume and enhancing segmental mobility compared to shorter alkyl esters. Furthermore, the processing history specifies descriptors calculated from chain segments of only 20 carbons; this oligomeric scale implies a higher concentration of chain ends relative to high molecular weight polymers, which increases free volume according to the Fox-Flory relationship and lowers the Tg. Dominant Factor: While the flexible propyl side chain and oligomeric segment definition drive the Tg downward, the intrinsic stiffness of the polystyrene-like backbone combined with the polar interactions of the ester group qualitatively dominates, establishing a rigid baseline that maintains a distinct glass transition despite the plasticizing effects."
    },
    "analysis_without_hierarchical_structure": {
      "descriptive_text": "The sample consists of a poly(4-propoxycarbonylstyrene) homopolymer. The glass transition temperature data for this material was obtained from experimental values reported by Brandrup et al., with structural descriptors derived from chain segments comprising twenty carbons corresponding to ten repeating units. An artificial neural network model with a 4-7-1 architecture was utilized to analyze the descriptors and thermal properties of this system.",
      "reasoning_analysis": "Increasing Factors: The chemical composition features a polystyrene-derived backbone with bulky phenyl rings that impose significant steric hindrance, restricting segmental rotation and driving the Tg upward. Additionally, the presence of the polar ester functional group within the side chain enhances intermolecular dipole-dipole interactions, further increasing cohesive energy density and thermal stability. Decreasing Factors: The propyl chain attached to the ester group introduces flexible aliphatic segments that act as an internal plasticizer, increasing free volume and chain mobility which tends to depress the Tg relative to shorter or more rigid substituents. The processing history indicates the data is sourced from standard literature and computational modeling rather than specific physical treatments, implying no additional processing-induced reductions such as residual solvent plasticization. Dominant Factor: The intrinsic chemical architecture, specifically the balance between the rigid phenyl-ester core and the flexible propyl tail, qualitatively dominates the Tg behavior, as the literature-based processing history suggests the value reflects the equilibrium bulk property governed by these structural features rather than transient processing artifacts."
    }
  },
  {
    "doi": "10.1021/acs.jpcb.7b09423",
    "title": "Influence of Chain Rigidity and Dielectric Constant on the Glass Transition Temperature in Polymerized Ionic Liquids",
    "year": 2017,
    "chemical_composition": {
      "repeat_unit_psmiles": "[*]CC([n+]1cccn1CC)[*]",
      "monomers": [
        {
          "name": "1-Vinyl imidazole",
          "smiles": "C=CN1C=CN=C1",
          "ratio_value": null,
          "ratio_unit": null
        },
        {
          "name": "Bromoethane",
          "smiles": "CCBr",
          "ratio_value": null,
          "ratio_unit": null
        }
      ],
      "additives": [
        {
          "name": "Bromide",
          "type": "counterion",
          "amount_value": null,
          "amount_unit": null,
          "smiles": "[Br-]"
        }
      ],
      "is_homopolymer": true
    },
    "processing_history": "Poly(N-vinyl imidazole) was synthesized by polymerization of 1-vinyl imidazole with AIBN in DMF at 65 °C for 17 h. Quaternized with bromoethane in DMF at 38 °C for 90 h. Tg measured by DSC (TA Q2000) on cooling at 10 K/min, midpoint of specific heat step.",
    "hierarchical_structure": "Amorphous polymer. Density: 1.48 g/cm3. Molecular Volume (Vm): 0.22 nm3.",
    "properties": {
      "Tg": {
        "value": [
          177.9
        ],
        "unit": "°C"
      }
    },
    "analysis_with_hierarchical_structure": {
      "descriptive_text": "The sample is an amorphous quaternized poly(1-vinyl imidazole) derivative characterized by a density of 1.48 g/cm³ and a molecular volume of 0.22 nm³. The material was synthesized via radical polymerization of 1-vinyl imidazole using AIBN in dimethylformamide (DMF) at 65 °C for 17 hours, followed by a quaternization reaction with bromoethane in DMF at 38 °C for 90 hours to yield ethyl-imidazolium cations balanced by bromide counterions. Thermal characterization was performed using differential scanning calorimetry on a TA Q2000 instrument, where the glass transition temperature was identified from the midpoint of the specific heat step during cooling at a rate of 10 K/min.",
      "reasoning_analysis": "Increasing Factors: The presence of imidazolium cations and bromide counterions introduces strong ionic interactions that function as physical crosslinks, severely restricting segmental chain mobility. The heteroaromatic nature of the imidazole rings also adds steric hindrance and backbone stiffness, while the high density suggests reduced free volume due to tight packing. Decreasing Factors: The flexible aliphatic carbon-carbon backbone allows for significant rotational freedom, which inherently lowers the Tg compared to polymers with rigid main chains. Additionally, the extensive use of DMF solvent during synthesis and modification poses a risk of residual solvent retention, which would plasticize the matrix and increase free volume. Dominant Factor: The ionic interactions arising from the quaternization process are the dominant factor. These electrostatic forces create a robust physical network that qualitatively elevates the Tg significantly above that of the neutral precursor, outweighing the flexibility of the vinyl backbone provided residual solvent is adequately removed."
    },
    "analysis_without_hierarchical_structure": {
      "descriptive_text": "The sample comprises a quaternized poly(1-vinyl imidazole) homopolymer featuring bromide counterions. Synthesis involved free radical polymerization of 1-vinyl imidazole initiated by AIBN in dimethylformamide (DMF) at 65 °C for 17 hours, followed by quaternization with bromoethane in DMF at 38 °C for 90 hours. The glass transition temperature was characterized using differential scanning calorimetry on cooling at 10 K/min, identified as the midpoint of the specific heat step.",
      "reasoning_analysis": "Increasing Factors: The quaternization of the imidazole ring generates imidazolium cations paired with bromide anions, introducing strong electrostatic interactions that act as physical crosslinks to restrict segmental chain mobility and increase Tg. The rigid heterocyclic imidazole structure within the backbone also contributes to reduced chain flexibility. Decreasing Factors: The extensive use of dimethylformamide (DMF) during both polymerization and quaternization introduces the risk of residual solvent retention, which would act as a plasticizer to increase free volume and lower Tg. Additionally, the ethyl group attached during quaternization introduces aliphatic flexibility compared to smaller substituents, potentially enhancing local segmental motion. Dominant Factor: The strong Coulombic interactions between the ionic groups qualitatively dominate the thermal behavior, as the formation of ionic aggregates creates a physical network that significantly elevates the energy barrier for segmental motion relative to the plasticizing effects of residual solvent or side-chain flexibility."
    }
  },
  {
    "doi": "10.3390/cryst13030368",
    "title": "Mechanical, Electrical, and Glass Transition Behavior of Copper–PMMA Composites",
    "year": 2023,
    "chemical_composition": {
      "repeat_unit_psmiles": "[*]CC(C)(C(=O)OC)[*]",
      "monomers": [
        {
          "name": "Methyl Methacrylate",
          "smiles": "C=C(C)C(=O)OC",
          "ratio_value": null,
          "ratio_unit": null
        }
      ],
      "additives": [],
      "is_homopolymer": true
    },
    "processing_history": "Hot press molding, 400 °C, 40 MPa, 15 min, N2 atmosphere. Homogenized 1400 rpm, 15 min. Tg measured by DSC.",
    "hierarchical_structure": "Amorphous PMMA matrix. Neat polymer.",
    "properties": {
      "Tg": {
        "value": [
          129
        ],
        "unit": "°C"
      }
    },
    "analysis_with_hierarchical_structure": {
      "descriptive_text": "The sample consists of a neat poly(methyl methacrylate) (PMMA) homopolymer forming an amorphous matrix without additional additives. Processing involved hot press molding at 400 °C and 40 MPa for 15 minutes under a nitrogen atmosphere, accompanied by a homogenization step at 1400 rpm for 15 minutes. The glass transition temperature was characterized by differential scanning calorimetry (DSC).",
      "reasoning_analysis": "Increasing Factors: The presence of bulky alpha-methyl groups and polar ester side chains in the methyl methacrylate repeating units imposes significant steric hindrance and intermolecular dipole interactions, which restrict backbone segmental mobility and intrinsically drive the Tg to higher temperatures. Additionally, the absence of plasticizers or low-molecular-weight additives in this neat polymer system prevents free volume expansion that would otherwise depress the transition temperature. Decreasing Factors: The processing history specifies hot press molding at 400 °C, a temperature that approaches or exceeds the thermal degradation threshold for PMMA. This extreme thermal exposure risks chain scission or unzipping mechanisms, which would reduce the molecular weight; according to the Fox-Flory relationship, a decrease in molecular weight increases the concentration of chain ends and free volume, thereby lowering the Tg. Furthermore, high-shear homogenization could induce mechanical degradation, further contributing to potential molecular weight reduction. Dominant Factor: While the intrinsic rigidity provided by the bulky side groups establishes a high baseline Tg characteristic of PMMA, the extreme processing temperature introduces a significant risk of thermal degradation; therefore, the extent of molecular weight reduction incurred during the 400 °C molding process is the critical factor that qualitatively dominates the final Tg behavior relative to pristine, high-molecular-weight PMMA."
    },
    "analysis_without_hierarchical_structure": {
      "descriptive_text": "The sample consists of a poly(methyl methacrylate) homopolymer derived from methyl methacrylate monomers. It was processed via hot press molding at 400 °C and 40 MPa for 15 minutes under a nitrogen atmosphere, followed by homogenization at 1400 rpm for 15 minutes. The glass transition temperature was characterized using differential scanning calorimetry.",
      "reasoning_analysis": "Increasing Factors: The polymer backbone features bulky alpha-methyl and ester side groups that impose significant steric hindrance, restricting segmental mobility and intrinsically driving the Tg upward. Additionally, the polar ester groups facilitate intermolecular dipole-dipole interactions, increasing cohesive energy density. The high pressure (40 MPa) applied during hot press molding reduces free volume within the matrix, which thermodynamically favors a higher Tg. Decreasing Factors: The processing temperature of 400 °C exceeds typical stability limits for this polymer, creating a risk of thermal chain scission that would reduce molecular weight and increase chain end free volume, thereby depressing the Tg. Furthermore, depending on the cooling rate post-molding, excess free volume could be frozen into the glassy state, lowering the transition temperature relative to an annealed state. Dominant Factor: While the extreme thermal history presents a risk of molecular weight reduction, the intrinsic chain stiffness provided by the bulky substituents combined with the free volume reduction from high-pressure molding qualitatively dominates the final behavior, assuming the nitrogen atmosphere successfully mitigated oxidative degradation during processing."
    }
  },
  {
    "doi": "10.1021/acs.jpcb.7b09423",
    "title": "Influence of Chain Rigidity and Dielectric Constant on the Glass Transition Temperature in Polymerized Ionic Liquids",
    "year": 2017,
    "chemical_composition": {
      "repeat_unit_psmiles": "[*]CC(c1ccc(S(=O)(=O)N(S(=O)(=O)C(F)(F)F))cc1)[*]",
      "monomers": [
        {
          "name": "4-Styrenesulfonyl(trifluoromethanesulfonyl)imide",
          "smiles": "C=CC1=CC=C(C=C1)S(=O)(=O)N(S(=O)(=O)C(F)(F)F)",
          "ratio_value": null,
          "ratio_unit": null
        }
      ],
      "additives": [
        {
          "name": "Cesium cation",
          "type": "counterion",
          "amount_value": null,
          "amount_unit": null,
          "smiles": "[Cs+]"
        }
      ],
      "is_homopolymer": true
    },
    "processing_history": "Synthesized via RAFT polymerization of STF-TEA followed by ion exchange with Cs2CO3 in water/THF at 40 °C for 24 h. Purified by dialysis. Tg measured by DSC (TA Q2000) on cooling at 10 K/min, midpoint of specific heat step.",
    "hierarchical_structure": "Amorphous polymer. Density: 2.33 g/cm3. Molecular Volume (Vm): 0.31 nm3.",
    "properties": {
      "Tg": {
        "value": [
          196.9
        ],
        "unit": "°C"
      }
    },
    "analysis_with_hierarchical_structure": {
      "descriptive_text": "The sample is an amorphous homopolymer comprising 4-Styrenesulfonyl(trifluoromethanesulfonyl)imide repeat units neutralized with Cesium cations. It was synthesized via reversible addition-fragmentation chain-transfer (RAFT) polymerization of the STF-TEA precursor, followed by ion exchange with Cs2CO3 in a water/THF mixture at 40 °C for 24 hours and purification by dialysis. The material exhibits a high density of 2.33 g/cm³ and a molecular volume of 0.31 nm³. The glass transition temperature was determined by differential scanning calorimetry (DSC) during cooling at 10 K/min, taken at the midpoint of the specific heat step.",
      "reasoning_analysis": "Increasing Factors: The incorporation of bulky sulfonimide side groups containing trifluoromethyl moieties imposes significant steric hindrance on the polystyrene-like backbone, restricting segmental rotation. More critically, the presence of Cesium counterions facilitates strong electrostatic interactions that form ionic clusters acting as physical crosslinks, which drastically reduce chain mobility and drive the Tg upward. The high density of 2.33 g/cm³ further indicates tight packing associated with these heavy ionic domains. Decreasing Factors: Compared to smaller alkali metal counterions such as Lithium or Sodium, the large ionic radius of Cesium results in lower charge density and potentially weaker ionic association strengths, which may qualitatively lower the Tg relative to those specific salt forms. Additionally, if the dialysis purification did not completely remove residual THF or water from the ion exchange process, these volatile components could act as plasticizers, increasing free volume and depressing the Tg. Dominant Factor: The ionic crosslinking network formed by the Cesium sulfonimide groups is the dominant factor influencing the thermal properties. While the bulky organic side groups provide intrinsic backbone rigidity, the physical crosslinks created by the ionic aggregates overwhelmingly restrict segmental motion, leading to a Tg that is qualitatively much higher than non-ionic polystyrene analogs."
    },
    "analysis_without_hierarchical_structure": {
      "descriptive_text": "The sample comprises a homopolymer of 4-styrenesulfonyl(trifluoromethanesulfonyl)imide, featuring a polystyrene backbone with bulky sulfonimide side groups complexed with cesium cations as counterions. The material was synthesized via RAFT polymerization of the STF-TEA precursor, followed by ion exchange with cesium carbonate in a water/THF solvent system at 40 °C for 24 hours. Purification was conducted via dialysis, and the glass transition temperature was determined by differential scanning calorimetry on cooling at 10 K/min, identified at the midpoint of the specific heat step.",
      "reasoning_analysis": "Increasing Factors: The polymer backbone incorporates bulky trifluoromethanesulfonylimide side groups which impose significant steric hindrance, restricting segmental rotation and inherently raising the Tg. Furthermore, the presence of cesium counterions introduces strong ionic interactions that function as physical crosslinks between chains, drastically reducing chain mobility and elevating the thermal transition. Decreasing Factors: The processing history involves purification by dialysis in water and THF; if residual solvent molecules or absorbed moisture remain within the hygroscopic ionic matrix following processing, they would act as plasticizers by increasing free volume, thereby depressing the Tg. Dominant Factor: The strong electrostatic associations formed by the cesium counterions qualitatively dominate the thermal behavior. While steric hindrance from the side groups contributes to rigidity, the ionic clustering typical of ionomers exerts a much stronger restriction on segmental motion, leading to a significantly elevated Tg relative to the neutral polymer analog, provided residual solvents are minimized."
    }
  },
  {
    "doi": "10.1021/acs.jpcb.7b09423",
    "title": "Influence of Chain Rigidity and Dielectric Constant on the Glass Transition Temperature in Polymerized Ionic Liquids",
    "year": 2017,
    "chemical_composition": {
      "repeat_unit_psmiles": "[*]CC([n+]1cccn1CC)[*]",
      "monomers": [
        {
          "name": "1-Vinyl imidazole",
          "smiles": "C=CN1C=CN=C1",
          "ratio_value": null,
          "ratio_unit": null
        },
        {
          "name": "Bromoethane",
          "smiles": "CCBr",
          "ratio_value": null,
          "ratio_unit": null
        }
      ],
      "additives": [
        {
          "name": "Hexafluorophosphate",
          "type": "counterion",
          "amount_value": null,
          "amount_unit": null,
          "smiles": "F[P-](F)(F)(F)(F)F"
        }
      ],
      "is_homopolymer": true
    },
    "processing_history": "Poly(N-vinyl imidazole) was synthesized by polymerization of 1-vinyl imidazole with AIBN in DMF at 65 °C for 17 h. Quaternized with bromoethane in DMF at 38 °C for 90 h. Ion exchange with LiPF6 in methanol. Tg measured by DSC (TA Q2000) on cooling at 10 K/min, midpoint of specific heat step.",
    "hierarchical_structure": "Amorphous polymer. Density: 1.58 g/cm3. Molecular Volume (Vm): 0.28 nm3.",
    "properties": {
      "Tg": {
        "value": [
          158.9
        ],
        "unit": "°C"
      }
    },
    "analysis_with_hierarchical_structure": {
      "descriptive_text": "The sample is an amorphous quaternized poly(1-vinyl imidazole) homopolymer incorporating ethyl groups on the imidazole nitrogen and hexafluorophosphate counterions. Synthesis involved the free radical polymerization of 1-vinyl imidazole using AIBN in DMF at 65 °C for 17 hours, followed by quaternization with bromoethane in DMF at 38 °C for 90 hours. Subsequent ion exchange with LiPF6 in methanol was performed to introduce the hexafluorophosphate anion. The material exhibits a density of 1.58 g/cm³ and a molecular volume of 0.28 nm³. Thermal characterization was conducted using differential scanning calorimetry (TA Q2000) during cooling at 10 K/min, with the glass transition defined as the midpoint of the specific heat step.",
