Repository: hhtrick/HHT-code

# HHT training framework

This directory contains model training, embedding precomputation, inference, article-level baselines and the curated datasets. All commands below assume that the working directory is `train_code/`.

## 3. Datasets and fixed partitions

Each main dataset is a JSON array at `dataset/{property}/{property}.json`. Entries contain source metadata, `chemical_composition`, `processing_history`, `hierarchical_structure`, `properties`, and two generated-analysis objects. Targets are stored as `properties[property]["value"]`; source metadata and target values are not predictive input fields.

| Property | Train | Validation | Test | Total |
|---|---:|---:|---:|---:|

File: train_code/dataset/Tg/Tg.json (part 46 of 235)
[
      "reasoning_analysis": "Increasing Factors: The presence of charged imidazolium groups along the polymer backbone establishes strong electrostatic interactions with the hexafluorophosphate counterions. These ionic associations function as physical crosslinks that significantly restrict segmental chain mobility, requiring greater thermal energy to initiate cooperative motion and thereby driving the Tg upward. Additionally, the high measured density suggests efficient chain packing which may limit free volume. Decreasing Factors: The selection of the large, diffuse hexafluorophosphate anion reduces the strength of ionic coupling compared to smaller halide counterions, which can increase free volume and lower the Tg relative to other poly(ionic liquid) variants. Furthermore, the flexible carbon-carbon vinyl backbone inherently offers lower rotational barriers than rigid aromatic systems, and any residual solvent from the DMF or methanol processing steps could act as a plasticizer to depress the transition temperature. Dominant Factor: The extensive network of Coulombic interactions generated by the ionic liquid functionality qualitatively dominates the thermal behavior. Despite the flexibility of the vinyl backbone and the free volume effects of the large anion, the energy required to disrupt the electrostatic network dictates the glass transition, resulting in a Tg that is substantially elevated compared to the non-ionized poly(1-vinyl imidazole) precursor."
    },
    "analysis_without_hierarchical_structure": {
      "descriptive_text": "The sample comprises a poly(1-vinyl imidazole) backbone that has been chemically modified to form a poly(ionic liquid) with hexafluorophosphate counterions. The polymer was synthesized via free radical polymerization of 1-vinyl imidazole using AIBN in DMF at 65 °C for 17 hours, followed by quaternization with bromoethane in DMF at 38 °C for 90 hours. Subsequent ion exchange was conducted with LiPF6 in methanol to incorporate the final counterions. Thermal characterization was performed using DSC on a TA Q2000 instrument, determining the glass transition temperature from the midpoint of the specific heat step during cooling at 10 K/min.",
      "reasoning_analysis": "Increasing Factors: The quaternization of the imidazole rings generates imidazolium cations along the backbone, introducing strong electrostatic interactions that act as physical crosslinks between chains, thereby restricting segmental mobility and driving the Tg upward relative to the neutral precursor. Additionally, the pendant ionic groups increase steric hindrance around the polymer backbone. Decreasing Factors: The use of the bulky hexafluorophosphate anion increases the free volume compared to smaller halide counterions, which can mitigate the strength of ionic aggregation and lower the Tg relative to other poly(ionic liquid) variants. Furthermore, the multi-step solution processing involving DMF and methanol carries a risk of residual solvent entrapment, which would act as a plasticizer and depress the Tg. Dominant Factor: The strong Coulombic interactions inherent to the ionic liquid functionality qualitatively dominate the thermal behavior, establishing a significantly elevated Tg baseline compared to non-ionic vinyl polymers, although the final value is modulated by the free volume effects of the large counterion and the efficiency of solvent removal during processing."
    }
  },
  {
    "doi": null,
    "title": "A quantitative relationship between T s and chain segment structures of polystyrenes",
    "year": 2016,
    "chemical_composition": {
      "repeat_unit_psmiles": null,
      "monomers": [
        {
          "name": "4-ethoxycarbonylstyrene",
          "smiles": "CCOC(=O)c1ccc(C=C)cc1",
          "ratio_value": null,
          "ratio_unit": null
        }
      ],
      "additives": [],
      "is_homopolymer": true
    },
    "processing_history": "Experimental Tg data taken from Brandrup et al. [13]. Descriptors calculated from chain segments of 20 carbons (10 repeating units). ANN model [4-7-1] used.",
    "hierarchical_structure": "Amorphous polystyrene.",
    "properties": {
      "Tg": {
        "value": [
          93.9
        ],
        "unit": "°C"
      }
    },
    "analysis_with_hierarchical_structure": {
      "descriptive_text": "This sample comprises an amorphous polystyrene derivative homopolymer derived from 4-ethoxycarbonylstyrene monomers, devoid of any additives. The glass transition temperature data was sourced from the literature compilation by Brandrup et al. [13], where molecular descriptors were calculated based on chain segments containing 20 carbons equivalent to 10 repeating units and analyzed using an artificial neural network model with a [4-7-1] architecture.",
      "reasoning_analysis": "Increasing Factors: The presence of the ethoxycarbonyl group at the para position of the phenyl ring introduces significant steric bulk compared to unsubstituted polystyrene, which restricts backbone rotation through hindrance. Additionally, the polar nature of the ester functionality establishes strong intermolecular dipole-dipole interactions, increasing the cohesive energy density and requiring greater thermal energy to initiate segmental motion. Decreasing Factors: The aliphatic ethoxy tail within the side chain possesses internal rotational freedom, providing a degree of local flexibility that partially offsets the rigidity of the aromatic core. Furthermore, the processing history indicates the data represents standard literature values rather than samples subjected to specific densification treatments like physical aging or annealing, implying the material retains standard equilibrium free volume without additional thermal history-induced constraints. Dominant Factor: The steric hindrance and enhanced intermolecular polarity provided by the ester substituent qualitatively dominate the local flexibility of the side chain tail, establishing a higher baseline Tg relative to unsubstituted polystyrene driven primarily by the restricted mobility of the polymer backbone."
    },
    "analysis_without_hierarchical_structure": {
      "descriptive_text": "The sample comprises a poly(4-ethoxycarbonylstyrene) homopolymer free of external additives or fillers. The glass transition temperature data associated with this material was retrieved from experimental literature by Brandrup et al., serving as a benchmark for computational analysis. In this context, molecular descriptors were derived from chain segments consisting of 20 carbons, equivalent to 10 repeating units, and utilized within a 4-7-1 Artificial Neural Network model to evaluate structure-property relationships.",
      "reasoning_analysis": "Increasing Factors: The polymer backbone supports bulky phenyl rings which impose significant steric hindrance, restricting segmental rotation and inherently elevating the glass transition temperature. Furthermore, the para-substituted ethoxycarbonyl group introduces polar carbonyl functionalities that enhance intermolecular dipole-dipole interactions, increasing the cohesive energy density and further resisting chain mobility. Decreasing Factors: The ethoxy moiety within the ester side group introduces a degree of conformational flexibility compared to simpler alkyl or hydrogen substituents, which may slightly increase free volume. Additionally, the linear homopolymer architecture lacks cross-linking constraints that would otherwise rigidify the network structure. Dominant Factor: The steric restrictions imposed by the aromatic rings combined with the polar interactions from the ester groups qualitatively dominate the thermal behavior, establishing a rigid baseline; the reliance on literature data implies a standardized thermal history, ensuring the observed Tg reflects these intrinsic structural constraints rather than processing-induced anomalies."
    }
  },
  {
    "doi": null,
    "title": "A quantitative relationship between T s and chain segment structures of polystyrenes",
    "year": 2016,
    "chemical_composition": {
      "repeat_unit_psmiles": null,
      "monomers": [
        {
          "name": "4-isopropoxycarbonylstyrene",
          "smiles": "CC(C)OC(=O)c1ccc(C=C)cc1",
          "ratio_value": null,
          "ratio_unit": null
        }
      ],
      "additives": [],
      "is_homopolymer": true
    },
    "processing_history": "Experimental Tg data taken from Brandrup et al. [13]. Descriptors calculated from chain segments of 20 carbons (10 repeating units). ANN model [4-7-1] used.",
    "hierarchical_structure": "Amorphous polystyrene.",
    "properties": {
      "Tg": {
        "value": [
          94.9
        ],
        "unit": "°C"
      }
    },
    "analysis_with_hierarchical_structure": {
      "descriptive_text": "The material is an amorphous homopolymer derived from 4-isopropoxycarbonylstyrene monomers. The glass transition temperature data utilized for this analysis was extracted from the literature compilation by Brandrup et al. [13], specifically employing descriptors calculated from chain segments consisting of 20 carbons equivalent to 10 repeating units. These structural descriptors served as inputs for a [4-7-1] artificial neural network model to evaluate the polymer's thermal characteristics.",
      "reasoning_analysis": "Increasing Factors: The incorporation of the bulky 4-isopropoxycarbonyl substituent on the phenyl ring introduces significant steric hindrance compared to unsubstituted polystyrene, restricting backbone rotation and segmental mobility. Additionally, the polar carbonyl group within the side chain facilitates dipole-dipole interactions between polymer chains, increasing the cohesive energy density required for the glass transition. Decreasing Factors: The ester linkage within the side substituent introduces a degree of internal flexibility compared to a fully rigid aromatic extension, which may enhance local chain mobility. Furthermore, the amorphous hierarchical structure lacks crystalline domains that would otherwise physically constrain chain motion. Dominant Factor: The steric bulk and intermolecular polar interactions provided by the isopropoxycarbonyl substituent are the dominant factors, likely elevating the Tg relative to the polystyrene baseline, while the reliance on literature data and computational modeling implies the value reflects an intrinsic equilibrium state devoid of non-equilibrium physical processing effects such as rapid quenching."
    },
    "analysis_without_hierarchical_structure": {
      "descriptive_text": "The sample consists of a poly(4-isopropoxycarbonylstyrene) homopolymer without any reported additives or fillers. The glass transition temperature data associated with this material was sourced from standard literature by Brandrup et al. and utilized within a computational framework where molecular descriptors were calculated from chain segments comprising ten repeating units for input into an artificial neural network model.",
      "reasoning_analysis": "Increasing Factors: The presence of the bulky 4-isopropoxycarbonyl side group attached to the phenyl ring significantly increases steric hindrance around the polymer backbone, restricting segmental rotation and requiring higher thermal energy for motion. Additionally, the polar ester linkage within the side chain enhances intermolecular dipole-dipole interactions, which further stabilizes the glassy state. Decreasing Factors: The aliphatic isopropyl moiety within the side group introduces a degree of flexibility compared to fully rigid aromatic substituents, which could theoretically increase free volume and facilitate segmental motion to a minor extent. Furthermore, the processing history indicates the use of standard literature data without specific thermal annealing steps, implying the material may not benefit from physical aging effects that could otherwise densify the structure and elevate the Tg. Dominant Factor: The intrinsic chemical structure, specifically the combined steric bulk and polarity of the functionalized side group, is the dominant factor governing the Tg. Since the processing history reflects data curation for modeling rather than specific physical modifications like blending or solvent casting, the Tg behavior is dictated primarily by the molecular architecture rather than external processing variables."
    }
  },
  {
    "doi": "10.3390/cryst13030368",
    "title": "Mechanical, Electrical, and Glass Transition Behavior of Copper–PMMA Composites",
    "year": 2023,
    "chemical_composition": {
      "repeat_unit_psmiles": "[*]CC(C)(C(=O)OC)[*]",
      "monomers": [
        {
          "name": "Methyl Methacrylate",
          "smiles": "C=C(C)C(=O)OC",
          "ratio_value": null,
          "ratio_unit": null
        }
      ],
      "additives": [
        {
          "name": "Copper powder (78 nm)",
          "type": "filler",
          "amount_value": 1,
          "amount_unit": "vol %"
        }
      ],
      "is_homopolymer": false
    },
    "processing_history": "Hot press molding, 400 °C, 40 MPa, 15 min, N2 atmosphere. Homogenized 1400 rpm, 15 min. Tg measured by TMA (TMA/SDTA 840, penetration probe, 30-180 °C, 2 °C/min, N2 20 mL/min).",
    "hierarchical_structure": "Amorphous PMMA matrix. Copper filler dispersed. Filler size 78 nm.",
    "properties": {
      "Tg": {
        "value": [
          103
        ],
        "unit": "°C"
      }
    },
    "analysis_with_hierarchical_structure": {
      "descriptive_text": "The sample consists of an amorphous poly(methyl methacrylate) matrix composite reinforced with 1 vol % copper powder featuring a particle size of 78 nm. Processing involved hot press molding at 400 °C and 40 MPa for 15 minutes under a nitrogen atmosphere, followed by homogenization at 1400 rpm for 15 minutes to facilitate filler dispersion. The hierarchical structure exhibits dispersed copper filler within the polymer matrix, and the glass transition temperature was evaluated using thermomechanical analysis (TMA) with a penetration probe across a range of 30 to 180 °C at a heating rate of 2 °C/min under nitrogen flow.",
      "reasoning_analysis": "Increasing Factors: The bulky ester side groups and alpha-methyl substituents in the methyl methacrylate repeat units create significant steric hindrance that restricts polymer chain mobility, intrinsically driving the Tg higher. Additionally, the rigid 78 nm copper filler particles impose interfacial constraints on segmental motion, and the high-pressure molding condition (40 MPa) reduces free volume, both contributing to an increase in Tg. Decreasing Factors: The processing temperature of 400 °C is critically high for poly(methyl methacrylate) and likely induces thermal degradation or chain scission, which reduces molecular weight and lowers the Tg via the Fox-Flory effect. Furthermore, the low filler content (1 vol %) limits the extent of the rigid filler network effect. Dominant Factor: The intrinsic steric rigidity of the polymer backbone establishes the primary baseline for the Tg; however, the extreme thermal history introduces a significant competing mechanism via potential molecular weight reduction, meaning the final Tg behavior is qualitatively governed by the balance between the inherent chain stiffness and the processing-induced structural degradation."
    },
    "analysis_without_hierarchical_structure": {
      "descriptive_text": "The sample comprises a poly(methyl methacrylate) matrix composite containing 1 vol % copper powder with a particle size of 78 nm. The material was fabricated through hot press molding at 400 °C and 40 MPa for 15 minutes under a nitrogen atmosphere, followed by homogenization at 1400 rpm for 15 minutes. The glass transition temperature was characterized using thermomechanical analysis (TMA) with a penetration probe from 30 to 180 °C at a heating rate of 2 °C/min under nitrogen flow.",
      "reasoning_analysis": "Increasing Factors: The presence of the alpha-methyl and ester side groups on the poly(methyl methacrylate) backbone introduces significant steric hindrance, restricting segmental rotation and intrinsically elevating the glass transition temperature. Furthermore, the incorporation of rigid copper powder creates polymer-filler interfaces that may confine chain mobility, theoretically contributing to a higher Tg. Decreasing Factors: The processing history involves hot press molding at 400 °C, which exceeds the typical thermal degradation onset temperature for poly(methyl methacrylate). This extreme thermal exposure risks chain scission and molecular weight reduction, which qualitatively acts to depress the Tg. Additionally, imperfect wetting between the organic matrix and inorganic filler could introduce free volume at the interface. Dominant Factor: While the rigid filler and inherent chain stiffness provide mechanisms for Tg enhancement, the extreme thermal history at 400 °C represents the dominant dynamic factor; the potential for significant molecular weight reduction via thermal degradation qualitatively outweighs the confinement effects of the low-volume filler loading, driving the final Tg behavior towards lower values relative to a conventionally processed sample."
    }
  },
  {
    "doi": "10.3390/cryst13030368",
    "title": "Mechanical, Electrical, and Glass Transition Behavior of Copper–PMMA Composites",
    "year": 2023,
    "chemical_composition": {
      "repeat_unit_psmiles": "[*]CC(C)(C(=O)OC)[*]",
      "monomers": [
        {
          "name": "Methyl Methacrylate",
          "smiles": "C=C(C)C(=O)OC",
          "ratio_value": null,
          "ratio_unit": null
        }
      ],
      "additives": [
        {
          "name": "Copper powder (78 nm)",
          "type": "filler",
          "amount_value": 1,
          "amount_unit": "vol %"
        }
      ],
      "is_homopolymer": false
    },
    "processing_history": "Hot press molding, 400 °C, 40 MPa, 15 min, N2 atmosphere. Homogenized 1400 rpm, 15 min. Tg measured by DSC.",
    "hierarchical_structure": "Amorphous PMMA matrix. Copper filler dispersed. Filler size 78 nm.",
    "properties": {
      "Tg": {
        "value": [
          108
        ],
        "unit": "°C"
      }
    },
    "analysis_with_hierarchical_structure": {
      "descriptive_text": "The material consists of an amorphous poly(methyl methacrylate) matrix composite reinforced with 1 vol % copper powder having a particle size of 78 nm. The sample was fabricated using hot press molding at 400 °C under 40 MPa pressure for 15 minutes in a nitrogen atmosphere, followed by homogenization at 1400 rpm for 15 minutes to facilitate filler dispersion. The resulting hierarchical structure features copper filler dispersed within the polymer matrix, and the thermal properties were characterized using differential scanning calorimetry.",
      "reasoning_analysis": "Increasing Factors: The poly(methyl methacrylate) backbone contains bulky alpha-methyl and ester side groups that impose significant steric hindrance, restricting segmental rotation and intrinsically elevating the glass transition temperature. Additionally, the incorporation of rigid 78 nm copper filler creates a high surface-area-to-volume ratio interface that confines polymer chain mobility, while the high pressure (40 MPa) during molding reduces free volume, both contributing to a higher Tg. Decreasing Factors: The processing temperature of 400 °C significantly exceeds the typical thermal stability limit of PMMA, introducing a risk of thermal degradation and chain scission which would reduce molecular weight and lower the Tg. Furthermore, potential weak interfacial adhesion between the organic matrix and inorganic filler could generate excess free volume at the interface, acting as a plasticizing region. Dominant Factor: The intrinsic steric rigidity of the PMMA backbone establishes the fundamental high-Tg baseline for the material. While the nanoscale filler confinement qualitatively drives the Tg higher, the severe thermal history introduces a competing decreasing influence; however, assuming the matrix integrity was preserved during processing, the chemical rigidity of the polymer chains remains the dominant factor defining the thermal transition behavior."
    },
    "analysis_without_hierarchical_structure": {
      "descriptive_text": "The sample comprises a polymer matrix based on methyl methacrylate monomers, compounded with 1 vol % copper powder filler having a particle size of 78 nm. The material was processed via hot press molding at 400 °C under 40 MPa pressure for 15 minutes in a nitrogen atmosphere, followed by homogenization at 1400 rpm for 15 minutes. The glass transition temperature was subsequently characterized using differential scanning calorimetry.",
      "reasoning_analysis": "Increasing Factors: The polymer backbone contains bulky alpha-methyl and ester side groups inherent to methyl methacrylate units, which impose steric hindrance and restrict segmental rotation, intrinsically elevating the glass transition temperature. Additionally, the incorporation of rigid copper powder nanoparticles creates polymer-filler interfaces that can constrain chain mobility in the interphase region, contributing to a potential increase in Tg. Decreasing Factors: The processing history involves hot press molding at 400 °C combined with high-shear homogenization, conditions that significantly exceed the typical thermal stability limit of methyl methacrylate-based polymers. This aggressive thermal and mechanical history likely induces thermal degradation and chain scission, reducing molecular weight and increasing the concentration of chain ends and free volume, thereby depressing the glass transition temperature. Dominant Factor: Although the backbone rigidity and filler interaction provide intrinsic stiffening effects, the extreme thermal processing condition represents the most significant variable; the potential for molecular weight reduction via chain scission qualitatively dominates the final Tg behavior, likely counteracting the intrinsic stiffening effects of the chemical composition and driving the Tg lower relative to a pristine, high-molecular-weight sample."
    }
  },
  {
    "doi": "10.1021/acs.jpcb.7b09423",
    "title": "Influence of Chain Rigidity and Dielectric Constant on the Glass Transition Temperature in Polymerized Ionic Liquids",
    "year": 2017,
    "chemical_composition": {
      "repeat_unit_psmiles": "[*]CC([n+]1cccn1CC)[*]",
      "monomers": [
        {
          "name": "1-Vinyl imidazole",
          "smiles": "C=CN1C=CN=C1",
          "ratio_value": null,
          "ratio_unit": null
        },
        {
          "name": "Bromoethane",
          "smiles": "CCBr",
          "ratio_value": null,
          "ratio_unit": null
        }
      ],
      "additives": [
        {
          "name": "Bis(trifluoromethanesulfonyl)imide",
          "type": "counterion",
          "amount_value": null,
          "amount_unit": null,
          "smiles": "[N-](S(=O)(=O)C(F)(F)F)S(=O)(=O)C(F)(F)F"
        }
      ],
      "is_homopolymer": true
    },
    "processing_history": "Poly(N-vinyl imidazole) was synthesized by polymerization of 1-vinyl imidazole with AIBN in DMF at 65 °C for 17 h. Quaternized with bromoethane in DMF at 38 °C for 90 h. Ion exchange with LiTFSI in methanol. Tg measured by DSC (TA Q2000) on cooling at 10 K/min, midpoint of specific heat step.",
    "hierarchical_structure": "Amorphous polymer. Density: 1.61 g/cm3. Molecular Volume (Vm): 0.41 nm3.",
    "properties": {
      "Tg": {
        "value": [
          70.9
        ],
        "unit": "°C"
      }
    },
    "analysis_with_hierarchical_structure": {
      "descriptive_text": "The sample comprises an amorphous poly(1-vinyl-3-ethylimidazolium) backbone paired with bis(trifluoromethanesulfonyl)imide counterions, synthesized via free radical polymerization of 1-vinyl imidazole using AIBN in DMF at 65 °C followed by quaternization with bromoethane and ion exchange with LiTFSI in methanol. Exhibiting a density of 1.61 g/cm³ and a molecular volume of 0.41 nm³, the material was characterized by DSC on a TA Q2000 instrument during cooling at 10 K/min to identify the midpoint of the specific heat step.",
      "reasoning_analysis": "Increasing Factors: The introduction of cationic imidazolium groups along the backbone creates strong Coulombic interactions with the anions, acting as physical crosslinks that significantly restrict segmental chain mobility. Additionally, the rigid heterocyclic imidazolium rings attached to the polymer chain increase backbone stiffness compared to flexible alkyl side groups. Decreasing Factors: The bis(trifluoromethanesulfonyl)imide (TFSI) counterion is large and flexible with delocalized charge, which weakens the ionic aggregation strength compared to smaller halide anions, effectively acting as an internal plasticizer. Furthermore, the use of DMF and methanol during synthesis and ion exchange introduces the risk of residual solvent retention, which would increase free volume and lower the Tg. Dominant Factor: The strong electrostatic interactions inherent to the poly(ionic liquid) structure qualitatively dominate the thermal behavior, establishing a higher Tg baseline relative to the neutral precursor, although the specific selection of the bulky TFSI anion and potential processing-induced residual solvent serve to mitigate this elevation."
    },
    "analysis_without_hierarchical_structure": {
      "descriptive_text": "The sample consists of a quaternized poly(1-vinyl imidazole) homopolymer incorporating bis(trifluoromethanesulfonyl)imide counterions. The polymer backbone was synthesized via free radical polymerization of 1-vinyl imidazole using AIBN as an initiator in DMF at 65 °C for 17 hours. Subsequent quaternization was performed using bromoethane in DMF at 38 °C for 90 hours, followed by an ion exchange process with LiTFSI in methanol to introduce the TFSI anions. The glass transition temperature was characterized using differential scanning calorimetry on a TA Q2000 instrument, recorded during cooling at a rate of 10 K/min based on the midpoint of the specific heat step.",
      "reasoning_analysis": "Increasing Factors: The introduction of ionic functionality through quaternization creates strong Coulombic interactions between the polymer-bound imidazolium cations and the TFSI anions, acting as physical crosslinks that significantly restrict segmental chain mobility. Additionally, the inherent rigidity of the imidazole rings within the backbone contributes to reduced chain flexibility. Decreasing Factors: The bis(trifluoromethanesulfonyl)imide (TFSI) anion is large, asymmetric, and possesses a delocalized charge, which often acts as an internal plasticizer by increasing free volume and weakening ionic aggregation compared to smaller halide counterions. Furthermore, the processing history involves multiple solvent steps using DMF and methanol without an explicit final high-temperature vacuum drying stage mentioned, suggesting potential residual solvent molecules could remain trapped within the matrix to lubricate chain motion. Dominant Factor: The strong electrostatic interactions arising from the poly(ionic liquid) architecture qualitatively dominate the thermal behavior by establishing a network of physical crosslinks that inherently elevates the Tg relative to the neutral precursor, although the specific selection of the bulky TFSI counterion and potential processing residues serve to mitigate the magnitude of this increase."
    }
  },
  {
    "doi": null,
    "title": "A quantitative relationship between T s and chain segment structures of polystyrenes",
    "year": 2016,
    "chemical_composition": {
      "repeat_unit_psmiles": null,
      "monomers": [
        {
          "name": "4-phenoxystyrene",
          "smiles": "c1ccccc1Oc1ccc(C=C)cc1",
          "ratio_value": null,
          "ratio_unit": null
        }
      ],
      "additives": [],
      "is_homopolymer": true
    },
    "processing_history": "Experimental Tg data taken from Brandrup et al. [13]. Descriptors calculated from chain segments of 20 carbons (10 repeating units). ANN model [4-7-1] used.",
    "hierarchical_structure": "Amorphous polystyrene.",
    "properties": {
      "Tg": {
        "value": [
          99.9
        ],
        "unit": "°C"
      }
    },
    "analysis_with_hierarchical_structure": {
      "descriptive_text": "The sample consists of an amorphous homopolymer derived from 4-phenoxystyrene monomers. The glass transition temperature data is sourced from experimental literature reported by Brandrup et al., where molecular descriptors were calculated based on chain segments comprising 20 carbons, corresponding to 10 repeating units. These descriptors were utilized within a [4-7-1] artificial neural network model framework to characterize the material properties.",
      "reasoning_analysis": "Increasing Factors: The substitution of a bulky phenoxy group at the para position of the styrene backbone introduces significant steric hindrance, which restricts segmental rotation and reduces free volume available for chain mobility. Additionally, the extra aromatic ring enhances intermolecular pi-pi stacking interactions, further rigidifying the matrix and driving the Tg upward. Decreasing Factors: The ether linkage within the phenoxy side group provides a pivot point with greater rotational freedom compared to a direct carbon-carbon bond, which may slightly enhance local segmental mobility. Furthermore, the amorphous hierarchical structure lacks the restrictive constraints of crystalline domains, relying only on entanglements that allow for cooperative segmental motion at the transition. Dominant Factor: The steric bulk and rigidity contributed by the additional phenyl ring in the chemical composition qualitatively dominate the flexibility afforded by the ether linkage. Since the processing history indicates reliance on standard literature data without specific non-equilibrium thermal treatments, the intrinsic chemical structure dictates the final Tg behavior, establishing a high baseline transition temperature characteristic of rigid polystyrene derivatives."
    },
    "analysis_without_hierarchical_structure": {
      "descriptive_text": "The material is characterized as a poly(4-phenoxystyrene) homopolymer synthesized from 4-phenoxystyrene monomers without the inclusion of additives. The glass transition temperature data originates from experimental measurements reported by Brandrup et al., while the associated record includes structural descriptors calculated from chain segments of 20 carbons corresponding to 10 repeating units using a 4-7-1 artificial neural network model.",
      "reasoning_analysis": "Increasing Factors: The chemical composition features a bulky phenoxy pendant group attached to the polymer backbone, which introduces significant steric hindrance that restricts segmental rotation and intrinsically drives the glass transition temperature higher. The aromatic nature of the side group also facilitates intermolecular interactions that contribute to chain stiffness. Decreasing Factors: The ether linkage within the phenoxy side group provides a degree of internal flexibility compared to a direct carbon-carbon bond between aromatic rings, which may slightly mitigate the rigidity imposed by the bulky mass. Furthermore, the processing history indicates the data is derived from literature and computational descriptors, implying the value reflects intrinsic chain mobility rather than a bulk sample subjected to physical aging or specific thermal annealing processes that typically densify the material and increase Tg. Dominant Factor: The substantial steric hindrance imposed by the large phenoxy side groups qualitatively dominates the thermal behavior, establishing a high baseline rigidity for the polymer chains that outweighs the flexible contribution of the ether linkage or the lack of specific physical thermal treatment history."
    }
  },
  {
    "doi": "10.1021/acs.jpcb.7b09423",
    "title": "Influence of Chain Rigidity and Dielectric Constant on the Glass Transition Temperature in Polymerized Ionic Liquids",
    "year": 2017,
    "chemical_composition": {
      "repeat_unit_psmiles": "[*]CC([n+]1cccn1CCOCCOC)[*]",
      "monomers": [
        {
          "name": "1-Vinyl imidazole",
          "smiles": "C=CN1C=CN=C1",
          "ratio_value": null,
          "ratio_unit": null
        },
        {
          "name": "Diethylene glycol-2-bromoethyl methyl ether",
          "smiles": "COCCOCCBr",
          "ratio_value": null,
          "ratio_unit": null
        }
      ],
      "additives": [
        {
          "name": "Bromide",
          "type": "counterion",
          "amount_value": null,
          "amount_unit": null,
          "smiles": "[Br-]"
        }
      ],
      "is_homopolymer": true
    },
    "processing_history": "Poly(N-vinyl imidazole) was synthesized by polymerization of 1-vinyl imidazole with AIBN in DMF at 65 °C for 17 h. Quaternized with diethylene glycol-2-bromoethyl methyl ether in DMF at 80 °C for 48 h. Tg measured by DSC (TA Q2000) on cooling at 10 K/min, midpoint of specific heat step.",
    "hierarchical_structure": "Amorphous polymer. Density: 1.52 g/cm3. Molecular Volume (Vm): 0.35 nm3.",
    "properties": {
      "Tg": {
        "value": [
          74.9
        ],
        "unit": "°C"
      }
    },
    "analysis_with_hierarchical_structure": {
      "descriptive_text": "The sample is an amorphous homopolymer derived from poly(1-vinyl imidazole) that has been quaternized with diethylene glycol-2-bromoethyl methyl ether to form a bromide-stabilized polyelectrolyte structure. Synthesis involved free radical polymerization of 1-vinyl imidazole with AIBN in DMF at 65 °C for 17 hours, followed by a quaternization reaction in DMF at 80 °C for 48 hours. The material exhibits a density of 1.52 g/cm³ and a molecular volume of 0.35 nm³. The glass transition temperature was characterized by DSC (TA Q2000), identified as the midpoint of the specific heat step during cooling at a rate of 10 K/min.",
      "reasoning_analysis": "Increasing Factors: The quaternization of the imidazole rings creates imidazolium cations that engage in strong Coulombic interactions with bromide counterions, acting as ionic crosslinks that severely restrict polymer chain mobility. The bulky nature of the imidazolium heterocycle attached to the backbone also introduces significant steric hindrance, while the high density indicates reduced free volume available for segmental motion. Decreasing Factors: The incorporation of the diethylene glycol ether side chain introduces flexible ethylene oxide units which increase local chain flexibility compared to rigid side groups. Additionally, the extensive use of DMF solvent during synthesis and modification creates a potential for residual solvent entrapment, which would function as a plasticizer to depress the Tg if drying was incomplete. Dominant Factor: The strong electrostatic interactions arising from the ionic nature of the quaternized imidazolium groups are the dominant factor, typically overriding the flexibility of the ether side chain to establish a significantly elevated Tg relative to the neutral precursor polymer."
    },
    "analysis_without_hierarchical_structure": {
      "descriptive_text": "The polymer sample consists of a poly(1-vinyl imidazole) backbone that was subsequently quaternized with diethylene glycol-2-bromoethyl methyl ether to incorporate bromide counterions. Synthesis was achieved through free radical polymerization using AIBN as the initiator in dimethylformamide (DMF) at 65 °C for 17 hours, followed by a quaternization reaction in DMF at 80 °C for 48 hours. The glass transition temperature was characterized using differential scanning calorimetry (TA Q2000), determined from the midpoint of the specific heat step during a cooling cycle at a rate of 10 K/min.",
      "reasoning_analysis": "Increasing Factors: The presence of the rigid imidazole heterocyclic rings within the polymer backbone restricts segmental rotation through steric hindrance, intrinsically elevating the glass transition temperature. Furthermore, the quaternization process introduces strong electrostatic interactions between the imidazolium cations and bromide anions, which act as physical crosslinks that significantly impede chain mobility. Decreasing Factors: The introduction of the diethylene glycol ether side chains provides flexible ether linkages (-C-O-C-) that increase free volume and act as internal plasticizers, thereby promoting chain mobility and lowering the Tg. Additionally, the use of dimethylformamide (DMF), a high-boiling-point solvent, during synthesis and modification without explicit mention of rigorous drying in the processing history suggests the potential presence of residual solvent molecules that could further plasticize the matrix. Dominant Factor: While the flexible ether side chains and potential residual solvent exert a plasticizing influence, the strong Coulombic forces generated by the ionic aggregation of the imidazolium bromide pairs qualitatively dominate the thermal behavior, establishing a network of physical crosslinks that restricts global chain motion more significantly than the side chain flexibility enhances it."
    }
  },
  {
    "doi": null,
    "title": "A quantitative relationship between T s and chain segment structures of polystyrenes",
    "year": 2016,
    "chemical_composition": {
      "repeat_unit_psmiles": null,
      "monomers": [
        {
          "name": "4-diethylcarbamoylstyrene",
          "smiles": "CCN(CC)C(=O)c1ccc(C=C)cc1",
          "ratio_value": null,
          "ratio_unit": null
        }
      ],
      "additives": [],
      "is_homopolymer": true
    },
    "processing_history": "Experimental Tg data taken from Brandrup et al. [13]. Descriptors calculated from chain segments of 20 carbons (10 repeating units). ANN model [4-7-1] used.",
    "hierarchical_structure": "Amorphous polystyrene.",
    "properties": {
      "Tg": {
        "value": [
          101.9
        ],
        "unit": "°C"
      }
    },
    "analysis_with_hierarchical_structure": {
      "descriptive_text": "The sample consists of an amorphous homopolymer synthesized from 4-diethylcarbamoylstyrene monomers. Thermal property data were sourced from Brandrup et al., utilizing descriptors calculated from chain segments comprising 20 carbons equivalent to 10 repeating units. The glass transition temperature was evaluated using an artificial neural network model [4-7-1] trained on experimental data, characterizing the material within the broader class of amorphous polystyrene derivatives.",
