Repository: hhtrick/HHT-code

# HHT training framework

This directory contains model training, embedding precomputation, inference, article-level baselines and the curated datasets. All commands below assume that the working directory is `train_code/`.

## 3. Datasets and fixed partitions

Each main dataset is a JSON array at `dataset/{property}/{property}.json`. Entries contain source metadata, `chemical_composition`, `processing_history`, `hierarchical_structure`, `properties`, and two generated-analysis objects. Targets are stored as `properties[property]["value"]`; source metadata and target values are not predictive input fields.

| Property | Train | Validation | Test | Total |
|---|---:|---:|---:|---:|

File: train_code/dataset/Tg/Tg.json (part 47 of 235)
[
      "reasoning_analysis": "Increasing Factors: The incorporation of the bulky diethylcarbamoyl group at the para-position of the phenyl ring introduces significant steric hindrance that restricts rotation of the side group relative to the polymer backbone. Additionally, the polar nature of the carbamoyl functionality increases intermolecular cohesive energy density through dipole-dipole interactions, which impedes segmental mobility and qualitatively drives the Tg upward. Decreasing Factors: The ethyl chains attached to the nitrogen atom possess internal rotational degrees of freedom that introduce local flexibility compared to fully rigid cyclic substituents, potentially facilitating segmental motion. Furthermore, the processing history indicates the data is derived from computational modeling of short chain segments rather than specific bulk thermal treatments, implying the value reflects intrinsic mobility without additional physical aging or quenching effects that might alter free volume. Dominant Factor: The steric constraints imposed by the substituted aromatic ring and the strong intermolecular forces from the polar functional group qualitatively dominate the thermal behavior. These factors restrict chain mobility more significantly than the local flexibility of the ethyl tails, establishing a Tg profile governed primarily by backbone rigidity and cohesive energy density."
    },
    "analysis_without_hierarchical_structure": {
      "descriptive_text": "The sample consists of a poly(4-diethylcarbamoylstyrene) homopolymer synthesized without the inclusion of any extrinsic additives or fillers. The thermal property data utilized for this analysis comprises experimental values sourced from Brandrup et al., wherein structural descriptors were calculated based on chain segments containing 20 carbons, equivalent to 10 repeating units. Additionally, an Artificial Neural Network model with a 4-7-1 architecture was employed within the data processing framework to interpret these structural descriptors.",
      "reasoning_analysis": "Increasing Factors: The chemical composition features a bulky 4-diethylcarbamoyl side group attached to the vinyl backbone, which imposes significant steric hindrance that restricts segmental rotation and inherently elevates the Tg. Furthermore, the polar carbamoyl functionality introduces strong intermolecular dipole-dipole interactions between polymer chains, requiring greater thermal energy to initiate cooperative motion. Decreasing Factors: The ethyl groups attached to the amide nitrogen possess higher conformational freedom compared to smaller or more rigid substituents, introducing a degree of internal flexibility that may slightly mitigate the stiffening effects of the aromatic ring and carbonyl moiety. Dominant Factor: The combined influence of substantial steric bulk and strong polar intermolecular forces associated with the diethylcarbamoyl pendant group qualitatively dominates the internal flexibility of the ethyl chains, establishing a high intrinsic Tg; moreover, the reliance on literature-sourced experimental data in the processing history suggests the value reflects the intrinsic material property without depression from residual solvents or alteration by specific thermal histories."
    }
  },
  {
    "doi": "10.3390/cryst13030368",
    "title": "Mechanical, Electrical, and Glass Transition Behavior of Copper–PMMA Composites",
    "year": 2023,
    "chemical_composition": {
      "repeat_unit_psmiles": "[*]CC(C)(C(=O)OC)[*]",
      "monomers": [
        {
          "name": "Methyl Methacrylate",
          "smiles": "C=C(C)C(=O)OC",
          "ratio_value": null,
          "ratio_unit": null
        }
      ],
      "additives": [
        {
          "name": "Copper powder (78 nm)",
          "type": "filler",
          "amount_value": 2,
          "amount_unit": "vol %"
        }
      ],
      "is_homopolymer": false
    },
    "processing_history": "Hot press molding, 400 °C, 40 MPa, 15 min, N2 atmosphere. Homogenized 1400 rpm, 15 min. Tg measured by DSC.",
    "hierarchical_structure": "Amorphous PMMA matrix. Copper filler dispersed. Filler size 78 nm.",
    "properties": {
      "Tg": {
        "value": [
          100
        ],
        "unit": "°C"
      }
    },
    "analysis_with_hierarchical_structure": {
      "descriptive_text": "The sample comprises an amorphous poly(methyl methacrylate) (PMMA) matrix composite reinforced with 2 vol % copper powder having a particle size of 78 nm. Processing involved hot press molding at 400 °C under 40 MPa for 15 minutes in a nitrogen atmosphere, followed by homogenization at 1400 rpm for 15 minutes to facilitate filler dispersion. The resulting hierarchical structure features dispersed copper filler within the polymer phase, and the glass transition temperature was evaluated using differential scanning calorimetry (DSC).",
      "reasoning_analysis": "Increasing Factors: The poly(methyl methacrylate) backbone possesses bulky alpha-methyl and ester side groups that impose significant steric hindrance, restricting backbone rotation and intrinsically elevating the glass transition temperature. Furthermore, the incorporation of rigid copper nanoparticles introduces interfacial constraints that can immobilize polymer segments near the filler surface, potentially contributing to a higher Tg. Decreasing Factors: The processing history involves hot press molding at 400 °C, which substantially exceeds the typical thermal degradation threshold for PMMA, likely inducing chain scission and a reduction in molecular weight. According to the Fox-Flory relationship, this increase in chain end concentration enhances free volume and lowers the Tg. Additionally, high-shear homogenization may contribute to mechanical degradation of the polymer chains. Dominant Factor: While the rigid filler and intrinsic chain stiffness suggest an elevated Tg, the severe thermal exposure during processing likely causes significant molecular weight reduction via depolymerization. Consequently, the degradation-induced chain scission is the dominant factor, qualitatively driving the Tg lower relative to pristine, high-molecular-weight PMMA."
    },
    "analysis_without_hierarchical_structure": {
      "descriptive_text": "The sample comprises a polymer matrix based on methyl methacrylate incorporated with 2 vol % copper powder filler featuring a particle size of 78 nm. Processing involved homogenization at 1400 rpm for 15 minutes, followed by hot press molding at 400 °C and 40 MPa for 15 minutes under a nitrogen atmosphere. The glass transition temperature was ultimately determined via differential scanning calorimetry.",
      "reasoning_analysis": "Increasing Factors: The inherent chemical structure of the methyl methacrylate units, characterized by bulky alpha-methyl and ester side groups, imposes steric hindrance that restricts backbone rotation and segmental mobility. Furthermore, the inclusion of nano-sized copper powder creates polymer-filler interfaces that can constrain chain dynamics within the interphase region, potentially elevating the transition temperature. Decreasing Factors: The processing history involves hot press molding at 400 °C, which significantly exceeds the typical thermal stability limit of poly(methyl methacrylate) matrices, likely inducing thermal degradation and chain scission that reduces molecular weight and increases free volume. Additionally, the high-shear homogenization at 1400 rpm may contribute to mechanochemical chain breakdown, further facilitating segmental motion. Dominant Factor: Despite the restrictive effects of the nanofiller and the inherent backbone rigidity, the severe thermal exposure at 400 °C during molding is the dominant factor, as the resulting reduction in molecular weight via thermal degradation qualitatively outweighs the confinement effects of the low-loading filler, leading to a net depression of the glass transition temperature relative to a pristine, undegraded sample."
    }
  },
  {
    "doi": "10.3390/cryst13030368",
    "title": "Mechanical, Electrical, and Glass Transition Behavior of Copper–PMMA Composites",
    "year": 2023,
    "chemical_composition": {
      "repeat_unit_psmiles": "[*]CC(C)(C(=O)OC)[*]",
      "monomers": [
        {
          "name": "Methyl Methacrylate",
          "smiles": "C=C(C)C(=O)OC",
          "ratio_value": null,
          "ratio_unit": null
        }
      ],
      "additives": [
        {
          "name": "Copper powder (78 nm)",
          "type": "filler",
          "amount_value": 2,
          "amount_unit": "vol %"
        }
      ],
      "is_homopolymer": false
    },
    "processing_history": "Hot press molding, 400 °C, 40 MPa, 15 min, N2 atmosphere. Homogenized 1400 rpm, 15 min. Tg measured by TMA (TMA/SDTA 840, penetration probe, 30-180 °C, 2 °C/min, N2 20 mL/min).",
    "hierarchical_structure": "Amorphous PMMA matrix. Copper filler dispersed. Filler size 78 nm.",
    "properties": {
      "Tg": {
        "value": [
          100
        ],
        "unit": "°C"
      }
    },
    "analysis_with_hierarchical_structure": {
      "descriptive_text": "The sample features an amorphous poly(methyl methacrylate) matrix reinforced with 2 vol % copper powder having a particle size of 78 nm. The material processing history includes hot press molding at 400 °C and 40 MPa for 15 minutes under a nitrogen atmosphere, followed by homogenization at 1400 rpm for 15 minutes. The hierarchical structure consists of dispersed copper filler within the polymer matrix. Thermal mechanical analysis was performed using a penetration probe over a temperature range of 30 to 180 °C at a heating rate of 2 °C/min under nitrogen flow to determine the glass transition behavior.",
      "reasoning_analysis": "Increasing Factors: The poly(methyl methacrylate) backbone possesses bulky alpha-methyl and ester side groups that impose significant steric hindrance, restricting segmental rotation and intrinsically elevating the glass transition temperature. Additionally, the incorporation of rigid 78 nm copper filler particles may restrict polymer chain mobility at the filler-matrix interface through confinement effects, while the high pressure applied during molding could reduce free volume, both contributing to a potential increase in Tg. Decreasing Factors: The processing temperature of 400 °C substantially exceeds the thermal stability threshold of poly(methyl methacrylate), likely inducing thermal degradation and chain scission which reduces the molecular weight. According to the Fox-Flory relationship, this increase in chain end concentration and free volume significantly lowers the Tg. Furthermore, high-shear homogenization may exacerbate mechanical chain scission, further depressing the transition temperature. Dominant Factor: Although the intrinsic backbone rigidity and nanofiller confinement suggest an elevated Tg, the severe thermal history is the qualitatively dominant factor. The likely reduction in molecular weight due to thermal degradation at 400 °C overrides the reinforcing effects of the filler and processing pressure, resulting in a net depression of the Tg relative to intact high-molecular-weight poly(methyl methacrylate)."
    },
    "analysis_without_hierarchical_structure": {
      "descriptive_text": "The sample consists of a methyl methacrylate-based polymer matrix reinforced with 2 vol % copper powder having a particle size of 78 nm. The material processing history includes hot press molding at 400 °C under 40 MPa for 15 minutes in a nitrogen atmosphere, followed by homogenization at 1400 rpm for 15 minutes. Subsequent characterization of the glass transition temperature was performed using thermomechanical analysis with a penetration probe from 30 to 180 °C at 2 °C/min under nitrogen flow.",
      "reasoning_analysis": "Increasing Factors: The polymer backbone derived from methyl methacrylate contains bulky alpha-methyl and ester side groups that impose significant steric hindrance, inherently restricting segmental rotation and establishing a high baseline glass transition temperature. Furthermore, the incorporation of rigid 78 nm copper powder creates polymer-filler interfaces where chain mobility is constrained due to interfacial interactions, which typically contributes to a slight elevation in Tg. Decreasing Factors: The processing history involves hot press molding at 400 °C, which exceeds the typical thermal stability limit of poly(methyl methacrylate) and likely induces thermal degradation via chain scission or depolymerization. This reduction in molecular weight increases the concentration of chain ends and free volume, acting as a potent mechanism to depress the glass transition temperature. Dominant Factor: Although the rigid copper filler provides some restriction to chain mobility, the severe thermal exposure at 400 °C during molding is the dominant factor; the resulting molecular weight reduction from thermal degradation qualitatively outweighs the reinforcing effect of the low-volume fraction filler, leading to a net depression of the Tg relative to a pristine, high-molecular-weight sample."
    }
  },
  {
    "doi": "10.1021/acs.jpcb.7b09423",
    "title": "Influence of Chain Rigidity and Dielectric Constant on the Glass Transition Temperature in Polymerized Ionic Liquids",
    "year": 2017,
    "chemical_composition": {
      "repeat_unit_psmiles": "[*]CC([n+]1cccn1CCOCCOC)[*]",
      "monomers": [
        {
          "name": "1-Vinyl imidazole",
          "smiles": "C=CN1C=CN=C1",
          "ratio_value": null,
          "ratio_unit": null
        },
        {
          "name": "Diethylene glycol-2-bromoethyl methyl ether",
          "smiles": "COCCOCCBr",
          "ratio_value": null,
          "ratio_unit": null
        }
      ],
      "additives": [
        {
          "name": "Hexafluorophosphate",
          "type": "counterion",
          "amount_value": null,
          "amount_unit": null,
          "smiles": "F[P-](F)(F)(F)(F)F"
        }
      ],
      "is_homopolymer": true
    },
    "processing_history": "Poly(N-vinyl imidazole) was synthesized by polymerization of 1-vinyl imidazole with AIBN in DMF at 65 °C for 17 h. Quaternized with diethylene glycol-2-bromoethyl methyl ether in DMF at 80 °C for 48 h. Ion exchange with LiPF6 in methanol. Tg measured by DSC (TA Q2000) on cooling at 10 K/min, midpoint of specific heat step.",
    "hierarchical_structure": "Amorphous polymer. Density: 1.48 g/cm3. Molecular Volume (Vm): 0.43 nm3.",
    "properties": {
      "Tg": {
        "value": [
          22.9
        ],
        "unit": "°C"
      }
    },
    "analysis_with_hierarchical_structure": {
      "descriptive_text": "The sample is an amorphous quaternized poly(1-vinyl imidazole) derivative with a density of 1.48 g/cm³ and a molecular volume of 0.43 nm³. The polymer backbone was synthesized via free radical polymerization of 1-vinyl imidazole using AIBN in DMF at 65 °C for 17 hours, followed by quaternization with diethylene glycol-2-bromoethyl methyl ether in DMF at 80 °C for 48 hours. Subsequent ion exchange with LiPF6 in methanol introduced hexafluorophosphate counterions. The glass transition temperature was determined by DSC (TA Q2000) on cooling at 10 K/min, taken as the midpoint of the specific heat step.",
      "reasoning_analysis": "Increasing Factors: The presence of imidazolium cations along the backbone paired with hexafluorophosphate counterions creates strong electrostatic interactions that act as physical crosslinks, significantly restricting segmental chain mobility. Additionally, the rigid aromatic imidazole rings contribute to backbone stiffness through steric hindrance. Decreasing Factors: The attachment of diethylene glycol ether side chains introduces flexible ethylene oxide linkages that increase conformational freedom and act as internal plasticizers. Furthermore, the multi-step solution processing involving DMF and methanol introduces the possibility of residual solvent retention, which would increase free volume and depress the Tg. Dominant Factor: The strong Coulombic interactions characteristic of poly(ionic liquid) structures qualitatively dominate the thermal behavior. Despite the flexibility introduced by the ether side chains, the energy required to disrupt the ionic aggregates typically outweighs the plasticizing effects, establishing a Tg primarily governed by the strength of the ionic network rather than the neutral backbone flexibility."
    },
    "analysis_without_hierarchical_structure": {
      "descriptive_text": "The sample consists of a quaternized poly(N-vinyl imidazole) derivative synthesized via free radical polymerization of 1-vinyl imidazole using AIBN as an initiator in DMF at 65 °C for 17 hours. Subsequent post-polymerization modification involved quaternization with diethylene glycol-2-bromoethyl methyl ether in DMF at 80 °C for 48 hours, followed by an ion exchange process with LiPF6 in methanol to introduce hexafluorophosphate counterions. The thermal properties were characterized using differential scanning calorimetry on a TA Q2000 instrument, where the glass transition temperature was determined from the midpoint of the specific heat step during cooling at a rate of 10 K/min.",
      "reasoning_analysis": "Increasing Factors: The presence of imidazolium cations along the polymer backbone paired with hexafluorophosphate anions creates strong electrostatic interactions that act as physical crosslinks, significantly restricting segmental chain mobility. Additionally, the bulky heterocyclic imidazole rings incorporated into the backbone introduce steric hindrance that further impedes backbone rotation and increases the energy barrier for glass transition. Decreasing Factors: The diethylene glycol ether side chains introduced during quaternization contain flexible C-O-C linkages which increase the free volume and chain flexibility compared to rigid alkyl or aromatic substituents, thereby promoting segmental motion. Furthermore, any residual DMF or methanol solvent remaining from the synthesis and ion exchange processes could act as a plasticizer, reducing intermolecular forces and lowering the Tg. Dominant Factor: The strong electrostatic interactions inherent to the poly(ionic liquid) architecture are the dominant factor governing the final Tg behavior, as the energy required to overcome the Coulombic attractions between ions establishes a fundamentally higher baseline for segmental mobility restrictions than the flexibility provided by the ether side chains can compensate for."
    }
  },
  {
    "doi": "10.3390/cryst13030368",
    "title": "Mechanical, Electrical, and Glass Transition Behavior of Copper–PMMA Composites",
    "year": 2023,
    "chemical_composition": {
      "repeat_unit_psmiles": "[*]CC(C)(C(=O)OC)[*]",
      "monomers": [
        {
          "name": "Methyl Methacrylate",
          "smiles": "C=C(C)C(=O)OC",
          "ratio_value": null,
          "ratio_unit": null
        }
      ],
      "additives": [
        {
          "name": "Copper powder (78 nm)",
          "type": "filler",
          "amount_value": 3,
          "amount_unit": "vol %"
        }
      ],
      "is_homopolymer": false
    },
    "processing_history": "Hot press molding, 400 °C, 40 MPa, 15 min, N2 atmosphere. Homogenized 1400 rpm, 15 min. Tg measured by TMA (TMA/SDTA 840, penetration probe, 30-180 °C, 2 °C/min, N2 20 mL/min).",
    "hierarchical_structure": "Amorphous PMMA matrix. Copper filler dispersed. Filler size 78 nm.",
    "properties": {
      "Tg": {
        "value": [
          103
        ],
        "unit": "°C"
      }
    },
    "analysis_with_hierarchical_structure": {
      "descriptive_text": "The sample comprises an amorphous poly(methyl methacrylate) (PMMA) matrix composite containing 3 vol % copper powder with a particle size of 78 nm. Fabrication involved hot press molding at 400 °C and 40 MPa for 15 minutes under a nitrogen atmosphere, followed by homogenization at 1400 rpm for 15 minutes to facilitate filler dispersion. The resulting hierarchical structure features dispersed copper filler within the polymer matrix, and the glass transition temperature was evaluated using thermomechanical analysis (TMA) with a penetration probe over a range of 30 to 180 °C at 2 °C/min under nitrogen flow.",
      "reasoning_analysis": "Increasing Factors: The intrinsic stiffness of the PMMA backbone, arising from the steric hindrance of the alpha-methyl group and the polarity of the ester side group, restricts segmental rotation and elevates the baseline Tg. Furthermore, the incorporation of nano-sized copper powder (78 nm) creates a high surface-area-to-volume ratio, where interfacial interactions between the filler and the polymer matrix can restrict chain mobility in the interphase region, contributing to a higher Tg. Decreasing Factors: The processing history involves hot press molding at 400 °C, which exceeds the typical thermal degradation onset temperature of PMMA. This extreme thermal exposure likely induces chain scission, reducing the molecular weight and increasing the concentration of chain ends, thereby enhancing free volume and lowering the Tg according to the Fox-Flory relationship. Additionally, potential incompatibility between the hydrophobic polymer matrix and metallic filler could introduce interfacial voids or free volume. Dominant Factor: While the rigid filler and inherent polymer chemistry favor a higher Tg, the thermal degradation resulting from the excessive processing temperature (400 °C) is the dominant factor. The resultant reduction in molecular weight qualitatively outweighs the reinforcement effects of the nano-filler, leading to a net depression in the glass transition temperature compared to thermally stable, high-molecular-weight PMMA."
    },
    "analysis_without_hierarchical_structure": {
      "descriptive_text": "The sample comprises a poly(methyl methacrylate) matrix incorporated with 3 vol % copper powder filler possessing a particle size of 78 nm. The composite was fabricated using hot press molding at 400 °C and 40 MPa for 15 minutes under a nitrogen atmosphere, followed by homogenization at 1400 rpm for 15 minutes. Thermal characterization was conducted via thermomechanical analysis (TMA) using a penetration probe from 30 to 180 °C at a heating rate of 2 °C/min under a nitrogen flow of 20 mL/min.",
      "reasoning_analysis": "Increasing Factors: The poly(methyl methacrylate) backbone features alpha-methyl groups and polar ester side chains that impose significant steric hindrance and dipole-dipole interactions, restricting segmental rotation and inherently elevating the glass transition temperature. Furthermore, the dispersion of rigid 78 nm copper powder creates extensive polymer-filler interfaces where chain mobility is constrained due to confinement effects within the interphase region. Decreasing Factors: The processing history involves hot press molding at 400 °C, which drastically exceeds the typical thermal degradation onset of poly(methyl methacrylate), likely inducing chain scission and a reduction in molecular weight that depresses the glass transition temperature according to the Fox-Flory relationship. Additionally, high-shear homogenization may introduce excess free volume or mechanical degradation that further facilitates chain mobility. Dominant Factor: Although the rigid filler and intrinsic chain stiffness contribute to thermal stability, the severe thermal exposure at 400 °C during processing is the dominant factor, as the resulting molecular weight reduction from thermal degradation qualitatively outweighs the reinforcing effects of the filler, leading to a net depression in the glass transition temperature relative to a pristine, non-degraded matrix."
    }
  },
  {
    "doi": "10.3390/cryst13030368",
    "title": "Mechanical, Electrical, and Glass Transition Behavior of Copper–PMMA Composites",
    "year": 2023,
    "chemical_composition": {
      "repeat_unit_psmiles": "[*]CC(C)(C(=O)OC)[*]",
      "monomers": [
        {
          "name": "Methyl Methacrylate",
          "smiles": "C=C(C)C(=O)OC",
          "ratio_value": null,
          "ratio_unit": null
        }
      ],
      "additives": [
        {
          "name": "Copper powder (78 nm)",
          "type": "filler",
          "amount_value": 3,
          "amount_unit": "vol %"
        }
      ],
      "is_homopolymer": false
    },
    "processing_history": "Hot press molding, 400 °C, 40 MPa, 15 min, N2 atmosphere. Homogenized 1400 rpm, 15 min. Tg measured by DSC.",
    "hierarchical_structure": "Amorphous PMMA matrix. Copper filler dispersed. Filler size 78 nm.",
    "properties": {
      "Tg": {
        "value": [
          102
        ],
        "unit": "°C"
      }
    },
    "analysis_with_hierarchical_structure": {
      "descriptive_text": "The sample comprises an amorphous poly(methyl methacrylate) (PMMA) matrix composite containing 3 vol % copper powder with a particle size of 78 nm dispersed throughout the structure. Fabrication involved hot press molding at 400 °C and 40 MPa for 15 minutes under a nitrogen atmosphere, followed by homogenization at 1400 rpm for 15 minutes to ensure uniform filler distribution. The resulting material exhibits a hierarchical structure with dispersed nanoscale copper filler within the polymer matrix, and its glass transition temperature was characterized using differential scanning calorimetry (DSC).",
      "reasoning_analysis": "Increasing Factors: The incorporation of 3 vol % copper nanoparticles with a size of 78 nm introduces a high surface-area-to-volume ratio, creating extensive polymer-filler interphases where segmental chain mobility is restricted due to interfacial interactions and confinement effects, which typically elevates the Tg. Additionally, the application of 40 MPa pressure during molding may reduce free volume within the matrix, contributing to a slight increase in thermal transition temperatures. Decreasing Factors: The processing history involves hot press molding at 400 °C, which significantly exceeds the typical thermal stability limit of poly(methyl methacrylate), likely inducing thermal degradation and chain scission that reduces the average molecular weight. According to the Fox-Flory relationship, a reduction in molecular weight increases the concentration of chain ends and free volume, thereby lowering the Tg. Furthermore, the high-shear homogenization at 1400 rpm may contribute to mechanochemical chain scission, further depressing the molecular weight and associated Tg. Dominant Factor: While the nanoscale filler confinement provides a mechanism for Tg enhancement, the severe thermal history at 400 °C is the dominant factor; the likely substantial reduction in molecular weight due to thermal degradation outweighs the interfacial restriction effects, resulting in a net qualitative decrease in Tg relative to pristine, high-molecular-weight PMMA."
    },
    "analysis_without_hierarchical_structure": {
      "descriptive_text": "The sample comprises a polymer system featuring methyl methacrylate repeat units incorporated with 3 vol % copper powder filler possessing a particle size of 78 nm. Processing involved hot press molding at 400 °C under 40 MPa pressure for 15 minutes within a nitrogen atmosphere, followed by a homogenization step at 1400 rpm for 15 minutes. The thermal properties were evaluated using differential scanning calorimetry.",
      "reasoning_analysis": "Increasing Factors: The presence of bulky alpha-methyl groups and polar ester side chains within the methyl methacrylate units introduces steric hindrance and dipole-dipole interactions that restrict backbone mobility, inherently elevating the Tg. Furthermore, the incorporation of rigid copper powder creates polymer-filler interfaces that can confine chain segments, potentially contributing to a higher Tg. Decreasing Factors: The processing history involves hot press molding at 400 °C, which significantly exceeds the typical thermal stability limit of poly(methyl methacrylate) systems. This extreme thermal exposure likely induces chain scission and molecular weight reduction, thereby increasing free volume and lowering the Tg. Dominant Factor: While the rigid filler and intrinsic chain stiffness promote a higher Tg, the severe thermal processing condition at 400 °C is the dominant factor, as the resulting thermal degradation and reduction in molecular weight qualitatively outweigh the confinement effects of the low-loading filler, leading to a net depression of the glass transition temperature relative to a non-degraded counterpart."
    }
  },
  {
    "doi": null,
    "title": "A quantitative relationship between T s and chain segment structures of polystyrenes",
    "year": 2016,
    "chemical_composition": {
      "repeat_unit_psmiles": null,
      "monomers": [
        {
          "name": "2-ethylstyrene",
          "smiles": "CCc1ccccc1C=C",
          "ratio_value": null,
          "ratio_unit": null
        }
      ],
      "additives": [],
      "is_homopolymer": true
    },
    "processing_history": "Experimental Tg data taken from Brandrup et al. [13]. Descriptors calculated from chain segments of 20 carbons (10 repeating units). ANN model [4-7-1] used.",
    "hierarchical_structure": "Amorphous polystyrene.",
    "properties": {
      "Tg": {
        "value": [
          102.9
        ],
        "unit": "°C"
      }
    },
    "analysis_with_hierarchical_structure": {
      "descriptive_text": "The sample consists of an amorphous homopolymer derived from 2-ethylstyrene monomers, categorized as a substituted polystyrene derivative. The associated glass transition temperature data originates from established literature (Brandrup et al.), where molecular descriptors were computed based on chain segments comprising 20 carbons, corresponding to ten repeating units, and subsequently utilized within a 4-7-1 artificial neural network model for property estimation.",
      "reasoning_analysis": "Increasing Factors: The incorporation of an ethyl group at the ortho position of the phenyl ring introduces substantial steric hindrance relative to unsubstituted polystyrene. This structural feature restricts the rotational mobility of the phenyl side groups and the polymer backbone, energetically penalizing segmental motion and driving the Tg upward. Additionally, the use of literature-sourced experimental data implies a standard thermal history, avoiding the depressed Tg values often associated with non-equilibrium states induced by rapid quenching. Decreasing Factors: The material possesses an amorphous hierarchical structure, which inherently contains higher free volume compared to a crystalline counterpart, facilitating segmental mobility. Moreover, the bulky ortho-substituent may disrupt efficient chain packing, further increasing free volume and qualitatively contributing to a lower Tg. Dominant Factor: The steric hindrance arising from the ortho-ethyl substitution is the dominant factor governing the thermal behavior. Although the amorphous structure and potential packing inefficiencies increase free volume, the restriction of backbone and side-group rotation imposed by the chemical composition qualitatively outweighs these effects, resulting in a net increase in Tg relative to the unsubstituted homopolymer."
    },
    "analysis_without_hierarchical_structure": {
      "descriptive_text": "The sample consists of a poly(2-ethylstyrene) homopolymer. The associated glass transition temperature data originates from experimental records by Brandrup et al., with structural descriptors calculated based on chain segments containing twenty carbons, equivalent to ten repeating units. Furthermore, the data characterization involved the application of an artificial neural network model featuring a 4-7-1 architecture.",
      "reasoning_analysis": "Increasing Factors: The chemical composition features an ethyl group substituted at the ortho-position of the phenyl ring attached to the polymer backbone. This ortho-substitution introduces significant steric hindrance, which restricts the rotational freedom of the phenyl side groups and impedes backbone segmental motion, thereby intrinsically driving the glass transition temperature higher compared to unsubstituted polystyrene. Decreasing Factors: There are no plasticizing additives or flexible spacers included in the chemical composition that would typically increase free volume and lower the Tg. Additionally, the processing history indicates the data is derived from literature sources without specified thermal treatments like rapid quenching that might trap excess free volume, suggesting minimal processing-induced depression of the transition temperature. Dominant Factor: The steric restriction imposed by the ortho-ethyl substituent on the phenyl ring is the dominant factor, as the inhibition of chain segment mobility due to bulky side-group interactions qualitatively outweighs the absence of plasticizing agents or specific thermal history effects, establishing a high inherent Tg for this homopolymer."
    }
  },
  {
    "doi": "10.1021/acs.jpcb.7b09423",
    "title": "Influence of Chain Rigidity and Dielectric Constant on the Glass Transition Temperature in Polymerized Ionic Liquids",
    "year": 2017,
    "chemical_composition": {
      "repeat_unit_psmiles": "[*]CC([n+]1cccn1CCOCCOC)[*]",
      "monomers": [
        {
          "name": "1-Vinyl imidazole",
          "smiles": "C=CN1C=CN=C1",
          "ratio_value": null,
          "ratio_unit": null
        },
        {
          "name": "Diethylene glycol-2-bromoethyl methyl ether",
          "smiles": "COCCOCCBr",
          "ratio_value": null,
          "ratio_unit": null
        }
      ],
      "additives": [
        {
          "name": "Bis(trifluoromethanesulfonyl)imide",
          "type": "counterion",
          "amount_value": null,
          "amount_unit": null,
          "smiles": "[N-](S(=O)(=O)C(F)(F)F)S(=O)(=O)C(F)(F)F"
        }
      ],
      "is_homopolymer": true
    },
    "processing_history": "Poly(N-vinyl imidazole) was synthesized by polymerization of 1-vinyl imidazole with AIBN in DMF at 65 °C for 17 h. Quaternized with diethylene glycol-2-bromoethyl methyl ether in DMF at 80 °C for 48 h. Ion exchange with LiTFSI in methanol. Tg measured by DSC (TA Q2000) on cooling at 10 K/min, midpoint of specific heat step.",
    "hierarchical_structure": "Amorphous polymer. Density: 1.53 g/cm3. Molecular Volume (Vm): 0.56 nm3.",
    "properties": {
      "Tg": {
        "value": [
          -12.1
        ],
        "unit": "°C"
      }
    },
    "analysis_with_hierarchical_structure": {
      "descriptive_text": "The sample is an amorphous poly(ionic liquid) derived from a poly(N-vinyl imidazole) backbone quaternized with diethylene glycol-2-bromoethyl methyl ether and paired with a bis(trifluoromethanesulfonyl)imide (TFSI) counterion. Synthesis involved free radical polymerization of 1-vinyl imidazole using AIBN in DMF at 65 °C for 17 hours, followed by quaternization in DMF at 80 °C for 48 hours and subsequent ion exchange with LiTFSI in methanol. The resulting material exhibits a density of 1.53 g/cm³ and a molecular volume of 0.56 nm³. The glass transition temperature was characterized using DSC on cooling at a rate of 10 K/min, determined at the midpoint of the specific heat step.",
      "reasoning_analysis": "Increasing Factors: The presence of the imidazolium cation along the backbone paired with the bis(trifluoromethanesulfonyl)imide anion introduces strong Coulombic interactions that act as physical crosslinks, significantly restricting segmental chain mobility. Additionally, the heterocyclic imidazole ring attached directly to the polymer backbone imposes steric constraints and backbone stiffness compared to flexible aliphatic chains, while the high density suggests efficient packing that reduces free volume. Decreasing Factors: The incorporation of the diethylene glycol ether side chain introduces flexible C-O-C linkages with low rotational energy barriers, which increases free volume and enhances local chain mobility. Furthermore, the bulky and charge-delocalized nature of the TFSI anion can weaken the strength of ionic aggregation compared to smaller halide counterions, and any residual DMF or methanol solvent from the solution-based synthesis and ion exchange steps could act as a plasticizer if not completely removed. Dominant Factor: While the flexible ether side chains are specifically designed to mitigate rigidity, the pervasive electrostatic network formed by the ionic groups qualitatively dominates the thermomechanical behavior. Consequently, the strong ionic interactions generally establish a higher baseline Tg relative to the non-ionic precursor, although the flexible spacers and bulky anion serve to moderate the magnitude of this increase compared to poly(ionic liquids) with rigid side chains or smaller anions."
    },
    "analysis_without_hierarchical_structure": {
      "descriptive_text": "The material is a quaternized poly(1-vinyl imidazole) derivative featuring diethylene glycol ether side chains paired with bis(trifluoromethanesulfonyl)imide counterions. Synthesis involved the free radical polymerization of 1-vinyl imidazole initiated by AIBN in DMF at 65 °C for 17 hours, followed by post-polymerization quaternization with diethylene glycol-2-bromoethyl methyl ether in DMF at 80 °C for 48 hours. The resulting polymer underwent ion exchange with LiTFSI in methanol to incorporate the target anion. Thermal analysis was conducted using differential scanning calorimetry on a TA Q2000, where the glass transition temperature was identified as the midpoint of the specific heat step during cooling at 10 K/min.",
      "reasoning_analysis": "Increasing Factors: The presence of imidazolium cations along the polymer backbone establishes strong Coulombic interactions with the counterions, acting as physical crosslinks that significantly restrict segmental chain mobility. Additionally, the bulky heterocyclic imidazole rings attached directly to the backbone introduce steric hindrance that inherently limits backbone rotation and increases rigidity. Decreasing Factors: The incorporation of diethylene glycol ether side chains introduces substantial flexibility and free volume due to the low rotational barriers of ether linkages, effectively acting as internal plasticizers. Furthermore, the bis(trifluoromethanesulfonyl)imide anion is large and possesses charge delocalization, which weakens the ionic crosslinking strength compared to smaller halide counterions, and any residual DMF or methanol from the processing history could further depress the Tg through external plasticization. Dominant Factor: While the flexible side chains and large anion mitigate rigidity, the strong Coulombic interactions inherent to the poly(ionic liquid) architecture qualitatively dominate the final Tg behavior by establishing a high energy barrier for segmental motion that distinguishes this material from neutral polymer analogs."
    }
  },
  {
    "doi": null,
    "title": "A quantitative relationship between T s and chain segment structures of polystyrenes",
    "year": 2016,
    "chemical_composition": {
      "repeat_unit_psmiles": null,
      "monomers": [
        {
          "name": "3,5-dimethylstyrene",
          "smiles": "Cc1cc(C)cc(C=C)c1",
          "ratio_value": null,
          "ratio_unit": null
        }
      ],
      "additives": [],
      "is_homopolymer": true
    },
    "processing_history": "Experimental Tg data taken from Brandrup et al. [13]. Descriptors calculated from chain segments of 20 carbons (10 repeating units). ANN model [4-7-1] used.",
    "hierarchical_structure": "Amorphous polystyrene.",
    "properties": {
