Repository: hhtrick/HHT-code

# HHT training framework

This directory contains model training, embedding precomputation, inference, article-level baselines and the curated datasets. All commands below assume that the working directory is `train_code/`.

## 3. Datasets and fixed partitions

Each main dataset is a JSON array at `dataset/{property}/{property}.json`. Entries contain source metadata, `chemical_composition`, `processing_history`, `hierarchical_structure`, `properties`, and two generated-analysis objects. Targets are stored as `properties[property]["value"]`; source metadata and target values are not predictive input fields.

| Property | Train | Validation | Test | Total |
|---|---:|---:|---:|---:|

File: train_code/dataset/Tg/Tg.json (part 49 of 235)
[
      "is_homopolymer": true
    },
    "processing_history": "Polymethylhydrosiloxane-graft-5-bromo-1-pentene (PMHS-B5B) was synthesized from PMHS and 5-bromo-1-pentene. Imidazolization with 1-methylimidazole at 70 °C for 72 h yielded Poly-MHSImi Br. Ion exchange with LiTFSI in water for 7 days yielded Poly-MHSIm TFSI. Tg measured by DSC (TA Q2000) on cooling at 10 K/min, midpoint of specific heat step.",
    "hierarchical_structure": "Amorphous polymer. Density: 1.48 g/cm3. Molecular Volume (Vm): 0.55 nm3.",
    "properties": {
      "Tg": {
        "value": [
          -40.1
        ],
        "unit": "°C"
      }
    },
    "analysis_with_hierarchical_structure": {
      "descriptive_text": "The sample is an amorphous polymeric ionic liquid based on a polymethylhydrosiloxane backbone functionalized with 1-methylimidazolium groups via a pentyl linker. The material was synthesized by grafting 5-bromo-1-pentene onto polymethylhydrosiloxane, followed by imidazolization with 1-methylimidazole at 70 °C for 72 hours, and subsequent ion exchange with lithium bis(trifluoromethanesulfonyl)imide in water over seven days to incorporate the TFSI counterion. Characterized by differential scanning calorimetry during cooling at 10 K/min, the resulting polymer exhibits a density of 1.48 g/cm³ and a molecular volume of 0.55 nm³.",
      "reasoning_analysis": "Increasing Factors: The introduction of imidazolium cations along the polymer backbone creates strong Coulombic interactions with the TFSI counterions, acting as physical crosslinks that restrict segmental chain mobility and inherently drive the Tg higher compared to the unfunctionalized precursor. Additionally, the steric bulk of the imidazolium side groups and the high density of the material suggest tight packing or significant atomic mass contribution, which can further hinder chain motion. Decreasing Factors: The polymethylhydrosiloxane backbone possesses an inherently flexible Si-O-Si linkage with a very low intrinsic glass transition temperature, which promotes chain mobility. The inclusion of a flexible pentyl spacer between the backbone and the ionic group decouples the ion motion from the backbone dynamics, potentially lowering the Tg relative to directly attached ionic groups. Furthermore, the large, delocalized charge of the TFSI anion weakens ionic clustering compared to smaller halides, and the extensive aqueous processing history introduces a risk of residual water absorption, which would act as a plasticizer to significantly depress the Tg. Dominant Factor: While the flexible siloxane backbone and the plasticizing nature of the bulky TFSI anion work to maintain chain mobility, the formation of the ionic network through the imidazolization and ion exchange processing fundamentally alters the thermal mechanics of the material. Therefore, the electrostatic interactions between the cationic grafts and the anionic counterions are the dominant factor establishing the final Tg, elevating it above the base siloxane polymer despite the mitigating effects of the flexible spacers and backbone."
    },
    "analysis_without_hierarchical_structure": {
      "descriptive_text": "The sample consists of a polysiloxane-based poly(ionic liquid) derived from polymethylhydrosiloxane (PMHS). The synthesis began with the grafting of 5-bromo-1-pentene onto the PMHS backbone, followed by imidazolization with 1-methylimidazole at 70 °C for 72 hours to form the bromide salt. Subsequently, an ion exchange reaction was conducted with lithium bis(trifluoromethanesulfonyl)imide (LiTFSI) in water over a period of 7 days to yield the final TFSI anion-functionalized polymer. The glass transition temperature was characterized using differential scanning calorimetry (DSC) during cooling at a rate of 10 K/min, determined at the midpoint of the specific heat step.",
      "reasoning_analysis": "Increasing Factors: The introduction of imidazolium cations paired with bis(trifluoromethanesulfonyl)imide (TFSI) anions creates strong Coulombic interactions along the polymer chain, acting as physical crosslinks that significantly restrict segmental mobility and drive the Tg upward. The steric bulk of these ionic pendant groups attached via the pentyl spacer further hinders backbone rotation. Decreasing Factors: The inherent flexibility of the polysiloxane backbone, characterized by low rotational energy barriers around the Si-O-Si bonds, intrinsically favors a lower Tg compared to carbon-based analogues. Additionally, the processing history involves an aqueous ion exchange step; if residual water remains after the 7-day treatment, it could act as a plasticizer, increasing free volume and depressing the Tg. Dominant Factor: The strong electrostatic interactions arising from the poly(ionic liquid) structure qualitatively dominate the thermal behavior. Despite the flexible siloxane backbone providing a low-Tg baseline, the formation of ionic aggregates imposes a restrictive network that elevates the Tg significantly relative to the neutral precursor, making the ionic content and anion type the primary determinants of the final transition temperature."
    }
  },
  {
    "doi": "10.3390/cryst13030368",
    "title": "Mechanical, Electrical, and Glass Transition Behavior of Copper–PMMA Composites",
    "year": 2023,
    "chemical_composition": {
      "repeat_unit_psmiles": "[*]CC(C)(C(=O)OC)[*]",
      "monomers": [
        {
          "name": "Methyl Methacrylate",
          "smiles": "C=C(C)C(=O)OC",
          "ratio_value": null,
          "ratio_unit": null
        }
      ],
      "additives": [
        {
          "name": "Copper powder (78 nm)",
          "type": "filler",
          "amount_value": 6,
          "amount_unit": "vol %"
        }
      ],
      "is_homopolymer": false
    },
    "processing_history": "Hot press molding, 400 °C, 40 MPa, 15 min, N2 atmosphere. Homogenized 1400 rpm, 15 min. Tg measured by TMA (TMA/SDTA 840, penetration probe, 30-180 °C, 2 °C/min, N2 20 mL/min).",
    "hierarchical_structure": "Amorphous PMMA matrix. Copper filler dispersed. Filler size 78 nm.",
    "properties": {
      "Tg": {
        "value": [
          117
        ],
        "unit": "°C"
      }
    },
    "analysis_with_hierarchical_structure": {
      "descriptive_text": "The sample consists of an amorphous poly(methyl methacrylate) (PMMA) matrix composite reinforced with 6 vol% copper powder having a particle size of 78 nm. Fabrication involved hot press molding at 400 °C and 40 MPa for 15 minutes under a nitrogen atmosphere, followed by homogenization at 1400 rpm for 15 minutes to ensure filler dispersion. The hierarchical structure confirms a dispersed copper filler phase within the polymer matrix, and the glass transition temperature was characterized using thermomechanical analysis (TMA) with a penetration probe over a range of 30–180 °C at a heating rate of 2 °C/min under nitrogen flow.",
      "reasoning_analysis": "Increasing Factors: The PMMA backbone contains bulky alpha-methyl and ester side groups that impose steric hindrance, restricting segmental rotation and intrinsically driving the Tg higher. Additionally, the dispersed rigid copper filler creates interfacial regions that confine polymer chain mobility, potentially contributing to an increase in Tg. Decreasing Factors: The processing history specifies hot press molding at 400 °C, which exceeds the typical thermal stability limit of PMMA, likely inducing thermal degradation and chain scission; this reduction in molecular weight increases chain end free volume (Fox-Flory effect) and significantly depresses the Tg. Dominant Factor: Although the intrinsic chain stiffness and filler confinement act to increase the Tg, the severe thermal exposure during processing is the dominant factor, as the molecular weight reduction from potential thermal degradation qualitatively outweighs the reinforcing effects of the 6 vol% filler loading, leading to a net decrease in Tg relative to pristine high-molecular-weight PMMA."
    },
    "analysis_without_hierarchical_structure": {
      "descriptive_text": "The sample is a poly(methyl methacrylate) based composite material containing 6 vol % Copper powder with a particle size of 78 nm. The material was prepared by homogenization at 1400 rpm for 15 minutes followed by hot press molding at 400 °C under 40 MPa pressure for 15 minutes in a nitrogen atmosphere. The glass transition temperature was characterized using thermomechanical analysis (TMA) with a penetration probe over a temperature range of 30-180 °C at a heating rate of 2 °C/min under a nitrogen flow of 20 mL/min.",
      "reasoning_analysis": "Increasing Factors: The poly(methyl methacrylate) backbone possesses bulky alpha-methyl and ester side groups that introduce significant steric hindrance, intrinsically restricting segmental motion and establishing a high baseline Tg. Furthermore, the incorporation of rigid 78 nm copper powder at 6 vol % creates a large interfacial area that confines polymer chain mobility near the filler surface, while the high-pressure molding process (40 MPa) likely reduces the overall free volume of the system, both contributing to an elevation in Tg. Decreasing Factors: The processing history involves exposure to 400 °C, which exceeds the typical thermal stability limit of poly(methyl methacrylate) and poses a high risk of thermal degradation via chain scission; a reduction in molecular weight would significantly increase chain end free volume and depress the Tg. Additionally, the high-shear homogenization could potentially reduce entanglement density, further facilitating chain mobility. Dominant Factor: While the extreme thermal history introduces a competing mechanism for Tg reduction through potential molecular weight degradation, the dominant factor governing the final Tg behavior is likely the nano-confinement effect imposed by the rigid copper filler network combined with the free volume reduction from high-pressure molding, assuming the matrix integrity was sufficiently maintained to allow for composite formation and measurement."
    }
  },
  {
    "doi": null,
    "title": "A quantitative relationship between T s and chain segment structures of polystyrenes",
    "year": 2016,
    "chemical_composition": {
      "repeat_unit_psmiles": null,
      "monomers": [
        {
          "name": "4-methoxycarbonylstyrene",
          "smiles": "COC(=O)c1ccc(C=C)cc1",
          "ratio_value": null,
          "ratio_unit": null
        }
      ],
      "additives": [],
      "is_homopolymer": true
    },
    "processing_history": "Experimental Tg data taken from Brandrup et al. [13]. Descriptors calculated from chain segments of 20 carbons (10 repeating units). ANN model [4-7-1] used.",
    "hierarchical_structure": "Amorphous polystyrene.",
    "properties": {
      "Tg": {
        "value": [
          112.9
        ],
        "unit": "°C"
      }
    },
    "analysis_with_hierarchical_structure": {
      "descriptive_text": "The sample is an amorphous homopolymer synthesized from 4-methoxycarbonylstyrene monomers, structurally categorized as a functionalized polystyrene derivative. Material data was retrieved from Brandrup et al., with molecular descriptors calculated from chain segments containing 20 carbons, corresponding to 10 repeating units. The property evaluation involved an artificial neural network model with a [4-7-1] architecture, characterizing the structural features of this styrenic system without the inclusion of additional additives or fillers.",
      "reasoning_analysis": "Increasing Factors: The introduction of the methoxycarbonyl ester group at the para position of the styrene ring significantly increases intermolecular cohesive energy through dipole-dipole interactions compared to unsubstituted polystyrene. Additionally, the bulkiness of the ester substituent introduces steric hindrance that restricts backbone rotation and segmental mobility, inherently driving the Tg upward. Decreasing Factors: There are no plasticizers or low-molecular-weight additives specified in the chemical composition that would increase free volume and lower the Tg. Furthermore, the processing history indicates the data is sourced from standard experimental literature, implying the absence of non-equilibrium thermal treatments, such as rapid quenching, that might otherwise trap excess free volume and depress the Tg. Dominant Factor: The electronic and steric effects of the polar methoxycarbonyl substituent are the dominant factors, qualitatively elevating the Tg relative to the parent polystyrene backbone, as the standard literature-based processing history suggests the material reflects its intrinsic thermodynamic properties without significant physical modification."
    },
    "analysis_without_hierarchical_structure": {
      "descriptive_text": "The sample consists of a poly(4-methoxycarbonylstyrene) homopolymer derived from 4-methoxycarbonylstyrene monomers without the addition of fillers or plasticizers. The glass transition temperature data was sourced from experimental literature reported by Brandrup et al. and utilized in a computational study where descriptors were calculated from chain segments of 20 carbons corresponding to 10 repeating units using an artificial neural network model with a 4-7-1 architecture.",
      "reasoning_analysis": "Increasing Factors: The incorporation of the methoxycarbonyl group at the para position of the styrene phenyl ring introduces significant steric hindrance and enhances intermolecular dipole-dipole interactions, which restrict backbone segmental mobility and intrinsically drive the Tg upward. Additionally, the homopolymer architecture ensures structural regularity, promoting efficient packing that further resists thermal motion. Decreasing Factors: The chemical composition lacks flexible spacers, plasticizers, or low molecular weight additives that would typically increase free volume and depress the Tg. Furthermore, the processing history indicates the data is derived from standard literature sources without specified thermal treatments such as rapid quenching, implying an absence of processing-induced excess free volume that could lower the transition temperature. Dominant Factor: The electronic and steric effects imposed by the para-ester substituent on the polymer backbone qualitatively dominate the thermal behavior, establishing a high intrinsic Tg baseline that is unaffected by processing artifacts due to the reliance on standardized experimental literature values."
    }
  },
  {
    "doi": "10.1021/acs.jpcb.7b09423",
    "title": "Influence of Chain Rigidity and Dielectric Constant on the Glass Transition Temperature in Polymerized Ionic Liquids",
    "year": 2017,
    "chemical_composition": {
      "repeat_unit_psmiles": "[*]CC(C(=O)OCC[N+](C)(C)COCCCC)[*]",
      "monomers": [
        {
          "name": "2-(Dimethylamino) ethyl acrylate",
          "smiles": "C=CC(=O)OCCN(C)C",
          "ratio_value": null,
          "ratio_unit": null
        },
        {
          "name": "1-Bromo-4-methoxy butane",
          "smiles": "COCCCCBr",
          "ratio_value": null,
          "ratio_unit": null
        }
      ],
      "additives": [
        {
          "name": "Bis(trifluoromethanesulfonyl)imide",
          "type": "counterion",
          "amount_value": null,
          "amount_unit": null,
          "smiles": "[N-](S(=O)(=O)C(F)(F)F)S(=O)(=O)C(F)(F)F"
        }
      ],
      "is_homopolymer": true
    },
    "processing_history": "Poly(2-(dimethylamino) ethyl acrylate) was synthesized by polymerization with AIBN in ethyl acetate at 65 °C for 5 h. Quaternized with 1-bromo-4-methoxy butane (C4OC) in DMF at 80 °C for 24 h. Ion exchange with LiTFSI in water for 5 days. Tg measured by DSC (TA Q2000) on cooling at 10 K/min, midpoint of specific heat step.",
    "hierarchical_structure": "Amorphous polymer. Density: 1.513 g/cm3. Molecular Volume (Vm): 0.56 nm3.",
    "properties": {
      "Tg": {
        "value": [
          -17.1
        ],
        "unit": "°C"
      }
    },
    "analysis_with_hierarchical_structure": {
      "descriptive_text": "The sample comprises an amorphous poly(2-(dimethylamino) ethyl acrylate) derivative quaternized with 1-bromo-4-methoxy butane and paired with a bis(trifluoromethanesulfonyl)imide counterion. Synthesis involved radical polymerization with AIBN in ethyl acetate at 65 °C, followed by quaternization in DMF at 80 °C and subsequent ion exchange with lithium bis(trifluoromethanesulfonyl)imide in water over five days. The resulting material exhibits a density of 1.513 g/cm³ and a molecular volume of 0.56 nm³, with the glass transition temperature determined by DSC during cooling at 10 K/min based on the specific heat step midpoint.",
      "reasoning_analysis": "Increasing Factors: The introduction of quaternary ammonium cations along the backbone creates strong Coulombic interactions with the counterions, forming physical ionic crosslinks that significantly restrict segmental chain mobility. Additionally, the high density of 1.513 g/cm³ suggests efficient packing of the bulky trifluoromethanesulfonyl groups, which can further hinder free volume expansion and chain motion. Decreasing Factors: The polyacrylate backbone is inherently flexible compared to rigid aromatic polymers, and the quaternizing side chain contains an ether linkage and aliphatic segments that introduce additional internal flexibility. The bis(trifluoromethanesulfonyl)imide anion is large and charge-delocalized, known to act as an internal plasticizer in polyelectrolytes relative to smaller counterions. Furthermore, the processing history involving multiple solvent steps (ethyl acetate, DMF, water) introduces the risk of residual solvent or moisture retention, which would plasticize the matrix and lower the Tg. Dominant Factor: While the ionic associations inherently elevate the Tg relative to the neutral precursor by restricting motion, the specific combination of the flexible ether-containing side chain and the plasticizing nature of the bulky TFSI counterion qualitatively dominates the thermal behavior by mitigating the rigidity typically associated with ionomers, resulting in a Tg that is balanced between ionic restriction and side-chain mobility."
    },
    "analysis_without_hierarchical_structure": {
      "descriptive_text": "The sample consists of a quaternized poly(2-(dimethylamino) ethyl acrylate) derivative incorporating a methoxy butyl side chain and bis(trifluoromethanesulfonyl)imide counterions. The base polymer was synthesized via free radical polymerization using AIBN in ethyl acetate at 65 °C for 5 hours, followed by quaternization with 1-bromo-4-methoxy butane in DMF at 80 °C for 24 hours. Subsequent ion exchange was performed with LiTFSI in water over a period of 5 days. The glass transition temperature was determined using DSC on cooling at a rate of 10 K/min, defined as the midpoint of the specific heat step.",
      "reasoning_analysis": "Increasing Factors: The conversion of tertiary amines to quaternary ammonium groups introduces strong Coulombic interactions between the polymer backbone and the counterions, creating physical ionic crosslinks that significantly restrict segmental chain mobility and drive the Tg upward relative to the neutral precursor. Additionally, the acrylate backbone provides an inherent structural baseline that supports these ionic aggregates. Decreasing Factors: The introduction of the flexible methoxy butyl side chain during quaternization acts as an internal plasticizer by increasing free volume and chain flexibility compared to shorter alkyl substituents. Furthermore, the bulky bis(trifluoromethanesulfonyl)imide (TFSI) counterion possesses a delocalized charge and large volume, which weakens the ionic crosslinking strength and increases free volume compared to smaller halide anions. Residual water from the aqueous ion exchange processing history could also act as a potent small-molecule plasticizer if not completely removed. Dominant Factor: Although the formation of ionic clusters inherently restricts mobility and elevates the Tg relative to the neutral precursor, the plasticizing effect derived from the bulky TFSI counterion and the flexible methoxy butyl side chain qualitatively dominates the final Tg behavior by significantly attenuating the strength of the ionic associations."
    }
  },
  {
    "doi": "10.3390/cryst13030368",
    "title": "Mechanical, Electrical, and Glass Transition Behavior of Copper–PMMA Composites",
    "year": 2023,
    "chemical_composition": {
      "repeat_unit_psmiles": "[*]CC(C)(C(=O)OC)[*]",
      "monomers": [
        {
          "name": "Methyl Methacrylate",
          "smiles": "C=C(C)C(=O)OC",
          "ratio_value": null,
          "ratio_unit": null
        }
      ],
      "additives": [
        {
          "name": "Copper powder (78 nm)",
          "type": "filler",
          "amount_value": 6,
          "amount_unit": "vol %"
        }
      ],
      "is_homopolymer": false
    },
    "processing_history": "Hot press molding, 400 °C, 40 MPa, 15 min, N2 atmosphere. Homogenized 1400 rpm, 15 min. Tg measured by DSC.",
    "hierarchical_structure": "Amorphous PMMA matrix. Copper filler dispersed. Filler size 78 nm.",
    "properties": {
      "Tg": {
        "value": [
          114
        ],
        "unit": "°C"
      }
    },
    "analysis_with_hierarchical_structure": {
      "descriptive_text": "The sample comprises an amorphous poly(methyl methacrylate) matrix composite containing 6 vol % copper powder with a particle size of 78 nm. Processing involved hot press molding at 400 °C under 40 MPa for 15 minutes in a nitrogen atmosphere, followed by homogenization at 1400 rpm for 15 minutes to facilitate filler dispersion. The hierarchical structure confirms the dispersion of the nanoscale copper filler within the amorphous polymer phase, with glass transition behavior subsequently evaluated via differential scanning calorimetry.",
      "reasoning_analysis": "Increasing Factors: The poly(methyl methacrylate) backbone possesses inherent stiffness due to the alpha-methyl group and polar ester side chains, which restrict segmental rotation. Additionally, the incorporation of 6 vol % rigid copper nanoparticles creates a large interfacial area that can confine polymer chain mobility near the filler surface, theoretically elevating the Tg. Decreasing Factors: The processing history involves hot press molding at 400 °C, which exceeds the typical thermal degradation threshold for PMMA. This extreme thermal exposure likely induces chain scission, reducing the average molecular weight and increasing the concentration of chain ends, which significantly enhances free volume and lowers Tg. Furthermore, potential incompatibility between the organic matrix and metallic filler could introduce interfacial voids, further increasing free volume. Dominant Factor: Although the nanofiller imposes geometric constraints on chain motion, the severe thermal history at 400 °C is the dominant factor. The resulting thermal degradation and consequent reduction in molecular weight qualitatively drive the Tg downward, likely overriding the stiffening effect of the copper filler."
    },
    "analysis_without_hierarchical_structure": {
      "descriptive_text": "The sample comprises a methyl methacrylate-based polymer matrix filled with 6 vol % copper powder having a particle size of 78 nm. The material was processed via hot press molding at 400 °C under 40 MPa pressure for 15 minutes in a nitrogen atmosphere, followed by homogenization at 1400 rpm for 15 minutes, with the glass transition temperature measured via differential scanning calorimetry.",
      "reasoning_analysis": "Increasing Factors: The polymer backbone derived from methyl methacrylate features bulky ester side groups and alpha-methyl substituents that impose significant steric hindrance, restricting segmental rotation and intrinsically driving the Tg higher. Additionally, the incorporation of nano-sized copper powder creates extensive polymer-filler interfaces where chain mobility is constrained, and the high pressure applied during molding reduces free volume, both contributing to an increase in Tg. Decreasing Factors: The processing history involves exposure to 400 °C, which exceeds the typical thermal stability limit of poly(methyl methacrylate), posing a high risk of thermal degradation and chain scission that would reduce molecular weight and increase free volume. Furthermore, the high-shear homogenization step may induce mechanical chain scission, further depressing the Tg. Dominant Factor: While the nano-filler and processing pressure act to restrict chain motion, the extreme thermal history at 400 °C is the dominant factor; the likely reduction in molecular weight due to thermal depolymerization at this temperature qualitatively outweighs the restrictive effects of the filler, leading to a net depression of the Tg relative to a non-degraded composite."
    }
  },
  {
    "doi": null,
    "title": "A quantitative relationship between T s and chain segment structures of polystyrenes",
    "year": 2016,
    "chemical_composition": {
      "repeat_unit_psmiles": null,
      "monomers": [
        {
          "name": "4-[(1-hydroxyimino)-2phenethyl]styrene",
          "smiles": "ON=C(Cc1ccccc1)c1ccc(C=C)cc1",
          "ratio_value": null,
          "ratio_unit": null
        }
      ],
      "additives": [],
      "is_homopolymer": true
    },
    "processing_history": "Experimental Tg data taken from Brandrup et al. [13]. Descriptors calculated from chain segments of 20 carbons (10 repeating units). ANN model [4-7-1] used.",
    "hierarchical_structure": "Amorphous polystyrene.",
    "properties": {
      "Tg": {
        "value": [
          110.9
        ],
        "unit": "°C"
      }
    },
    "analysis_with_hierarchical_structure": {
      "descriptive_text": "The sample consists of an amorphous homopolymer derived from the monomer 4-[(1-hydroxyimino)-2phenethyl]styrene. The material is structurally classified as an amorphous polystyrene derivative without additional additives. The associated thermal data is sourced from experimental literature (Brandrup et al.), where structural descriptors were calculated based on chain segments of 20 carbons corresponding to 10 repeating units for use in an artificial neural network model.",
      "reasoning_analysis": "Increasing Factors: The presence of the bulky 4-[(1-hydroxyimino)-2phenethyl] side group significantly increases steric hindrance around the polymer backbone, restricting segmental rotation and free volume. Additionally, the hydroxyimino functionality introduces the potential for intermolecular hydrogen bonding, which creates physical crosslinks that further impede chain mobility and elevate the Tg. Decreasing Factors: The ethyl linker within the side chain introduces a degree of conformational flexibility that may slightly offset the rigidity imposed by the aromatic rings. Regarding processing history, the data originates from standard literature sources without specified thermal treatments such as annealing; thus, the Tg reflects the intrinsic chemical structure rather than being enhanced by physical aging or reduced by quenching, and the computational descriptor context does not physically alter the polymer state. Dominant Factor: The substantial steric bulk of the side substituent combined with the potential for hydrogen bonding interactions qualitatively dominates the thermal behavior, leading to a significantly higher Tg compared to unsubstituted polystyrene, irrespective of the minor flexibility within the side chain or the computational context of the data record."
    },
    "analysis_without_hierarchical_structure": {
      "descriptive_text": "The material under investigation is a homopolymer synthesized from 4-[(1-hydroxyimino)-2phenethyl]styrene monomers without the inclusion of any additives. The glass transition temperature data referenced herein was extracted from experimental literature reported by Brandrup et al., wherein structural descriptors were computed using chain segments of 20 carbons, equivalent to 10 repeating units. These descriptors were subsequently analyzed using an artificial neural network model featuring a 4-7-1 architecture.",
      "reasoning_analysis": "Increasing Factors: The polymer backbone incorporates styrenic units substituted with bulky 4-[(1-hydroxyimino)-2phenethyl] side groups. The presence of multiple aromatic rings introduces significant steric hindrance, restricting backbone rotation. Furthermore, the hydroxyimino functional group offers potential for intermolecular hydrogen bonding, which further constrains segmental mobility. Decreasing Factors: The provided processing history indicates that the data was sourced from established literature and subjected to computational modeling rather than physical thermal treatments or solvent casting in this context. Consequently, there are no explicit processing-induced factors, such as residual solvent plasticization or rapid quenching, identified that would typically increase free volume and lower the Tg. Dominant Factor: The structural rigidity imparted by the bulky aromatic side chains and the cohesive energy density from hydrogen bonding capabilities dominate the thermal behavior. Since the processing history refers to literature data extraction and computational modeling rather than physical thermal treatments, the intrinsic chemical architecture remains the decisive factor determining the Tg relative to simpler polymer systems."
    }
  },
  {
    "doi": "10.1021/acs.jpcb.7b09423",
    "title": "Influence of Chain Rigidity and Dielectric Constant on the Glass Transition Temperature in Polymerized Ionic Liquids",
    "year": 2017,
    "chemical_composition": {
      "repeat_unit_psmiles": "[*]O[Si](C)(CCCCC[n+]1cccn1C)O[*]",
      "monomers": [
        {
          "name": "Polymethylhydrosiloxane",
          "smiles": "[SiH](C)O[SiH](C)O[SiH](C)O[SiH](C)",
          "ratio_value": null,
          "ratio_unit": null
        },
        {
          "name": "1-Methylimidazole",
          "smiles": "Cn1cccn1",
          "ratio_value": null,
          "ratio_unit": null
        }
      ],
      "additives": [
        {
          "name": "Bromide",
          "type": "counterion",
          "amount_value": null,
          "amount_unit": null,
          "smiles": "[Br-]"
        }
      ],
      "is_homopolymer": true
    },
    "processing_history": "Polymethylhydrosiloxane-graft-5-bromo-1-pentene (PMHS-B5B) was synthesized from PMHS and 5-bromo-1-pentene. Imidazolization with 1-methylimidazole at 70 °C for 72 h yielded Poly-MHSImi Br. Tg measured by DSC (TA Q2000) on cooling at 10 K/min, midpoint of specific heat step.",
    "hierarchical_structure": "Amorphous polymer. Density: 1.38 g/cm3. Molecular Volume (Vm): 0.35 nm3.",
    "properties": {
      "Tg": {
        "value": [
          2.9
        ],
        "unit": "°C"
      }
    },
    "analysis_with_hierarchical_structure": {
      "descriptive_text": "The sample is an amorphous poly(ionic liquid) derived from a polymethylhydrosiloxane backbone functionalized with imidazolium pendant groups and bromide counterions, exhibiting a density of 1.38 g/cm³ and a molecular volume of 0.35 nm³. Synthesis involved the grafting of 5-bromo-1-pentene onto polymethylhydrosiloxane followed by imidazolization with 1-methylimidazole at 70 °C for 72 hours to yield Poly-MHSImi Br. The glass transition temperature was characterized via differential scanning calorimetry using a TA Q2000 instrument, determined from the midpoint of the specific heat step during cooling at 10 K/min.",
      "reasoning_analysis": "Increasing Factors: The presence of bulky imidazolium rings attached to the polymer backbone introduces significant steric hindrance that restricts segmental rotation. Furthermore, the electrostatic Coulombic interactions between the imidazolium cations and bromide counterions act as physical crosslinks, significantly reducing chain mobility and driving the Tg upward. The relatively high density also suggests tight packing which limits free volume. Decreasing Factors: The polysiloxane backbone consists of Si-O-Si linkages which possess low rotational energy barriers and high intrinsic flexibility, inherently promoting chain mobility and lowering the Tg. Additionally, the pentene alkyl spacer between the backbone and the ionic headgroup provides conformational freedom that decouples the rigid ionic group from the backbone to some extent. Dominant Factor: The strong ionic interactions and steric bulk of the imidazolium functionalization qualitatively dominate the thermal behavior by imposing substantial restrictions on segmental motion, overriding the intrinsic flexibility of the siloxane backbone to establish a Tg higher than that of the unmodified precursor."
    },
    "analysis_without_hierarchical_structure": {
      "descriptive_text": "The sample consists of a functionalized polysiloxane derivative, identified as Poly-MHSImi Br, featuring a polymethylhydrosiloxane backbone graft-modified with imidazolium groups balanced by bromide counterions. The material was synthesized via a two-step process beginning with the grafting of 5-bromo-1-pentene onto polymethylhydrosiloxane to form PMHS-B5B, followed by imidazolization with 1-methylimidazole at 70 °C for 72 hours. The glass transition temperature was subsequently characterized using differential scanning calorimetry on a TA Q2000 instrument, recorded during cooling at a rate of 10 K/min based on the midpoint of the specific heat step.",
      "reasoning_analysis": "Increasing Factors: The introduction of imidazolium cations paired with bromide counterions creates strong electrostatic interactions that function as physical crosslinks, significantly restricting segmental chain mobility and driving the Tg upward. Additionally, the bulky nature of the imidazolium rings attached to the backbone introduces steric hindrance that further impedes rotational freedom compared to the unfunctionalized precursor. Decreasing Factors: The inherent flexibility of the polymethylhydrosiloxane backbone, characterized by low-energy barriers for Si-O-Si bond rotation, intrinsically favors a lower Tg baseline relative to carbon-based polymers. Furthermore, the inclusion of a pentyl spacer chain between the backbone and the ionic group adds conformational degrees of freedom that may decouple the ionic constraints from the main chain, mitigating some of the stiffening effects. Dominant Factor: While the flexible siloxane backbone establishes a low mobility baseline, the strong ionic aggregation resulting from the imidazolium bromide functionality qualitatively dominates the final thermal behavior. These electrostatic physical crosslinks override the inherent backbone flexibility to define the segmental relaxation dynamics, resulting in a Tg that is substantially elevated relative to the pristine polysiloxane despite the moderating influence of the alkyl spacer."
    }
  },
  {
    "doi": "10.3390/cryst13030368",
    "title": "Mechanical, Electrical, and Glass Transition Behavior of Copper–PMMA Composites",
    "year": 2023,
    "chemical_composition": {
      "repeat_unit_psmiles": "[*]CC(C)(C(=O)OC)[*]",
      "monomers": [
        {
          "name": "Methyl Methacrylate",
          "smiles": "C=C(C)C(=O)OC",
          "ratio_value": null,
          "ratio_unit": null
        }
      ],
      "additives": [
        {
          "name": "Copper powder (78 nm)",
          "type": "filler",
          "amount_value": 7,
          "amount_unit": "vol %"
        }
      ],
      "is_homopolymer": false
    },
    "processing_history": "Hot press molding, 400 °C, 40 MPa, 15 min, N2 atmosphere. Homogenized 1400 rpm, 15 min. Tg measured by TMA (TMA/SDTA 840, penetration probe, 30-180 °C, 2 °C/min, N2 20 mL/min).",
    "hierarchical_structure": "Amorphous PMMA matrix. Copper filler dispersed. Filler size 78 nm.",
    "properties": {
      "Tg": {
        "value": [
          118
        ],
        "unit": "°C"
      }
    },
    "analysis_with_hierarchical_structure": {
      "descriptive_text": "The sample consists of an amorphous poly(methyl methacrylate) matrix dispersed with 7 vol % copper powder having a particle size of 78 nm. Although the system is classified as a non-homopolymer, the chemical structure is primarily defined by the methyl methacrylate repeating unit. The composite was fabricated via hot press molding at 400 °C under 40 MPa for 15 minutes in a nitrogen atmosphere, followed by homogenization at 1400 rpm for 15 minutes to ensure filler dispersion. The glass transition behavior was characterized using thermomechanical analysis with a penetration probe over a range of 30 to 180 °C at a heating rate of 2 °C/min under nitrogen flow.",
      "reasoning_analysis": "Increasing Factors: The bulky alpha-methyl and ester side groups associated with the methyl methacrylate units impose steric hindrance that restricts backbone rotation, intrinsically driving the Tg higher. Additionally, the rigid 78 nm copper filler at 7 vol % creates extensive polymer-filler interfaces that confine segmental motion, while the high molding pressure of 40 MPa reduces free volume, both contributing to an increase in Tg. Decreasing Factors: The processing temperature of 400 °C significantly exceeds the typical thermal stability threshold for PMMA, likely inducing thermal degradation and chain scission which reduces molecular weight and increases chain end free volume, thereby lowering the Tg. Dominant Factor: The intrinsic chain stiffness of the methacrylate backbone combined with the nano-confinement effects from the copper filler qualitatively dominates the final Tg behavior by establishing a rigid network, although the aggressive thermal history introduces a competing degradation mechanism that may mitigate the magnitude of this increase."
    },
    "analysis_without_hierarchical_structure": {
      "descriptive_text": "The sample comprises a poly(methyl methacrylate) matrix composite containing 7 vol % copper powder with a particle size of 78 nm. Preparation involved homogenization at 1400 rpm for 15 minutes, followed by hot press molding at 400 °C under 40 MPa pressure for 15 minutes in a nitrogen atmosphere. The glass transition temperature was characterized using thermomechanical analysis (TMA) with a penetration probe from 30 to 180 °C at a heating rate of 2 °C/min under nitrogen flow.",
      "reasoning_analysis": "Increasing Factors: The poly(methyl methacrylate) backbone features bulky alpha-methyl and ester side groups that impose steric hindrance on backbone rotation, intrinsically establishing a rigid chain conformation. Additionally, the dispersion of nanoscale copper powder creates extensive polymer-filler interfaces that constrain segmental mobility through confinement effects, contributing to a potential increase in Tg. Decreasing Factors: The processing history specifies hot press molding at 400 °C, a temperature that exceeds the typical thermal degradation threshold of poly(methyl methacrylate). This extreme thermal exposure likely induces chain scission, reducing the molecular weight and increasing the free volume associated with chain ends, which acts to depress the Tg. Dominant Factor: Although the nanofiller and chemical structure provide stiffening mechanisms, the severe thermal history at 400 °C is the dominant factor; the likely reduction in molecular weight due to thermal degradation qualitatively outweighs the restrictive effects of the filler, suggesting a net depression of the Tg relative to a thermally stable composite."
    }
  },
  {
    "doi": "10.1002/polb.21116",
