Repository: hhtrick/HHT-code

# HHT training framework

This directory contains model training, embedding precomputation, inference, article-level baselines and the curated datasets. All commands below assume that the working directory is `train_code/`.

## 3. Datasets and fixed partitions

Each main dataset is a JSON array at `dataset/{property}/{property}.json`. Entries contain source metadata, `chemical_composition`, `processing_history`, `hierarchical_structure`, `properties`, and two generated-analysis objects. Targets are stored as `properties[property]["value"]`; source metadata and target values are not predictive input fields.

| Property | Train | Validation | Test | Total |
|---|---:|---:|---:|---:|

File: train_code/dataset/Tg/Tg.json (part 50 of 235)
[
    "title": "Elevation of the Glass Transition Temperature in Flexible-Chain Semicrystalline Polymers",
    "year": 2007,
    "chemical_composition": {
      "repeat_unit_psmiles": "[*]CC(C1=CC=CC=C1)[*]",
      "monomers": [
        {
          "name": "Styrene",
          "smiles": "C=CC1=CC=CC=C1",
          "ratio_value": null,
          "ratio_unit": null
        }
      ],
      "additives": [],
      "is_homopolymer": true
    },
    "processing_history": "Syndiotactic polystyrene (sPS) provided by Dow Chemical Company. Melted at 300 °C, quenched in ice water to produce amorphous specimen. Tg measured by DSC (Perkin-Elmer DSC-7) at 10 °C/min heating rate.",
    "hierarchical_structure": "Amorphous structure, crystalline weight fraction (wc) = 0.",
    "properties": {
      "Tg": {
        "value": [
          93
        ],
        "unit": "°C"
      }
    },
    "analysis_with_hierarchical_structure": {
      "descriptive_text": "The sample consists of a syndiotactic polystyrene (sPS) homopolymer supplied by Dow Chemical Company, characterized by an entirely amorphous structure with a crystalline weight fraction of zero. To prepare the specimen, the polymer was melted at 300 °C and subsequently quenched in ice water to inhibit crystallization. The glass transition temperature was determined using differential scanning calorimetry (Perkin-Elmer DSC-7) with a heating rate of 10 °C/min.",
      "reasoning_analysis": "Increasing Factors: The presence of bulky phenyl side groups attached to the polymer backbone introduces significant steric hindrance, which restricts segmental rotation and inherently drives the Tg to higher temperatures. Additionally, the syndiotactic configuration may promote specific local inter-chain interactions or packing efficiencies even within the amorphous phase, potentially contributing to restricted mobility compared to atactic variants. Decreasing Factors: The processing history involves quenching the melt in ice water, a rapid cooling technique that traps excess free volume within the polymer matrix, thereby enhancing chain mobility and lowering the observed Tg relative to a slowly cooled or annealed sample. Furthermore, the confirmed absence of crystallinity (wc = 0) means there are no rigid crystalline domains to physically constrain the motion of the amorphous chain segments, which removes a potential mechanism for Tg elevation. Dominant Factor: While the intrinsic steric rigidity imparted by the phenyl groups establishes a high baseline Tg regime, the rapid quenching history is the dominant factor determining the specific free volume state, qualitatively lowering the measured Tg relative to a slowly cooled or annealed counterpart."
    },
    "analysis_without_hierarchical_structure": {
      "descriptive_text": "The investigated material is a syndiotactic polystyrene homopolymer obtained from Dow Chemical Company. The specimen was prepared by melting the polymer at 300 °C followed by rapid quenching in ice water to establish an amorphous state. Thermal analysis was conducted using a Perkin-Elmer DSC-7 instrument at a heating rate of 10 °C/min to determine the glass transition temperature.",
      "reasoning_analysis": "Increasing Factors: The chemical architecture features bulky phenyl side groups attached to the polymer backbone, which impose significant steric hindrance and restrict segmental rotation, intrinsically elevating the glass transition temperature. Additionally, the DSC heating rate of 10 °C/min introduces a kinetic effect that typically shifts the observed transition to higher temperatures compared to slower rates. Decreasing Factors: The processing history involves melting at 300 °C followed by rapid quenching in ice water, which freezes the polymer chains in a non-equilibrium state with excess free volume. This trapped free volume facilitates chain mobility and qualitatively depresses the Tg relative to a slowly cooled or physically aged sample. Dominant Factor: The inherent steric hindrance of the phenyl groups establishes a fundamentally high Tg baseline for the polymer backbone; however, the rapid quenching process is the dominant processing factor, as the resulting excess free volume significantly lowers the Tg compared to what would be observed in a thermodynamically relaxed or semi-crystalline syndiotactic polystyrene specimen."
    }
  },
  {
    "doi": "10.3390/cryst13030368",
    "title": "Mechanical, Electrical, and Glass Transition Behavior of Copper–PMMA Composites",
    "year": 2023,
    "chemical_composition": {
      "repeat_unit_psmiles": "[*]CC(C)(C(=O)OC)[*]",
      "monomers": [
        {
          "name": "Methyl Methacrylate",
          "smiles": "C=C(C)C(=O)OC",
          "ratio_value": null,
          "ratio_unit": null
        }
      ],
      "additives": [
        {
          "name": "Copper powder (78 nm)",
          "type": "filler",
          "amount_value": 10,
          "amount_unit": "vol %"
        }
      ],
      "is_homopolymer": false
    },
    "processing_history": "Hot press molding, 400 °C, 40 MPa, 15 min, N2 atmosphere. Homogenized 1400 rpm, 15 min. Tg measured by TMA (TMA/SDTA 840, penetration probe, 30-180 °C, 2 °C/min, N2 20 mL/min).",
    "hierarchical_structure": "Amorphous PMMA matrix. Copper filler dispersed. Filler size 78 nm.",
    "properties": {
      "Tg": {
        "value": [
          118
        ],
        "unit": "°C"
      }
    },
    "analysis_with_hierarchical_structure": {
      "descriptive_text": "The sample comprises an amorphous poly(methyl methacrylate) (PMMA) matrix composite containing 10 vol % copper powder with a particle size of 78 nm. The material was fabricated through hot press molding at 400 °C and 40 MPa for 15 minutes under a nitrogen atmosphere, followed by homogenization at 1400 rpm for 15 minutes to ensure filler dispersion. The resulting hierarchical structure features dispersed copper filler within the amorphous polymer phase. Thermal characterization was conducted using thermomechanical analysis (TMA) with a penetration probe over a range of 30 to 180 °C at a heating rate of 2 °C/min under a nitrogen flow of 20 mL/min.",
      "reasoning_analysis": "Increasing Factors: The poly(methyl methacrylate) backbone contains bulky alpha-methyl and ester side groups that impose significant steric hindrance, restricting backbone rotation and intrinsically establishing a high baseline glass transition temperature. Furthermore, the incorporation of 10 vol % rigid copper powder with a nanoscale particle size of 78 nm creates a large interfacial area; strong polymer-filler interactions in this interphase region can restrict segmental mobility of the matrix chains, contributing to an elevation in Tg. Decreasing Factors: The processing history involves hot press molding at 400 °C, which exceeds the typical thermal degradation threshold of PMMA. This excessive thermal exposure likely induces chain scission, reducing the molecular weight of the matrix. According to the Fox-Flory equation, a reduction in molecular weight increases the concentration of chain ends and free volume, thereby depressing the Tg. Additionally, any thermal decomposition products acting as volatile plasticizers would further lower the transition temperature. Dominant Factor: While the rigid filler and intrinsic chain stiffness provide mechanisms to increase Tg, the severe thermal processing condition at 400 °C is the critical variable. The likely reduction in molecular weight due to thermal degradation qualitatively dominates the final behavior, expected to result in a lower Tg relative to intact, high-molecular-weight PMMA systems."
    },
    "analysis_without_hierarchical_structure": {
      "descriptive_text": "The polymer sample comprises a matrix based on methyl methacrylate incorporated with 10 vol % Copper powder (78 nm) acting as a rigid filler. The composite material was manufactured using hot press molding at 400 °C under 40 MPa for 15 minutes in a nitrogen atmosphere, followed by homogenization at 1400 rpm for 15 minutes. Thermal characterization was performed via Thermomechanical Analysis (TMA) using a penetration probe from 30 to 180 °C at a heating rate of 2 °C/min under nitrogen flow.",
      "reasoning_analysis": "Increasing Factors: The polymer backbone derived from methyl methacrylate possesses bulky ester side groups and an alpha-methyl group that impose significant steric hindrance, inherently restricting segmental rotation and elevating the glass transition temperature. Furthermore, the inclusion of nanoscale copper powder creates a large interfacial area where polymer chains are adsorbed onto the rigid filler surface, imposing confinement effects that further restrict chain mobility and drive the Tg upward. Decreasing Factors: The processing history involves hot press molding at 400 °C, which exceeds the typical thermal stability limit of standard poly(methyl methacrylate); this extreme thermal exposure risks thermal degradation and chain scission, which would reduce molecular weight and consequently lower the Tg. Additionally, the high processing temperature ensures the erasure of previous physical aging, potentially resulting in a higher equilibrium free volume upon cooling compared to an aged sample. Dominant Factor: While the extreme processing temperature presents a risk of molecular weight reduction, the intrinsic structural rigidity of the methacrylate backbone combined with the significant confinement effects imposed by the high surface-area nanoscale copper filler qualitatively dominates the thermal behavior, likely sustaining an elevated Tg relative to unfilled counterparts provided substantial degradation was mitigated by the nitrogen atmosphere."
    }
  },
  {
    "doi": null,
    "title": "A quantitative relationship between T s and chain segment structures of polystyrenes",
    "year": 2016,
    "chemical_composition": {
      "repeat_unit_psmiles": null,
      "monomers": [
        {
          "name": "4-acetylstyrene",
          "smiles": "CC(=O)c1ccc(C=C)cc1",
          "ratio_value": null,
          "ratio_unit": null
        }
      ],
      "additives": [],
      "is_homopolymer": true
    },
    "processing_history": "Experimental Tg data taken from Brandrup et al. [13]. Descriptors calculated from chain segments of 20 carbons (10 repeating units). ANN model [4-7-1] used.",
    "hierarchical_structure": "Amorphous polystyrene.",
    "properties": {
      "Tg": {
        "value": [
          115.9
        ],
        "unit": "°C"
      }
    },
    "analysis_with_hierarchical_structure": {
      "descriptive_text": "The material is an amorphous homopolymer synthesized from 4-acetylstyrene monomers, structurally identified as an amorphous polystyrene derivative. Glass transition temperature data were sourced from experimental literature reported by Brandrup et al., where molecular descriptors were calculated based on chain segments comprising 20 carbons corresponding to 10 repeating units. These parameters were subsequently processed using an artificial neural network model with a 4-7-1 architecture to derive the final property characteristics.",
      "reasoning_analysis": "Increasing Factors: The incorporation of the acetyl group onto the phenyl ring introduces significant polarity and dipole-dipole interactions between polymer chains, which restricts segmental mobility and increases the energy barrier for backbone rotation. Additionally, the steric bulk of the acetyl substituent imposes conformational constraints that further drive the Tg upward relative to unsubstituted analogues. Decreasing Factors: The chemical composition lacks plasticizers or low molecular weight additives that would typically increase free volume and depress the Tg. Furthermore, the reliance on standardized literature data implies equilibrium measurement conditions, avoiding the artificial Tg suppression often associated with rapid quenching or residual solvent retention from non-optimized physical processing. Dominant Factor: The intrinsic rigidity and intermolecular forces conferred by the 4-acetyl substitution on the aromatic ring qualitatively dominate the thermal behavior, establishing an elevated Tg baseline determined primarily by chemical structure rather than the computational data extraction method."
    },
    "analysis_without_hierarchical_structure": {
      "descriptive_text": "The sample consists of a poly(4-acetylstyrene) homopolymer without additional additives. The glass transition temperature data referenced for this material was obtained from the literature compilation by Brandrup et al. For computational analysis, molecular descriptors were derived from chain segments comprising 20 carbons, equivalent to 10 repeating units, and processed using a [4-7-1] artificial neural network architecture.",
      "reasoning_analysis": "Increasing Factors: The chemical composition features a 4-acetylstyrene repeat unit, where the para-substituted acetyl group introduces significant steric hindrance and polarity relative to unsubstituted polystyrene. The bulky ketone functionality restricts backbone segmental rotation, while the carbonyl dipole enhances intermolecular cohesive energy density, both intrinsically driving the Tg upward. Additionally, the computational processing history utilizing chain segments of 20 carbons focuses the analysis on local chain stiffness, which correlates positively with glass transition behavior. Decreasing Factors: There are no plasticizing additives or flexible comonomers indicated in the chemical composition to reduce intermolecular friction or increase free volume. Furthermore, the reliance on established literature data implies standard purification protocols were likely followed, minimizing the likelihood of residual solvent plasticization that would otherwise depress the Tg. Dominant Factor: The intrinsic electronic and steric effects of the acetyl substituent on the phenyl ring qualitatively dominate the final Tg behavior, establishing a higher thermal transition threshold compared to non-polar styrenic analogs, as the computational and literature-based history supports the assessment of the material's intrinsic bulk properties rather than processing-induced anomalies."
    }
  },
  {
    "doi": "10.3390/cryst13030368",
    "title": "Mechanical, Electrical, and Glass Transition Behavior of Copper–PMMA Composites",
    "year": 2023,
    "chemical_composition": {
      "repeat_unit_psmiles": "[*]CC(C)(C(=O)OC)[*]",
      "monomers": [
        {
          "name": "Methyl Methacrylate",
          "smiles": "C=C(C)C(=O)OC",
          "ratio_value": null,
          "ratio_unit": null
        }
      ],
      "additives": [
        {
          "name": "Copper powder (78 nm)",
          "type": "filler",
          "amount_value": 7,
          "amount_unit": "vol %"
        }
      ],
      "is_homopolymer": false
    },
    "processing_history": "Hot press molding, 400 °C, 40 MPa, 15 min, N2 atmosphere. Homogenized 1400 rpm, 15 min. Tg measured by DSC.",
    "hierarchical_structure": "Amorphous PMMA matrix. Copper filler dispersed. Filler size 78 nm.",
    "properties": {
      "Tg": {
        "value": [
          117
        ],
        "unit": "°C"
      }
    },
    "analysis_with_hierarchical_structure": {
      "descriptive_text": "The material comprises an amorphous poly(methyl methacrylate) matrix composite containing 7 vol % copper powder with a particle size of 78 nm. Processing involved hot press molding at 400 °C and 40 MPa for 15 minutes under a nitrogen atmosphere, followed by homogenization at 1400 rpm for 15 minutes to facilitate filler dispersion. The final hierarchical structure consists of dispersed nanoscale copper filler within the amorphous polymer phase, with the glass transition temperature characterized via differential scanning calorimetry.",
      "reasoning_analysis": "Increasing Factors: The poly(methyl methacrylate) matrix contains bulky alpha-methyl and ester side groups that impose steric hindrance on backbone rotation, intrinsically restricting chain mobility. Additionally, the inclusion of 7 vol % rigid copper powder with a nanoscale particle size of 78 nm provides a high specific surface area, creating interfacial regions that constrain polymer segmental motion. Decreasing Factors: The processing history specifies hot press molding at 400 °C, a temperature exceeding the typical thermal stability limit of PMMA, which likely induces significant thermal degradation and chain scission. Furthermore, the high-shear homogenization at 1400 rpm may contribute to mechanochemical reduction in molecular weight. These effects increase the concentration of chain ends and free volume, thereby depressing the glass transition temperature. Dominant Factor: Although the rigid filler and intrinsic chain stiffness contribute to increasing the Tg, the severe thermal and shear conditions during processing are expected to cause substantial molecular weight reduction. This degradation-induced increase in free volume is likely the dominant factor, qualitatively lowering the Tg relative to pristine, high-molecular-weight PMMA."
    },
    "analysis_without_hierarchical_structure": {
      "descriptive_text": "The sample comprises a polymer matrix derived from Methyl Methacrylate monomers incorporated with 7 vol % Copper powder having a particle size of 78 nm. The composite was fabricated through hot press molding at 400 °C under 40 MPa pressure for 15 minutes in a nitrogen atmosphere, followed by homogenization at 1400 rpm for 15 minutes. The glass transition temperature was subsequently characterized using Differential Scanning Calorimetry (DSC).",
      "reasoning_analysis": "Increasing Factors: The inclusion of 7 vol % rigid Copper powder with nanoscale dimensions introduces extensive polymer-filler interfaces that restrict segmental chain mobility through confinement effects. Additionally, the Methyl Methacrylate repeat units possess alpha-methyl groups and ester side chains that impose steric hindrance on backbone rotation, intrinsically establishing a rigid chain architecture. Decreasing Factors: The processing history involves hot press molding at 400 °C, which exceeds the typical thermal degradation threshold for polymers based on Methyl Methacrylate. This excessive thermal exposure likely induces chain scission and a reduction in molecular weight, thereby increasing free volume and lowering the energy barrier for segmental motion. Dominant Factor: While the nanofiller provides reinforcement, the thermal degradation resulting from the 400 °C processing temperature is the dominant factor; the reduction in molecular weight fundamentally depresses the glass transition temperature more significantly than the restrictive effects of the filler interface can compensate."
    }
  },
  {
    "doi": "10.1002/polb.21116",
    "title": "Elevation of the Glass Transition Temperature in Flexible-Chain Semicrystalline Polymers",
    "year": 2007,
    "chemical_composition": {
      "repeat_unit_psmiles": "[*]CC(C1=CC=CC=C1)[*]",
      "monomers": [
        {
          "name": "Styrene",
          "smiles": "C=CC1=CC=CC=C1",
          "ratio_value": null,
          "ratio_unit": null
        }
      ],
      "additives": [],
      "is_homopolymer": true
    },
    "processing_history": "Syndiotactic polystyrene (sPS) provided by Dow Chemical Company. Melt-crystallized: Heated to 300 °C, lowered to 250 °C, held for 15 min, cooled to room temperature. Tg measured by DSC (Perkin-Elmer DSC-7) at 10 °C/min heating rate.",
    "hierarchical_structure": "Semicrystalline, beta polymorph (orthorhombic). Crystalline weight fraction (wc) = 0.41, lamellar spacing (d) = 18.4 nm, amorphous layer thickness (la) = 10.9 nm.",
    "properties": {
      "Tg": {
        "value": [
          96
        ],
        "unit": "°C"
      }
    },
    "analysis_with_hierarchical_structure": {
      "descriptive_text": "This sample comprises syndiotactic polystyrene (sPS), a homopolymer synthesized from styrene monomers, which was subjected to a melt-crystallization protocol involving heating to 300 °C, isothermal holding at 250 °C for 15 minutes, and subsequent cooling to room temperature. The resulting material exhibits a semicrystalline morphology defined by the beta polymorph with an orthorhombic unit cell, featuring a crystalline weight fraction of 0.41, a lamellar spacing of 18.4 nm, and an amorphous layer thickness of 10.9 nm. Thermal characterization was performed using differential scanning calorimetry (DSC) on a Perkin-Elmer DSC-7 instrument at a heating rate of 10 °C/min to determine the glass transition temperature.",
      "reasoning_analysis": "Increasing Factors: The syndiotactic stereoregularity facilitates the development of a semicrystalline morphology with a crystalline weight fraction of 0.41, where the rigid crystalline lamellae function as physical crosslinks that restrict the segmental mobility of the confined amorphous chains, intrinsically driving the Tg upward. Additionally, the bulky phenyl side groups on the polymer backbone impose significant steric hindrance that limits bond rotation. Decreasing Factors: The thermal processing history involving cooling from 250 °C to room temperature may trap non-equilibrium free volume within the amorphous regions if the cooling rate was sufficient to prevent full densification, thereby enhancing chain mobility and lowering the Tg relative to a fully annealed state. Furthermore, the absence of chemical crosslinking agents means the amorphous phase is not chemically locked, relying solely on physical constraints. Dominant Factor: The physical confinement imposed by the high crystallinity and the specific beta polymorph structure generated during the melt-crystallization history is the dominant factor. While the chemical backbone defines the baseline rigidity, the topological constraints placed on the amorphous fraction by the crystalline lamellae significantly govern the cooperative segmental motion, qualitatively shifting the Tg behavior compared to a purely amorphous polystyrene system."
    },
    "analysis_without_hierarchical_structure": {
      "descriptive_text": "The sample comprises a syndiotactic polystyrene (sPS) homopolymer sourced from Dow Chemical Company. The material underwent a melt-crystallization thermal treatment wherein it was heated to 300 °C, subsequently lowered to 250 °C and held for 15 minutes, before being cooled to room temperature. The glass transition temperature was characterized using differential scanning calorimetry (Perkin-Elmer DSC-7) at a heating rate of 10 °C/min.",
      "reasoning_analysis": "Increasing Factors: The presence of bulky phenyl side groups on the polymer backbone imposes significant steric hindrance, restricting segmental rotation and intrinsically elevating the Tg. Furthermore, the syndiotactic configuration facilitates crystallization, and the specific melt-crystallization history (holding at 250 °C) promotes the formation of a rigid amorphous fraction at the crystal interfaces, which further constrains chain mobility and drives the Tg higher. Decreasing Factors: There are no plasticizing additives or flexible comonomers present in the chemical composition to increase free volume or lubricate chain segments. Additionally, the high-temperature melting step ensures the removal of any volatile residuals or unreacted monomers that could otherwise act as depressants. Dominant Factor: The stereoregular architecture enabling semi-crystalline morphology, combined with the thermal history that perfects this crystalline structure, qualitatively dominates the behavior by imposing topological constraints on the amorphous phase that outweigh the inherent backbone flexibility."
    }
  },
  {
    "doi": null,
    "title": "A quantitative relationship between T s and chain segment structures of polystyrenes",
    "year": 2016,
    "chemical_composition": {
      "repeat_unit_psmiles": null,
      "monomers": [
        {
          "name": "3-hydroxymethylstyrene",
          "smiles": "OCc1cccc(C=C)c1",
          "ratio_value": null,
          "ratio_unit": null
        }
      ],
      "additives": [],
      "is_homopolymer": true
    },
    "processing_history": "Experimental Tg data taken from Brandrup et al. [13]. Descriptors calculated from chain segments of 20 carbons (10 repeating units). ANN model [4-7-1] used.",
    "hierarchical_structure": "Amorphous polystyrene.",
    "properties": {
      "Tg": {
        "value": [
          124.9
        ],
        "unit": "°C"
      }
    },
    "analysis_with_hierarchical_structure": {
      "descriptive_text": "The material is an amorphous homopolymer synthesized from 3-hydroxymethylstyrene monomers, broadly categorized within the polystyrene family. The thermal property data is sourced from experimental values reported by Brandrup et al., where structural descriptors were derived from chain segments consisting of 20 carbons, corresponding to 10 repeating units. An artificial neural network model with a 4-7-1 architecture was employed to analyze the relationship between the molecular structure and the glass transition temperature.",
      "reasoning_analysis": "Increasing Factors: The presence of bulky phenyl side groups attached to the polymer backbone imposes significant steric hindrance, restricting segmental rotation and intrinsically driving the Tg higher. Furthermore, the hydroxymethyl substituent on the phenyl ring introduces polar hydroxyl groups capable of forming intermolecular hydrogen bonds, which act as physical crosslinks to further immobilize chain segments. Decreasing Factors: The methylene spacer within the hydroxymethyl group provides a degree of local flexibility compared to a direct hydroxyl substitution, which may slightly mitigate the rigidity imposed by the aromatic ring. Additionally, the reliance on standardized literature data implies the sample was subjected to equilibrium thermal conditions, avoiding the artificial free volume increase associated with rapid quenching that would otherwise depress the Tg. Dominant Factor: The intermolecular hydrogen bonding network established by the hydroxymethyl groups is the dominant factor, qualitatively elevating the Tg significantly above that of unsubstituted polystyrene by imposing strong energetic barriers to segmental motion that outweigh the minor flexibility introduced by the methylene spacer."
    },
    "analysis_without_hierarchical_structure": {
      "descriptive_text": "The sample consists of a poly(3-hydroxymethylstyrene) homopolymer. The glass transition temperature data utilized was sourced from the literature compilation by Brandrup et al. [13]. For analytical purposes, descriptors were calculated based on chain segments comprising 20 carbons, equivalent to 10 repeating units, and evaluated using an artificial neural network model with a 4-7-1 architecture.",
      "reasoning_analysis": "Increasing Factors: The chemical composition features a hydroxymethyl group attached to the meta-position of the styrene backbone, which introduces strong intermolecular hydrogen bonding capabilities. These hydrogen bonds act as physical crosslinks that significantly restrict segmental chain mobility, thereby driving the Tg upward. Additionally, the bulky nature of the substituted side group increases steric hindrance around the backbone, further limiting rotation. Decreasing Factors: The presence of a methylene spacer between the aromatic ring and the hydroxyl group introduces a degree of conformational flexibility compared to polymers with directly attached hydroxyl groups, which may slightly lower the rigidity. Furthermore, the meta-substitution pattern can lead to less efficient chain packing compared to para-substituted analogs, potentially increasing free volume. The processing history indicates the use of standardized literature data without specific physical modifications such as plasticization or solvent casting, implying no external factors are actively depressing the Tg beyond intrinsic structural features. Dominant Factor: The extensive intermolecular hydrogen bonding network formed by the hydroxymethyl groups is the dominant factor, overwhelmingly restricting chain mobility and establishing a high Tg relative to unsubstituted polystyrene, despite the minor flexibility introduced by the methylene spacer and the meta-substitution pattern."
    }
  },
  {
    "doi": "10.1002/polb.21116",
    "title": "Elevation of the Glass Transition Temperature in Flexible-Chain Semicrystalline Polymers",
    "year": 2007,
    "chemical_composition": {
      "repeat_unit_psmiles": "[*]CC(C1=CC=CC=C1)[*]",
      "monomers": [
        {
          "name": "Styrene",
          "smiles": "C=CC1=CC=CC=C1",
          "ratio_value": null,
          "ratio_unit": null
        }
      ],
      "additives": [],
      "is_homopolymer": true
    },
    "processing_history": "Syndiotactic polystyrene (sPS) provided by Dow Chemical Company. Melt-crystallized: Heated to 300 °C, lowered to 250 °C, held for 15 min, cooled to room temperature. Tg measured by DMTA (TA Instruments RSA-3) at 1 Hz, 5 °C/min effective heating rate, determined from tanδ peak (tanδmax).",
    "hierarchical_structure": "Semicrystalline, beta polymorph (orthorhombic). Crystalline weight fraction (wc) = 0.41, lamellar spacing (d) = 18.4 nm, amorphous layer thickness (la) = 10.9 nm.",
    "properties": {
      "Tg": {
        "value": [
          108
        ],
        "unit": "°C"
      }
    },
    "analysis_with_hierarchical_structure": {
      "descriptive_text": "The sample comprises syndiotactic polystyrene (sPS) homopolymer obtained from Dow Chemical Company, processed via a melt-crystallization protocol involving heating to 300 °C, isothermal holding at 250 °C for 15 minutes, and subsequent cooling to room temperature. This thermal history yields a semicrystalline morphology characterized by the beta polymorph orthorhombic crystal structure with a crystalline weight fraction of 0.41. Nanostructural analysis indicates a lamellar spacing of 18.4 nm and an amorphous layer thickness of 10.9 nm. The glass transition behavior was assessed using dynamic mechanical thermal analysis (DMTA) on a TA Instruments RSA-3 at 1 Hz with an effective heating rate of 5 °C/min, with the transition temperature determined from the maximum of the tanδ peak.",
      "reasoning_analysis": "Increasing Factors: The semicrystalline nature of the syndiotactic polystyrene, with a crystalline weight fraction of 0.41, introduces crystalline domains that act as physical crosslinks, significantly restricting the segmental mobility of the amorphous chains and driving the observed transition temperature higher. The presence of a rigid amorphous fraction at the crystal-amorphous interface further impedes chain motion, while the bulky phenyl side groups intrinsic to the styrene monomer provide steric hindrance that elevates the baseline stiffness. Additionally, the use of DMTA at 1 Hz probes molecular relaxations at a shorter timescale compared to standard calorimetry, kinetically shifting the tanδ peak to higher temperatures. Decreasing Factors: The finite thickness of the amorphous layers (10.9 nm) allows for sufficient cooperative segmental rearrangement necessary for the glass transition to occur, preventing the complete suppression of mobility that might arise from extreme nanoconfinement. Furthermore, as a linear homopolymer without chemical crosslinking, the chains retain inherent freedom of motion within the interlamellar regions compared to permanently networked systems. Dominant Factor: The physical crosslinking effect derived from the semicrystalline morphology and the rigid amorphous fraction qualitatively dominates the final behavior, as these structural features impose severe constraints on segmental mobility that supersede the baseline mobility expected from the linear polymer chemistry alone."
    },
    "analysis_without_hierarchical_structure": {
      "descriptive_text": "The sample consists of a syndiotactic polystyrene (sPS) homopolymer provided by Dow Chemical Company. The material underwent a melt-crystallization process wherein it was heated to 300 °C, lowered to 250 °C, held for 15 minutes, and subsequently cooled to room temperature. The glass transition temperature was characterized using dynamic mechanical thermal analysis (DMTA) on a TA Instruments RSA-3 system at a frequency of 1 Hz and an effective heating rate of 5 °C/min, with the transition point determined from the tanδ peak maximum.",
      "reasoning_analysis": "Increasing Factors: The syndiotactic configuration of the polystyrene backbone enables stereoregular packing and crystallinity, which is actively promoted by the processing history involving a 15-minute hold at 250 °C during melt-crystallization. These resulting crystalline domains act as physical crosslinks that restrict the segmental mobility of the interlamellar amorphous chains, thereby elevating the observed transition temperature. Additionally, determining the Tg from the tanδ peak in DMTA typically yields a higher temperature value compared to calorimetric methods due to the nature of mechanical loss maxima. Decreasing Factors: The high-temperature processing at 300 °C approaches the thermal stability limit of the polymer, introducing a risk of minor thermal degradation or chain scission which would reduce the molecular weight and consequently lower the Tg relative to a pristine high-molecular-weight sample. Furthermore, the cooling to room temperature without specific annealing below Tg may leave the amorphous fraction in a state with higher free volume compared to a physically aged sample. Dominant Factor: The confinement effect imposed by the crystalline morphology generated during the specific melt-crystallization protocol is the dominant factor. The restriction of amorphous chain segments by the rigid crystalline lamellae creates a rigid amorphous fraction that qualitatively outweighs the potential molecular weight reduction, leading to a net increase in the thermal transition behavior relative to a completely amorphous atactic polystyrene baseline."
    }
  },
  {
    "doi": null,
    "title": "A quantitative relationship between T s and chain segment structures of polystyrenes",
    "year": 2016,
    "chemical_composition": {
      "repeat_unit_psmiles": null,
      "monomers": [
        {
          "name": "2-ethoxycarbonylstyrene",
          "smiles": "CCOC(=O)c1ccccc1C=C",
          "ratio_value": null,
          "ratio_unit": null
        }
      ],
      "additives": [],
      "is_homopolymer": true
    },
    "processing_history": "Experimental Tg data taken from Brandrup et al. [13]. Descriptors calculated from chain segments of 20 carbons (10 repeating units). ANN model [4-7-1] used.",
    "hierarchical_structure": "Amorphous polystyrene.",
    "properties": {
      "Tg": {
        "value": [
          117.9
        ],
        "unit": "°C"
      }
    },
    "analysis_with_hierarchical_structure": {
      "descriptive_text": "The sample is an amorphous homopolymer derived from 2-ethoxycarbonylstyrene monomers, structurally categorized under amorphous polystyrene derivatives. The material data relies on experimental values sourced from Brandrup et al., where molecular descriptors were computed based on chain segments containing 20 carbons equivalent to 10 repeating units. Property evaluation was facilitated through an artificial neural network model with a 4-7-1 architecture, utilizing the structural inputs to correlate the glass transition behavior without additional physical processing steps documented in this specific record.",
      "reasoning_analysis": "Increasing Factors: The presence of the bulky ethoxycarbonyl group at the ortho-position of the phenyl ring introduces significant steric hindrance, which restricts backbone rotation and segmental mobility, intrinsically driving the Tg higher compared to unsubstituted polystyrene. Additionally, the polar nature of the ester functionality enhances intermolecular dipole-dipole interactions, increasing the cohesive energy density and further elevating the Tg. Decreasing Factors: The ethoxy portion of the side chain introduces a degree of internal flexibility relative to a fully rigid aromatic substituent, which could potentially increase free volume and facilitate local segmental motion, thereby exerting a downward pressure on the Tg. Furthermore, the absence of specific thermal processing history, such as annealing or controlled cooling rates, in the provided data suggests the material is in a standard amorphous state without physical aging effects that might otherwise artificially increase the measured Tg. Dominant Factor: The steric hindrance imposed by the ortho-substitution and the strong polar interactions from the ester group qualitatively dominate the flexibility of the ethoxy tail, resulting in a net increase in Tg relative to the polystyrene baseline, while the reliance on computational modeling based on literature data implies the value reflects intrinsic chemical properties rather than processing-induced morphological variations."
    },
    "analysis_without_hierarchical_structure": {
      "descriptive_text": "The sample is identified as a poly(2-ethoxycarbonylstyrene) homopolymer. The thermal property data originates from experimental values reported by Brandrup et al., with structural descriptors derived from chain segments of 20 carbons equivalent to 10 repeating units and subsequently analyzed via a [4-7-1] artificial neural network model.",
      "reasoning_analysis": "Increasing Factors: The chemical composition features a styrenic backbone with bulky phenyl rings substituted at the ortho position with ethoxycarbonyl groups. This ortho-substitution introduces significant steric hindrance that restricts the rotation of the phenyl rings and the polymer backbone, thereby reducing free volume and increasing the energy required for segmental motion. Additionally, the polar carbonyl functionality within the ester group facilitates dipole-dipole interactions between chains, increasing cohesive energy density and further driving the Tg upward. Decreasing Factors: The presence of the ethyl group within the ester side chain introduces a degree of aliphatic flexibility compared to shorter or more rigid ester substituents, which could locally enhance chain mobility. Furthermore, the absence of crosslinking agents or rigid fillers in the chemical composition means the network relies solely on entanglement and intermolecular forces rather than covalent networking to restrict motion. Dominant Factor: The steric hindrance imposed by the ortho-ethoxycarbonyl substitution on the phenyl ring qualitatively dominates the thermal behavior. While the ethyl group provides minor flexibility, the substantial restriction of backbone rotation due to the bulky, polar ortho-substituent establishes a high energy barrier for the glass transition, overriding the minor flexibilizing effects of the aliphatic tail, while the literature-based processing history implies a standard thermal state that reflects these intrinsic compositional properties."
    }
  },
  {
    "doi": null,
    "title": "A quantitative relationship between T s and chain segment structures of polystyrenes",
    "year": 2016,
    "chemical_composition": {
      "repeat_unit_psmiles": null,
      "monomers": [
        {
          "name": "4-cyanostyrene",
          "smiles": "N#Cc1ccc(C=C)cc1",
          "ratio_value": null,
          "ratio_unit": null
        }
      ],
      "additives": [],
      "is_homopolymer": true
    },
