Repository: hhtrick/HHT-code

# HHT training framework

This directory contains model training, embedding precomputation, inference, article-level baselines and the curated datasets. All commands below assume that the working directory is `train_code/`.

## 3. Datasets and fixed partitions

Each main dataset is a JSON array at `dataset/{property}/{property}.json`. Entries contain source metadata, `chemical_composition`, `processing_history`, `hierarchical_structure`, `properties`, and two generated-analysis objects. Targets are stored as `properties[property]["value"]`; source metadata and target values are not predictive input fields.

| Property | Train | Validation | Test | Total |
|---|---:|---:|---:|---:|

File: train_code/dataset/Tg/Tg.json (part 51 of 235)
[
    "processing_history": "Experimental Tg data taken from Brandrup et al. [13]. Descriptors calculated from chain segments of 20 carbons (10 repeating units). ANN model [4-7-1] used.",
    "hierarchical_structure": "Amorphous polystyrene.",
    "properties": {
      "Tg": {
        "value": [
          119.9
        ],
        "unit": "°C"
      }
    },
    "analysis_with_hierarchical_structure": {
      "descriptive_text": "The sample is characterized as an amorphous homopolymer synthesized from 4-cyanostyrene monomers. The material properties are derived from experimental literature data (Brandrup et al.), where structural descriptors were calculated based on chain segments comprising 20 carbons or 10 repeating units and analyzed using a [4-7-1] artificial neural network model. The system is defined by an amorphous hierarchical structure.",
      "reasoning_analysis": "Increasing Factors: The presence of the highly polar cyano (-CN) substituent on the phenyl ring significantly enhances intermolecular dipole-dipole interactions, which increases the cohesive energy density and restricts segmental chain mobility, thereby driving the Tg upward. Additionally, the steric bulk of the cyano group adds to the hindrance of backbone rotation compared to unsubstituted polystyrene. Decreasing Factors: The aliphatic vinyl backbone retains inherent flexibility that allows for segmental relaxation once thermal energy overcomes side-group interactions. Furthermore, the lack of cross-linking or reinforcing phases means there are no topological constraints to further elevate the Tg beyond the intrinsic polymer properties. Dominant Factor: The strong polarity and steric effects introduced by the cyano functional group are the dominant factors, establishing a significantly higher baseline Tg compared to standard polystyrene, while the standardized literature sourcing ensures the value reflects equilibrium thermal behavior rather than processing-induced depressions."
    },
    "analysis_without_hierarchical_structure": {
      "descriptive_text": "The sample consists of a poly(4-cyanostyrene) homopolymer derived exclusively from 4-cyanostyrene monomers without the incorporation of any additives or fillers. The glass transition temperature data utilized in this context was sourced from experimental values reported by Brandrup et al., where molecular descriptors were calculated based on chain segments containing 20 carbons corresponding to ten repeating units and analyzed using a [4-7-1] artificial neural network model.",
      "reasoning_analysis": "Increasing Factors: The chemical composition features a nitrile group attached to the para position of the phenyl ring, which introduces strong dipole-dipole interactions between polymer chains and increases steric hindrance around the backbone, both of which restrict segmental mobility and drive the Tg upward. Decreasing Factors: The provided processing history indicates reliance on literature experimental data and computational modeling rather than physical synthesis steps involving solvents or plasticizers, implying an absence of residual volatile components or flexible additives that would typically increase free volume and depress the Tg. Dominant Factor: The strong intermolecular cohesive forces generated by the polar nitrile substituents qualitatively dominate the thermal behavior, establishing a high intrinsic glass transition temperature determined by electrostatic interactions and backbone rigidity rather than processing-induced morphological changes."
    }
  },
  {
    "doi": "10.1002/polb.21116",
    "title": "Elevation of the Glass Transition Temperature in Flexible-Chain Semicrystalline Polymers",
    "year": 2007,
    "chemical_composition": {
      "repeat_unit_psmiles": "[*]CC(C1=CC=CC=C1)[*]",
      "monomers": [
        {
          "name": "Styrene",
          "smiles": "C=CC1=CC=CC=C1",
          "ratio_value": null,
          "ratio_unit": null
        }
      ],
      "additives": [],
      "is_homopolymer": true
    },
    "processing_history": "Syndiotactic polystyrene (sPS) provided by Dow Chemical Company. Melt-crystallized: Heated to 300 °C, lowered to 250 °C, held for 15 min, cooled to room temperature. Tg measured by DMTA (TA Instruments RSA-3) at 1 Hz, 5 °C/min effective heating rate, determined from loss modulus peak (Emax).",
    "hierarchical_structure": "Semicrystalline, beta polymorph (orthorhombic). Crystalline weight fraction (wc) = 0.41, lamellar spacing (d) = 18.4 nm, amorphous layer thickness (la) = 10.9 nm.",
    "properties": {
      "Tg": {
        "value": [
          100
        ],
        "unit": "°C"
      }
    },
    "analysis_with_hierarchical_structure": {
      "descriptive_text": "The sample consists of syndiotactic polystyrene (sPS) homopolymer sourced from Dow Chemical Company. It was subjected to a melt-crystallization protocol involving heating to 300 °C, lowering to 250 °C for a 15-minute hold, and subsequent cooling to room temperature. The resulting material exhibits a semicrystalline morphology characterized by the beta polymorph in an orthorhombic unit cell, with a crystalline weight fraction of 0.41, a lamellar spacing of 18.4 nm, and an amorphous layer thickness of 10.9 nm. The glass transition temperature was determined using dynamic mechanical thermal analysis (DMTA) on a TA Instruments RSA-3 at 1 Hz and an effective heating rate of 5 °C/min, identified from the loss modulus peak.",
      "reasoning_analysis": "Increasing Factors: The syndiotactic stereoregularity facilitates the formation of the orthorhombic beta polymorph, enabling a high crystalline weight fraction of 0.41 which acts as physical crosslinks to restrict segmental mobility in the amorphous phase. The bulky phenyl side groups on the polystyrene backbone intrinsically impose steric hindrance, raising the baseline transition temperature. Additionally, the use of DMTA at a frequency of 1 Hz shifts the observed transition to higher temperatures compared to quasi-static calorimetric methods due to the time-temperature superposition principle. Decreasing Factors: While the crystalline lamellae constrain the amorphous chains, the amorphous layer thickness of 10.9 nm is sufficient to preserve a mobile amorphous fraction with mobility closer to the bulk state, preventing the extreme Tg elevation often observed in ultra-thin confined systems. Furthermore, the absence of chemical crosslinking allows for eventual chain relaxation that a permanent network would inhibit. Dominant Factor: The high degree of crystallinity and the resulting physical confinement of the amorphous phase qualitatively dominate the thermal behavior. This structural restriction, combined with the intrinsic rigidity of the syndiotactic polystyrene backbone and the dynamic measurement conditions, establishes a Tg that is elevated relative to fully amorphous atactic polystyrene measured under static conditions."
    },
    "analysis_without_hierarchical_structure": {
      "descriptive_text": "The sample consists of syndiotactic polystyrene (sPS) homopolymer sourced from Dow Chemical Company. The material underwent a specific melt-crystallization thermal treatment wherein it was heated to 300 °C, reduced to 250 °C, held for 15 minutes, and subsequently cooled to room temperature. The glass transition temperature was characterized using dynamic mechanical thermal analysis (DMTA) on a TA Instruments RSA-3 system at a frequency of 1 Hz and an effective heating rate of 5 °C/min, with the transition point determined from the loss modulus peak (Emax).",
      "reasoning_analysis": "Increasing Factors: The presence of bulky phenyl side groups on the polystyrene backbone imposes significant steric hindrance, restricting segmental rotation and intrinsically elevating the glass transition temperature. Furthermore, the syndiotactic configuration facilitates crystallinity, and the specific melt-crystallization history promotes the formation of crystalline domains that physically constrain the mobility of the remaining amorphous chains, effectively raising the observed transition. The use of DMTA at 1 Hz also introduces a frequency-dependent shift that typically results in a higher observed transition temperature compared to quasi-static methods. Decreasing Factors: The intrinsic flexibility of the aliphatic backbone segments between the pendant phenyl groups permits segmental rotation, preventing the material from behaving as a fully rigid network. Additionally, the absence of chemical cross-linking or high-loading rigid fillers ensures that the amorphous regions retain sufficient free volume to undergo a glass transition rather than remaining in a permanently frozen state. Dominant Factor: The combination of bulky phenyl side groups and the semi-crystalline morphology induced by the syndiotactic configuration and melt-crystallization history qualitatively dominates the thermal response, as the physical confinement of amorphous chains by crystalline lamellae significantly restricts segmental mobility compared to an amorphous homopolymer."
    }
  },
  {
    "doi": "10.3390/cryst13030368",
    "title": "Mechanical, Electrical, and Glass Transition Behavior of Copper–PMMA Composites",
    "year": 2023,
    "chemical_composition": {
      "repeat_unit_psmiles": "[*]CC(C)(C(=O)OC)[*]",
      "monomers": [
        {
          "name": "Methyl Methacrylate",
          "smiles": "C=C(C)C(=O)OC",
          "ratio_value": null,
          "ratio_unit": null
        }
      ],
      "additives": [
        {
          "name": "Copper powder (78 nm)",
          "type": "filler",
          "amount_value": 10,
          "amount_unit": "vol %"
        }
      ],
      "is_homopolymer": false
    },
    "processing_history": "Hot press molding, 400 °C, 40 MPa, 15 min, N2 atmosphere. Homogenized 1400 rpm, 15 min. Tg measured by DSC.",
    "hierarchical_structure": "Amorphous PMMA matrix. Copper filler dispersed. Filler size 78 nm.",
    "properties": {
      "Tg": {
        "value": [
          121
        ],
        "unit": "°C"
      }
    },
    "analysis_with_hierarchical_structure": {
      "descriptive_text": "This sample comprises an amorphous poly(methyl methacrylate) matrix composite containing 10 vol % copper powder with a particle size of 78 nm. The material was processed through hot press molding at 400 °C and 40 MPa for 15 minutes under a nitrogen atmosphere, followed by homogenization at 1400 rpm for 15 minutes to facilitate filler dispersion. The hierarchical structure confirms the dispersion of the nanoscale copper filler within the polymer matrix, and the thermal properties were characterized using differential scanning calorimetry.",
      "reasoning_analysis": "Increasing Factors: The poly(methyl methacrylate) matrix possesses inherent chain stiffness due to the alpha-methyl group and bulky ester side chains, which restrict segmental rotation and establish a high baseline Tg. Additionally, the incorporation of 10 vol % rigid copper nanoparticles creates a polymer-filler interface where chain mobility is physically confined, typically contributing to an elevation in Tg through interfacial interactions and reduced free volume near the filler surface. Decreasing Factors: The processing history involves hot press molding at 400 °C, which exceeds the typical thermal degradation onset temperature for PMMA, likely inducing chain scission and a reduction in molecular weight that lowers Tg according to the Fox-Flory relationship. Furthermore, potential incompatibility between the organic matrix and metallic filler could introduce interfacial free volume or voids, facilitating increased chain mobility. Dominant Factor: While the nanoscale filler provides structural confinement, the extreme thermal exposure during processing is the dominant factor; the likely reduction in molecular weight due to thermal degradation qualitatively outweighs the restrictive effects of the filler, leading to a net decrease in Tg relative to pristine, high-molecular-weight PMMA."
    },
    "analysis_without_hierarchical_structure": {
      "descriptive_text": "The polymer sample comprises a poly(methyl methacrylate) matrix reinforced with 10 vol % Copper powder filler with a particle size of 78 nm. The material was subjected to hot press molding at 400 °C under 40 MPa pressure for 15 minutes in a nitrogen atmosphere, followed by homogenization at 1400 rpm for 15 minutes. The glass transition temperature was subsequently evaluated using Differential Scanning Calorimetry.",
      "reasoning_analysis": "Increasing Factors: The chemical structure of the poly(methyl methacrylate) matrix contains bulky alpha-methyl and ester side groups that create significant steric hindrance, restricting backbone rotation and intrinsically driving the Tg higher. Additionally, the inclusion of rigid Copper powder filler introduces polymer-filler interfaces that confine segmental motion, further contributing to an increase in Tg. Decreasing Factors: The processing history specifies a molding temperature of 400 °C, which exceeds the typical thermal stability limit of PMMA and risks thermal degradation via chain scission, thereby reducing molecular weight and depressing the Tg. Furthermore, the high-shear homogenization step may induce mechanochemical chain scission, acting as an additional factor that could lower the Tg. Dominant Factor: While the rigid filler confinement tends to increase Tg, the intrinsic steric rigidity of the polymer backbone establishes the fundamental thermal baseline; however, the extreme processing temperature represents a critical variable where potential thermal degradation could qualitatively dominate the final Tg behavior by reducing molecular weight, potentially counteracting the filler-induced increase."
    }
  },
  {
    "doi": "10.1002/polb.21116",
    "title": "Elevation of the Glass Transition Temperature in Flexible-Chain Semicrystalline Polymers",
    "year": 2007,
    "chemical_composition": {
      "repeat_unit_psmiles": "[*]CC(C1=CC=CC=C1)[*]",
      "monomers": [
        {
          "name": "Styrene",
          "smiles": "C=CC1=CC=CC=C1",
          "ratio_value": null,
          "ratio_unit": null
        }
      ],
      "additives": [],
      "is_homopolymer": true
    },
    "processing_history": "Syndiotactic polystyrene (sPS) provided by Dow Chemical Company. Cold-crystallized: Melted at 300 °C, quenched in ice water, reheated to 140 °C, held for 30 min, cooled to room temperature. Tg measured by DSC (Perkin-Elmer DSC-7) at 10 °C/min heating rate.",
    "hierarchical_structure": "Semicrystalline, mesomorphic structure. Crystalline weight fraction (wc) = 0.31, lamellar spacing (d) = 8.1 nm, amorphous layer thickness (la) = 5.6 nm.",
    "properties": {
      "Tg": {
        "value": [
          97
        ],
        "unit": "°C"
      }
    },
    "analysis_with_hierarchical_structure": {
      "descriptive_text": "The sample consists of a syndiotactic polystyrene (sPS) homopolymer sourced from Dow Chemical Company, exhibiting a semicrystalline morphology with a mesomorphic structure. Thermal processing involved melting the material at 300 °C followed by quenching in ice water, after which it was cold-crystallized by reheating to 140 °C for 30 minutes before cooling to room temperature. Structural characterization reveals a crystalline weight fraction of 0.31, with a lamellar spacing of 8.1 nm and an amorphous layer thickness of 5.6 nm. The glass transition temperature was subsequently measured using differential scanning calorimetry at a heating rate of 10 °C/min.",
      "reasoning_analysis": "Increasing Factors: The intrinsic steric hindrance provided by the bulky phenyl side groups on the polystyrene backbone restricts segmental rotation, establishing a high baseline resistance to mobility. Furthermore, the semicrystalline structure with a crystalline weight fraction of 0.31 acts as physical crosslinks that constrain the motion of chains in the amorphous regions, while the nanoscale confinement within the 5.6 nm amorphous layers between lamellae further limits cooperative segmental rearrangement. Decreasing Factors: The processing history includes a rapid quench in ice water from the melt, which initially traps significant free volume within the polymer matrix. Although subsequent cold crystallization reduces this free volume, the remaining amorphous phase may retain higher mobility compared to a slowly cooled fully amorphous glass due to non-equilibrium conformations locked in during the rapid initial cooling. Additionally, the mesomorphic crystalline structure is less dense than the stable crystalline phase, potentially offering slightly less restriction on the adjacent amorphous chains. Dominant Factor: The restrictive effects of the semicrystalline morphology and nanoscale confinement qualitatively dominate the thermal behavior. The physical anchoring of chains by the 31% crystalline fraction and the steric bulk of the syndiotactic backbone outweigh the free volume introduced by the quenching process, resulting in a net restriction of chain mobility relative to a purely amorphous, unoriented polystyrene system."
    },
    "analysis_without_hierarchical_structure": {
      "descriptive_text": "The sample consists of a syndiotactic polystyrene (sPS) homopolymer sourced from Dow Chemical Company. The material was subjected to a thermal treatment protocol wherein it was melted at 300 °C, quenched in ice water, and subsequently reheated to 140 °C for 30 minutes to induce cold crystallization before cooling to room temperature. The glass transition temperature was characterized using differential scanning calorimetry with a Perkin-Elmer DSC-7 instrument at a heating rate of 10 °C/min.",
      "reasoning_analysis": "Increasing Factors: The presence of bulky phenyl side groups on the polymer backbone imposes significant steric hindrance, inherently restricting segmental rotation and driving the Tg upward. Furthermore, the specific processing history involving cold crystallization generates crystalline domains that act as physical crosslinks, constraining the mobility of the amorphous chains through confinement effects and the formation of a rigid amorphous fraction. Decreasing Factors: The initial quenching step from the melt into ice water traps excess free volume within the amorphous phase prior to crystallization. If this free volume is not entirely relaxed during the subsequent 140 °C annealing hold, it may enhance local chain mobility and qualitatively depress the Tg relative to a slowly cooled sample. Dominant Factor: The topological constraints imposed by the semi-crystalline morphology formed during the cold-crystallization process dominate the thermal behavior. The restriction of amorphous chain segments between crystalline lamellae outweighs the free volume effects introduced by the quenching step, resulting in a net restriction of segmental mobility."
    }
  },
  {
    "doi": "10.3390/cryst13030368",
    "title": "Mechanical, Electrical, and Glass Transition Behavior of Copper–PMMA Composites",
    "year": 2023,
    "chemical_composition": {
      "repeat_unit_psmiles": "[*]CC(C)(C(=O)OC)[*]",
      "monomers": [
        {
          "name": "Methyl Methacrylate",
          "smiles": "C=C(C)C(=O)OC",
          "ratio_value": null,
          "ratio_unit": null
        }
      ],
      "additives": [
        {
          "name": "Copper powder (78 nm)",
          "type": "filler",
          "amount_value": 15,
          "amount_unit": "vol %"
        }
      ],
      "is_homopolymer": false
    },
    "processing_history": "Hot press molding, 400 °C, 40 MPa, 15 min, N2 atmosphere. Homogenized 1400 rpm, 15 min. Tg measured by TMA (TMA/SDTA 840, penetration probe, 30-180 °C, 2 °C/min, N2 20 mL/min).",
    "hierarchical_structure": "Amorphous PMMA matrix. Copper filler dispersed. Filler size 78 nm.",
    "properties": {
      "Tg": {
        "value": [
          120
        ],
        "unit": "°C"
      }
    },
    "analysis_with_hierarchical_structure": {
      "descriptive_text": "The sample consists of an amorphous poly(methyl methacrylate) matrix composite reinforced with 15 vol % copper powder having a particle size of 78 nm. Fabrication involved hot press molding at 400 °C and 40 MPa for 15 minutes under a nitrogen atmosphere, followed by homogenization at 1400 rpm for 15 minutes to ensure filler dispersion. The hierarchical structure confirms a dispersed copper filler within the polymer matrix, and the glass transition behavior was characterized using thermomechanical analysis (TMA) with a penetration probe from 30 to 180 °C at a heating rate of 2 °C/min under nitrogen flow.",
      "reasoning_analysis": "Increasing Factors: The inclusion of 15 vol % rigid copper filler imposes geometric confinement on the polymer chains, restricting segmental mobility near the polymer-filler interface and inherently driving the Tg higher. Additionally, the bulky ester and alpha-methyl side groups of the methyl methacrylate units provide intrinsic backbone stiffness. Decreasing Factors: The processing temperature of 400 °C drastically exceeds the thermal stability limit of poly(methyl methacrylate), likely causing significant thermal degradation and chain scission which reduces molecular weight and lowers the Tg according to the Fox-Flory relationship. High-shear homogenization may further induce mechanochemical chain breakage, and potential incompatibility between the metallic filler and organic matrix could introduce interfacial free volume. Dominant Factor: Despite the reinforcing potential of the copper filler, the extreme thermal history is the dominant factor; the probable reduction in molecular weight due to thermal degradation at 400 °C qualitatively overshadows the confinement effects, resulting in a net decrease in Tg relative to pristine, high-molecular-weight polymer."
    },
    "analysis_without_hierarchical_structure": {
      "descriptive_text": "The sample consists of a poly(methyl methacrylate) based matrix composite reinforced with 15 vol % Copper powder having a particle size of 78 nm. The material was prepared by homogenization at 1400 rpm for 15 minutes, followed by hot press molding at 400 °C and 40 MPa for 15 minutes under a nitrogen atmosphere. The glass transition temperature was characterized using thermomechanical analysis with a penetration probe over a range of 30-180 °C at a heating rate of 2 °C/min under nitrogen flow.",
      "reasoning_analysis": "Increasing Factors: The poly(methyl methacrylate) backbone contains bulky alpha-methyl and ester side groups that impose significant steric hindrance, restricting internal chain rotation and inherently elevating the glass transition temperature. Additionally, the incorporation of 15 vol % rigid Copper powder introduces a confinement effect where polymer segmental motion is physically restricted at the filler-matrix interface, contributing to a higher Tg. Decreasing Factors: The processing history involves hot press molding at 400 °C, which exceeds the typical thermal stability limit of PMMA, potentially inducing thermal degradation and chain scission that reduces molecular weight and lowers the Tg. Furthermore, without specified coupling agents, the interface between the hydrophobic polymer and metal filler may exhibit poor adhesion, creating excess interfacial free volume that facilitates chain mobility. Dominant Factor: While the high-temperature processing presents a risk of molecular weight reduction, the significant volume fraction of rigid nano-sized filler qualitatively dominates the final behavior by imposing physical constraints on the polymer chains, likely resulting in a net restriction of segmental mobility relative to the neat polymer matrix provided interfacial adhesion is maintained."
    }
  },
  {
    "doi": null,
    "title": "A quantitative relationship between T s and chain segment structures of polystyrenes",
    "year": 2016,
    "chemical_composition": {
      "repeat_unit_psmiles": null,
      "monomers": [
        {
          "name": "2,4,5-trimethylstyrene",
          "smiles": "Cc1cc(C)c(C)c(C=C)c1",
          "ratio_value": null,
          "ratio_unit": null
        }
      ],
      "additives": [],
      "is_homopolymer": true
    },
    "processing_history": "Experimental Tg data taken from Brandrup et al. [13]. Descriptors calculated from chain segments of 20 carbons (10 repeating units). ANN model [4-7-1] used.",
    "hierarchical_structure": "Amorphous polystyrene.",
    "properties": {
      "Tg": {
        "value": [
          135.9
        ],
        "unit": "°C"
      }
    },
    "analysis_with_hierarchical_structure": {
      "descriptive_text": "The sample is characterized as an amorphous homopolymer synthesized from 2,4,5-trimethylstyrene monomers, representing a substituted derivative of polystyrene. The glass transition temperature data were sourced from established literature by Brandrup et al., with structural descriptors computed based on chain segments containing 20 carbons, equivalent to approximately 10 repeating units. These properties were further analyzed using an artificial neural network model with a [4-7-1] architecture to ensure consistent characterization of the material's thermal behavior.",
      "reasoning_analysis": "Increasing Factors: The presence of three methyl substituents on the phenyl ring, particularly at the ortho (2-) position, introduces significant steric hindrance that restricts the rotation of the aromatic side groups and limits backbone segmental mobility. This increased energy barrier for conformational changes inherently drives the glass transition temperature upward relative to unsubstituted polystyrene. Decreasing Factors: The polymer lacks strong intermolecular interactions such as hydrogen bonding or significant dipole moments, which limits the cohesive energy density and prevents the Tg from reaching the higher levels observed in polar engineering thermoplastics. Additionally, the aliphatic methyl groups retain some internal rotational freedom compared to rigid fused aromatic systems, potentially introducing local mobility modes that counteract the stiffening effect to a minor degree. Dominant Factor: The steric constraints imposed by the trimethyl substitution pattern on the phenyl ring are the dominant factor, establishing a Tg that is qualitatively elevated compared to standard polystyrene due to the profound restriction of side-group and backbone dynamics, while the standardized literature sourcing ensures this value reflects intrinsic material properties rather than transient processing artifacts."
    },
    "analysis_without_hierarchical_structure": {
      "descriptive_text": "The sample is identified as a poly(2,4,5-trimethylstyrene) homopolymer containing no additional additives or fillers. The glass transition temperature data originates from experimental measurements documented by Brandrup et al., with molecular descriptors subsequently calculated from chain segments of 20 carbons to facilitate analysis using a 4-7-1 artificial neural network model.",
      "reasoning_analysis": "Increasing Factors: The chemical composition features a 2,4,5-trimethyl substitution pattern on the styrene phenyl ring, which introduces significant steric bulk, particularly at the ortho position, severely restricting rotational freedom of the phenyl group and the polymer backbone thereby driving the Tg higher. Decreasing Factors: The absence of low molecular weight plasticizers or flexible comonomers in the chemical composition eliminates common sources of free volume expansion that would lower the Tg, and the processing history references standard literature data rather than specific thermal treatments like solvent casting that might introduce residual plasticizing agents. Dominant Factor: The steric hindrance arising from the tri-substituted aromatic ring is the dominant factor, establishing a high barrier to segmental motion that dictates the thermal transition behavior relative to unsubstituted analogs."
    }
  },
  {
    "doi": "10.1002/polb.21116",
    "title": "Elevation of the Glass Transition Temperature in Flexible-Chain Semicrystalline Polymers",
    "year": 2007,
    "chemical_composition": {
      "repeat_unit_psmiles": "[*]CC(C1=CC=CC=C1)[*]",
      "monomers": [
        {
          "name": "Styrene",
          "smiles": "C=CC1=CC=CC=C1",
          "ratio_value": null,
          "ratio_unit": null
        }
      ],
      "additives": [],
      "is_homopolymer": true
    },
    "processing_history": "Syndiotactic polystyrene (sPS) provided by Dow Chemical Company. Cold-crystallized: Melted at 300 °C, quenched in ice water, reheated to 140 °C, held for 30 min, cooled to room temperature. Tg measured by DMTA (TA Instruments RSA-3) at 1 Hz, 5 °C/min effective heating rate, determined from loss modulus peak (Emax).",
    "hierarchical_structure": "Semicrystalline, mesomorphic structure. Crystalline weight fraction (wc) = 0.31, lamellar spacing (d) = 8.1 nm, amorphous layer thickness (la) = 5.6 nm.",
    "properties": {
      "Tg": {
        "value": [
          102
        ],
        "unit": "°C"
      }
    },
    "analysis_with_hierarchical_structure": {
      "descriptive_text": "The sample consists of syndiotactic polystyrene (sPS) homopolymer sourced from Dow Chemical Company, exhibiting a semicrystalline morphology with a mesomorphic structure. Thermal processing involved melting at 300 °C followed by quenching in ice water, then reheating to 140 °C for 30 minutes to induce cold crystallization before cooling to room temperature, resulting in a crystalline weight fraction of 0.31, a lamellar spacing of 8.1 nm, and an amorphous layer thickness of 5.6 nm. The glass transition temperature was characterized using dynamic mechanical thermal analysis (DMTA) on a TA Instruments RSA-3 at 1 Hz with an effective heating rate of 5 °C/min, determined from the loss modulus peak.",
      "reasoning_analysis": "Increasing Factors: The syndiotactic stereoregularity facilitates the development of a semicrystalline morphology, where the 31% crystalline weight fraction acts as physical crosslinks that significantly restrict segmental mobility within the interlamellar amorphous regions. Additionally, the nanoconfinement imposed by the finite 5.6 nm amorphous layer thickness limits the cooperative rearrangement of chain segments, while the dynamic mechanical measurement at 1 Hz kinetically shifts the observed relaxation peak to higher temperatures compared to static calorimetric methods. Decreasing Factors: The formation of the mesomorphic structure, rather than the more stable and dense alpha-crystalline form, may provide slightly less restriction on chain mobility due to lower packing density. Furthermore, the initial quenching in ice water introduces excess free volume which, if not entirely relaxed during the 140 °C annealing step, could enhance local chain mobility and depress the Tg relative to a slowly cooled sample. Dominant Factor: The restrictive effect of the semicrystalline morphology, specifically the tethering of amorphous chains to crystalline lamellae creating a rigid amorphous fraction, qualitatively dominates the thermal history effects. Consequently, the combination of physical confinement and the dynamic mechanical measurement frequency likely results in a Tg that is elevated relative to purely amorphous polystyrene measured under static conditions."
    },
    "analysis_without_hierarchical_structure": {
      "descriptive_text": "The sample consists of a syndiotactic polystyrene homopolymer sourced from Dow Chemical Company. The material underwent a specific thermal treatment protocol wherein it was melted at 300 °C and subsequently quenched in ice water to suppress immediate crystallization. Following the quench, the sample was reheated to 140 °C and held for 30 minutes to induce cold crystallization before cooling to room temperature. The viscoelastic properties were characterized using dynamic mechanical thermal analysis (DMTA) on a TA Instruments RSA-3 system at a frequency of 1 Hz and an effective heating rate of 5 °C/min, with the glass transition temperature determined from the peak of the loss modulus.",
      "reasoning_analysis": "Increasing Factors: The inherent chemical composition features bulky phenyl side groups attached to the polymer backbone, which impose significant steric hindrance and restrict segmental rotation, intrinsically elevating the glass transition temperature. Furthermore, the syndiotactic stereoregularity combined with the processing history of cold-crystallization promotes the formation of crystalline domains that physically confine the remaining amorphous chains, thereby reducing their mobility and increasing the observed Tg. Additionally, the use of DMTA at a frequency of 1 Hz introduces a kinetic effect where the mechanical relaxation peak shifts to higher temperatures compared to static thermal analysis. Decreasing Factors: The initial processing step involving quenching the melt in ice water introduces excess free volume into the amorphous regions by rapidly freezing the chain configuration, which theoretically acts to depress the Tg relative to a slowly cooled sample, although subsequent annealing mitigates this effect. Dominant Factor: The restriction of segmental mobility imposed by the semi-crystalline morphology generated during the cold-crystallization annealing step, coupled with the frequency-dependent shift inherent to the dynamic mechanical measurement method, qualitatively dominates the final behavior, driving the observed Tg higher than that of a purely amorphous, statically measured polystyrene sample."
    }
  },
  {
    "doi": null,
    "title": "A quantitative relationship between T s and chain segment structures of polystyrenes",
    "year": 2016,
    "chemical_composition": {
      "repeat_unit_psmiles": null,
      "monomers": [
        {
          "name": "2,4-dichlorostyrene",
          "smiles": "Clc1cc(Cl)ccc1C=C",
          "ratio_value": null,
          "ratio_unit": null
        }
      ],
      "additives": [],
      "is_homopolymer": true
    },
    "processing_history": "Experimental Tg data taken from Brandrup et al. [13]. Descriptors calculated from chain segments of 20 carbons (10 repeating units). ANN model [4-7-1] used.",
    "hierarchical_structure": "Amorphous polystyrene.",
    "properties": {
      "Tg": {
        "value": [
          132.9
        ],
        "unit": "°C"
      }
    },
    "analysis_with_hierarchical_structure": {
      "descriptive_text": "The sample is an amorphous homopolymer derived from 2,4-dichlorostyrene monomers. The material data references experimental values from Brandrup et al., with structural descriptors calculated from chain segments consisting of 20 carbons equivalent to 10 repeating units. An artificial neural network model with a 4-7-1 architecture was utilized to evaluate the properties of this halogenated polystyrene system.",
      "reasoning_analysis": "Increasing Factors: The substitution of chlorine atoms at the 2 and 4 positions of the phenyl ring introduces substantial steric hindrance that restricts internal rotation of the polymer backbone. Additionally, the electronegative chlorine substituents enhance intermolecular dipole-dipole interactions, increasing the cohesive energy density and driving the Tg upward. Decreasing Factors: The material possesses a flexible aliphatic backbone and an amorphous hierarchical structure which lacks the restrictive constraints of a crystalline lattice, allowing for inherent segmental mobility. The processing history indicates reliance on standard experimental literature data without specific rapid quenching or plasticizing steps, implying equilibrium conditions, but the absence of cross-linking or rigid filler processing means no additional topological constraints are imposed to suppress chain dynamics. Dominant Factor: The steric bulk and polar interactions arising from the dichloro substitution are the dominant factors, qualitatively establishing a significantly higher energy barrier for segmental relaxation compared to unsubstituted polystyrene, thereby elevating the Tg."
    },
    "analysis_without_hierarchical_structure": {
      "descriptive_text": "The sample is a homopolymer derived from 2,4-dichlorostyrene monomers. The glass transition temperature data is sourced from experimental literature reported by Brandrup et al., where structural descriptors were calculated based on chain segments of 20 carbons and processed using an artificial neural network model for characterization.",
      "reasoning_analysis": "Increasing Factors: The presence of chlorine substituents at the 2 and 4 positions of the styrenic phenyl ring introduces significant steric bulk and electronegativity. Specifically, the ortho-chlorine atom restricts the rotational freedom of the phenyl ring relative to the polymer backbone, while the para-chlorine atom enhances intermolecular dipole-dipole interactions, both of which reduce segmental mobility and drive the Tg upward. Decreasing Factors: The processing history references literature data without specifying solution-based preparation steps, implying a standard bulk state devoid of residual solvent effects; consequently, there are no processing-induced plasticization effects or additive-related free volume expansions identified that would typically depress the Tg. Dominant Factor: The steric hindrance generated by the ortho-chlorine substitution is the dominant factor, as the intramolecular rotational barriers imposed on the backbone and side groups fundamentally dictate the segmental relaxation dynamics more profoundly than the absence of processing-induced anomalies in this bulk reference state."
    }
  },
  {
    "doi": null,
    "title": "A quantitative relationship between T s and chain segment structures of polystyrenes",
    "year": 2016,
    "chemical_composition": {
      "repeat_unit_psmiles": null,
      "monomers": [
        {
          "name": "4-(bis(trimethylstanny)methyl)styrene",
          "smiles": "C[Sn](C)(C)C(C[Sn](C)(C)C)c1ccc(C=C)cc1",
          "ratio_value": null,
          "ratio_unit": null
        }
      ],
      "additives": [],
      "is_homopolymer": true
    },
    "processing_history": "Experimental Tg data taken from Brandrup et al. [13]. Descriptors calculated from chain segments of 20 carbons (10 repeating units). ANN model [4-7-1] used.",
    "hierarchical_structure": "Amorphous polystyrene.",
    "properties": {
      "Tg": {
        "value": [
          139.9
        ],
        "unit": "°C"
      }
    },
    "analysis_with_hierarchical_structure": {
      "descriptive_text": "The investigated material is an amorphous homopolymer derived from 4-(bis(trimethylstanny)methyl)styrene monomers. The glass transition temperature characterization relies on experimental data sourced from Brandrup et al., where descriptors were calculated based on chain segments comprising 20 carbons equivalent to 10 repeating units. Subsequent property analysis was conducted using an artificial neural network model with a 4-7-1 architecture to evaluate the polymer behavior.",
