Repository: hhtrick/HHT-code

# HHT training framework

This directory contains model training, embedding precomputation, inference, article-level baselines and the curated datasets. All commands below assume that the working directory is `train_code/`.

## 3. Datasets and fixed partitions

Each main dataset is a JSON array at `dataset/{property}/{property}.json`. Entries contain source metadata, `chemical_composition`, `processing_history`, `hierarchical_structure`, `properties`, and two generated-analysis objects. Targets are stored as `properties[property]["value"]`; source metadata and target values are not predictive input fields.

| Property | Train | Validation | Test | Total |
|---|---:|---:|---:|---:|

File: train_code/dataset/Tg/Tg.json (part 52 of 235)
[
      "reasoning_analysis": "Increasing Factors: The incorporation of the bulky bis(trimethylstanny)methyl substituent at the para position of the styrene ring introduces significant steric hindrance. This massive organotin group restricts segmental rotation of the polymer backbone and increases the energy barrier for cooperative motion, intrinsically driving the Tg upward compared to unsubstituted polystyrene. Decreasing Factors: The trimethylstanny groups contain flexible methyl bonds that introduce local internal degrees of freedom, which may slightly enhance local mobility. Additionally, the irregular shape of the bulky side groups may disrupt efficient chain packing, increasing the fractional free volume within the amorphous matrix, which can act to lower the Tg. Dominant Factor: The substantial steric hindrance imposed by the heavy organotin moiety on the backbone dynamics is the dominant factor. While packing inefficiencies and internal group flexibility exist, the restriction of large-scale segmental motion caused by the voluminous side group qualitatively dictates a higher Tg relative to standard polystyrene architectures."
    },
    "analysis_without_hierarchical_structure": {
      "descriptive_text": "The material is a homopolymer synthesized from 4-(bis(trimethylstanny)methyl)styrene monomers without the inclusion of any additives or fillers. The glass transition temperature data associated with this sample was derived from literature sources by Brandrup et al., where structural descriptors were computed based on chain segments of 20 carbons corresponding to 10 repeating units and subsequently analyzed using a 4-7-1 artificial neural network model.",
      "reasoning_analysis": "Increasing Factors: The chemical composition features a styrene backbone substituted with extremely bulky bis(trimethylstanny)methyl side groups. The large steric volume of the organotin functionality significantly restricts segmental rotation of the polymer backbone through severe steric hindrance. Additionally, the high polarizability of the tin atoms likely enhances intermolecular interactions, further resisting chain mobility and driving the Tg higher. Decreasing Factors: The processing history indicates the data is derived from literature and computational modeling rather than physical synthesis involving solvents or thermal treatments. Consequently, there are no processing-induced decreasing factors such as residual solvent plasticization, incomplete drying, or specific thermal quenching histories that would typically increase free volume and depress the Tg. Dominant Factor: The intrinsic structural rigidity imposed by the massive organotin side groups is the dominant factor. Since the data reflects intrinsic properties validated by computational descriptors rather than variable physical processing conditions, the steric restriction of the backbone dictates the final Tg behavior without mitigation from processing-induced free volume."
    }
  },
  {
    "doi": "10.1002/polb.21116",
    "title": "Elevation of the Glass Transition Temperature in Flexible-Chain Semicrystalline Polymers",
    "year": 2007,
    "chemical_composition": {
      "repeat_unit_psmiles": "[*]CC(C1=CC=CC=C1)[*]",
      "monomers": [
        {
          "name": "Styrene",
          "smiles": "C=CC1=CC=CC=C1",
          "ratio_value": null,
          "ratio_unit": null
        }
      ],
      "additives": [],
      "is_homopolymer": true
    },
    "processing_history": "Syndiotactic polystyrene (sPS) provided by Dow Chemical Company. Cold-crystallized: Melted at 300 °C, quenched in ice water, reheated to 140 °C, held for 30 min, cooled to room temperature. Tg measured by DMTA (TA Instruments RSA-3) at 1 Hz, 5 °C/min effective heating rate, determined from tanδ peak (tanδmax).",
    "hierarchical_structure": "Semicrystalline, mesomorphic structure. Crystalline weight fraction (wc) = 0.31, lamellar spacing (d) = 8.1 nm, amorphous layer thickness (la) = 5.6 nm.",
    "properties": {
      "Tg": {
        "value": [
          111
        ],
        "unit": "°C"
      }
    },
    "analysis_with_hierarchical_structure": {
      "descriptive_text": "The sample consists of syndiotactic polystyrene (sPS) homopolymer sourced from Dow Chemical Company. To induce specific morphological features, the material underwent a cold-crystallization protocol wherein it was melted at 300 °C, quenched in ice water, and subsequently reheated to 140 °C for 30 minutes before cooling to room temperature. This thermal history resulted in a semicrystalline mesomorphic structure characterized by a crystalline weight fraction of 0.31, a lamellar spacing of 8.1 nm, and an amorphous layer thickness of 5.6 nm. The glass transition behavior was evaluated using dynamic mechanical thermal analysis (DMTA) on a TA Instruments RSA-3 at 1 Hz with an effective heating rate of 5 °C/min, identifying the transition via the tanδ maximum.",
      "reasoning_analysis": "Increasing Factors: The intrinsic stiffness of the polystyrene backbone, arising from bulky phenyl side groups that impose steric hindrance on segmental rotation, establishes a high baseline for the glass transition. Furthermore, the semicrystalline morphology with a crystalline weight fraction of 0.31 acts as physical crosslinks, restricting the mobility of the interlamellar amorphous chains. The nanoconfinement of the amorphous regions within layers of 5.6 nm thickness further limits the cooperativity of segmental motions, typically driving the Tg higher relative to the bulk amorphous state. Decreasing Factors: The processing history involves quenching from the melt into ice water, which initially traps excess free volume within the polymer matrix. Although subsequent reheating induces crystallization, the resulting mesomorphic structure is less thermodynamically stable and dense than the alpha-crystalline form, potentially leaving the remaining amorphous phase with higher free volume compared to a slowly cooled, fully stable crystalline sample. Dominant Factor: The restrictive effects of the crystalline lamellae and the stereochemical rigidity of the syndiotactic backbone qualitatively dominate the thermal behavior. While the quenching history introduces some free volume, the physical constraints imposed by the 31% crystallinity and the confined amorphous layer thickness are the primary determinants, likely resulting in an elevated Tg relative to a fully amorphous atactic polystyrene counterpart."
    },
    "analysis_without_hierarchical_structure": {
      "descriptive_text": "The sample consists of a syndiotactic polystyrene (sPS) homopolymer sourced from Dow Chemical Company. The material underwent a specific thermal treatment protocol wherein it was melted at 300 °C and subsequently quenched in ice water to suppress immediate crystallization. Following quenching, the sample was reheated to 140 °C and held for 30 minutes to induce cold crystallization before cooling to room temperature. The glass transition temperature was characterized using dynamic mechanical thermal analysis (DMTA) on a TA Instruments RSA-3 system at a frequency of 1 Hz and an effective heating rate of 5 °C/min, with the transition point determined from the maximum of the tanδ peak.",
      "reasoning_analysis": "Increasing Factors: The presence of bulky phenyl side groups on the polystyrene backbone imposes significant steric hindrance, restricting segmental rotation and intrinsically elevating the glass transition temperature. Furthermore, the syndiotactic configuration enables the formation of a semi-crystalline morphology during the cold-crystallization step; the resulting crystalline lamellae act as physical crosslinks that constrain the mobility of the inter-lamellar amorphous chains, effectively raising the observed Tg. Additionally, the use of DMTA at a frequency of 1 Hz shifts the relaxation peak to higher temperatures compared to static thermal methods due to the time-temperature superposition principle. Decreasing Factors: The initial processing step involving quenching in ice water traps excess free volume within the amorphous phase before the cold-crystallization annealing occurs. While the subsequent reheating reduces this free volume, the rapid initial cooling may result in a less densely packed amorphous fraction compared to a slow-cooled sample, potentially moderating the magnitude of the Tg increase. Dominant Factor: The morphological constraints imposed by the cold-crystallized semi-crystalline structure, combined with the frequency-dependent shift inherent to the DMTA characterization method, qualitatively dominate the thermal behavior, leading to a higher observed transition temperature relative to an amorphous, statically measured counterpart."
    }
  },
  {
    "doi": "10.1002/polb.21116",
    "title": "Elevation of the Glass Transition Temperature in Flexible-Chain Semicrystalline Polymers",
    "year": 2007,
    "chemical_composition": {
      "repeat_unit_psmiles": "[*]CC(C1=CC=CC=C1)[*]",
      "monomers": [
        {
          "name": "Styrene",
          "smiles": "C=CC1=CC=CC=C1",
          "ratio_value": null,
          "ratio_unit": null
        }
      ],
      "additives": [],
      "is_homopolymer": true
    },
    "processing_history": "Isotactic polystyrene (iPS) Dow product from about 1970. Melted at 250 °C, quenched in ice water to produce amorphous specimen. Tg measured by DSC (Perkin-Elmer DSC-7) at 10 °C/min heating rate.",
    "hierarchical_structure": "Amorphous structure, crystalline weight fraction (wc) = 0.",
    "properties": {
      "Tg": {
        "value": [
          93
        ],
        "unit": "°C"
      }
    },
    "analysis_with_hierarchical_structure": {
      "descriptive_text": "The sample consists of an isotactic polystyrene (iPS) homopolymer, identified as a Dow product from approximately 1970. The specimen was prepared by melting the polymer at 250 °C and quenching it in ice water to produce a fully amorphous structure with a crystalline weight fraction of zero. Characterization of the glass transition temperature was carried out using differential scanning calorimetry with a Perkin-Elmer DSC-7 instrument at a heating rate of 10 °C/min.",
      "reasoning_analysis": "Increasing Factors: The bulky phenyl side groups inherent to the styrene repeat unit impose significant steric hindrance on the polymer backbone, restricting segmental mobility and inherently driving the Tg upward. Additionally, the thermal analysis performed at a heating rate of 10 °C/min introduces kinetic lag, which qualitatively shifts the observed transition temperature higher relative to slower scanning rates. Decreasing Factors: The successful suppression of crystallization via ice-water quenching results in a completely amorphous morphology (wc = 0), meaning there are no crystalline domains to physically constrain the amorphous chain segments, which facilitates segmental motion compared to a semi-crystalline counterpart. Furthermore, the absence of additives or fillers eliminates any potential interfacial restrictions on chain dynamics. Dominant Factor: The chemical composition, specifically the rigid phenyl rings on the backbone, is the dominant factor defining the high baseline Tg of the material, while the processing history serves primarily to maintain the amorphous state necessary to observe this intrinsic transition without interference from melting endotherms or rigid amorphous fractions associated with crystallinity."
    },
    "analysis_without_hierarchical_structure": {
      "descriptive_text": "The sample consists of an isotactic polystyrene homopolymer, sourced as a Dow product from approximately 1970. To prepare the specimen, the material was melted at 250 °C and subsequently quenched in ice water to produce an amorphous state. The glass transition temperature was characterized using differential scanning calorimetry (DSC) with a Perkin-Elmer DSC-7 instrument at a heating rate of 10 °C/min.",
      "reasoning_analysis": "Increasing Factors: The primary driver for elevated glass transition temperature is the chemical architecture of the polystyrene backbone, specifically the bulky phenyl side groups which impose significant steric hindrance on backbone rotation and segmental mobility. Additionally, the high processing temperature of 250 °C ensures complete erasure of prior thermal history before the final shaping. Decreasing Factors: The processing history involves rapid quenching in ice water, which traps excess free volume within the amorphous matrix compared to a slowly cooled or annealed specimen, thereby facilitating segmental motion at lower temperatures. Furthermore, by preventing crystallization through quenching, the constraints typically imposed by crystalline lamellae on the amorphous phase are absent, which would otherwise restrict mobility and raise the observed Tg. Dominant Factor: The intrinsic steric hindrance provided by the phenyl substituents on the polymer backbone qualitatively dominates the final Tg behavior, establishing a high baseline rigidity that outweighs the moderate free volume variations introduced by the specific thermal quenching history."
    }
  },
  {
    "doi": "10.3390/cryst13030368",
    "title": "Mechanical, Electrical, and Glass Transition Behavior of Copper–PMMA Composites",
    "year": 2023,
    "chemical_composition": {
      "repeat_unit_psmiles": "[*]CC(C)(C(=O)OC)[*]",
      "monomers": [
        {
          "name": "Methyl Methacrylate",
          "smiles": "C=C(C)C(=O)OC",
          "ratio_value": null,
          "ratio_unit": null
        }
      ],
      "additives": [
        {
          "name": "Copper powder (78 nm)",
          "type": "filler",
          "amount_value": 20,
          "amount_unit": "vol %"
        }
      ],
      "is_homopolymer": false
    },
    "processing_history": "Hot press molding, 400 °C, 40 MPa, 15 min, N2 atmosphere. Homogenized 1400 rpm, 15 min. Tg measured by TMA (TMA/SDTA 840, penetration probe, 30-180 °C, 2 °C/min, N2 20 mL/min).",
    "hierarchical_structure": "Amorphous PMMA matrix. Copper filler dispersed. Filler size 78 nm.",
    "properties": {
      "Tg": {
        "value": [
          120
        ],
        "unit": "°C"
      }
    },
    "analysis_with_hierarchical_structure": {
      "descriptive_text": "The sample comprises an amorphous poly(methyl methacrylate) (PMMA) matrix embedded with 20 vol % copper powder filler possessing a particle size of 78 nm. The composite was processed through hot press molding at 400 °C and 40 MPa for 15 minutes under a nitrogen atmosphere, followed by mechanical homogenization at 1400 rpm for 15 minutes to facilitate filler dispersion. Structural characterization confirms an amorphous matrix with dispersed copper particles, and the glass transition behavior was evaluated using thermomechanical analysis (TMA) with a penetration probe from 30 to 180 °C at a heating rate of 2 °C/min under nitrogen flow.",
      "reasoning_analysis": "Increasing Factors: The poly(methyl methacrylate) backbone contains bulky alpha-methyl and ester side groups that impose significant steric hindrance, restricting backbone rotation and intrinsically raising the Tg. Furthermore, the incorporation of 20 vol % rigid copper powder with a particle size of 78 nm creates an extensive polymer-filler interface where physical confinement of polymer chains near the rigid filler surface restricts segmental mobility, contributing to a higher Tg. Decreasing Factors: The processing history involves hot press molding at 400 °C, which significantly exceeds the typical thermal degradation onset temperature for PMMA; this aggressive thermal treatment likely induces chain scission, reducing molecular weight and increasing free volume at chain ends via the Fox-Flory effect, thereby lowering the Tg. Additionally, potential poor interfacial adhesion between the hydrophobic polymer matrix and metallic filler could introduce interfacial free volume, facilitating chain mobility. Dominant Factor: While the aggressive thermal processing poses a risk of molecular weight reduction, the high volume fraction of nanoscale rigid filler establishes a network of constrained polymer regions; this physical confinement effect is likely the dominant factor governing the composite's thermal mechanics, qualitatively sustaining or elevating the Tg relative to a degraded neat polymer baseline."
    },
    "analysis_without_hierarchical_structure": {
      "descriptive_text": "The sample consists of a Methyl Methacrylate-based polymer matrix reinforced with 20 vol % Copper powder filler having a particle size of 78 nm. The composite was fabricated through homogenization at 1400 rpm for 15 minutes, followed by hot press molding at 400 °C under 40 MPa for 15 minutes in a nitrogen atmosphere. The glass transition temperature was characterized using thermomechanical analysis with a penetration probe, scanning from 30 to 180 °C at a rate of 2 °C/min under a nitrogen flow of 20 mL/min.",
      "reasoning_analysis": "Increasing Factors: The polymer backbone derived from Methyl Methacrylate contains bulky alpha-methyl and ester side groups that impose steric hindrance, inherently restricting segmental rotation and driving the Tg higher. Additionally, the presence of 20 vol % rigid Copper powder introduces a significant filler-polymer interface where segmental motion is physically confined, further contributing to an increase in Tg by reducing local free volume and restricting chain dynamics near the filler surface. Decreasing Factors: The processing history specifies hot press molding at 400 °C, a temperature that approaches or exceeds the thermal stability limit of many acrylic polymers; this extreme thermal exposure risks thermal degradation and chain scission, which reduces molecular weight and qualitatively depresses the Tg according to free volume theories. Dominant Factor: While the high-temperature processing introduces a risk of molecular weight reduction, the intrinsic stiffness of the Methyl Methacrylate backbone combined with the substantial volume fraction of rigid nanofiller qualitatively dominates the final thermal behavior; the physical confinement effects from the high filler loading are expected to outweigh the potential chain scission effects, establishing a restricted mobility regime that defines the Tg."
    }
  },
  {
    "doi": "10.3390/cryst13030368",
    "title": "Mechanical, Electrical, and Glass Transition Behavior of Copper–PMMA Composites",
    "year": 2023,
    "chemical_composition": {
      "repeat_unit_psmiles": "[*]CC(C)(C(=O)OC)[*]",
      "monomers": [
        {
          "name": "Methyl Methacrylate",
          "smiles": "C=C(C)C(=O)OC",
          "ratio_value": null,
          "ratio_unit": null
        }
      ],
      "additives": [
        {
          "name": "Copper powder (78 nm)",
          "type": "filler",
          "amount_value": 20,
          "amount_unit": "vol %"
        }
      ],
      "is_homopolymer": false
    },
    "processing_history": "Hot press molding, 400 °C, 40 MPa, 15 min, N2 atmosphere. Homogenized 1400 rpm, 15 min. Tg measured by DSC.",
    "hierarchical_structure": "Amorphous PMMA matrix. Copper filler dispersed. Filler size 78 nm.",
    "properties": {
      "Tg": {
        "value": [
          121
        ],
        "unit": "°C"
      }
    },
    "analysis_with_hierarchical_structure": {
      "descriptive_text": "The sample comprises an amorphous poly(methyl methacrylate) (PMMA) matrix composite containing 20 vol % copper powder with a particle size of 78 nm. Fabrication involved homogenization at 1400 rpm for 15 minutes followed by hot press molding at 400 °C under 40 MPa pressure for 15 minutes in a nitrogen atmosphere. The hierarchical structure features dispersed copper filler within the polymer matrix, and the glass transition temperature was characterized using differential scanning calorimetry (DSC).",
      "reasoning_analysis": "Increasing Factors: The poly(methyl methacrylate) backbone possesses bulky alpha-methyl and ester side groups that impose significant steric hindrance, restricting backbone rotation and establishing a high baseline Tg. Furthermore, the incorporation of 20 vol % rigid copper powder with nanoscale dimensions (78 nm) creates a large interfacial area where polymer segmental mobility is confined by the filler surface, inherently driving the Tg upward. Decreasing Factors: The processing history involves hot press molding at 400 °C, which exceeds the typical thermal stability limit of PMMA. This extreme thermal exposure risks thermal degradation and chain scission, which would reduce molecular weight and increase chain end free volume according to the Fox-Flory relationship, thereby lowering the Tg. Dominant Factor: Although the extreme processing temperature introduces a competing mechanism for Tg reduction via potential chain scission, the intrinsic steric rigidity of the PMMA backbone combined with the high volume fraction of nanoscale rigid filler imposes significant constraints on segmental motion. Consequently, the filler-induced confinement effects are expected to be the dominant factor governing the final Tg behavior, qualitatively driving it higher than that of the unfilled polymer matrix."
    },
    "analysis_without_hierarchical_structure": {
      "descriptive_text": "The sample comprises a poly(methyl methacrylate) matrix reinforced with 20 vol % Copper powder (78 nm) filler. The composite was prepared via hot press molding at 400 °C under 40 MPa pressure for 15 minutes in a nitrogen atmosphere, followed by homogenization at 1400 rpm for 15 minutes. Thermal characterization was performed via differential scanning calorimetry (DSC).",
      "reasoning_analysis": "Increasing Factors: The poly(methyl methacrylate) backbone possesses inherent steric hindrance due to the alpha-methyl and ester side groups, which restricts segmental rotation and establishes a rigid baseline. Furthermore, the incorporation of 20 vol % nanoscale Copper powder creates an extensive polymer-filler interface where chain mobility is physically constrained by the rigid filler particles, typically driving the Tg upward. Decreasing Factors: The processing history involves hot press molding at 400 °C, which significantly exceeds the typical thermal stability limit of poly(methyl methacrylate). This extreme thermal exposure likely induces chain scission or depolymerization, reducing the molecular weight and consequently lowering the Tg according to free volume theories. Additionally, poor interfacial adhesion between the organic matrix and metallic filler could introduce excess free volume. Dominant Factor: While the thermal history presents a significant risk of molecular weight reduction, the high loading fraction (20 vol %) of nanoscale rigid filler creates a percolating network of constrained polymer segments that qualitatively dominates the composite's thermal mechanical response, likely resulting in a net increase in Tg relative to a degraded neat polymer, provided the matrix integrity is partially maintained."
    }
  },
  {
    "doi": "10.1002/polb.21116",
    "title": "Elevation of the Glass Transition Temperature in Flexible-Chain Semicrystalline Polymers",
    "year": 2007,
    "chemical_composition": {
      "repeat_unit_psmiles": "[*]CC(C1=CC=CC=C1)[*]",
      "monomers": [
        {
          "name": "Styrene",
          "smiles": "C=CC1=CC=CC=C1",
          "ratio_value": null,
          "ratio_unit": null
        }
      ],
      "additives": [],
      "is_homopolymer": true
    },
    "processing_history": "Isotactic polystyrene (iPS) Dow product from about 1970. Cold-crystallized: Melted at 250 °C, quenched in ice water, reheated to 170 °C, held for 60 min, cooled to room temperature. Tg measured by DSC (Perkin-Elmer DSC-7) at 10 °C/min heating rate.",
    "hierarchical_structure": "Semicrystalline, rhombohedral structure (3/1 helix). Crystalline weight fraction (wc) = 0.32, lamellar spacing (d) = 15.7 nm, amorphous layer thickness (la) = 10.8 nm.",
    "properties": {
      "Tg": {
        "value": [
          95
        ],
        "unit": "°C"
      }
    },
    "analysis_with_hierarchical_structure": {
      "descriptive_text": "The sample comprises an isotactic polystyrene (iPS) homopolymer, identified as a Dow product originating from approximately 1970. It exhibits a semicrystalline morphology with a rhombohedral 3/1 helix structure, featuring a crystalline weight fraction of 0.32, a lamellar spacing of 15.7 nm, and an amorphous layer thickness of 10.8 nm. The material underwent a cold-crystallization process involving melting at 250 °C, quenching in ice water, reheating to 170 °C for 60 minutes, and cooling to room temperature. The glass transition temperature was subsequently measured using a Perkin-Elmer DSC-7 at a heating rate of 10 °C/min.",
      "reasoning_analysis": "Increasing Factors: The intrinsic steric hindrance from the bulky phenyl side groups on the polystyrene backbone restricts segmental rotation, establishing a high baseline glass transition temperature. Furthermore, the semicrystalline morphology with a crystalline weight fraction of 0.32 imposes topological constraints on the interlamellar amorphous chains, reducing their mobility. The extended thermal hold at 170 °C for 60 minutes facilitates physical aging and densification of the amorphous phase, further reducing free volume and elevating the Tg. Decreasing Factors: The initial quenching in ice water from the melt traps excess free volume within the polymer matrix; although subsequent annealing relaxes some of this volume, residual free volume may remain compared to a slowly cooled specimen, potentially lowering the Tg. Dominant Factor: The confinement effects arising from the semicrystalline lamellar structure combined with the significant physical aging during the 60-minute annealing step qualitatively dominate the thermal history, likely resulting in a Tg that is elevated relative to a purely amorphous, quenched polystyrene due to the restricted mobility of the amorphous segments between crystalline lamellae."
    },
    "analysis_without_hierarchical_structure": {
      "descriptive_text": "The sample consists of an isotactic polystyrene homopolymer, identified as a Dow product from approximately 1970. The material underwent a thermal treatment regimen wherein it was melted at 250 °C and subsequently quenched in ice water. Following this, the sample was reheated to 170 °C and held for 60 minutes to induce cold-crystallization before cooling to room temperature. The glass transition temperature was characterized using differential scanning calorimetry on a Perkin-Elmer DSC-7 instrument at a heating rate of 10 °C/min.",
      "reasoning_analysis": "Increasing Factors: The inherent chemical composition features bulky phenyl side groups that impose steric hindrance on backbone rotation, intrinsically raising the energy barrier for segmental motion. Additionally, the processing history includes an annealing step at 170 °C for 60 minutes, which promotes crystallization in the isotactic chains; the resulting crystalline domains physically constrain the adjacent amorphous regions, reducing chain mobility and driving the Tg upward. Decreasing Factors: The initial quenching in ice water following the melt state traps the polymer in a non-equilibrium conformation with elevated free volume. If the subsequent annealing does not fully eliminate this excess free volume or relieve all thermal stresses within the amorphous phase, this residual disorder can facilitate segmental motion at lower temperatures, qualitatively depressing the Tg. Dominant Factor: The crystallization induced by the annealing of the isotactic backbone is the dominant factor. The formation of a semi-crystalline morphology imposes significant topological constraints on the amorphous chains via tie molecules and the rigid amorphous fraction, which qualitatively outweighs the free volume effects introduced by the initial quenching step."
    }
  },
  {
    "doi": "10.3390/cryst13030368",
    "title": "Mechanical, Electrical, and Glass Transition Behavior of Copper–PMMA Composites",
    "year": 2023,
    "chemical_composition": {
      "repeat_unit_psmiles": "[*]CC(C)(C(=O)OC)[*]",
      "monomers": [
        {
          "name": "Methyl Methacrylate",
          "smiles": "C=C(C)C(=O)OC",
          "ratio_value": null,
          "ratio_unit": null
        }
      ],
      "additives": [
        {
          "name": "Copper powder (3.25-4.75 µm)",
          "type": "filler",
          "amount_value": 1,
          "amount_unit": "vol %"
        }
      ],
      "is_homopolymer": false
    },
    "processing_history": "Hot press molding, 400 °C, 40 MPa, 15 min, N2 atmosphere. Homogenized 1400 rpm, 15 min. Tg measured by TMA (TMA/SDTA 840, penetration probe, 30-180 °C, 2 °C/min, N2 20 mL/min).",
    "hierarchical_structure": "Amorphous PMMA matrix. Copper filler dispersed. Filler size 3.25-4.75 µm.",
    "properties": {
      "Tg": {
        "value": [
          122
        ],
        "unit": "°C"
      }
    },
    "analysis_with_hierarchical_structure": {
      "descriptive_text": "The sample consists of an amorphous poly(methyl methacrylate) (PMMA) matrix composite reinforced with 1 vol % copper powder filler having a particle size distribution between 3.25 and 4.75 µm. It was fabricated via hot press molding at 400 °C under 40 MPa pressure for 15 minutes in a nitrogen atmosphere, followed by homogenization at 1400 rpm for 15 minutes to ensure filler dispersion. The hierarchical structure confirms a dispersed copper filler within the amorphous polymer matrix, and the glass transition temperature was characterized using thermomechanical analysis (TMA) with a penetration probe ranging from 30 to 180 °C at a heating rate of 2 °C/min under nitrogen flow.",
      "reasoning_analysis": "Increasing Factors: The poly(methyl methacrylate) backbone features bulky alpha-methyl and ester side groups that impose significant steric hindrance, restricting segmental rotation and intrinsically elevating the Tg. Additionally, the incorporation of rigid copper powder creates polymer-filler interfaces that constrain chain mobility through confinement effects, while the high processing pressure of 40 MPa during molding reduces free volume within the matrix, both contributing to a higher Tg. Decreasing Factors: The processing history involves exposure to 400 °C, which exceeds the typical thermal stability limit of PMMA and poses a high risk of thermal degradation or depolymerization, leading to chain scission and an increase in chain end free volume that lowers Tg. Furthermore, the high-shear homogenization at 1400 rpm may induce mechanochemical degradation, further reducing molecular weight and depressing the glass transition temperature. Dominant Factor: The intrinsic rigidity of the PMMA backbone establishes a high baseline Tg; however, the extreme processing temperature of 400 °C represents the most significant variable, as potential thermal degradation and chain scission during this step would qualitatively dominate the final behavior by increasing free volume, likely overriding the modest Tg enhancement expected from the low-loading copper filler and high-pressure molding."
    },
    "analysis_without_hierarchical_structure": {
      "descriptive_text": "The sample comprises a methyl methacrylate-based polymer matrix composite containing 1 vol % copper powder filler with a particle size range of 3.25 to 4.75 µm. Fabrication involved homogenization at 1400 rpm for 15 minutes followed by hot press molding at 400 °C under 40 MPa pressure for 15 minutes in a nitrogen atmosphere. The glass transition behavior was characterized using thermomechanical analysis (TMA) with a penetration probe, heating from 30 to 180 °C at 2 °C/min under nitrogen flow.",
      "reasoning_analysis": "Increasing Factors: The polymer backbone derived from methyl methacrylate features bulky alpha-methyl and ester side groups that impose significant steric hindrance, restricting segmental rotation and intrinsically elevating the glass transition temperature. Additionally, the incorporation of rigid copper powder filler creates polymer-filler interfaces that may constrain local chain mobility, contributing to a potential increase in Tg. Decreasing Factors: The processing history involves hot press molding at 400 °C, which exceeds the typical thermal stability limit of poly(methyl methacrylate) and likely induces thermal degradation or chain scission. This reduction in molecular weight increases the concentration of chain ends and free volume, which acts to depress the glass transition temperature. Dominant Factor: While the rigid filler and processing constraints offer competing influences, the intrinsic chemical structure of the methyl methacrylate backbone provides the fundamental baseline for chain stiffness; however, the severe thermal history poses a significant risk where degradation-induced molecular weight reduction could become the dominant factor lowering the Tg relative to the pristine polymer standard."
    }
  },
  {
    "doi": "10.3390/cryst13030368",
    "title": "Mechanical, Electrical, and Glass Transition Behavior of Copper–PMMA Composites",
    "year": 2023,
    "chemical_composition": {
      "repeat_unit_psmiles": "[*]CC(C)(C(=O)OC)[*]",
      "monomers": [
        {
          "name": "Methyl Methacrylate",
          "smiles": "C=C(C)C(=O)OC",
          "ratio_value": null,
          "ratio_unit": null
        }
      ],
      "additives": [
        {
          "name": "Copper powder (3.25-4.75 µm)",
          "type": "filler",
          "amount_value": 1,
          "amount_unit": "vol %"
        }
      ],
      "is_homopolymer": false
    },
    "processing_history": "Hot press molding, 400 °C, 40 MPa, 15 min, N2 atmosphere. Homogenized 1400 rpm, 15 min. Tg measured by DSC.",
    "hierarchical_structure": "Amorphous PMMA matrix. Copper filler dispersed. Filler size 3.25-4.75 µm.",
    "properties": {
      "Tg": {
        "value": [
          123
        ],
        "unit": "°C"
      }
    },
    "analysis_with_hierarchical_structure": {
      "descriptive_text": "The composite material features an amorphous poly(methyl methacrylate) (PMMA) matrix dispersed with 1 vol % copper powder having a particle size between 3.25 and 4.75 µm. Fabrication was achieved through hot press molding at 400 °C under 40 MPa pressure for 15 minutes in a nitrogen atmosphere, followed by homogenization at 1400 rpm for 15 minutes. The resulting hierarchical structure exhibits dispersed metallic filler within the polymer matrix, and the thermal transitions were characterized using differential scanning calorimetry (DSC).",
      "reasoning_analysis": "Increasing Factors: The poly(methyl methacrylate) backbone contains bulky alpha-methyl and ester side groups that impose significant steric hindrance, restricting segmental rotation and intrinsically elevating the glass transition temperature. Additionally, the incorporation of rigid copper powder creates polymer-filler interfaces where chain mobility may be constrained due to adsorption or confinement effects, potentially contributing to a higher Tg. Decreasing Factors: The processing history involves hot press molding at 400 °C, which exceeds the typical thermal stability limit of PMMA and likely induces thermal degradation and chain scission. According to the Fox-Flory relationship, this reduction in molecular weight increases the concentration of chain ends and free volume, thereby significantly depressing the Tg. Furthermore, any degradation byproducts or trapped volatiles could act as internal plasticizers. Dominant Factor: While the rigid filler and intrinsic chain stiffness suggest thermal stability, the severe thermal history at 400 °C is the critical variable; the likely substantial reduction in molecular weight due to thermal degradation will qualitatively dominate the behavior, resulting in a lower Tg compared to pristine, high-molecular-weight PMMA."
    },
    "analysis_without_hierarchical_structure": {
      "descriptive_text": "This sample comprises a poly(methyl methacrylate) matrix incorporated with 1 vol % Copper powder filler having a particle size range of 3.25-4.75 µm. The composite fabrication involved homogenization at 1400 rpm for 15 minutes, followed by hot press molding conducted at 400 °C and 40 MPa for 15 minutes under a nitrogen atmosphere. Final characterization of the glass transition temperature was performed using differential scanning calorimetry.",
      "reasoning_analysis": "Increasing Factors: The poly(methyl methacrylate) backbone possesses inherent rigidity due to the steric hindrance of the alpha-methyl groups and bulky ester side chains, which restricts segmental rotation and establishes a high baseline glass transition temperature. Furthermore, the incorporation of rigid copper powder filler introduces polymer-filler interfaces that can constrain local chain mobility, theoretically contributing to a slight increase in Tg. Decreasing Factors: The processing history involves hot press molding at 400 °C, which significantly exceeds the typical thermal degradation onset temperature for poly(methyl methacrylate). This extreme thermal exposure likely induces chain scission and depolymerization, resulting in a reduced molecular weight and increased concentration of chain ends, thereby increasing free volume and depressing the Tg. Additionally, high-shear homogenization at 1400 rpm may contribute to mechanochemical degradation, further lowering molecular weight. Dominant Factor: The thermal degradation induced by the 400 °C processing temperature is the dominant factor. While the chemical structure and filler provide intrinsic stiffening, the substantial reduction in molecular weight caused by thermal scission during processing qualitatively overrides these effects, leading to a lower Tg relative to a non-degraded sample of the same chemical composition."
    }
  },
  {
    "doi": null,
    "title": "A quantitative relationship between T s and chain segment structures of polystyrenes",
    "year": 2016,
    "chemical_composition": {
      "repeat_unit_psmiles": null,
      "monomers": [
        {
          "name": "2,5-dimethylstyrene",
          "smiles": "Cc1cc(C)ccc1C=C",
          "ratio_value": null,
          "ratio_unit": null
        }
      ],
      "additives": [],
      "is_homopolymer": true
    },
    "processing_history": "Experimental Tg data taken from Brandrup et al. [13]. Descriptors calculated from chain segments of 20 carbons (10 repeating units). ANN model [4-7-1] used.",
    "hierarchical_structure": "Amorphous polystyrene.",
    "properties": {
      "Tg": {
        "value": [
          142.9
        ],
        "unit": "°C"
      }
    },
    "analysis_with_hierarchical_structure": {
      "descriptive_text": "The sample is characterized as an amorphous homopolymer derived from 2,5-dimethylstyrene monomers, structurally categorized as a substituted polystyrene derivative. The material properties are based on experimental glass transition temperature data sourced from Brandrup et al. [13], ensuring alignment with standardized literature values. Structural descriptors for this analysis were calculated using chain segments consisting of 20 carbons, corresponding to 10 repeating units, and were processed through a [4-7-1] artificial neural network model to correlate the hierarchical structure with thermophysical behavior.",
