Repository: hhtrick/HHT-code

# HHT training framework

This directory contains model training, embedding precomputation, inference, article-level baselines and the curated datasets. All commands below assume that the working directory is `train_code/`.

## 3. Datasets and fixed partitions

Each main dataset is a JSON array at `dataset/{property}/{property}.json`. Entries contain source metadata, `chemical_composition`, `processing_history`, `hierarchical_structure`, `properties`, and two generated-analysis objects. Targets are stored as `properties[property]["value"]`; source metadata and target values are not predictive input fields.

| Property | Train | Validation | Test | Total |
|---|---:|---:|---:|---:|

File: train_code/dataset/Tg/Tg.json (part 53 of 235)
[
      "reasoning_analysis": "Increasing Factors: The presence of methyl substituents on the aromatic ring, particularly at the ortho-position (position 2), introduces significant steric hindrance that restricts the rotation of the phenyl group relative to the polymer backbone. This increased steric bulk raises the energy barrier for segmental motion and enhances backbone stiffness, intrinsically driving the Tg higher compared to unsubstituted polystyrene. Additionally, the amorphous hierarchical structure ensures that the transition is governed purely by segmental mobility without the constraints of crystalline domains. Decreasing Factors: Relative to the fully ortho-substituted 2,6-dimethylstyrene analog, the 2,5-substitution pattern leaves one ortho-position open, permitting slightly greater conformational freedom for the pendant group which may qualitatively lower the Tg compared to the maximally hindered isomer. Furthermore, the reliance on literature data without explicit details on thermal history (e.g., cooling rate or annealing) implies that any residual free volume from the original experimental preparation could remain unrelaxed, potentially depressing the Tg relative to a fully equilibrium state. Dominant Factor: The steric restriction imposed by the ortho-methyl group is the dominant factor governing the thermal behavior. This intramolecular hindrance fundamentally increases the rigidity of the polymer chain, outweighing the effects of the meta-substitution or unspecified thermal history, resulting in a Tg that is qualitatively elevated relative to the unsubstituted polystyrene baseline."
    },
    "analysis_without_hierarchical_structure": {
      "descriptive_text": "The sample consists of a poly(2,5-dimethylstyrene) homopolymer characterized by methyl substitutions at the 2 and 5 positions of the phenyl ring. The glass transition temperature data utilized for this analysis was sourced from established experimental literature by Brandrup et al., where structural descriptors were calculated based on chain segments comprising 20 carbons corresponding to 10 repeating units. Furthermore, the data context involves the application of an artificial neural network model with a 4-7-1 architecture, indicating the property values are grounded in experimental benchmarks validated through computational modeling.",
      "reasoning_analysis": "Increasing Factors: The chemical composition features methyl substituents at the ortho and meta positions of the phenyl ring, which introduce significant steric hindrance relative to unsubstituted polystyrene. This steric bulk restricts the rotational freedom of the pendant phenyl groups and increases the energy barrier for backbone segmental motion, intrinsically driving the Tg upward. Additionally, the reliance on experimental literature data implies standard measurement protocols that capture the intrinsic thermal transition of the material. Decreasing Factors: The substitution of hydrogen atoms with methyl groups increases the specific free volume of the polymer matrix, which could theoretically facilitate segmental mobility and depress the Tg. Moreover, the provided processing history references data sourcing rather than specific thermal treatments such as annealing, suggesting the sample may not be in a maximally densified physical aging state that would otherwise elevate the Tg. Dominant Factor: The steric restriction imposed by the methyl substituents, particularly the ortho-methyl group, is the dominant factor governing the thermal behavior. This structural rigidity outweighs the free volume increase associated with the substituents, establishing a higher intrinsic Tg baseline, while the literature-based data source ensures the value reflects standard experimental conditions rather than processing-induced anomalies."
    }
  },
  {
    "doi": "10.1002/polb.21116",
    "title": "Elevation of the Glass Transition Temperature in Flexible-Chain Semicrystalline Polymers",
    "year": 2007,
    "chemical_composition": {
      "repeat_unit_psmiles": "[*]CC(C1=CC=CC=C1)[*]",
      "monomers": [
        {
          "name": "Styrene",
          "smiles": "C=CC1=CC=CC=C1",
          "ratio_value": null,
          "ratio_unit": null
        }
      ],
      "additives": [],
      "is_homopolymer": true
    },
    "processing_history": "Isotactic polystyrene (iPS) Dow product from about 1970. Cold-crystallized: Melted at 250 °C, quenched in ice water, reheated to 170 °C, held for 60 min, cooled to room temperature. Tg measured by DMTA (TA Instruments RSA-3) at 1 Hz, 5 °C/min effective heating rate, determined from loss modulus peak (Emax).",
    "hierarchical_structure": "Semicrystalline, rhombohedral structure (3/1 helix). Crystalline weight fraction (wc) = 0.32, lamellar spacing (d) = 15.7 nm, amorphous layer thickness (la) = 10.8 nm.",
    "properties": {
      "Tg": {
        "value": [
          102
        ],
        "unit": "°C"
      }
    },
    "analysis_with_hierarchical_structure": {
      "descriptive_text": "The sample consists of an isotactic polystyrene (iPS) homopolymer, originally a Dow product from approximately 1970, exhibiting a semicrystalline morphology with a rhombohedral 3/1 helix structure. The material possesses a crystalline weight fraction of 0.32, with a lamellar spacing of 15.7 nm and an amorphous layer thickness of 10.8 nm. Processing involved melting at 250 °C followed by quenching in ice water and subsequent cold-crystallization by reheating to 170 °C for 60 minutes before cooling to room temperature. The glass transition temperature was characterized using dynamic mechanical thermal analysis (DMTA) on a TA Instruments RSA-3 at 1 Hz frequency and an effective heating rate of 5 °C/min, determined from the loss modulus peak.",
      "reasoning_analysis": "Increasing Factors: The intrinsic steric hindrance provided by the bulky phenyl side groups on the polystyrene backbone restricts segmental rotation, establishing a high baseline Tg. The semicrystalline structure, with a crystalline weight fraction of 0.32, imposes topological constraints on the amorphous chains through tie molecules and the rigid amorphous fraction at the crystal interfaces, further hindering mobility. Additionally, the annealing step at 170 °C reduces free volume through physical aging, and the use of DMTA at 1 Hz shifts the observed transition to higher temperatures due to the shorter timescale of measurement compared to static methods. Decreasing Factors: The initial processing history includes quenching in ice water, which introduces excess free volume into the system. Although subsequent annealing mitigates this, the final cooling from 170 °C to room temperature is not specified as a slow equilibrium cooling, potentially trapping some non-equilibrium free volume that enhances chain mobility relative to a fully densified glass. Dominant Factor: The restrictive effects of the semicrystalline morphology and the thermal annealing history qualitatively dominate the final Tg behavior. The constraints imposed by the crystalline lamellae on the amorphous layers, combined with the frequency-dependent shift of the dynamic mechanical measurement, likely result in a Tg that is elevated relative to a purely amorphous, quenched polystyrene sample measured under static conditions."
    },
    "analysis_without_hierarchical_structure": {
      "descriptive_text": "The sample consists of an isotactic polystyrene homopolymer, identified as a Dow product originating from approximately 1970. The material underwent a specific thermal treatment protocol wherein it was melted at 250 °C and subsequently quenched in ice water to suppress immediate crystallization. Following the quench, the sample was reheated to 170 °C and held for 60 minutes to induce cold-crystallization before being cooled to room temperature. The glass transition temperature was characterized using dynamic mechanical thermal analysis (DMTA) on a TA Instruments RSA-3 system at a frequency of 1 Hz and an effective heating rate of 5 °C/min, with the transition point determined from the loss modulus peak.",
      "reasoning_analysis": "Increasing Factors: The inherent chemical composition features bulky phenyl side groups on the polymer backbone which impose significant steric hindrance, restricting segmental rotation and intrinsically elevating the Tg. Furthermore, the isotactic stereoregularity enables crystallization, and the specific processing history involving annealing at 170 °C for 60 minutes promotes the formation of crystallites and physical aging within the amorphous phase, both of which constrain chain mobility and drive the Tg higher. Decreasing Factors: The initial processing step involving quenching in ice water from the melt state traps excess free volume within the amorphous regions before the annealing step occurs; this non-equilibrium high free volume state inherently acts to depress the Tg relative to a slowly cooled, equilibrium sample. Dominant Factor: The thermal history involving extended annealing above the glass transition temperature is the dominant factor; the structural constraints imposed by the developed crystallinity and the densification of the amorphous phase during the 60-minute hold qualitatively outweigh the free volume introduced by the initial quench, resulting in a net restriction of polymer chain mobility."
    }
  },
  {
    "doi": null,
    "title": "A quantitative relationship between T s and chain segment structures of polystyrenes",
    "year": 2016,
    "chemical_composition": {
      "repeat_unit_psmiles": null,
      "monomers": [
        {
          "name": "4-tert-butylstyrene",
          "smiles": "CC(C)(C)c1ccc(C=C)cc1",
          "ratio_value": null,
          "ratio_unit": null
        }
      ],
      "additives": [],
      "is_homopolymer": true
    },
    "processing_history": "Experimental Tg data taken from Brandrup et al. [13]. Descriptors calculated from chain segments of 20 carbons (10 repeating units). ANN model [4-7-1] used.",
    "hierarchical_structure": "Amorphous polystyrene.",
    "properties": {
      "Tg": {
        "value": [
          148.9
        ],
        "unit": "°C"
      }
    },
    "analysis_with_hierarchical_structure": {
      "descriptive_text": "The sample consists of an amorphous homopolymer derived from 4-tert-butylstyrene monomers. While specific physical processing parameters are not detailed, the material properties are anchored in experimental data compiled by Brandrup et al., utilized here as a reference for artificial neural network modeling based on chain segment descriptors. The hierarchical structure is defined as amorphous, consistent with the atactic configuration typical of styrenic polymers, ensuring the absence of crystalline melting transitions.",
      "reasoning_analysis": "Increasing Factors: The incorporation of the bulky tert-butyl group at the para-position of the phenyl ring significantly increases steric hindrance around the polymer backbone. This structural feature restricts segmental rotation and increases the energy barrier for chain mobility, intrinsically driving the glass transition temperature higher compared to unsubstituted polystyrene. Additionally, the amorphous hierarchical structure ensures that the measured transition reflects pure segmental mobility without the constraints of crystalline lamellae. Decreasing Factors: The substantial volume of the tert-butyl substituent may introduce inefficiencies in chain packing, leading to an increase in fractional free volume which can enhance chain mobility and lower the Tg. Furthermore, the processing history indicates the data is sourced from standard literature compilations rather than specific thermal treatments like annealing; this implies the sample represents a standard equilibrium state without the densification and physical aging that could otherwise elevate the Tg. Dominant Factor: The steric restriction imposed by the rigid tert-butyl moiety on the backbone dynamics is the dominant factor. While packing inefficiencies may introduce some free volume, the significant increase in rotational energy barriers qualitatively outweighs these effects, resulting in a net increase in Tg relative to the unsubstituted analog."
    },
    "analysis_without_hierarchical_structure": {
      "descriptive_text": "The sample consists of a poly(4-tert-butylstyrene) homopolymer. The glass transition temperature data originates from experimental values reported by Brandrup et al., where structural descriptors were derived from chain segments containing 20 carbons corresponding to 10 repeating units and subsequently utilized within a 4-7-1 Artificial Neural Network model for analysis.",
      "reasoning_analysis": "Increasing Factors: The chemical composition features a bulky tert-butyl group at the para position of the styrenic backbone, which introduces significant steric hindrance that restricts backbone rotational freedom and segmental mobility, intrinsically driving the Tg higher compared to unsubstituted polystyrene. Decreasing Factors: The processing history reflects a literature-derived standard state rather than specific physical treatments like rapid quenching or solvent casting that could trap excess free volume, minimizing processing-related factors that would typically depress the Tg. Dominant Factor: The intrinsic steric rigidity imparted by the bulky tert-butyl substituents is the dominant factor governing the thermal transition, as the literature-based processing history implies a standard equilibrium state where chemical structure dictates the Tg behavior rather than external processing variables."
    }
  },
  {
    "doi": null,
    "title": "A quantitative relationship between T s and chain segment structures of polystyrenes",
    "year": 2016,
    "chemical_composition": {
      "repeat_unit_psmiles": null,
      "monomers": [
        {
          "name": "2,4,6-trimethylstyrene",
          "smiles": "Cc1cc(C)c(C=C)cc1C",
          "ratio_value": null,
          "ratio_unit": null
        }
      ],
      "additives": [],
      "is_homopolymer": true
    },
    "processing_history": "Experimental Tg data taken from Brandrup et al. [13]. Descriptors calculated from chain segments of 20 carbons (10 repeating units). ANN model [4-7-1] used.",
    "hierarchical_structure": "Amorphous polystyrene.",
    "properties": {
      "Tg": {
        "value": [
          161.9
        ],
        "unit": "°C"
      }
    },
    "analysis_with_hierarchical_structure": {
      "descriptive_text": "The material is an amorphous homopolymer composed of 2,4,6-trimethylstyrene repeat units. Identified structurally as an amorphous polystyrene derivative, the sample data originates from established experimental literature (Brandrup et al.) with structural descriptors calculated based on chain segments of 20 carbons corresponding to 10 repeating units. Property analysis was facilitated by an artificial neural network model, indicating a computational characterization context based on empirical benchmarks.",
      "reasoning_analysis": "Increasing Factors: The substitution of three methyl groups on the phenyl ring, specifically at the 2, 4, and 6 positions, introduces substantial steric hindrance that restricts the rotation of the phenyl rings relative to the polymer backbone. This increased backbone stiffness and reduced free volume intrinsically drive the glass transition temperature higher compared to unsubstituted polystyrene. Decreasing Factors: No explicit plasticizing additives or low molecular weight constraints are indicated in the composition, and the literature-based processing history implies standard equilibration rather than rapid quenching, meaning there are no specific factors identified in this dataset that actively drive the Tg down relative to the intrinsic chemical baseline. Dominant Factor: The steric hindrance imposed by the 2,4,6-trimethyl substitution pattern is the dominant factor, as the intrinsic chemical rigidity introduced by the ortho-methyl groups overwhelmingly dictates the segmental mobility limits, establishing a high baseline Tg irrespective of the standard literature-based data sourcing."
    },
    "analysis_without_hierarchical_structure": {
      "descriptive_text": "The sample comprises a poly(2,4,6-trimethylstyrene) homopolymer synthesized without any additives or fillers. The glass transition temperature data utilized in this context was sourced from experimental measurements reported by Brandrup et al. [13], while molecular descriptors were derived from chain segments consisting of 20 carbons, equivalent to 10 repeating units. These structural parameters were subsequently processed using an artificial neural network model with a 4-7-1 architecture to characterize the material properties.",
      "reasoning_analysis": "Increasing Factors: The substitution of methyl groups at the ortho positions (2 and 6) of the phenyl ring introduces significant steric hindrance, which restricts the rotational freedom of the side groups and limits backbone flexibility, thereby increasing the energy barrier for segmental motion and driving the Tg upward. Decreasing Factors: The material exists as a linear homopolymer lacking chemical crosslinks or rigid reinforcing fillers, which allows for cooperative segmental rearrangements that would be further suppressed in a networked or composite system, thereby limiting the maximum potential restriction on chain mobility. Dominant Factor: The intrinsic steric rigidity imparted by the ortho-methyl substituents is the dominant factor, as the chemical structure's resistance to chain mobility outweighs the flexibility inherent to the linear architecture, establishing a qualitatively higher Tg baseline relative to unsubstituted polystyrene despite the absence of specific thermal processing history in the recorded data."
    }
  },
  {
    "doi": null,
    "title": "A quantitative relationship between T s and chain segment structures of polystyrenes",
    "year": 2016,
    "chemical_composition": {
      "repeat_unit_psmiles": null,
      "monomers": [
        {
          "name": "2-carboxystyrene",
          "smiles": "OC(=O)c1ccccc1C=C",
          "ratio_value": null,
          "ratio_unit": null
        }
      ],
      "additives": [],
      "is_homopolymer": true
    },
    "processing_history": "Experimental Tg data taken from Brandrup et al. [13]. Descriptors calculated from chain segments of 20 carbons (10 repeating units). ANN model [4-7-1] used.",
    "hierarchical_structure": "Amorphous polystyrene.",
    "properties": {
      "Tg": {
        "value": [
          176.9
        ],
        "unit": "°C"
      }
    },
    "analysis_with_hierarchical_structure": {
      "descriptive_text": "The sample is identified as an amorphous homopolymer derived from 2-carboxystyrene monomers. The associated property data was sourced from the literature compilation by Brandrup et al., wherein molecular descriptors were calculated from chain segments consisting of 20 carbons, equivalent to 10 repeating units. An artificial neural network model with a [4-7-1] architecture was utilized to evaluate the polymer characteristics within this amorphous polystyrene system.",
      "reasoning_analysis": "Increasing Factors: The incorporation of the carboxylic acid functional group at the ortho position of the styrenic phenyl ring introduces strong intermolecular hydrogen bonding capabilities. These polar interactions act as transient physical crosslinks that significantly restrict segmental chain mobility, thereby driving the Tg upward. Additionally, the steric bulk of the ortho-substituent increases the rotational energy barrier of the backbone, further enhancing thermal stability. Decreasing Factors: The hierarchical structure is described as amorphous, lacking crystalline regions that could otherwise impose additional physical constraints on chain movement. Furthermore, the processing history indicates the data is derived from standard literature compilations without mention of specific thermal annealing or physical aging protocols, suggesting the material may retain a higher equilibrium free volume compared to a heavily aged or quenched sample. Dominant Factor: The strong intermolecular hydrogen bonding network established by the carboxylic acid groups qualitatively dominates the thermal behavior, overriding the free volume effects associated with the amorphous structure and standard processing history to result in a significantly elevated Tg relative to unsubstituted polystyrene."
    },
    "analysis_without_hierarchical_structure": {
      "descriptive_text": "The sample consists of a poly(2-carboxystyrene) homopolymer characterized by a vinyl backbone with ortho-carboxylic acid substituted phenyl side groups. The glass transition temperature data associated with this material was sourced from literature by Brandrup et al., where structural descriptors were calculated based on chain segments comprising 20 carbons and analyzed using a specific artificial neural network model.",
      "reasoning_analysis": "Increasing Factors: The presence of bulky phenyl rings attached to the vinyl backbone introduces significant steric hindrance, restricting backbone rotation and increasing chain stiffness. Furthermore, the ortho-carboxylic acid groups enable strong intermolecular hydrogen bonding, which drastically reduces segmental mobility and increases cohesive energy density. Decreasing Factors: The composition lacks flexible aliphatic spacers or external plasticizing additives that would typically increase free volume and lower the transition temperature. Additionally, the reliance on literature data implies standard measurement conditions without specific thermal histories known to induce physical aging or relaxation that might alter the apparent Tg. Dominant Factor: The extensive intermolecular hydrogen bonding network formed by the carboxylic acid moieties is the dominant factor, overriding the baseline stiffness of the polystyrene-like backbone and establishing a qualitatively higher glass transition temperature relative to non-functionalized analogs."
    }
  },
  {
    "doi": "10.1016/j.eurpolymj.2017.09.039",
    "title": "Tunable intramolecular cyclization and glass transition temperature of hyperbranched polymers by regulating monomer reactivity",
    "year": 2017,
    "chemical_composition": {
      "repeat_unit_psmiles": null,
      "monomers": [
        {
          "name": "1,6-bis(prop-2-yn-1-yloxy)hexane",
          "smiles": "C#CCOCCCCCCOCC#C",
          "ratio_value": 1,
          "ratio_unit": "equiv"
        },
        {
          "name": "1,1,1-tris(4-azidobutanoyloxymethyl)ethane",
          "smiles": "CC(COC(=O)CCCN=[N+]=[N-])(COC(=O)CCCN=[N+]=[N-])COC(=O)CCCN=[N+]=[N-]",
          "ratio_value": 1,
          "ratio_unit": "equiv"
        }
      ],
      "additives": [],
      "is_homopolymer": false
    },
    "processing_history": "Synthesized via CuAAC polymerization (A2:B3 = 1:1) using CuBr/PMDETA in DMF at RT for 24 h. Purified by alumina column and precipitation. Tg measured by DSC (TA instrument) under N2 (50 mL/min) at 10 °C/min (2nd heating, -60 to 120 °C).",
    "hierarchical_structure": "Hyperbranched polymer. Mw: 83.1 kDa, Mn: 63.7 kDa, PDI: 1.30, m-CI: 0.78.",
    "properties": {
      "Tg": {
        "value": [
          -22.0
        ],
        "unit": "°C"
      }
    },
    "analysis_with_hierarchical_structure": {
      "descriptive_text": "This hyperbranched polymer was synthesized via copper-catalyzed azide-alkyne cycloaddition (CuAAC) polymerization between 1,6-bis(prop-2-yn-1-yloxy)hexane and 1,1,1-tris(4-azidobutanoyloxymethyl)ethane in a 1:1 equivalent ratio using a CuBr/PMDETA catalyst system in DMF at room temperature for 24 hours. Following purification through an alumina column and precipitation, the material exhibited a weight-average molecular weight (Mw) of 83.1 kDa, a number-average molecular weight (Mn) of 63.7 kDa, a polydispersity index (PDI) of 1.30, and an m-CI value of 0.78 indicating structural compactness. The thermal properties were subsequently characterized by differential scanning calorimetry (DSC) under a nitrogen atmosphere at a heating rate of 10 °C/min during the second heating cycle.",
      "reasoning_analysis": "Increasing Factors: The synthesis via CuAAC polymerization generates rigid 1,2,3-triazole linkages within the backbone, which significantly restricts segmental rotation through steric hindrance and enhances intermolecular interactions via dipole moments. Furthermore, the hyperbranched architecture imposes topological constraints that limit chain mobility compared to linear analogs, while the relatively high molecular weight (Mw = 83.1 kDa) minimizes the free volume contribution from chain ends. The purification via alumina column aims to remove catalyst residues that might otherwise disrupt packing. Decreasing Factors: The alkyne monomer incorporates a flexible hexane spacer between the ether oxygens, introducing substantial conformational freedom that lowers the energy barrier for segmental motion. Additionally, hyperbranched polymers inherently possess a higher concentration of chain ends than linear polymers, which increases free volume and tends to depress the Tg. There is also a possibility that residual DMF solvent from the room temperature synthesis or trace catalyst components remaining after purification could act as plasticizers if not completely eliminated. Dominant Factor: The structural rigidity imparted by the triazole rings and the topological constraints of the hyperbranched network qualitatively dominate the thermal behavior, restricting segmental motion more significantly than the flexible hexane spacers promote it, although the spacers prevent the Tg from reaching values typical of fully aromatic hyperbranched systems."
    },
    "analysis_without_hierarchical_structure": {
      "descriptive_text": "The polymer sample consists of a copolymer network derived from the reaction of 1,6-bis(prop-2-yn-1-yloxy)hexane and 1,1,1-tris(4-azidobutanoyloxymethyl)ethane. It was synthesized via copper-catalyzed azide-alkyne cycloaddition (CuAAC) using a CuBr/PMDETA catalyst system in dimethylformamide at room temperature for 24 hours with a 1:1 stoichiometry. Post-synthesis purification was conducted using an alumina column and precipitation to eliminate catalyst residues and solvents. The thermal properties were evaluated by differential scanning calorimetry under a nitrogen flow of 50 mL/min at a heating rate of 10 °C/min during the second heating scan ranging from -60 to 120 °C.",
      "reasoning_analysis": "Increasing Factors: The formation of 1,2,3-triazole linkages during the CuAAC reaction introduces rigid heterocyclic rings into the backbone, which significantly restricts segmental rotation. Furthermore, the incorporation of the trifunctional azide monomer introduces branching points or crosslinks that topologically constrain chain mobility and reduce free volume. The purification process via alumina column and precipitation removes residual copper catalyst and DMF solvent, preventing external plasticization effects that would otherwise lower the transition temperature. Decreasing Factors: The chemical structure contains substantial flexible aliphatic segments, specifically the hexane spacer in the alkyne monomer and the butanoyl ester spacers in the azide monomer. These methylene sequences, along with the ether and ester linkages, enhance chain flexibility and increase free volume, which acts to depress the glass transition temperature relative to a fully rigid aromatic backbone. Dominant Factor: The topological constraints imposed by the multifunctional monomer architecture and the intrinsic rigidity of the triazole rings qualitatively dominate the thermal behavior. While the aliphatic spacers provide significant flexibility, the branching density and heterocyclic rigidity establish the primary barrier to segmental motion, defining the baseline Tg, while the effective purification history ensures this intrinsic value is measured without depression from residual processing chemicals."
    }
  },
  {
    "doi": "10.3390/cryst13030368",
    "title": "Mechanical, Electrical, and Glass Transition Behavior of Copper–PMMA Composites",
    "year": 2023,
    "chemical_composition": {
      "repeat_unit_psmiles": "[*]CC(C)(C(=O)OC)[*]",
      "monomers": [
        {
          "name": "Methyl Methacrylate",
          "smiles": "C=C(C)C(=O)OC",
          "ratio_value": null,
          "ratio_unit": null
        }
      ],
      "additives": [
        {
          "name": "Copper powder (3.25-4.75 µm)",
          "type": "filler",
          "amount_value": 3,
          "amount_unit": "vol %"
        }
      ],
      "is_homopolymer": false
    },
    "processing_history": "Hot press molding, 400 °C, 40 MPa, 15 min, N2 atmosphere. Homogenized 1400 rpm, 15 min. Tg measured by TMA (TMA/SDTA 840, penetration probe, 30-180 °C, 2 °C/min, N2 20 mL/min).",
    "hierarchical_structure": "Amorphous PMMA matrix. Copper filler dispersed. Filler size 3.25-4.75 µm.",
    "properties": {
      "Tg": {
        "value": [
          120
        ],
        "unit": "°C"
      }
    },
    "analysis_with_hierarchical_structure": {
      "descriptive_text": "The sample comprises an amorphous poly(methyl methacrylate) matrix composite containing 3 vol % copper powder filler with a particle size distribution between 3.25 and 4.75 µm. Fabrication involved hot press molding at 400 °C and 40 MPa for 15 minutes under a nitrogen atmosphere, followed by homogenization at 1400 rpm for 15 minutes to facilitate filler dispersion. The hierarchical structure is characterized by the copper filler dispersed within the amorphous polymer phase. Thermal mechanical properties were assessed using TMA with a penetration probe over a range of 30 to 180 °C at a heating rate of 2 °C/min under nitrogen flow.",
      "reasoning_analysis": "Increasing Factors: The poly(methyl methacrylate) backbone features bulky alpha-methyl and ester side groups that impose steric hindrance, restricting segmental rotation and inherently establishing a moderate-to-high baseline Tg. Additionally, the presence of rigid copper powder filler may restrict polymer chain mobility at the polymer-filler interface through confinement effects, contributing to a potential increase in Tg. Decreasing Factors: The processing history indicates hot press molding at 400 °C, a temperature significantly exceeding the typical thermal stability limit of PMMA, which likely induces thermal degradation via chain scission. This reduction in molecular weight increases the concentration of chain ends and free volume according to the Fox-Flory relationship, thereby depressing the Tg. Furthermore, potential incompatibility between the organic matrix and inorganic filler could introduce interfacial free volume, enhancing local segmental mobility. Dominant Factor: Although the intrinsic chain rigidity and filler confinement suggest an elevated Tg, the extreme processing temperature of 400 °C is the dominant factor. The probable substantial reduction in molecular weight due to thermal degradation will qualitatively lower the Tg relative to pristine, high-molecular-weight PMMA, outweighing the reinforcing effects of the low-volume fraction copper filler."
    },
    "analysis_without_hierarchical_structure": {
      "descriptive_text": "The composite material features a poly(methyl methacrylate) matrix reinforced with 3 vol % copper powder having a particle size distribution between 3.25 and 4.75 µm. Fabrication involved homogenization at 1400 rpm for 15 minutes followed by hot press molding at 400 °C under 40 MPa pressure for 15 minutes in a nitrogen atmosphere. The glass transition temperature was characterized via thermomechanical analysis using a penetration probe over a temperature range of 30 to 180 °C at a heating rate of 2 °C/min under nitrogen flow.",
      "reasoning_analysis": "Increasing Factors: The incorporation of rigid copper powder filler creates interfacial regions where polymer segmental mobility is physically constrained, potentially elevating the Tg. Additionally, the poly(methyl methacrylate) backbone possesses bulky ester side groups and an alpha-methyl substitution that impose steric hindrance, intrinsically restricting chain rotation and supporting a higher baseline Tg. Decreasing Factors: The hot press molding temperature of 400 °C significantly exceeds the thermal stability limit of poly(methyl methacrylate), likely inducing substantial chain scission and depolymerization. This reduction in molecular weight increases the concentration of chain ends and free volume, which acts to depress the Tg. Furthermore, potential incompatibility between the hydrophobic polymer matrix and metallic filler may introduce interfacial voids, increasing free volume. Dominant Factor: Despite the restrictive influence of the rigid filler, the severe thermal processing history is the dominant factor. The likely molecular weight degradation caused by processing at 400 °C qualitatively outweighs the confinement effects of the low filler loading, resulting in a net reduction of the Tg compared to a thermally stable pristine sample."
    }
  },
  {
    "doi": "10.1002/polb.21116",
    "title": "Elevation of the Glass Transition Temperature in Flexible-Chain Semicrystalline Polymers",
    "year": 2007,
    "chemical_composition": {
      "repeat_unit_psmiles": "[*]CC(C1=CC=CC=C1)[*]",
      "monomers": [
        {
          "name": "Styrene",
          "smiles": "C=CC1=CC=CC=C1",
          "ratio_value": null,
          "ratio_unit": null
        }
      ],
      "additives": [],
      "is_homopolymer": true
    },
    "processing_history": "Isotactic polystyrene (iPS) Dow product from about 1970. Cold-crystallized: Melted at 250 °C, quenched in ice water, reheated to 170 °C, held for 60 min, cooled to room temperature. Tg measured by DMTA (TA Instruments RSA-3) at 1 Hz, 5 °C/min effective heating rate, determined from tanδ peak (tanδmax).",
    "hierarchical_structure": "Semicrystalline, rhombohedral structure (3/1 helix). Crystalline weight fraction (wc) = 0.32, lamellar spacing (d) = 15.7 nm, amorphous layer thickness (la) = 10.8 nm.",
    "properties": {
      "Tg": {
        "value": [
          110
        ],
        "unit": "°C"
      }
    },
    "analysis_with_hierarchical_structure": {
      "descriptive_text": "The sample comprises an isotactic polystyrene homopolymer, identified as a Dow product from approximately 1970. The material was subjected to a cold-crystallization protocol involving melting at 250 °C, quenching in ice water, reheating to 170 °C for 60 minutes, and cooling to room temperature. Hierarchical characterization indicates a semicrystalline morphology with a rhombohedral 3/1 helix structure, exhibiting a crystalline weight fraction of 0.32, a lamellar spacing of 15.7 nm, and an amorphous layer thickness of 10.8 nm. The glass transition temperature was determined via dynamic mechanical thermal analysis using a TA Instruments RSA-3 at 1 Hz and an effective heating rate of 5 °C/min, identified from the tanδ peak maximum.",
      "reasoning_analysis": "Increasing Factors: The bulky phenyl side groups attached to the polymer backbone create significant steric hindrance, restricting segmental rotation and intrinsically raising the Tg. The semicrystalline structure, with a crystalline weight fraction of 0.32, acts as physical crosslinks that constrain the motion of amorphous chain segments, particularly within the rigid amorphous fraction at the crystal interfaces. Furthermore, the thermal annealing at 170 °C facilitates physical aging and densification of the amorphous phase, reducing free volume, while the dynamic measurement frequency of 1 Hz shifts the relaxation peak to higher temperatures compared to static methods. Decreasing Factors: The initial quenching in ice water following the melt state introduces excess free volume into the system prior to the annealing step, which may not be entirely eliminated during the subsequent thermal treatment. Additionally, the presence of distinct amorphous layers with a thickness of 10.8 nm implies regions of the amorphous phase that are less constrained by the crystalline lamellae, potentially retaining higher mobility compared to the interfacial regions. Dominant Factor: The dominant influence on the Tg behavior arises from the combination of intrinsic chain stiffness due to the phenyl groups and the topological constraints imposed by the semicrystalline morphology. The restriction of segmental mobility by the crystalline domains and the densification resulting from the prolonged annealing process qualitatively outweigh the free volume effects introduced by the initial quenching, leading to a constrained amorphous phase response."
    },
    "analysis_without_hierarchical_structure": {
      "descriptive_text": "The sample comprises an isotactic polystyrene homopolymer, sourced as a Dow product from approximately 1970. The material preparation involved a cold-crystallization protocol where the polymer was melted at 250 °C, quenched in ice water, and subsequently reheated to 170 °C for 60 minutes before cooling to room temperature. The glass transition temperature was characterized using dynamic mechanical thermal analysis on a TA Instruments RSA-3 system at a frequency of 1 Hz and an effective heating rate of 5 °C/min, with the transition point defined by the maximum of the tanδ peak.",
      "reasoning_analysis": "Increasing Factors: The presence of bulky phenyl side groups on the polymer backbone imposes significant steric hindrance, inherently restricting segmental rotation and elevating the baseline glass transition temperature. Furthermore, the specific processing history involving annealing at 170 °C promotes cold-crystallization in the isotactic chains; the resulting crystalline regions act as physical crosslinks that constrain the mobility of the interlamellar amorphous chains, thereby shifting the transition to higher temperatures. Additionally, the use of DMTA at 1 Hz probes molecular relaxations at a shorter timescale compared to static methods, which inherently shifts the observed tanδ peak to higher temperatures. Decreasing Factors: The linear architecture of the homopolymer lacks chemical crosslinks that would otherwise strictly lock chain mobility. Moreover, the initial quenching step in ice water traps excess free volume within the glassy matrix; although partially relieved by annealing, this thermal history may leave the amorphous phase slightly less densified than a slowly cooled counterpart, potentially depressing the transition temperature. Dominant Factor: The combination of inherent steric rigidity from the phenyl groups and the topological constraints imposed by the crystallinity induced during the annealing process qualitatively dominates the thermal behavior. These restrictive factors outweigh the free volume effects from the quenching history, establishing an elevated Tg regime characteristic of semi-crystalline isotactic polystyrene measured under dynamic conditions."
    }
  },
  {
    "doi": "10.3390/cryst13030368",
    "title": "Mechanical, Electrical, and Glass Transition Behavior of Copper–PMMA Composites",
    "year": 2023,
    "chemical_composition": {
      "repeat_unit_psmiles": "[*]CC(C)(C(=O)OC)[*]",
      "monomers": [
        {
          "name": "Methyl Methacrylate",
          "smiles": "C=C(C)C(=O)OC",
          "ratio_value": null,
          "ratio_unit": null
        }
      ],
      "additives": [
        {
          "name": "Copper powder (3.25-4.75 µm)",
          "type": "filler",
          "amount_value": 2,
          "amount_unit": "vol %"
        }
