Repository: hhtrick/HHT-code

# HHT training framework

This directory contains model training, embedding precomputation, inference, article-level baselines and the curated datasets. All commands below assume that the working directory is `train_code/`.

## 3. Datasets and fixed partitions

Each main dataset is a JSON array at `dataset/{property}/{property}.json`. Entries contain source metadata, `chemical_composition`, `processing_history`, `hierarchical_structure`, `properties`, and two generated-analysis objects. Targets are stored as `properties[property]["value"]`; source metadata and target values are not predictive input fields.

| Property | Train | Validation | Test | Total |
|---|---:|---:|---:|---:|

File: train_code/dataset/Tg/Tg.json (part 54 of 235)
[
      ],
      "is_homopolymer": false
    },
    "processing_history": "Hot press molding, 400 °C, 40 MPa, 15 min, N2 atmosphere. Homogenized 1400 rpm, 15 min. Tg measured by DSC.",
    "hierarchical_structure": "Amorphous PMMA matrix. Copper filler dispersed. Filler size 3.25-4.75 µm.",
    "properties": {
      "Tg": {
        "value": [
          120
        ],
        "unit": "°C"
      }
    },
    "analysis_with_hierarchical_structure": {
      "descriptive_text": "The sample comprises an amorphous poly(methyl methacrylate) (PMMA) matrix composite containing 2 vol % copper powder filler with a particle size distribution between 3.25 and 4.75 µm. The material was processed via homogenization at 1400 rpm for 15 minutes, followed by hot press molding at 400 °C and 40 MPa for 15 minutes under a nitrogen atmosphere to achieve filler dispersion and consolidation. The hierarchical structure confirms a dispersed filler morphology within the polymer matrix, and the thermal properties were evaluated using differential scanning calorimetry (DSC).",
      "reasoning_analysis": "Increasing Factors: The intrinsic chemical structure of the poly(methyl methacrylate) matrix, featuring bulky alpha-methyl groups and polar ester side chains, imposes significant steric hindrance and dipole-dipole interactions that restrict backbone rotation, inherently driving the Tg higher. Additionally, the incorporation of rigid copper powder creates polymer-filler interfaces where segmental mobility may be locally restricted, potentially contributing to a slight increase in Tg. Decreasing Factors: The processing history involves hot press molding at 400 °C, which significantly exceeds the typical thermal stability limit of PMMA, likely inducing substantial thermal degradation and chain scission. This reduction in molecular weight increases the concentration of chain ends and free volume (Fox-Flory effect), which strongly lowers the Tg. Furthermore, the high-shear homogenization at 1400 rpm may contribute to mechanochemical chain scission, further depressing the Tg. Dominant Factor: While the rigid PMMA backbone and filler interface provide intrinsic resistance to segmental motion, the severe thermal history at 400 °C is the dominant factor, as the resulting thermal degradation and molecular weight reduction qualitatively outweigh the restrictive effects of the filler, leading to a net depression of the Tg relative to pristine, high-molecular-weight PMMA."
    },
    "analysis_without_hierarchical_structure": {
      "descriptive_text": "The sample consists of a Methyl Methacrylate-based polymer matrix reinforced with 2 vol % Copper powder with a particle size distribution between 3.25 and 4.75 µm. The material was processed via hot press molding at 400 °C and 40 MPa for 15 minutes under a nitrogen atmosphere, followed by homogenization at 1400 rpm for 15 minutes, and the glass transition temperature was subsequently measured using Differential Scanning Calorimetry.",
      "reasoning_analysis": "Increasing Factors: The chemical architecture of the Methyl Methacrylate units, featuring bulky alpha-methyl and ester side groups, imposes significant steric hindrance that restricts backbone segmental rotation, intrinsically elevating the glass transition temperature. Furthermore, the incorporation of rigid copper powder creates polymer-filler interfaces that constrain chain mobility through confinement effects, contributing to a potential increase in Tg. Decreasing Factors: The processing history involves hot press molding at 400 °C, which exceeds the typical thermal stability limit of polymethyl methacrylate, posing a high risk of thermal degradation and chain scission. This reduction in molecular weight would increase the concentration of chain ends and free volume, thereby depressing the glass transition temperature. Dominant Factor: The intrinsic steric rigidity of the Methyl Methacrylate backbone serves as the primary determinant of the glass transition behavior, establishing a high-temperature baseline that outweighs the modest reinforcement effect of the low-volume fraction filler; however, the extreme processing temperature represents a critical variable that could qualitatively lower the observed Tg relative to a non-degraded standard through molecular weight reduction."
    }
  },
  {
    "doi": null,
    "title": "A quantitative relationship between T s and chain segment structures of polystyrenes",
    "year": 2016,
    "chemical_composition": {
      "repeat_unit_psmiles": null,
      "monomers": [
        {
          "name": "4-benzoylstyrene",
          "smiles": "c1ccccc1C(=O)c1ccc(C=C)cc1",
          "ratio_value": null,
          "ratio_unit": null
        }
      ],
      "additives": [],
      "is_homopolymer": true
    },
    "processing_history": "Experimental Tg data taken from Brandrup et al. [13]. Descriptors calculated from chain segments of 20 carbons (10 repeating units). ANN model [4-7-1] used.",
    "hierarchical_structure": "Amorphous polystyrene.",
    "properties": {
      "Tg": {
        "value": [
          97.9
        ],
        "unit": "°C"
      }
    },
    "analysis_with_hierarchical_structure": {
      "descriptive_text": "The sample is an amorphous homopolymer derived from 4-benzoylstyrene monomers, classified within the amorphous polystyrene structural family. Experimental glass transition temperature data were sourced from Brandrup et al., with molecular descriptors calculated based on chain segments comprising 20 carbons corresponding to 10 repeating units. These descriptors served as inputs for an artificial neural network model with a 4-7-1 architecture to characterize the thermal properties of the system.",
      "reasoning_analysis": "Increasing Factors: The incorporation of the 4-benzoyl substituent on the styrene phenyl ring introduces significant steric hindrance and bulkiness, which restricts the rotational freedom of the polymer backbone. Additionally, the carbonyl group within the benzoyl moiety introduces polar dipole-dipole interactions, increasing the cohesive energy density and requiring more thermal energy for segmental motion. Decreasing Factors: The polymer retains an aliphatic carbon-carbon backbone typical of vinyl polymers, which maintains a degree of intrinsic flexibility compared to fully aromatic backbones, allowing for some segmental relaxation. Furthermore, while the descriptor calculation utilized short chain segments, the sourcing of experimental data from literature implies bulk material properties, minimizing the free volume effects associated with low molecular weight oligomers that would otherwise depress the Tg. Dominant Factor: The steric restriction and intermolecular forces imparted by the bulky, polar benzoyl side groups qualitatively dominate the thermal behavior, establishing a higher Tg baseline relative to unsubstituted polystyrene, despite the inherent flexibility of the aliphatic backbone and the computational segmentation used for modeling."
    },
    "analysis_without_hierarchical_structure": {
      "descriptive_text": "The sample is a poly(4-benzoylstyrene) homopolymer. The glass transition temperature data associated with this material is derived from experimental values reported by Brandrup et al., where structural descriptors were calculated based on chain segments of 20 carbons equivalent to 10 repeating units and analyzed using a 4-7-1 artificial neural network model.",
      "reasoning_analysis": "Increasing Factors: The chemical composition features a styrenic backbone substituted with bulky 4-benzoyl groups, which impose significant steric hindrance that restricts backbone rotation and segmental mobility. Furthermore, the carbonyl functionality within the benzoyl moiety introduces strong dipole-dipole interactions between polymer chains, increasing cohesive energy density and requiring higher thermal energy for transition. Decreasing Factors: The composition lacks flexible spacers, plasticizers, or low molecular weight additives that would typically increase free volume and lower the glass transition temperature. Additionally, the reliance on curated literature data implies standard purification, minimizing the likelihood of residual solvent plasticization that could depress the Tg. Dominant Factor: The substantial steric bulk and polar interactions introduced by the 4-benzoyl side groups qualitatively dominate the thermal behavior, establishing a high intrinsic rigidity that dictates the glass transition temperature relative to unsubstituted polystyrene."
    }
  },
  {
    "doi": null,
    "title": "A quantitative relationship between T s and chain segment structures of polystyrenes",
    "year": 2016,
    "chemical_composition": {
      "repeat_unit_psmiles": null,
      "monomers": [
        {
          "name": "4-phenylacetylstyrene",
          "smiles": "c1ccccc1CC(=O)c1ccc(C=C)cc1",
          "ratio_value": null,
          "ratio_unit": null
        }
      ],
      "additives": [],
      "is_homopolymer": true
    },
    "processing_history": "Experimental Tg data taken from Brandrup et al. [13]. Descriptors calculated from chain segments of 20 carbons (10 repeating units). ANN model [4-7-1] used.",
    "hierarchical_structure": "Amorphous polystyrene.",
    "properties": {
      "Tg": {
        "value": [
          77.9
        ],
        "unit": "°C"
      }
    },
    "analysis_with_hierarchical_structure": {
      "descriptive_text": "The sample consists of an amorphous homopolymer derived from 4-phenylacetylstyrene monomers without the inclusion of additives. The glass transition temperature data is experimental, sourced from the compilation by Brandrup et al. [13]. In the context of this dataset, molecular descriptors were generated from chain segments containing 20 carbons, corresponding to 10 repeating units, and processed using an artificial neural network model with a [4-7-1] architecture.",
      "reasoning_analysis": "Increasing Factors: The incorporation of the bulky 4-phenylacetyl side group onto the styrene backbone imposes significant steric hindrance, restricting segmental chain mobility. Additionally, the carbonyl moiety introduces polar dipole-dipole interactions that increase intermolecular cohesion, further resisting thermal motion. Decreasing Factors: The flexible aliphatic carbon backbone allows for inherent segmental rotation. Moreover, the large asymmetric side groups may inhibit efficient chain packing, increasing free volume which can facilitate mobility compared to tightly packed systems. Dominant Factor: The steric and polar effects of the functionalized aromatic side group qualitatively dominate the thermal behavior. While the literature-based processing history indicates standard experimental conditions without specific thermal treatments like annealing, the intrinsic chemical structure drives the Tg higher relative to unsubstituted polystyrene."
    },
    "analysis_without_hierarchical_structure": {
      "descriptive_text": "The sample consists of a poly(4-phenylacetylstyrene) homopolymer. The glass transition temperature data associated with this material was retrieved from the literature compilation by Brandrup et al., wherein structural descriptors were calculated based on chain segments of 20 carbons corresponding to 10 repeating units. These descriptors were analyzed using a 4-7-1 artificial neural network model to establish structure-property relationships.",
      "reasoning_analysis": "Increasing Factors: The chemical architecture features a vinyl backbone substituted with bulky 4-phenylacetyl side groups, which impose significant steric hindrance that restricts segmental rotation and chain mobility. Additionally, the carbonyl functionality within the side group introduces polar dipole-dipole interactions that increase the cohesive energy density between chains, requiring higher thermal energy to initiate the glass transition. Decreasing Factors: The main chain consists of flexible carbon-carbon single bonds which permit conformational adjustments more readily than rigid-rod polymers. Furthermore, the provided processing history references literature data and computational modeling rather than specific physical thermal treatments, implying the absence of processing-induced physical aging or densification that might otherwise alter the free volume distribution. Dominant Factor: The steric restrictions and intermolecular forces arising from the large, polar aromatic pendant groups qualitatively dominate the thermal behavior, setting a high intrinsic baseline for the glass transition temperature that outweighs the flexibility of the backbone or the lack of specific thermal history details."
    }
  },
  {
    "doi": "10.1016/j.eurpolymj.2017.09.039",
    "title": "Tunable intramolecular cyclization and glass transition temperature of hyperbranched polymers by regulating monomer reactivity",
    "year": 2017,
    "chemical_composition": {
      "repeat_unit_psmiles": null,
      "monomers": [
        {
          "name": "1,6-bis(prop-2-yn-1-yloxy)hexane",
          "smiles": "C#CCOCCCCCCOCC#C",
          "ratio_value": 1,
          "ratio_unit": "equiv"
        },
        {
          "name": "1,1,1-tris(4-azidobutanoyloxymethyl)ethane",
          "smiles": "CC(COC(=O)CCCN=[N+]=[N-])(COC(=O)CCCN=[N+]=[N-])COC(=O)CCCN=[N+]=[N-]",
          "ratio_value": 1,
          "ratio_unit": "equiv"
        }
      ],
      "additives": [],
      "is_homopolymer": false
    },
    "processing_history": "Synthesized via CuAAC polymerization (A2:B3 = 1:1) using CuBr/PMDETA in DMF at RT for 24 h. Purified by alumina column and precipitation. Tg measured by DSC (TA instrument) under N2 (50 mL/min) at 10 °C/min (2nd heating, -60 to 120 °C).",
    "hierarchical_structure": "Hyperbranched polymer. Mw: 25.0 kDa, Mn: 20.3 kDa, PDI: 1.23, m-CI: 0.81.",
    "properties": {
      "Tg": {
        "value": [
          -22.3
        ],
        "unit": "°C"
      }
    },
    "analysis_with_hierarchical_structure": {
      "descriptive_text": "The sample constitutes a hyperbranched polymer synthesized via copper-catalyzed azide-alkyne cycloaddition (CuAAC) polymerization between 1,6-bis(prop-2-yn-1-yloxy)hexane and 1,1,1-tris(4-azidobutanoyloxymethyl)ethane in a 1:1 equivalent ratio. The reaction was mediated by a CuBr/PMDETA catalyst system in DMF at room temperature for 24 hours, followed by purification through an alumina column and precipitation to remove residual catalyst and solvent. The resulting material exhibits a weight-average molecular weight (Mw) of 25.0 kDa, a number-average molecular weight (Mn) of 20.3 kDa, and a polydispersity index (PDI) of 1.23, with a mean cyclization index (m-CI) of 0.81 indicating significant structural compactness. The glass transition temperature was characterized using differential scanning calorimetry (DSC) under a nitrogen atmosphere at a flow rate of 50 mL/min and a heating rate of 10 °C/min during the second heating scan ranging from -60 to 120 °C.",
      "reasoning_analysis": "Increasing Factors: The formation of rigid 1,2,3-triazole rings during the CuAAC polymerization introduces significant steric hindrance and restricts backbone rotation, inherently driving the Tg higher. Additionally, the hyperbranched topology imposes topological constraints on segmental motion compared to linear analogs, while the polar ester groups and triazole linkages facilitate dipole-dipole interactions that further stabilize the glassy state. Decreasing Factors: The monomer units contain long flexible aliphatic spacers, specifically the hexane chain in the alkyne monomer and butanoyl chains in the azide monomer, which increase conformational freedom and free volume, thereby lowering the Tg. Furthermore, the hyperbranched architecture typically results in less efficient packing than linear polymers, increasing free volume, and the moderate molecular weight (25.0 kDa) ensures that chain end effects still contribute to enhanced mobility relative to ultra-high molecular weight systems. Dominant Factor: The rigid triazole linkages combined with the topological constraints of the hyperbranched network qualitatively dominate the final Tg behavior by establishing a high energy barrier for segmental relaxation, although this effect is substantially modulated by the internal plasticization provided by the long flexible aliphatic spacers within the repeating units."
    },
    "analysis_without_hierarchical_structure": {
      "descriptive_text": "The polymer sample was synthesized via copper-catalyzed azide-alkyne cycloaddition (CuAAC) polymerization involving an equimolar reaction between 1,6-bis(prop-2-yn-1-yloxy)hexane and 1,1,1-tris(4-azidobutanoyloxymethyl)ethane. The reaction was conducted using a CuBr/PMDETA catalyst system in dimethylformamide (DMF) at room temperature for 24 hours, resulting in a crosslinked network structure due to the A2 and B3 monomer functionality. Following synthesis, the material was purified using an alumina column and precipitation techniques. The glass transition temperature was subsequently characterized using differential scanning calorimetry (DSC) under a nitrogen flow of 50 mL/min at a heating rate of 10 °C/min during the second heating scan ranging from -60 to 120 °C.",
      "reasoning_analysis": "Increasing Factors: The synthesis via CuAAC generates rigid 1,2,3-triazole linkages within the polymer backbone, which restrict segmental rotation due to their aromatic-like character. Furthermore, the stoichiometric combination of difunctional (A2) and trifunctional (B3) monomers creates a crosslinked network architecture, imposing significant topological constraints on chain mobility that inherently elevate the Tg. Decreasing Factors: The chemical structure incorporates flexible aliphatic spacers, specifically the hexane chain in the alkyne monomer and butyl groups in the azide monomer, along with ether and ester linkages, all of which increase conformational freedom and free volume, thereby acting to lower the Tg. Additionally, although purification was performed, any residual high-boiling DMF solvent trapped within the network could act as a plasticizer. Dominant Factor: The topological constraints imposed by the crosslinked network architecture formed from the B3 monomer qualitatively dominate the thermal behavior; while the flexible spacers provide some mobility, the restriction of long-range segmental motion due to crosslinking and the rigidity of the triazole rings generally outweigh the flexibility contributions, establishing a higher Tg baseline compared to linear analogs."
    }
  },
  {
    "doi": "10.3390/cryst13030368",
    "title": "Mechanical, Electrical, and Glass Transition Behavior of Copper–PMMA Composites",
    "year": 2023,
    "chemical_composition": {
      "repeat_unit_psmiles": "[*]CC(C)(C(=O)OC)[*]",
      "monomers": [
        {
          "name": "Methyl Methacrylate",
          "smiles": "C=C(C)C(=O)OC",
          "ratio_value": null,
          "ratio_unit": null
        }
      ],
      "additives": [
        {
          "name": "Copper powder (3.25-4.75 µm)",
          "type": "filler",
          "amount_value": 3,
          "amount_unit": "vol %"
        }
      ],
      "is_homopolymer": false
    },
    "processing_history": "Hot press molding, 400 °C, 40 MPa, 15 min, N2 atmosphere. Homogenized 1400 rpm, 15 min. Tg measured by DSC.",
    "hierarchical_structure": "Amorphous PMMA matrix. Copper filler dispersed. Filler size 3.25-4.75 µm.",
    "properties": {
      "Tg": {
        "value": [
          120
        ],
        "unit": "°C"
      }
    },
    "analysis_with_hierarchical_structure": {
      "descriptive_text": "The sample comprises an amorphous poly(methyl methacrylate) matrix composite containing 3 vol % copper powder with a particle size range of 3.25 to 4.75 µm. Fabrication involved hot press molding at 400 °C under 40 MPa pressure for 15 minutes in a nitrogen atmosphere, followed by homogenization at 1400 rpm for 15 minutes to disperse the filler. The hierarchical structure confirms an amorphous PMMA matrix with dispersed copper filler, and the glass transition temperature was subsequently measured using differential scanning calorimetry.",
      "reasoning_analysis": "Increasing Factors: The poly(methyl methacrylate) backbone possesses bulky alpha-methyl and ester side groups that impose significant steric hindrance, restricting segmental rotation and inherently elevating the glass transition temperature. Additionally, the incorporation of rigid copper powder creates polymer-filler interfaces that can constrain local chain mobility, potentially contributing to a higher Tg. Decreasing Factors: The processing history involves hot press molding at 400 °C, which substantially exceeds the typical thermal stability limit of PMMA, likely inducing thermal degradation and chain scission. This reduction in molecular weight increases the concentration of chain ends and free volume, thereby depressing the Tg according to the Fox-Flory relationship. Furthermore, the micron-scale dimensions of the copper filler provide a lower specific surface area compared to nanofillers, limiting the magnitude of interfacial confinement effects. Dominant Factor: The severe thermal history imposed during processing is the dominant factor governing the final Tg behavior. While the rigid filler and polymer chemistry suggest a higher Tg, the likely molecular weight reduction caused by exposure to 400 °C will qualitatively override these stiffening effects, resulting in a lower Tg relative to pristine, high-molecular-weight PMMA."
    },
    "analysis_without_hierarchical_structure": {
      "descriptive_text": "The material consists of a poly(methyl methacrylate) matrix reinforced with 3 vol % Copper powder with a particle size distribution of 3.25-4.75 µm. The composite was fabricated via hot press molding at 400 °C under 40 MPa pressure for 15 minutes in a nitrogen atmosphere, followed by homogenization at 1400 rpm for 15 minutes, and the glass transition temperature was characterized using differential scanning calorimetry.",
      "reasoning_analysis": "Increasing Factors: The poly(methyl methacrylate) backbone features bulky alpha-methyl and ester side groups that impose steric hindrance on backbone rotation, inherently restricting segmental mobility and driving the glass transition temperature higher. Additionally, the inclusion of rigid copper powder filler creates interfacial regions where polymer chain motion is constrained, which can further contribute to an increase in thermal transition temperatures. Decreasing Factors: The processing history specifies hot press molding at 400 °C, a temperature significantly exceeding the typical thermal stability limit of poly(methyl methacrylate), which likely induces thermal degradation and chain scission. This reduction in molecular weight decreases the entanglement density and increases chain end free volume, qualitatively acting to depress the glass transition temperature. Dominant Factor: Although the rigid filler and monomer structure provide intrinsic resistance to chain mobility, the severe thermal exposure during processing likely causes substantial molecular weight reduction through depolymerization; consequently, the decrease in molecular weight is the dominant factor expected to lower the glass transition temperature relative to a pristine, non-degraded matrix."
    }
  },
  {
    "doi": null,
    "title": "A quantitative relationship between T s and chain segment structures of polystyrenes",
    "year": 2016,
    "chemical_composition": {
      "repeat_unit_psmiles": null,
      "monomers": [
        {
          "name": "2-phenylaminocarbonylstyrene",
          "smiles": "c1ccccc1NC(=O)c1ccccc1C=C",
          "ratio_value": null,
          "ratio_unit": null
        }
      ],
      "additives": [],
      "is_homopolymer": true
    },
    "processing_history": "Experimental Tg data taken from Brandrup et al. [13]. Descriptors calculated from chain segments of 20 carbons (10 repeating units). ANN model [4-7-1] used.",
    "hierarchical_structure": "Amorphous polystyrene.",
    "properties": {
      "Tg": {
        "value": [
          190.9
        ],
        "unit": "°C"
      }
    },
    "analysis_with_hierarchical_structure": {
      "descriptive_text": "The sample is an amorphous homopolymer synthesized from 2-phenylaminocarbonylstyrene monomers without the inclusion of additives. The hierarchical structure is categorized as amorphous polystyrene. The property data was sourced from experimental literature by Brandrup et al., where structural descriptors were calculated based on chain segments comprising 20 carbons equivalent to 10 repeating units, and an artificial neural network model with a 4-7-1 architecture was utilized for data analysis.",
      "reasoning_analysis": "Increasing Factors: The incorporation of the bulky 2-phenylaminocarbonyl side group introduces significant steric hindrance that restricts backbone rotation compared to unsubstituted polystyrene. Furthermore, the amide linkage within the side chain enables intermolecular hydrogen bonding, which substantially increases cohesive energy density and limits segmental mobility. Decreasing Factors: The bulky nature of the pendant group may disrupt efficient chain packing, increasing free volume which could theoretically lower the Tg. Additionally, the reliance on descriptors calculated from short chain segments (10 repeating units) focuses on local stiffness rather than long-range entanglement constraints typical of high molecular weight bulk polymers, which might otherwise contribute to higher thermal stability. Dominant Factor: The strong intermolecular hydrogen bonding capability combined with the steric rigidity of the aromatic side group qualitatively dominates the thermal behavior, driving the Tg higher relative to standard polystyrene despite potential free volume increases."
    },
    "analysis_without_hierarchical_structure": {
      "descriptive_text": "The material is characterized as a homopolymer synthesized from 2-phenylaminocarbonylstyrene monomers without the inclusion of any additives. The thermal property data referenced herein originates from experimental findings reported by Brandrup et al., wherein structural descriptors were computed from chain segments containing 20 carbons, equivalent to 10 repeating units, and processed through a [4-7-1] artificial neural network model for analysis.",
      "reasoning_analysis": "Increasing Factors: The chemical structure features a styrenic backbone substituted with a bulky 2-phenylaminocarbonyl side group, where the presence of dual phenyl rings imposes significant steric hindrance that restricts segmental rotation. Additionally, the amide linkage within the side chain facilitates strong intermolecular hydrogen bonding, increasing cohesive energy density and further limiting chain mobility. Decreasing Factors: The composition does not include flexible aliphatic spacers or plasticizing additives that would enhance free volume. Furthermore, the processing history indicates reliance on literature experimental data and computational modeling rather than specific physical thermal treatments, suggesting the absence of non-equilibrium conditions like rapid quenching that might otherwise lower the observed Tg. Dominant Factor: The combined effect of steric hindrance from the aromatic systems and the strong intermolecular hydrogen bonding provided by the amide functionality qualitatively dominates the thermal behavior, creating a rigid architecture that inherently resists segmental motion relative to simpler styrenic homopolymers."
    }
  },
  {
    "doi": "10.3390/cryst13030368",
    "title": "Mechanical, Electrical, and Glass Transition Behavior of Copper–PMMA Composites",
    "year": 2023,
    "chemical_composition": {
      "repeat_unit_psmiles": "[*]CC(C)(C(=O)OC)[*]",
      "monomers": [
        {
          "name": "Methyl Methacrylate",
          "smiles": "C=C(C)C(=O)OC",
          "ratio_value": null,
          "ratio_unit": null
        }
      ],
      "additives": [
        {
          "name": "Copper powder (3.25-4.75 µm)",
          "type": "filler",
          "amount_value": 2,
          "amount_unit": "vol %"
        }
      ],
      "is_homopolymer": false
    },
    "processing_history": "Hot press molding, 400 °C, 40 MPa, 15 min, N2 atmosphere. Homogenized 1400 rpm, 15 min. Tg measured by TMA (TMA/SDTA 840, penetration probe, 30-180 °C, 2 °C/min, N2 20 mL/min).",
    "hierarchical_structure": "Amorphous PMMA matrix. Copper filler dispersed. Filler size 3.25-4.75 µm.",
    "properties": {
      "Tg": {
        "value": [
          120
        ],
        "unit": "°C"
      }
    },
    "analysis_with_hierarchical_structure": {
      "descriptive_text": "The sample comprises an amorphous poly(methyl methacrylate) matrix containing 2 vol % copper powder filler with a particle size range of 3.25 to 4.75 µm. Processing involved hot press molding at 400 °C and 40 MPa for 15 minutes under a nitrogen atmosphere, followed by homogenization at 1400 rpm for 15 minutes to facilitate filler dispersion within the polymer matrix. The glass transition temperature was subsequently evaluated using thermomechanical analysis (TMA) equipped with a penetration probe, scanning from 30 to 180 °C at 2 °C/min under a nitrogen flow rate of 20 mL/min.",
      "reasoning_analysis": "Increasing Factors: The poly(methyl methacrylate) backbone possesses inherent rigidity due to the steric hindrance of the alpha-methyl group and the polar ester side groups, which restrict segmental rotation and elevate the baseline Tg. Additionally, the dispersion of rigid copper powder particles creates polymer-filler interfaces that can locally confine chain mobility, theoretically contributing to a slight increase in Tg. Decreasing Factors: The processing history involves hot press molding at 400 °C, which significantly exceeds the typical thermal stability limit of PMMA (often beginning degradation around 300 °C). This extreme thermal exposure likely induces chain scission and depolymerization, reducing the molecular weight and increasing the concentration of chain ends (free volume), thereby depressing the Tg according to the Fox-Flory relationship. Furthermore, the low filler loading (2 vol %) limits the magnitude of any reinforcing interface effects. Dominant Factor: While the rigid copper filler and intrinsic PMMA chemistry promote a higher Tg, the severe thermal processing history is the dominant factor; the likely reduction in molecular weight due to thermal degradation at 400 °C qualitatively outweighs the minor confinement effects of the low-volume fraction filler, leading to a net reduction in Tg relative to untreated, high-molecular-weight PMMA."
    },
    "analysis_without_hierarchical_structure": {
      "descriptive_text": "The sample consists of a methyl methacrylate-based polymer composite incorporating 2 vol % copper powder filler with a particle size range of 3.25 to 4.75 µm. The material was processed by homogenization at 1400 rpm for 15 minutes, followed by hot press molding at 400 °C and 40 MPa for 15 minutes under a nitrogen atmosphere. Thermal characterization was performed using thermomechanical analysis with a penetration probe from 30 to 180 °C at a heating rate of 2 °C/min under nitrogen flow.",
      "reasoning_analysis": "Increasing Factors: The backbone chemistry featuring alpha-methyl and ester substituents imposes steric hindrance that restricts segmental rotation, inherently supporting a higher Tg. The inclusion of rigid copper filler may further constrain polymer chain mobility at the interface, contributing to a potential increase. Decreasing Factors: The processing temperature of 400 °C greatly exceeds the thermal stability limit of methyl methacrylate polymers, likely causing significant chain scission and molecular weight reduction. This degradation increases free volume through chain ends, substantially depressing the Tg, while high-shear homogenization may induce additional mechanochemical breakdown. Dominant Factor: Although the rigid filler provides a reinforcing effect, the extensive thermal degradation induced by the excessive processing temperature is the dominant factor, qualitatively resulting in a lower Tg compared to the intact polymer matrix."
    }
  },
  {
    "doi": "10.3390/cryst13030368",
    "title": "Mechanical, Electrical, and Glass Transition Behavior of Copper–PMMA Composites",
    "year": 2023,
    "chemical_composition": {
      "repeat_unit_psmiles": "[*]CC(C)(C(=O)OC)[*]",
      "monomers": [
        {
          "name": "Methyl Methacrylate",
          "smiles": "C=C(C)C(=O)OC",
          "ratio_value": null,
          "ratio_unit": null
        }
      ],
      "additives": [
        {
          "name": "Copper powder (3.25-4.75 µm)",
          "type": "filler",
          "amount_value": 5,
          "amount_unit": "vol %"
        }
      ],
      "is_homopolymer": false
    },
    "processing_history": "Hot press molding, 400 °C, 40 MPa, 15 min, N2 atmosphere. Homogenized 1400 rpm, 15 min. Tg measured by DSC.",
    "hierarchical_structure": "Amorphous PMMA matrix. Copper filler dispersed. Filler size 3.25-4.75 µm.",
    "properties": {
      "Tg": {
        "value": [
          121
        ],
        "unit": "°C"
      }
    },
    "analysis_with_hierarchical_structure": {
      "descriptive_text": "The sample consists of an amorphous poly(methyl methacrylate) matrix composite incorporated with 5 vol % copper powder filler having a particle size between 3.25 and 4.75 µm. Processing involved homogenization at 1400 rpm for 15 minutes followed by hot press molding at 400 °C and 40 MPa for 15 minutes under a nitrogen atmosphere to ensure dispersion and consolidation. The hierarchical structure confirms a dispersed filler morphology within the polymer matrix, and the thermal properties were characterized using differential scanning calorimetry.",
      "reasoning_analysis": "Increasing Factors: The poly(methyl methacrylate) backbone contains bulky alpha-methyl and ester side groups that impose steric hindrance, restricting segmental rotation and intrinsically raising the glass transition temperature. Additionally, the inclusion of rigid copper powder filler may constrain polymer chain mobility at the filler-matrix interface, contributing to a potential increase in Tg. Decreasing Factors: The processing history specifies a hot press temperature of 400 °C, which significantly exceeds the typical thermal degradation onset of poly(methyl methacrylate). This severe thermal exposure likely induces chain scission, reducing the molecular weight and increasing the free volume associated with chain ends, which qualitatively depresses the Tg. Furthermore, any low molecular weight degradation products generated during processing could act as internal plasticizers. Dominant Factor: While the intrinsic backbone rigidity and rigid filler presence favor a higher Tg, the thermal degradation caused by the excessive processing temperature is the dominant factor. The resulting reduction in molecular weight and potential plasticization by degradation products will qualitatively outweigh the reinforcing effects, leading to a lower Tg relative to intact, high-molecular-weight poly(methyl methacrylate)."
    },
    "analysis_without_hierarchical_structure": {
      "descriptive_text": "The sample consists of a poly(methyl methacrylate) matrix composite incorporated with 5 vol % Copper powder (3.25-4.75 µm). The material was processed by homogenization at 1400 rpm for 15 minutes, followed by hot press molding at 400 °C under 40 MPa pressure for 15 minutes in a nitrogen atmosphere, and the glass transition temperature was characterized using differential scanning calorimetry.",
      "reasoning_analysis": "Increasing Factors: The inclusion of rigid Copper powder filler imposes physical constraints on the polymer chain segments near the particle interface, potentially restricting cooperative segmental motion and elevating the Tg. Furthermore, the high molding pressure of 40 MPa during processing acts to reduce the specific free volume within the bulk matrix, which theoretically contributes to a higher glass transition temperature. Decreasing Factors: The processing temperature of 400 °C significantly exceeds the typical thermal stability limit of poly(methyl methacrylate), likely inducing substantial thermal degradation and chain scission. This reduction in molecular weight increases the concentration of chain ends and free volume, which strongly depresses the Tg according to free volume theory. Additionally, high shear homogenization may contribute to mechanical chain breakdown. Dominant Factor: The thermal degradation effect resulting from the excessive processing temperature is the dominant factor; the drastic reduction in molecular weight and associated increase in chain end free volume overwhelmingly counteracts the restrictive effects of the filler and molding pressure, leading to a qualitative depression of the Tg relative to a non-degraded sample."
    }
  },
  {
    "doi": "10.1016/j.eurpolymj.2017.09.039",
    "title": "Tunable intramolecular cyclization and glass transition temperature of hyperbranched polymers by regulating monomer reactivity",
    "year": 2017,
    "chemical_composition": {
      "repeat_unit_psmiles": null,
      "monomers": [
        {
          "name": "1,12-bis(prop-2-yn-1-yloxy)dodecane",
          "smiles": "C#CCOCCCCCCCCCCCCOCC#C",
          "ratio_value": 1,
          "ratio_unit": "equiv"
        },
        {
          "name": "1,1,1-tris(4-azidobutanoyloxymethyl)ethane",
          "smiles": "CC(COC(=O)CCCN=[N+]=[N-])(COC(=O)CCCN=[N+]=[N-])COC(=O)CCCN=[N+]=[N-]",
          "ratio_value": 1,
          "ratio_unit": "equiv"
        }
      ],
      "additives": [],
      "is_homopolymer": false
    },
    "processing_history": "Synthesized via CuAAC polymerization (A2:B3 = 1:1) using CuBr/PMDETA in DMF at RT for 24 h. Purified by alumina column and precipitation. Tg measured by DSC (TA instrument) under N2 (50 mL/min) at 10 °C/min (2nd heating, -60 to 120 °C).",
    "hierarchical_structure": "Hyperbranched polymer. Mw: 115.2 kDa, Mn: 82.6 kDa, PDI: 1.39, m-CI: 0.89.",
    "properties": {
      "Tg": {
        "value": [
          -27.1
        ],
        "unit": "°C"
      }
    },
    "analysis_with_hierarchical_structure": {
      "descriptive_text": "The sample is a hyperbranched polymer synthesized via copper-catalyzed azide-alkyne cycloaddition (CuAAC) polymerization using 1,12-bis(prop-2-yn-1-yloxy)dodecane and 1,1,1-tris(4-azidobutanoyloxymethyl)ethane monomers in a 1:1 equivalent ratio. The reaction was conducted in DMF at room temperature for 24 hours using a CuBr/PMDETA catalyst system, followed by purification through an alumina column and precipitation. The resulting material possesses a weight-average molecular weight (Mw) of 115.2 kDa, a number-average molecular weight (Mn) of 82.6 kDa, and a polydispersity index (PDI) of 1.39, with a molecular complexity index (m-CI) of 0.89. The glass transition temperature was characterized by differential scanning calorimetry (DSC) under a nitrogen atmosphere at a heating rate of 10 °C/min during the second heating scan ranging from -60 to 120 °C.",
