Repository: hhtrick/HHT-code

# HHT training framework

This directory contains model training, embedding precomputation, inference, article-level baselines and the curated datasets. All commands below assume that the working directory is `train_code/`.

## 3. Datasets and fixed partitions

Each main dataset is a JSON array at `dataset/{property}/{property}.json`. Entries contain source metadata, `chemical_composition`, `processing_history`, `hierarchical_structure`, `properties`, and two generated-analysis objects. Targets are stored as `properties[property]["value"]`; source metadata and target values are not predictive input fields.

| Property | Train | Validation | Test | Total |
|---|---:|---:|---:|---:|

File: train_code/dataset/Tg/Tg.json (part 55 of 235)
[
      "reasoning_analysis": "Increasing Factors: The formation of rigid 1,2,3-triazole linkages during the CuAAC polymerization introduces structural rigidity into the polymer backbone, which restricts segmental motion and drives the Tg higher. Additionally, the relatively high molecular weight (Mw = 115.2 kDa) minimizes the free volume contribution from chain ends compared to oligomeric species, thereby supporting a higher Tg. Decreasing Factors: The presence of long aliphatic dodecane spacers within the alkyne monomer and flexible ester linkages in the azide monomer significantly enhance chain flexibility and free volume, which lowers the Tg. Furthermore, the hyperbranched architecture inherently contains a high concentration of chain ends and internal free volume compared to linear analogs, facilitating segmental mobility. Although purification was performed, any residual high-boiling solvent (DMF) not fully removed prior to the second heating scan could act as a plasticizer. Dominant Factor: The high flexibility provided by the long aliphatic spacers and the inherent free volume associated with the hyperbranched topology qualitatively dominate over the rigidity of the triazole nodes and the high molecular weight, likely resulting in a lower Tg relative to fully aromatic or linear rigid polymers."
    },
    "analysis_without_hierarchical_structure": {
      "descriptive_text": "The polymer sample consists of a network structure synthesized via copper-catalyzed azide-alkyne cycloaddition (CuAAC) polymerization using equimolar amounts of 1,12-bis(prop-2-yn-1-yloxy)dodecane and 1,1,1-tris(4-azidobutanoyloxymethyl)ethane. The reaction was conducted in dimethylformamide (DMF) at room temperature for 24 hours utilizing a CuBr/PMDETA catalyst system. Following synthesis, the material was purified through an alumina column and precipitation techniques. The glass transition temperature was subsequently characterized using differential scanning calorimetry (DSC) under a nitrogen atmosphere at a heating rate of 10 °C/min during the second heating cycle ranging from -60 to 120 °C.",
      "reasoning_analysis": "Increasing Factors: The polymerization of a difunctional alkyne with a trifunctional azide monomer results in a highly crosslinked network architecture, which imposes significant topological constraints on segmental motion and intrinsically drives the Tg higher. Additionally, the formation of 1,2,3-triazole linkages during the CuAAC reaction introduces rigid heterocyclic structures into the backbone that further restrict chain mobility. The purification process involving alumina column chromatography and precipitation likely removes residual catalyst and low molecular weight species that could otherwise act as plasticizers. Decreasing Factors: The 1,12-bis(prop-2-yn-1-yloxy)dodecane monomer introduces a long aliphatic dodecane spacer containing twelve methylene units, which significantly increases free volume and chain flexibility, thereby depressing the Tg. Furthermore, the presence of ester linkages within the azide monomer backbone provides additional rotational freedom compared to purely carbonaceous or aromatic linkages. There is also a potential risk that residual DMF solvent, known for its high boiling point, could remain trapped within the network despite purification, acting as an external plasticizer. Dominant Factor: The topological constraints imposed by the crosslinked network architecture combined with the rigid triazole linkages qualitatively dominate the final Tg behavior by fundamentally restricting large-scale segmental motion and preventing viscous flow, establishing a defined glass transition regime despite the significant flexibility introduced by the long aliphatic spacers."
    }
  },
  {
    "doi": "10.3390/cryst13030368",
    "title": "Mechanical, Electrical, and Glass Transition Behavior of Copper–PMMA Composites",
    "year": 2023,
    "chemical_composition": {
      "repeat_unit_psmiles": "[*]CC(C)(C(=O)OC)[*]",
      "monomers": [
        {
          "name": "Methyl Methacrylate",
          "smiles": "C=C(C)C(=O)OC",
          "ratio_value": null,
          "ratio_unit": null
        }
      ],
      "additives": [
        {
          "name": "Copper powder (3.25-4.75 µm)",
          "type": "filler",
          "amount_value": 5,
          "amount_unit": "vol %"
        }
      ],
      "is_homopolymer": false
    },
    "processing_history": "Hot press molding, 400 °C, 40 MPa, 15 min, N2 atmosphere. Homogenized 1400 rpm, 15 min. Tg measured by TMA (TMA/SDTA 840, penetration probe, 30-180 °C, 2 °C/min, N2 20 mL/min).",
    "hierarchical_structure": "Amorphous PMMA matrix. Copper filler dispersed. Filler size 3.25-4.75 µm.",
    "properties": {
      "Tg": {
        "value": [
          120
        ],
        "unit": "°C"
      }
    },
    "analysis_with_hierarchical_structure": {
      "descriptive_text": "The sample comprises an amorphous poly(methyl methacrylate) matrix composite containing 5 vol % copper powder with a particle size range of 3.25 to 4.75 µm. Fabrication was achieved through hot press molding at 400 °C and 40 MPa for 15 minutes under a nitrogen atmosphere, followed by homogenization at 1400 rpm for 15 minutes to ensure filler dispersion. The thermal behavior was subsequently characterized using thermomechanical analysis with a penetration probe, heating from 30 to 180 °C at 2 °C/min under nitrogen flow.",
      "reasoning_analysis": "Increasing Factors: The intrinsic stiffness of the poly(methyl methacrylate) backbone, attributed to the bulky alpha-methyl and ester side groups, restricts segmental rotation and establishes a robust baseline glass transition temperature. Additionally, the incorporation of 5 vol % rigid copper powder creates polymer-filler interfaces that may constrain chain mobility through confinement effects, while the high molding pressure of 40 MPa during processing likely reduces free volume within the amorphous matrix, both contributing to a potential increase in Tg. Decreasing Factors: The processing history involves hot press molding at 400 °C, which significantly exceeds the typical thermal stability limit of PMMA and likely induces substantial chain scission and molecular weight reduction; according to the Fox-Flory relationship, this decrease in molecular weight increases the concentration of chain ends and free volume, thereby depressing the Tg. Furthermore, any thermal degradation byproducts retained within the matrix could act as internal plasticizers, further facilitating chain mobility. Dominant Factor: While the rigid copper filler and high processing pressure exert upward pressure on the Tg, the severe thermal exposure at 400 °C is the dominant factor; the resulting thermal degradation and consequent reduction in molecular weight qualitatively outweigh the reinforcing effects of the filler, leading to a net reduction in the glass transition temperature relative to pristine, high-molecular-weight PMMA."
    },
    "analysis_without_hierarchical_structure": {
      "descriptive_text": "The sample comprises a poly(methyl methacrylate) matrix incorporated with 5 vol % Copper powder having a particle size distribution of 3.25-4.75 µm. Processing involved hot press molding at 400 °C and 40 MPa for 15 minutes under a nitrogen atmosphere, followed by homogenization at 1400 rpm for 15 minutes. Thermal characterization was performed using thermomechanical analysis (TMA) equipped with a penetration probe, scanning from 30 to 180 °C at 2 °C/min under a nitrogen flow of 20 mL/min.",
      "reasoning_analysis": "Increasing Factors: The poly(methyl methacrylate) backbone possesses significant steric hindrance due to the alpha-methyl and ester side groups, which inherently restricts segmental rotation and establishes a relatively high baseline Tg. Furthermore, the incorporation of 5 vol % rigid copper powder introduces polymer-filler interfaces that can constrain chain mobility through adsorption effects, theoretically contributing to an elevation in Tg. Decreasing Factors: The processing history involves hot press molding at 400 °C, which exceeds the typical thermal stability limit of poly(methyl methacrylate), likely inducing thermal degradation and chain scission. This reduction in molecular weight increases the concentration of chain ends and free volume, thereby depressing the Tg. Additionally, high-shear homogenization may contribute to mechanical chain scission, further lowering the molecular weight and Tg. Dominant Factor: While the rigid filler provides a reinforcing effect, the extreme thermal processing condition (400 °C) is the dominant factor; the likely substantial reduction in molecular weight due to thermal depolymerization qualitatively overrides the restrictive effects of the filler, leading to a net decrease in Tg relative to a pristine, high-molecular-weight counterpart."
    }
  },
  {
    "doi": null,
    "title": "A quantitative relationship between T s and chain segment structures of polystyrenes",
    "year": 2016,
    "chemical_composition": {
      "repeat_unit_psmiles": null,
      "monomers": [
        {
          "name": "4-phenylstyrene",
          "smiles": "c1ccccc1c1ccc(C=C)cc1",
          "ratio_value": null,
          "ratio_unit": null
        }
      ],
      "additives": [],
      "is_homopolymer": true
    },
    "processing_history": "Experimental Tg data taken from Brandrup et al. [13]. Descriptors calculated from chain segments of 20 carbons (10 repeating units). ANN model [4-7-1] used.",
    "hierarchical_structure": "Amorphous polystyrene.",
    "properties": {
      "Tg": {
        "value": [
          160.9
        ],
        "unit": "°C"
      }
    },
    "analysis_with_hierarchical_structure": {
      "descriptive_text": "The sample is identified as an amorphous homopolymer derived from 4-phenylstyrene monomers, with no reported additives. The hierarchical structure is classified as amorphous polystyrene. Experimental glass transition temperature data were obtained from the literature compilation by Brandrup et al. [13], where molecular descriptors were calculated based on chain segments containing 20 carbons equivalent to 10 repeating units and utilized within a [4-7-1] artificial neural network model for property analysis.",
      "reasoning_analysis": "Increasing Factors: The incorporation of the 4-phenylstyrene monomer introduces a bulky pendant phenyl group attached to the backbone phenyl ring, creating a biphenyl-like side structure. This significant steric hindrance restricts backbone segmental rotation and reduces free volume, intrinsically driving the glass transition temperature higher compared to standard polystyrene. Additionally, the amorphous nature of the hierarchical structure ensures that the thermal transition is governed by segmental mobility without the constraints of a crystalline lattice. Decreasing Factors: The absence of crosslinking agents or rigid inorganic fillers means that chain mobility is not further suppressed by network constraints or polymer-filler interfacial interactions. Furthermore, the rotational freedom around the single bond connecting the two phenyl rings in the side group provides a degree of internal flexibility that prevents the Tg from reaching the extremes observed in fully fused rigid-rod polymers, and the reliance on standard literature data implies the absence of physical aging protocols that could artificially elevate the transition temperature. Dominant Factor: The steric bulk and rigidity imparted by the 4-phenyl substituent on the styrene backbone qualitatively dominate the thermal behavior, establishing a high energy barrier for segmental motion that results in a significantly elevated Tg relative to unsubstituted vinyl polymers."
    },
    "analysis_without_hierarchical_structure": {
      "descriptive_text": "The material is a poly(4-phenylstyrene) homopolymer containing no additives. The experimental glass transition temperature data associated with this sample was retrieved from the compilation by Brandrup et al., while structural descriptors were calculated from chain segments comprising 20 carbons or 10 repeating units for evaluation via a 4-7-1 artificial neural network model.",
      "reasoning_analysis": "Increasing Factors: The presence of a pendant phenyl group at the para position of the styrene ring creates a bulky biphenyl moiety that significantly increases steric hindrance around the polymer backbone. This structural rigidity restricts segmental rotation and reduces free volume, intrinsically driving the glass transition temperature upward compared to unsubstituted polystyrene. Decreasing Factors: The chemical composition is free of plasticizers, flexible comonomers, or low molecular weight additives that typically lubricate chain movement and depress transition temperatures. Furthermore, the processing history indicates the data originates from standard literature compilations rather than specific physical treatments like rapid quenching or solvent casting that might trap excess free volume and lower the Tg. Dominant Factor: The steric bulk of the 4-phenyl substituent is the dominant factor governing the thermal behavior, as the intrinsic energy barrier for backbone rotation imposed by the biphenyl side group outweighs the neutral influence of the standard data sourcing and absence of modifying additives."
    }
  },
  {
    "doi": "10.1016/j.eurpolymj.2017.09.039",
    "title": "Tunable intramolecular cyclization and glass transition temperature of hyperbranched polymers by regulating monomer reactivity",
    "year": 2017,
    "chemical_composition": {
      "repeat_unit_psmiles": null,
      "monomers": [
        {
          "name": "1,4-bis(prop-2-yn-1-yloxy)benzene",
          "smiles": "C#CCOc1ccc(OCC#C)cc1",
          "ratio_value": 1,
          "ratio_unit": "equiv"
        },
        {
          "name": "1,1,1-tris(4-azidobutanoyloxymethyl)ethane",
          "smiles": "CC(COC(=O)CCCN=[N+]=[N-])(COC(=O)CCCN=[N+]=[N-])COC(=O)CCCN=[N+]=[N-]",
          "ratio_value": 1,
          "ratio_unit": "equiv"
        }
      ],
      "additives": [],
      "is_homopolymer": false
    },
    "processing_history": "Synthesized via CuAAC polymerization (A2:B3 = 1:1) using CuBr/PMDETA in DMF at RT for 24 h. Purified by alumina column and precipitation. Tg measured by DSC (TA instrument) under N2 (50 mL/min) at 10 °C/min (2nd heating, -60 to 120 °C).",
    "hierarchical_structure": "Hyperbranched polymer. Mw: 9.7 kDa, Mn: 7.4 kDa, PDI: 1.32, m-CI: 0.76.",
    "properties": {
      "Tg": {
        "value": [
          4.9
        ],
        "unit": "°C"
      }
    },
    "analysis_with_hierarchical_structure": {
      "descriptive_text": "The sample is a hyperbranched polymer synthesized via copper-catalyzed azide-alkyne cycloaddition (CuAAC) polymerization between 1,4-bis(prop-2-yn-1-yloxy)benzene and 1,1,1-tris(4-azidobutanoyloxymethyl)ethane in a 1:1 equivalent ratio. The reaction was conducted using a CuBr/PMDETA catalyst system in DMF at room temperature for 24 hours, followed by purification through an alumina column and precipitation. Characterization reveals a weight-average molecular weight (Mw) of 9.7 kDa, a number-average molecular weight (Mn) of 7.4 kDa, and a polydispersity index (PDI) of 1.32, with a mean cyclization index of 0.76. The glass transition temperature was determined using differential scanning calorimetry (DSC) under a nitrogen atmosphere at a heating rate of 10 °C/min during the second heating scan ranging from -60 to 120 °C.",
      "reasoning_analysis": "Increasing Factors: The formation of rigid 1,2,3-triazole linkages during the CuAAC polymerization significantly restricts backbone segmental motion due to the heterocyclic stiffness. Additionally, the presence of aromatic benzene cores within the monomer structure contributes to chain rigidity and steric hindrance, while the hyperbranched topology introduces multiple branching points that can limit large-scale chain mobility. Decreasing Factors: The relatively low molecular weight (Mw = 9.7 kDa) results in a high concentration of chain ends, which increases free volume according to the Fox-Flory relationship and lowers the Tg. Furthermore, the aliphatic butanoyloxymethyl spacers contain flexible ester and methylene groups that enhance local chain flexibility, and the globular nature of hyperbranched polymers often leads to inefficient packing and increased free volume compared to linear analogs. Although purified, the use of high-boiling DMF solvent during processing poses a risk where residual solvent trapped within the hyperbranched cavities could act as a plasticizer. Dominant Factor: The intrinsic rigidity imparted by the dense network of triazole links and aromatic cores qualitatively dominates the thermal behavior by establishing a constrained backbone; however, the low molecular weight and inherent free volume of the hyperbranched architecture significantly modulate this effect, preventing the Tg from reaching the asymptotic limits observed in high-molecular-weight linear rigid-rod polymers."
    },
    "analysis_without_hierarchical_structure": {
      "descriptive_text": "The polymer sample comprises a network structure synthesized via copper-catalyzed azide-alkyne cycloaddition polymerization using equimolar amounts of 1,4-bis(prop-2-yn-1-yloxy)benzene and 1,1,1-tris(4-azidobutanoyloxymethyl)ethane. The reaction was mediated by a CuBr/PMDETA catalyst system in DMF at room temperature for 24 hours with an A2 to B3 monomer ratio of 1:1. Following synthesis, the material underwent purification via an alumina column and precipitation to remove catalyst residues and unreacted species. The glass transition temperature was characterized by differential scanning calorimetry under a nitrogen flow of 50 mL/min at a heating rate of 10 °C/min during the second heating scan from -60 to 120 °C.",
      "reasoning_analysis": "Increasing Factors: The formation of a crosslinked network architecture arising from the reaction between the trifunctional azide monomer and the difunctional alkyne monomer imposes significant topological constraints that restrict segmental chain mobility. Additionally, the presence of rigid aromatic benzene rings within the dialkyne monomer and the generation of stiff, polar triazole rings during the cycloaddition reaction enhance backbone stiffness and intermolecular cohesive energy. Decreasing Factors: The inclusion of flexible aliphatic spacers, specifically the butanoyloxymethyl groups in the trifunctional monomer and ether linkages in the dialkyne monomer, introduces conformational freedom that lowers the energy barrier for segmental motion. Furthermore, although purified, any trace residual DMF solvent retained within the network could theoretically act as a plasticizer, though the second heating scan minimizes this thermal history effect. Dominant Factor: The topological constraints imposed by the crosslinked network structure, reinforced by the rigidity of the aromatic cores and triazole linkages, qualitatively dominate the thermal behavior. These structural restrictions on chain mobility outweigh the flexibility introduced by the aliphatic spacers, establishing a network-driven elevation in Tg relative to linear analogs."
    }
  },
  {
    "doi": null,
    "title": "A quantitative relationship between T s and chain segment structures of polystyrenes",
    "year": 2016,
    "chemical_composition": {
      "repeat_unit_psmiles": null,
      "monomers": [
        {
          "name": "4-piperidinocarbonylstyrene",
          "smiles": "C1CCN(CC1)C(=O)c1ccc(C=C)cc1",
          "ratio_value": null,
          "ratio_unit": null
        }
      ],
      "additives": [],
      "is_homopolymer": true
    },
    "processing_history": "Experimental Tg data taken from Brandrup et al. [13]. Descriptors calculated from chain segments of 20 carbons (10 repeating units). ANN model [4-7-1] used.",
    "hierarchical_structure": "Amorphous polystyrene.",
    "properties": {
      "Tg": {
        "value": [
          113.9
        ],
        "unit": "°C"
      }
    },
    "analysis_with_hierarchical_structure": {
      "descriptive_text": "The sample consists of an amorphous homopolymer derived from 4-piperidinocarbonylstyrene monomers. The material data was sourced from Brandrup et al. [13], where structural descriptors were calculated from chain segments comprising 20 carbons, corresponding to 10 repeating units. The glass transition temperature was characterized using an artificial neural network (ANN) model with a [4-7-1] architecture based on these molecular descriptors, representing a computational determination rather than a physically processed thermal history.",
      "reasoning_analysis": "Increasing Factors: The incorporation of the bulky piperidinocarbonyl side group onto the styrene backbone introduces significant steric hindrance, which restricts main-chain segmental rotation and intrinsically drives the Tg higher. Additionally, the polar carbonyl and tertiary amine functionalities within the pendant group enhance intermolecular cohesive forces through dipole-dipole interactions, further resisting segmental motion. Decreasing Factors: The aliphatic nature of the piperidine ring introduces a degree of internal flexibility compared to fully aromatic substituents, which may slightly mitigate the stiffening effect of the bulky group. Furthermore, the computational processing history implies an idealized chain segment analysis, devoid of physical free volume variations typically induced by thermal quenching or physical aging that could otherwise alter the observed transition. Dominant Factor: The substantial steric volume and polar interactions of the functionalized side group qualitatively dominate the chain dynamics, driving the Tg higher relative to unsubstituted polystyrene, as the restriction of backbone mobility outweighs the internal flexibility of the pendant ring."
    },
    "analysis_without_hierarchical_structure": {
      "descriptive_text": "The sample is identified as a poly(4-piperidinocarbonylstyrene) homopolymer. The experimental glass transition temperature data associated with this material was retrieved from the literature compilation by Brandrup et al. [13]. In the context of this dataset, structural descriptors were calculated from chain segments consisting of 20 carbons, corresponding to 10 repeating units, and an artificial neural network model with a [4-7-1] architecture was utilized for data processing.",
      "reasoning_analysis": "Increasing Factors: The chemical composition features a bulky piperidinocarbonyl side group attached to the polystyrene backbone, which introduces significant steric hindrance that restricts segmental rotation. Additionally, the presence of polar carbonyl and tertiary amine functionalities enhances intermolecular dipole-dipole interactions, increasing the cohesive energy density and requiring greater thermal energy for chain mobility. Decreasing Factors: The piperidine ring contains aliphatic character which may offer slightly more conformational flexibility compared to a fully aromatic side group, potentially allowing for marginally increased local free volume. Furthermore, the processing history indicates reliance on standard literature data without specific physical treatments like crosslinking or crystallization induction, meaning no additional structural constraints are imposed to further elevate the Tg. Dominant Factor: The intrinsic steric bulk and polarity of the piperidinocarbonyl side group are the dominant factors governing the thermal behavior. Since the processing history reflects standard literature measurement conditions rather than specific thermal modifications like quenching or plasticization, the Tg is primarily determined by the rigid chemical architecture and strong intermolecular forces inherent to the homopolymer structure."
    }
  },
  {
    "doi": "10.1016/j.eurpolymj.2017.09.039",
    "title": "Tunable intramolecular cyclization and glass transition temperature of hyperbranched polymers by regulating monomer reactivity",
    "year": 2017,
    "chemical_composition": {
      "repeat_unit_psmiles": null,
      "monomers": [
        {
          "name": "4,4'-bis(prop-2-yn-1-yloxy)biphenyl",
          "smiles": "C#CCOc1ccc(-c2ccc(OCC#C)cc2)cc1",
          "ratio_value": 1,
          "ratio_unit": "equiv"
        },
        {
          "name": "1,1,1-tris(4-azidobutanoyloxymethyl)ethane",
          "smiles": "CC(COC(=O)CCCN=[N+]=[N-])(COC(=O)CCCN=[N+]=[N-])COC(=O)CCCN=[N+]=[N-]",
          "ratio_value": 1,
          "ratio_unit": "equiv"
        }
      ],
      "additives": [],
      "is_homopolymer": false
    },
    "processing_history": "Synthesized via CuAAC polymerization (A2:B3 = 1:1) using CuBr/PMDETA in DMF at RT for 24 h. Purified by alumina column and precipitation. Tg measured by DSC (TA instrument) under N2 (50 mL/min) at 10 °C/min (2nd heating, -60 to 120 °C).",
    "hierarchical_structure": "Hyperbranched polymer. Mw: 24.3 kDa, Mn: 14.9 kDa, PDI: 1.63, m-CI: 0.83.",
    "properties": {
      "Tg": {
        "value": [
          43.1
        ],
        "unit": "°C"
      }
    },
    "analysis_with_hierarchical_structure": {
      "descriptive_text": "The sample consists of a hyperbranched polymer synthesized via copper-catalyzed azide-alkyne cycloaddition (CuAAC) polymerization utilizing 4,4'-bis(prop-2-yn-1-yloxy)biphenyl and 1,1,1-tris(4-azidobutanoyloxymethyl)ethane in a 1:1 equivalent ratio. The synthesis was performed using a CuBr/PMDETA catalyst system in DMF at room temperature for 24 hours, followed by purification via alumina column chromatography and precipitation to remove residual catalyst and solvent. Structural characterization indicates a weight-average molecular weight (Mw) of 24.3 kDa, a number-average molecular weight (Mn) of 14.9 kDa, and a polydispersity index (PDI) of 1.63, with a molecular compactness index (m-CI) of 0.83 confirming a highly branched architecture. The thermal properties were evaluated using differential scanning calorimetry (DSC) under a nitrogen flow of 50 mL/min at a heating rate of 10 °C/min during the second heating scan from -60 to 120 °C.",
      "reasoning_analysis": "Increasing Factors: The incorporation of 4,4'-bis(prop-2-yn-1-yloxy)biphenyl introduces rigid aromatic biphenyl units into the polymer backbone, which significantly restricts segmental rotation due to steric hindrance and high rotational energy barriers. Furthermore, the CuAAC reaction generates 1,2,3-triazole linkages between monomers, which are rigid heterocyclic structures that further stiffen the backbone and limit chain mobility. The high molecular compactness index (m-CI = 0.83) also suggests a dense branching structure that may impose topological constraints on chain segments near the branching points. Decreasing Factors: The 1,1,1-tris(4-azidobutanoyloxymethyl)ethane monomer contributes flexible aliphatic butanoyl spacers and ester linkages, which enhance local chain flexibility and free volume. Additionally, the hyperbranched topology inherently possesses greater free volume compared to linear analogs due to imperfect packing of the globular molecules, which typically depresses the Tg. The moderate molecular weight (Mw = 24.3 kDa) also implies a non-negligible concentration of chain ends, which contribute excess free volume according to the Fox-Flory relationship. Dominant Factor: The intrinsic chemical rigidity provided by the aromatic biphenyl cores and the stiff triazole linkages qualitatively dominates the thermal behavior by establishing a high baseline resistance to segmental motion; however, the hyperbranched topology and flexible aliphatic spacers are significant factors that qualitatively reduce the Tg relative to a hypothetical linear analog of identical chemical composition."
    },
    "analysis_without_hierarchical_structure": {
      "descriptive_text": "The polymer sample was synthesized via copper-catalyzed azide-alkyne cycloaddition (CuAAC) polymerization using a stoichiometric 1:1 equivalent ratio of 4,4'-bis(prop-2-yn-1-yloxy)biphenyl and 1,1,1-tris(4-azidobutanoyloxymethyl)ethane. The reaction was conducted in dimethylformamide (DMF) at room temperature for 24 hours utilizing a CuBr/PMDETA catalyst system. Following synthesis, the material was purified through an alumina column and precipitation to remove residual catalyst and solvents. The thermal properties were subsequently characterized using differential scanning calorimetry (DSC) under a nitrogen atmosphere at a heating rate of 10 °C/min, specifically analyzing the second heating scan from -60 to 120 °C.",
      "reasoning_analysis": "Increasing Factors: The polymerization between a bifunctional alkyne and a trifunctional azide monomer inherently leads to a crosslinked network architecture, which severely restricts segmental chain mobility and drives the Tg upward. Additionally, the chemical structure incorporates rigid biphenyl moieties and forms stiff 1,2,3-triazole linkages during the CuAAC reaction, both of which increase backbone stiffness through steric hindrance and reduced conformational freedom. Decreasing Factors: The trifunctional monomer contains aliphatic methylene spacers and flexible ester linkages that provide localized segmental flexibility, potentially lowering the Tg relative to a fully aromatic network. Furthermore, if the precipitation and drying steps did not completely eliminate the high-boiling DMF solvent, residual solvent molecules could act as plasticizers increasing free volume. Dominant Factor: The topological constraints imposed by the crosslinked network structure formed from the A2 and B3 monomers qualitatively dominate the thermal behavior, as the restriction of long-range chain motion inherent to networking outweighs the flexibility provided by the aliphatic spacers, setting the Tg primarily based on crosslink density and aromatic rigidity."
    }
  },
  {
    "doi": null,
    "title": "A quantitative relationship between T s and chain segment structures of polystyrenes",
    "year": 2016,
    "chemical_composition": {
      "repeat_unit_psmiles": null,
      "monomers": [
        {
          "name": "4-(3-piperidinopropionyl)styrene",
          "smiles": "C1CCN(CCC(=O)c2ccc(C=C)cc2)CC1",
          "ratio_value": null,
          "ratio_unit": null
        }
      ],
      "additives": [],
      "is_homopolymer": true
    },
    "processing_history": "Experimental Tg data taken from Brandrup et al. [13]. Descriptors calculated from chain segments of 20 carbons (10 repeating units). ANN model [4-7-1] used.",
    "hierarchical_structure": "Amorphous polystyrene.",
    "properties": {
      "Tg": {
        "value": [
          37.9
        ],
        "unit": "°C"
      }
    },
    "analysis_with_hierarchical_structure": {
      "descriptive_text": "The sample is an amorphous homopolymer composed of 4-(3-piperidinopropionyl)styrene monomers. The glass transition temperature data is referenced from Brandrup et al. [13], with structural descriptors calculated from chain segments comprising 20 carbons or 10 repeating units. Analysis was conducted using an artificial neural network model with a [4-7-1] architecture to characterize the thermal properties of this substituted polystyrene system.",
      "reasoning_analysis": "Increasing Factors: The presence of the bulky 4-(3-piperidinopropionyl) side group introduces significant steric hindrance that restricts backbone segmental rotation, inherently driving the Tg higher. Additionally, the polar carbonyl and amine functionalities within the side chain facilitate strong dipole-dipole interactions between chains, further increasing the energy required for segmental motion. Decreasing Factors: The ethylene linker within the propionyl group adds a degree of flexibility to the side chain compared to a directly attached rigid ring, which may slightly enhance local mobility. Furthermore, the amorphous hierarchical structure lacks the restrictive constraints of crystalline domains that could otherwise elevate the thermal transition. Dominant Factor: The substantial steric bulk and intermolecular polarity provided by the piperidinopropionyl substituent qualitatively dominate the flexible linker effect, establishing a Tg significantly higher than that of unsubstituted polystyrene. The reliance on literature data and chain segment descriptors implies standard thermal history conditions, confirming that the intrinsic chemical structure is the primary determinant of the thermal behavior."
    },
    "analysis_without_hierarchical_structure": {
      "descriptive_text": "The sample consists of a homopolymer derived from 4-(3-piperidinopropionyl)styrene monomers without the incorporation of any additives or fillers. The glass transition temperature data utilized for this analysis was sourced from experimental values reported by Brandrup et al. [13], while structural descriptors were calculated based on chain segments comprising 20 carbons, equivalent to 10 repeating units, using an artificial neural network model with a 4-7-1 architecture.",
      "reasoning_analysis": "Increasing Factors: The polymer backbone is substituted with bulky 4-(3-piperidinopropionyl) side groups, which impose significant steric hindrance that restricts rotational freedom around the main chain. Furthermore, the presence of polar carbonyl and tertiary amine functionalities within the side chain facilitates strong intermolecular dipole-dipole interactions, requiring greater thermal energy to initiate segmental motion. Decreasing Factors: The propyl linker connecting the carbonyl group to the piperidine ring introduces aliphatic flexibility within the pendant group itself, which provides additional conformational degrees of freedom that could potentially lower the energy barrier for local chain movements compared to a fully rigid side group. Additionally, the processing history indicates reliance on literature data, implying a standard thermal history; however, any unspecified variations in the original sample preparation such as incomplete solvent removal could act as a plasticizer. Dominant Factor: The substantial steric volume of the piperidinopropionyl moiety combined with the cohesive energy density contributed by the polar functional groups qualitatively dominates the flexibility introduced by the aliphatic linker, establishing a high barrier to segmental motion that defines the thermal transition behavior."
    }
  },
  {
    "doi": "10.3390/cryst13030368",
    "title": "Mechanical, Electrical, and Glass Transition Behavior of Copper–PMMA Composites",
    "year": 2023,
    "chemical_composition": {
      "repeat_unit_psmiles": "[*]CC(C)(C(=O)OC)[*]",
      "monomers": [
        {
          "name": "Methyl Methacrylate",
          "smiles": "C=C(C)C(=O)OC",
          "ratio_value": null,
          "ratio_unit": null
        }
      ],
      "additives": [
        {
          "name": "Copper powder (3.25-4.75 µm)",
          "type": "filler",
          "amount_value": 6,
          "amount_unit": "vol %"
        }
      ],
      "is_homopolymer": false
    },
    "processing_history": "Hot press molding, 400 °C, 40 MPa, 15 min, N2 atmosphere. Homogenized 1400 rpm, 15 min. Tg measured by TMA (TMA/SDTA 840, penetration probe, 30-180 °C, 2 °C/min, N2 20 mL/min).",
    "hierarchical_structure": "Amorphous PMMA matrix. Copper filler dispersed. Filler size 3.25-4.75 µm.",
    "properties": {
      "Tg": {
        "value": [
          121
        ],
        "unit": "°C"
      }
    },
    "analysis_with_hierarchical_structure": {
      "descriptive_text": "The material comprises an amorphous poly(methyl methacrylate) matrix composite containing 6 vol % copper powder filler with a particle size distribution of 3.25 to 4.75 µm. Fabrication was achieved through hot press molding at 400 °C and 40 MPa for 15 minutes under a nitrogen atmosphere, followed by homogenization at 1400 rpm for 15 minutes to ensure filler dispersion. The hierarchical structure confirms the dispersion of the metallic filler within the polymer phase, and the glass transition behavior was characterized using thermomechanical analysis (TMA) with a penetration probe across a temperature range of 30 to 180 °C at a heating rate of 2 °C/min under nitrogen flow.",
      "reasoning_analysis": "Increasing Factors: The poly(methyl methacrylate) backbone possesses bulky alpha-methyl and ester side groups that impose significant steric hindrance, restricting segmental rotation and intrinsically elevating the glass transition temperature. Additionally, the incorporation of rigid copper powder filler creates polymer-filler interfaces that can confine chain mobility through adsorption effects, potentially contributing to a higher Tg. Decreasing Factors: The processing history involves hot press molding at 400 °C, which exceeds the typical thermal stability limit of PMMA and likely induces substantial thermal degradation and chain scission. This reduction in molecular weight increases the concentration of chain ends and free volume (Fox-Flory effect), thereby depressing the Tg. Furthermore, the high-shear homogenization step may contribute to mechanochemical degradation, further lowering the molecular weight. Dominant Factor: While the chemical structure and rigid filler suggest an elevated Tg, the severe thermal history at 400 °C is the dominant factor; the resulting reduction in molecular weight due to polymer degradation will qualitatively lower the Tg significantly relative to pristine, high-molecular-weight PMMA."
    },
    "analysis_without_hierarchical_structure": {
      "descriptive_text": "The sample is a polymer composite consisting of a poly(methyl methacrylate) matrix reinforced with 6 vol % copper powder filler having a particle size range of 3.25 to 4.75 µm. The material was prepared via homogenization at 1400 rpm for 15 minutes and hot press molding at 400 °C under 40 MPa pressure for 15 minutes in a nitrogen atmosphere. The glass transition temperature was characterized using thermomechanical analysis with a penetration probe, heating from 30 to 180 °C at 2 °C/min under a nitrogen flow of 20 mL/min.",
      "reasoning_analysis": "Increasing Factors: The poly(methyl methacrylate) backbone exhibits inherent rigidity due to the steric hindrance of the alpha-methyl group and polar ester side groups, which restricts segmental rotation and drives the Tg upward. Additionally, the inclusion of rigid copper powder filler creates polymer-filler interfaces that constrain chain mobility, contributing to an increase in Tg. Decreasing Factors: The processing history involves thermal exposure at 400 °C, which exceeds the thermal stability limit of poly(methyl methacrylate) and likely induces chain scission, reducing molecular weight and entanglement density to depress the Tg. Potential interfacial incompatibility between the organic matrix and metallic filler may also introduce excess free volume. Dominant Factor: While the filler rigidity and backbone structure favor a higher Tg, the severe thermal processing condition is the dominant factor; the likely molecular weight reduction from thermal degradation at 400 °C qualitatively overrides the reinforcing filler effects, resulting in a net depression of the Tg relative to a non-degraded system."
    }
  },
  {
    "doi": null,
    "title": "A quantitative relationship between T s and chain segment structures of polystyrenes",
    "year": 2016,
    "chemical_composition": {
      "repeat_unit_psmiles": null,
      "monomers": [
        {
          "name": "4-propoxysulfonylstyrene",
          "smiles": "CCCS(=O)(=O)c1ccc(C=C)cc1",
          "ratio_value": null,
          "ratio_unit": null
        }
      ],
