Repository: hhtrick/HHT-code

# HHT training framework

This directory contains model training, embedding precomputation, inference, article-level baselines and the curated datasets. All commands below assume that the working directory is `train_code/`.

## 3. Datasets and fixed partitions

Each main dataset is a JSON array at `dataset/{property}/{property}.json`. Entries contain source metadata, `chemical_composition`, `processing_history`, `hierarchical_structure`, `properties`, and two generated-analysis objects. Targets are stored as `properties[property]["value"]`; source metadata and target values are not predictive input fields.

| Property | Train | Validation | Test | Total |
|---|---:|---:|---:|---:|

File: train_code/dataset/Tg/Tg.json (part 56 of 235)
[
      "additives": [],
      "is_homopolymer": true
    },
    "processing_history": "Experimental Tg data taken from Brandrup et al. [13]. Descriptors calculated from chain segments of 20 carbons (10 repeating units). ANN model [4-7-1] used.",
    "hierarchical_structure": "Amorphous polystyrene.",
    "properties": {
      "Tg": {
        "value": [
          216.9
        ],
        "unit": "°C"
      }
    },
    "analysis_with_hierarchical_structure": {
      "descriptive_text": "The sample comprises an amorphous homopolymer derived from 4-propoxysulfonylstyrene monomers. Structural descriptors were generated from chain segments consisting of 20 carbons, corresponding to 10 repeating units, and evaluated using a [4-7-1] artificial neural network model. Reference experimental glass transition temperature data were sourced from Brandrup et al., characterizing the bulk thermal properties of this substituted polystyrene system.",
      "reasoning_analysis": "Increasing Factors: The bulky phenyl ring attached to the vinyl backbone creates significant steric hindrance that restricts rotational freedom, while the polar sulfonyl group enhances intermolecular interactions and backbone rigidity, both driving the Tg upward. Decreasing Factors: The propoxy linker and terminal propyl group introduce flexible ether linkages and aliphatic character that increase free volume and segmental mobility, acting to lower the Tg. Additionally, the reliance on literature data without specific thermal processing details implies the values reflect intrinsic bulk properties rather than processing-induced physical aging or quenching effects. Dominant Factor: The combined steric bulk of the aromatic ring and the strong polarity of the sulfonyl group qualitatively dominate the flexible contributions of the propoxy tail, establishing a rigid chain environment that dictates the primary glass transition behavior."
    },
    "analysis_without_hierarchical_structure": {
      "descriptive_text": "The sample consists of a poly(4-propoxysulfonylstyrene) homopolymer synthesized from the 4-propoxysulfonylstyrene monomer without the incorporation of any additives or fillers. The glass transition temperature data associated with this material was sourced from experimental literature values reported by Brandrup et al., while structural descriptors were subsequently calculated based on chain segments comprising twenty carbons corresponding to ten repeating units for use in an artificial neural network model.",
      "reasoning_analysis": "Increasing Factors: The polymer backbone incorporates aromatic phenyl rings which impose significant steric hindrance and restrict rotational freedom around the main chain bonds. Furthermore, the sulfone group within the side chain introduces strong dipole-dipole interactions between polymer chains, increasing cohesive energy density and resisting segmental motion. Decreasing Factors: The propoxy alkyl chain attached to the sulfonyl group functions as an internal plasticizer; the flexible methylene sequences within this spacer increase the fractional free volume and enhance chain mobility compared to a rigid substituent. Additionally, the absence of cross-linking agents or rigid fillers in the composition allows for unrestrained segmental relaxation. Dominant Factor: The internal plasticization effect provided by the flexible propoxy spacer is the dominant factor determining the final Tg behavior. While the polar sulfone group and aromatic backbone provide structural rigidity, the added degrees of freedom from the aliphatic propoxy chain typically reduce the energy barrier for segmental motion more significantly than the dipole interactions increase it. Moreover, the processing history indicating reliance on standard experimental literature data suggests the Tg reflects an equilibrium state where intrinsic chemical architecture outweighs specific thermal processing variations."
    }
  },
  {
    "doi": "10.3390/cryst13030368",
    "title": "Mechanical, Electrical, and Glass Transition Behavior of Copper–PMMA Composites",
    "year": 2023,
    "chemical_composition": {
      "repeat_unit_psmiles": "[*]CC(C)(C(=O)OC)[*]",
      "monomers": [
        {
          "name": "Methyl Methacrylate",
          "smiles": "C=C(C)C(=O)OC",
          "ratio_value": null,
          "ratio_unit": null
        }
      ],
      "additives": [
        {
          "name": "Copper powder (3.25-4.75 µm)",
          "type": "filler",
          "amount_value": 6,
          "amount_unit": "vol %"
        }
      ],
      "is_homopolymer": false
    },
    "processing_history": "Hot press molding, 400 °C, 40 MPa, 15 min, N2 atmosphere. Homogenized 1400 rpm, 15 min. Tg measured by DSC.",
    "hierarchical_structure": "Amorphous PMMA matrix. Copper filler dispersed. Filler size 3.25-4.75 µm.",
    "properties": {
      "Tg": {
        "value": [
          122
        ],
        "unit": "°C"
      }
    },
    "analysis_with_hierarchical_structure": {
      "descriptive_text": "The sample comprises an amorphous poly(methyl methacrylate) (PMMA) matrix composite containing 6 vol % copper powder filler with a particle size range of 3.25 to 4.75 µm. The material was fabricated using hot press molding at 400 °C and 40 MPa for 15 minutes under a nitrogen atmosphere, followed by homogenization at 1400 rpm for 15 minutes to ensure uniform filler dispersion. The hierarchical structure confirms an amorphous polymer phase with dispersed metallic filler, and the thermal properties were characterized via differential scanning calorimetry (DSC).",
      "reasoning_analysis": "Increasing Factors: The incorporation of rigid copper powder filler at 6 vol % introduces polymer-filler interfaces that restrict segmental chain mobility through confinement effects and potential interfacial interactions, which typically drives the glass transition temperature higher. Additionally, the high pressure (40 MPa) during molding may initially reduce free volume, contributing to restricted motion. Decreasing Factors: The processing temperature of 400 °C significantly exceeds the typical degradation onset for PMMA, posing a high risk of thermal chain scission which reduces molecular weight; according to the Fox-Flory relationship, lower molecular weight increases the concentration of chain ends and free volume, thereby lowering the Tg. Furthermore, the extensive thermal history at elevated temperatures allows for significant structural relaxation, removing any physical aging effects that might otherwise elevate the measured Tg. Dominant Factor: While the rigid filler provides a mechanism to increase Tg through interfacial constraints, the aggressive thermal processing history is the dominant factor; the potential reduction in molecular weight due to thermal degradation at 400 °C likely outweighs the filler reinforcement, resulting in a net qualitative decrease in Tg relative to pristine, high-molecular-weight PMMA."
    },
    "analysis_without_hierarchical_structure": {
      "descriptive_text": "The sample consists of a polymer matrix based on methyl methacrylate incorporated with 6 vol % copper powder filler having a particle size range of 3.25 to 4.75 µm. The material was fabricated using hot press molding at 400 °C under 40 MPa pressure for 15 minutes in a nitrogen atmosphere, followed by homogenization at 1400 rpm for 15 minutes. The glass transition temperature was subsequently measured using differential scanning calorimetry.",
      "reasoning_analysis": "Increasing Factors: The polymer backbone derived from methyl methacrylate features bulky ester side groups and alpha-methyl substitutions that impose steric hindrance on chain rotation, intrinsically restricting segmental mobility and driving the Tg higher. Additionally, the dispersion of rigid copper powder within the matrix creates interfacial regions that constrain polymer chain motion, further contributing to an increase in Tg. Decreasing Factors: The processing history involves hot press molding at 400 °C, a temperature significantly exceeding the typical thermal stability limit of poly(methyl methacrylate), which likely induces thermal degradation and chain scission. This reduction in molecular weight increases chain end free volume, qualitatively depressing the Tg. Furthermore, potential incompatibility between the organic matrix and metallic filler may introduce interfacial voids that increase free volume. Dominant Factor: Although the rigid backbone and filler confinement exert an upward influence on Tg, the severe thermal exposure at 400 °C during processing is the dominant factor, as the resulting molecular weight reduction via chain scission fundamentally lowers the glass transition temperature relative to a non-degraded state."
    }
  },
  {
    "doi": "10.1016/j.eurpolymj.2017.09.039",
    "title": "Tunable intramolecular cyclization and glass transition temperature of hyperbranched polymers by regulating monomer reactivity",
    "year": 2017,
    "chemical_composition": {
      "repeat_unit_psmiles": null,
      "monomers": [
        {
          "name": "1,6-bis(prop-2-yn-1-yloxy)hexane",
          "smiles": "C#CCOCCCCCCOCC#C",
          "ratio_value": 0.5,
          "ratio_unit": "equiv"
        },
        {
          "name": "1,12-bis(prop-2-yn-1-yloxy)dodecane",
          "smiles": "C#CCOCCCCCCCCCCCCOCC#C",
          "ratio_value": 0.5,
          "ratio_unit": "equiv"
        },
        {
          "name": "1,1,1-tris(4-azidobutanoyloxymethyl)ethane",
          "smiles": "CC(COC(=O)CCCN=[N+]=[N-])(COC(=O)CCCN=[N+]=[N-])COC(=O)CCCN=[N+]=[N-]",
          "ratio_value": 1,
          "ratio_unit": "equiv"
        }
      ],
      "additives": [],
      "is_homopolymer": false
    },
    "processing_history": "Synthesized via CuAAC polymerization (A2(total):B3 = 1:1, A2(C6):A2(C12) = 0.5:0.5) using CuBr/PMDETA in DMF at RT for 24 h. Purified by alumina column and precipitation. Tg measured by DSC (TA instrument) under N2 (50 mL/min) at 10 °C/min (2nd heating, -60 to 120 °C).",
    "hierarchical_structure": "Hyperbranched polymer. Mw: 95.3 kDa, Mn: 75.1 kDa, PDI: 1.39, m-CI: 0.80.",
    "properties": {
      "Tg": {
        "value": [
          -27.4
        ],
        "unit": "°C"
      }
    },
    "analysis_with_hierarchical_structure": {
      "descriptive_text": "The sample is a hyperbranched polymer synthesized via copper-catalyzed azide-alkyne cycloaddition (CuAAC) polymerization using an equimolar mixture of alkyne-functionalized monomers, specifically 1,6-bis(prop-2-yn-1-yloxy)hexane and 1,12-bis(prop-2-yn-1-yloxy)dodecane (0.5 equiv each), reacted with 1,1,1-tris(4-azidobutanoyloxymethyl)ethane (1 equiv) as the B3 core. The reaction was conducted in DMF at room temperature for 24 hours using a CuBr/PMDETA catalyst system, followed by purification via alumina column chromatography and precipitation. The resulting material possesses a weight-average molecular weight (Mw) of 95.3 kDa, a number-average molecular weight (Mn) of 75.1 kDa, a polydispersity index (PDI) of 1.39, and a structural parameter (m-CI) of 0.80. The glass transition temperature was characterized by differential scanning calorimetry (DSC) under a nitrogen atmosphere at a heating rate of 10 °C/min during the second heating scan ranging from -60 to 120 °C.",
      "reasoning_analysis": "Increasing Factors: The formation of rigid 1,2,3-triazole linkages during the CuAAC polymerization creates stiff nodes within the polymer backbone that restrict segmental motion. Additionally, the high molecular weight (95.3 kDa) minimizes the free volume contribution from chain ends, and the high structural parameter (m-CI = 0.80) suggests a significant degree of intramolecular cyclization, which imposes topological constraints and further reduces chain mobility. Decreasing Factors: The incorporation of long aliphatic spacers, particularly the dodecane (C12) units comprising 50% of the alkyne monomers, introduces substantial flexible segments that enhance chain mobility. Furthermore, the hyperbranched architecture typically results in lower packing efficiency and higher free volume compared to linear analogs, while the ester linkages within the azide core also contribute to backbone flexibility. Dominant Factor: The substantial flexibility imparted by the long aliphatic spacers combined with the inherent free volume of the hyperbranched topology are the dominant factors enhancing segmental mobility, qualitatively offsetting the restrictive effects of the rigid triazole linkages and high cyclization index to determine the final thermal behavior."
    },
    "analysis_without_hierarchical_structure": {
      "descriptive_text": "The sample comprises a polymer network synthesized via copper-catalyzed azide-alkyne cycloaddition (CuAAC) polymerization using an equimolar mixture of 1,6-bis(prop-2-yn-1-yloxy)hexane and 1,12-bis(prop-2-yn-1-yloxy)dodecane reacted with 1,1,1-tris(4-azidobutanoyloxymethyl)ethane. The reaction was conducted in DMF at room temperature for 24 hours utilizing a CuBr/PMDETA catalyst system, followed by purification via alumina column chromatography and precipitation. Thermal analysis was performed using differential scanning calorimetry under a nitrogen atmosphere at a heating rate of 10 °C/min during the second heating scan from -60 to 120 °C.",
      "reasoning_analysis": "Increasing Factors: The formation of a crosslinked network structure via the reaction of the trifunctional azide core with bifunctional alkyne monomers imposes significant topological constraints on chain segmental motion, intrinsically driving the Tg upward. Additionally, the resulting 1,2,3-triazole linkages formed during the CuAAC reaction are rigid heterocyclic structures that increase backbone stiffness, and the presence of ester groups introduces polar interactions that further restrict mobility. Decreasing Factors: The incorporation of the 1,12-bis(prop-2-yn-1-yloxy)dodecane monomer introduces long, flexible methylene spacers (C12) into the network architecture; these aliphatic sequences increase free volume and chain flexibility compared to the shorter C6 analog, thereby acting to depress the Tg. Furthermore, if any high-boiling-point DMF solvent remains trapped within the network despite purification, it could act as a plasticizer. Dominant Factor: The topological constraints imposed by the highly crosslinked network architecture formed by the trifunctional monomer qualitatively dominate the thermal behavior, establishing a rigid baseline that outweighs the flexibility introduced by the aliphatic spacers, resulting in a material where segmental motion is primarily governed by the network density rather than the linear chain flexibility."
    }
  },
  {
    "doi": null,
    "title": "A quantitative relationship between T s and chain segment structures of polystyrenes",
    "year": 2016,
    "chemical_composition": {
      "repeat_unit_psmiles": null,
      "monomers": [
        {
          "name": "4-p-toluoylstyrene",
          "smiles": "Cc1ccc(C(=O)c2ccc(C=C)cc2)cc1",
          "ratio_value": null,
          "ratio_unit": null
        }
      ],
      "additives": [],
      "is_homopolymer": true
    },
    "processing_history": "Experimental Tg data taken from Brandrup et al. [13]. Descriptors calculated from chain segments of 20 carbons (10 repeating units). ANN model [4-7-1] used.",
    "hierarchical_structure": "Amorphous polystyrene.",
    "properties": {
      "Tg": {
        "value": [
          98.9
        ],
        "unit": "°C"
      }
    },
    "analysis_with_hierarchical_structure": {
      "descriptive_text": "The material is an amorphous homopolymer synthesized from 4-p-toluoylstyrene monomers, structurally categorized within the polystyrene family. The glass transition temperature data referenced herein corresponds to experimental values reported by Brandrup et al., wherein structural descriptors were computed based on chain segments containing 20 carbons equivalent to 10 repeating units, utilizing a 4-7-1 artificial neural network architecture for analysis.",
      "reasoning_analysis": "Increasing Factors: The presence of the bulky 4-p-toluoyl side group, which includes a phenyl ring substituted with a methyl group and a ketone functionality, significantly increases steric hindrance and restricts backbone rotational freedom compared to unsubstituted polystyrene. Additionally, the polar carbonyl group introduces dipole-dipole interactions that increase the cohesive energy density, requiring more thermal energy to initiate segmental motion. Decreasing Factors: The linear homopolymer architecture lacks crosslinking points or reinforcing fillers that would otherwise constrain chain mobility. Additionally, the literature-based data source implies a standard thermal history without specific physical aging or annealing treatments that might otherwise densify the free volume and elevate the observed transition temperature. Dominant Factor: The intrinsic chemical structure, specifically the steric bulk and polarity of the functionalized side groups, qualitatively dominates the Tg behavior by establishing a high energy barrier for chain motion, overshadowing the effects of the unspecified standard thermal history associated with the literature source."
    },
    "analysis_without_hierarchical_structure": {
      "descriptive_text": "The material under investigation is a poly(4-p-toluoylstyrene) homopolymer, characterized by the absence of external additives or plasticizers. The thermal property data referenced herein originates from experimental measurements documented by Brandrup et al. In the context of this study, molecular descriptors were derived from chain segments containing 20 carbons, corresponding to 10 repeating units, and subsequently analyzed using a [4-7-1] artificial neural network architecture.",
      "reasoning_analysis": "Increasing Factors: The incorporation of the 4-p-toluoyl group onto the styrenic phenyl ring introduces substantial steric bulk due to the presence of a second aromatic ring and a carbonyl linkage, severely restricting backbone segmental rotation. Additionally, the polar carbonyl functionality enhances intermolecular cohesive energy through dipole-dipole interactions, further resisting thermal motion. Decreasing Factors: The terminal methyl group on the toluoyl substituent introduces a marginal increase in free volume compared to an unsubstituted benzoyl group, which could theoretically facilitate slight local mobility. Furthermore, as the processing history indicates reliance on literature data without explicit details on physical aging or annealing protocols, the material may exist in a non-equilibrium glassy state with slightly higher free volume than a fully aged sample. Dominant Factor: The profound steric hindrance and enhanced intermolecular forces arising from the bulky aromatic ketone side group qualitatively dominate the thermal behavior, dictating a significantly elevated Tg baseline compared to unsubstituted polystyrene, irrespective of the computational modeling methods used to curate the data."
    }
  },
  {
    "doi": "10.1016/j.eurpolymj.2017.09.039",
    "title": "Tunable intramolecular cyclization and glass transition temperature of hyperbranched polymers by regulating monomer reactivity",
    "year": 2017,
    "chemical_composition": {
      "repeat_unit_psmiles": null,
      "monomers": [
        {
          "name": "1,4-bis(prop-2-yn-1-yloxy)benzene",
          "smiles": "C#CCOc1ccc(OCC#C)cc1",
          "ratio_value": 0.5,
          "ratio_unit": "equiv"
        },
        {
          "name": "4,4'-bis(prop-2-yn-1-yloxy)biphenyl",
          "smiles": "C#CCOc1ccc(-c2ccc(OCC#C)cc2)cc1",
          "ratio_value": 0.5,
          "ratio_unit": "equiv"
        },
        {
          "name": "1,1,1-tris(4-azidobutanoyloxymethyl)ethane",
          "smiles": "CC(COC(=O)CCCN=[N+]=[N-])(COC(=O)CCCN=[N+]=[N-])COC(=O)CCCN=[N+]=[N-]",
          "ratio_value": 1,
          "ratio_unit": "equiv"
        }
      ],
      "additives": [],
      "is_homopolymer": false
    },
    "processing_history": "Synthesized via CuAAC polymerization (A2(total):B3 = 1:1, A2(Ar):A2(Ar2) = 0.5:0.5) using CuBr/PMDETA in DMF at RT for 24 h. Purified by alumina column and precipitation. Tg measured by DSC (TA instrument) under N2 (50 mL/min) at 10 °C/min (2nd heating, -60 to 120 °C).",
    "hierarchical_structure": "Hyperbranched polymer. Mw: 12.3 kDa, Mn: 8.4 kDa, PDI: 1.46, m-CI: 0.81.",
    "properties": {
      "Tg": {
        "value": [
          10.5
        ],
        "unit": "°C"
      }
    },
    "analysis_with_hierarchical_structure": {
      "descriptive_text": "The material is a hyperbranched polymer synthesized via copper-catalyzed azide-alkyne cycloaddition (CuAAC) polymerization utilizing a stoichiometric balance of dialkyne and tri-azide monomers. The chemical composition comprises an equimolar mixture of 1,4-bis(prop-2-yn-1-yloxy)benzene and 4,4'-bis(prop-2-yn-1-yloxy)biphenyl as the A2 components, reacted with 1,1,1-tris(4-azidobutanoyloxymethyl)ethane as the B3 core. Synthesis was conducted using a CuBr/PMDETA catalyst system in dimethylformamide at room temperature for 24 hours, followed by purification through alumina column chromatography and precipitation. The resulting polymer exhibits a weight-average molecular weight (Mw) of 12.3 kDa, a number-average molecular weight (Mn) of 8.4 kDa, a polydispersity index of 1.46, and a mean cyclization index of 0.81. Thermal characterization was performed using differential scanning calorimetry under a nitrogen atmosphere at a heating rate of 10 °C/min during the second heating scan from -60 to 120 °C.",
      "reasoning_analysis": "Increasing Factors: The presence of rigid aromatic rings (phenylene and biphenylene) within the dialkyne monomers restricts backbone rotation through steric hindrance and pi-stacking interactions. Additionally, the formation of 1,2,3-triazole rings during the CuAAC reaction introduces rigid, polar heterocycles into the backbone, which significantly enhances chain stiffness and intermolecular cohesion. Decreasing Factors: The tri-azide monomer introduces flexible aliphatic butanoyl spacers and ester linkages that increase segmental mobility. Ether linkages connecting the alkynes to the aromatic rings also contribute to flexibility. The hyperbranched architecture inherently creates excess free volume compared to linear analogs, and the moderate molecular weight (12.3 kDa) results in a higher concentration of chain ends (Fox-Flory effect), both of which lower the Tg. Furthermore, the high mean cyclization index (0.81) indicates substantial intramolecular looping, which reduces the effective branching density and constraints on chain motion. Dominant Factor: The intrinsic rigidity provided by the aromatic units and the newly formed triazole links qualitatively dominates the final Tg behavior by establishing a stiff backbone framework; however, the hyperbranched topology, flexible spacers, and moderate molecular weight significantly moderate this effect, preventing the Tg from reaching the levels typical of fully linear, rigid-rod polytriazoles."
    },
    "analysis_without_hierarchical_structure": {
      "descriptive_text": "The sample is a network polymer synthesized via copper-catalyzed azide-alkyne cycloaddition (CuAAC) polymerization. The chemical composition comprises an equimolar mixture of two aromatic dialkyne monomers, 1,4-bis(prop-2-yn-1-yloxy)benzene and 4,4'-bis(prop-2-yn-1-yloxy)biphenyl, combined with the trifunctional azide crosslinker 1,1,1-tris(4-azidobutanoyloxymethyl)ethane. The polymerization was conducted in dimethylformamide at room temperature for 24 hours using a CuBr/PMDETA catalyst system with a specified A2 to B3 component ratio of 1:1. Following synthesis, the material was purified using an alumina column and precipitation techniques. The glass transition temperature was characterized by differential scanning calorimetry under a nitrogen atmosphere at a heating rate of 10 °C/min during the second heating cycle.",
      "reasoning_analysis": "Increasing Factors: The incorporation of rigid aromatic units, specifically the biphenyl and benzene cores within the dialkyne monomers, significantly restricts backbone flexibility through steric hindrance and conjugation. Furthermore, the formation of 1,2,3-triazole linkages during the CuAAC reaction introduces rigid heterocyclic rings that enhance chain stiffness. Crucially, the use of a trifunctional azide crosslinker establishes a three-dimensional network architecture, which fundamentally limits segmental chain mobility compared to linear analogs. Decreasing Factors: The presence of aliphatic butanoyloxymethyl spacers within the trifunctional crosslinker introduces flexible methylene sequences that increase free volume and local chain mobility between crosslink points. Additionally, the ether linkages connecting the aromatic rings to the alkyne groups provide some rotational degrees of freedom. If the high-boiling point DMF solvent was not entirely removed during purification, residual solvent molecules could act as plasticizers, though the specified purification steps aim to mitigate this. Dominant Factor: The topological constraint imposed by the crosslinked network architecture, driven by the trifunctional monomer, qualitatively dominates the thermal behavior. While the aliphatic spacers provide local flexibility, the global restriction of chain motion inherent to the network structure, combined with the high rigidity of the aromatic and triazole components, establishes a fundamentally elevated Tg relative to non-crosslinked or purely aliphatic systems."
    }
  },
  {
    "doi": "10.1016/j.eurpolymj.2017.09.039",
    "title": "Tunable intramolecular cyclization and glass transition temperature of hyperbranched polymers by regulating monomer reactivity",
    "year": 2017,
    "chemical_composition": {
      "repeat_unit_psmiles": null,
      "monomers": [
        {
          "name": "1,6-bis(prop-2-yn-1-yloxy)hexane",
          "smiles": "C#CCOCCCCCCOCC#C",
          "ratio_value": 0.5,
          "ratio_unit": "equiv"
        },
        {
          "name": "1,4-bis(prop-2-yn-1-yloxy)benzene",
          "smiles": "C#CCOc1ccc(OCC#C)cc1",
          "ratio_value": 0.5,
          "ratio_unit": "equiv"
        },
        {
          "name": "1,1,1-tris(4-azidobutanoyloxymethyl)ethane",
          "smiles": "CC(COC(=O)CCCN=[N+]=[N-])(COC(=O)CCCN=[N+]=[N-])COC(=O)CCCN=[N+]=[N-]",
          "ratio_value": 1,
          "ratio_unit": "equiv"
        }
      ],
      "additives": [],
      "is_homopolymer": false
    },
    "processing_history": "Synthesized via CuAAC polymerization (A2(total):B3 = 1:1, A2(C6):A2(Ar) = 0.5:0.5) using CuBr/PMDETA in DMF at RT for 24 h. Purified by alumina column and precipitation. Tg measured by DSC (TA instrument) under N2 (50 mL/min) at 10 °C/min (2nd heating, -60 to 120 °C).",
    "hierarchical_structure": "Hyperbranched polymer. Mw: 30.4 kDa, Mn: 16.9 kDa, PDI: 1.79, m-CI: 0.77.",
    "properties": {
      "Tg": {
        "value": [
          -3.8
        ],
        "unit": "°C"
      }
    },
    "analysis_with_hierarchical_structure": {
      "descriptive_text": "The sample is a hyperbranched polymer synthesized via copper-catalyzed azide-alkyne cycloaddition (CuAAC) polymerization using an equimolar mixture of aliphatic 1,6-bis(prop-2-yn-1-yloxy)hexane and aromatic 1,4-bis(prop-2-yn-1-yloxy)benzene dialkyne monomers reacted with the tri-functional core 1,1,1-tris(4-azidobutanoyloxymethyl)ethane. The reaction was conducted in DMF at room temperature for 24 hours using a CuBr/PMDETA catalyst system, followed by purification via alumina column chromatography and precipitation to yield a material with a weight-average molecular weight (Mw) of 30.4 kDa, a number-average molecular weight (Mn) of 16.9 kDa, a polydispersity index of 1.79, and an m-CI value of 0.77. The glass transition temperature was characterized by differential scanning calorimetry (DSC) under a nitrogen atmosphere at a heating rate of 10 °C/min during the second heating scan ranging from -60 to 120 °C.",
      "reasoning_analysis": "Increasing Factors: The formation of rigid 1,2,3-triazole linkages during the CuAAC polymerization significantly restricts backbone flexibility, while the incorporation of aromatic phenylene rings in 50% of the dialkyne component further enhances chain stiffness and intermolecular interactions. Additionally, polar ester groups within the core monomer and triazole rings contribute to dipole-dipole interactions that oppose segmental motion. Decreasing Factors: The presence of flexible aliphatic hexyl spacers in the remaining 50% of the dialkyne monomer introduces significant conformational freedom, lowering the energy barrier for segmental rotation. Furthermore, the hyperbranched architecture inherently possesses higher free volume due to its globular shape and high concentration of chain ends compared to linear analogs, which facilitates molecular mobility. The moderate molecular weight (Mw = 30.4 kDa) also contributes to free volume via the Fox-Flory effect relative to infinite chain length. Dominant Factor: While the rigid triazole and aromatic units establish a robust structural baseline, the combined effect of the flexible aliphatic spacers and the substantial free volume inherent to the hyperbranched topology qualitatively dominates the thermal behavior, likely resulting in a moderated Tg that is lower than what would be expected for a fully aromatic, linear polytriazole counterpart."
    },
    "analysis_without_hierarchical_structure": {
      "descriptive_text": "The polymer sample was synthesized via copper-catalyzed azide-alkyne cycloaddition (CuAAC) polymerization using a mixture of alkyne-functionalized monomers, specifically 1,6-bis(prop-2-yn-1-yloxy)hexane and 1,4-bis(prop-2-yn-1-yloxy)benzene in equimolar amounts, reacted with the trifunctional azide crosslinker 1,1,1-tris(4-azidobutanoyloxymethyl)ethane. The reaction was conducted in dimethylformamide (DMF) at room temperature for 24 hours utilizing a CuBr/PMDETA catalyst system. Following synthesis, the material was purified through an alumina column to remove catalyst residues and subsequent precipitation to isolate the polymer network. The glass transition temperature was subsequently characterized using differential scanning calorimetry (DSC) under a nitrogen atmosphere at a heating rate of 10 °C/min during the second heating scan ranging from -60 to 120 °C.",
      "reasoning_analysis": "Increasing Factors: The formation of a crosslinked network structure via the trifunctional 1,1,1-tris(4-azidobutanoyloxymethyl)ethane monomer significantly restricts segmental chain mobility compared to linear analogs. Additionally, the incorporation of 1,4-bis(prop-2-yn-1-yloxy)benzene introduces rigid aromatic rings into the backbone, and the CuAAC reaction generates stiff 1,2,3-triazole linkages, both of which increase rotational energy barriers and drive the Tg upward. Decreasing Factors: The inclusion of 1,6-bis(prop-2-yn-1-yloxy)hexane introduces flexible aliphatic hexane spacers that increase free volume and chain flexibility, acting to lower the Tg relative to a fully aromatic network. Regarding processing, while purification was performed, the use of high-boiling DMF solvent carries a risk of residual solvent retention acting as a plasticizer if not completely removed during precipitation, which would depress the Tg. Dominant Factor: The topological constraint imposed by the covalent crosslinking network is the dominant factor governing the thermal behavior, as it fundamentally limits large-scale segmental motion; the use of the second heating scan in the DSC protocol ensures that the measured Tg reflects this intrinsic network architecture rather than transient thermal history effects from the synthesis or drying process."
    }
  },
  {
    "doi": "10.3390/cryst13030368",
    "title": "Mechanical, Electrical, and Glass Transition Behavior of Copper–PMMA Composites",
    "year": 2023,
    "chemical_composition": {
      "repeat_unit_psmiles": "[*]CC(C)(C(=O)OC)[*]",
      "monomers": [
        {
          "name": "Methyl Methacrylate",
          "smiles": "C=C(C)C(=O)OC",
          "ratio_value": null,
          "ratio_unit": null
        }
      ],
      "additives": [
        {
          "name": "Copper powder (3.25-4.75 µm)",
          "type": "filler",
          "amount_value": 7,
          "amount_unit": "vol %"
        }
      ],
      "is_homopolymer": false
    },
    "processing_history": "Hot press molding, 400 °C, 40 MPa, 15 min, N2 atmosphere. Homogenized 1400 rpm, 15 min. Tg measured by TMA (TMA/SDTA 840, penetration probe, 30-180 °C, 2 °C/min, N2 20 mL/min).",
    "hierarchical_structure": "Amorphous PMMA matrix. Copper filler dispersed. Filler size 3.25-4.75 µm.",
    "properties": {
      "Tg": {
        "value": [
          121
        ],
        "unit": "°C"
      }
    },
    "analysis_with_hierarchical_structure": {
      "descriptive_text": "The sample comprises an amorphous poly(methyl methacrylate) matrix composite containing 7 vol % copper powder filler with a particle size distribution of 3.25 to 4.75 µm. Fabrication involved hot press molding at 400 °C under 40 MPa for 15 minutes in a nitrogen atmosphere, alongside homogenization at 1400 rpm for 15 minutes to ensure filler dispersion. The resulting hierarchical structure exhibits dispersed metallic filler within the polymer phase, and the glass transition temperature was evaluated using thermomechanical analysis (TMA) with a penetration probe from 30 to 180 °C at a heating rate of 2 °C/min under nitrogen flow.",
      "reasoning_analysis": "Increasing Factors: The poly(methyl methacrylate) backbone contains bulky alpha-methyl and ester side groups that impose steric hindrance on chain rotation, intrinsically establishing a high baseline glass transition temperature. Additionally, the inclusion of 7 vol % rigid copper powder restricts segmental mobility at the polymer-filler interface through confinement effects, which typically contributes to an increase in Tg. Decreasing Factors: The processing history specifies hot press molding at 400 °C, a temperature exceeding the typical thermal degradation threshold for PMMA, which likely induces chain scission and reduces molecular weight thereby lowering Tg via the Fox-Flory effect. Moreover, the lack of a specified coupling agent between the organic matrix and metallic filler may lead to poor interfacial adhesion and increased local free volume, further depressing the transition temperature. Dominant Factor: Although the intrinsic chain rigidity and rigid filler presence drive the Tg upward, the extreme thermal exposure during processing is the dominant factor; the probable reduction in molecular weight and interfacial defects qualitatively outweigh the reinforcement effects, resulting in a net decrease in Tg relative to pristine high-molecular-weight PMMA."
    },
    "analysis_without_hierarchical_structure": {
      "descriptive_text": "This composite material consists of a poly(methyl methacrylate) matrix reinforced with 7 vol % copper powder filler having a particle size distribution between 3.25 and 4.75 µm. The fabrication process included homogenization at 1400 rpm for 15 minutes, followed by hot press molding at 400 °C under 40 MPa pressure for 15 minutes within a nitrogen atmosphere. The glass transition temperature was characterized using thermomechanical analysis (TMA) with a penetration probe, operating over a temperature range of 30 to 180 °C at a heating rate of 2 °C/min under a nitrogen flow of 20 mL/min.",
      "reasoning_analysis": "Increasing Factors: The poly(methyl methacrylate) backbone features bulky alpha-methyl substituents and ester side groups that impose steric hindrance, restricting segmental rotation and intrinsically driving the Tg upward. Additionally, the dispersion of rigid copper powder filler introduces polymer-filler interfaces that can confine chain mobility in the interphase region, potentially contributing to a higher Tg. Decreasing Factors: The processing history specifies hot press molding at 400 °C, a temperature that significantly exceeds the typical thermal stability threshold of poly(methyl methacrylate), suggesting a high probability of thermal degradation and chain scission. Such reduction in molecular weight increases free volume via chain ends and may generate low-molecular-weight species that act as internal plasticizers, both of which depress the Tg. Dominant Factor: Although the chemical structure and filler content provide mechanisms for restricting chain mobility, the extreme thermal processing conditions are the dominant factor; the likely molecular weight reduction and associated increase in chain end free volume qualitatively outweigh the reinforcing effects, leading to a net decrease in the glass transition temperature compared to a non-degraded reference."
    }
  },
  {
    "doi": null,
    "title": "A quantitative relationship between T s and chain segment structures of polystyrenes",
    "year": 2016,
    "chemical_composition": {
      "repeat_unit_psmiles": null,
      "monomers": [
        {
          "name": "3-[bis(trimethylsiloxy)boryl]styrene",
          "smiles": "C[Si](C)(C)OB(O[Si](C)(C)C)c1cccc(C=C)c1",
          "ratio_value": null,
          "ratio_unit": null
        }
      ],
      "additives": [],
      "is_homopolymer": true
    },
    "processing_history": "Experimental Tg data taken from Brandrup et al. [13]. Descriptors calculated from chain segments of 20 carbons (10 repeating units). ANN model [4-7-1] used.",
    "hierarchical_structure": "Amorphous polystyrene.",
    "properties": {
      "Tg": {
        "value": [
          34.9
        ],
        "unit": "°C"
      }
    },
    "analysis_with_hierarchical_structure": {
      "descriptive_text": "The sample is an amorphous homopolymer derived from 3-[bis(trimethylsiloxy)boryl]styrene, structurally categorized within the polystyrene family. The material contains no additional additives or fillers. The glass transition temperature data originates from experimental records by Brandrup et al., while structural descriptors were computed from chain segments consisting of 20 carbons, corresponding to 10 repeating units, using a 4-7-1 artificial neural network model.",
      "reasoning_analysis": "Increasing Factors: The incorporation of the bulky 3-[bis(trimethylsiloxy)boryl] substituent on the styrene phenyl ring introduces significant steric hindrance, which restricts the rotational freedom of the polymer backbone and inherently drives the glass transition temperature upward. The large volume of the boryl-siloxy group also impedes segmental mobility through increased intermolecular spacing requirements. Decreasing Factors: Despite the bulk, the presence of siloxane linkages (Si-O) within the side group introduces local flexibility due to the low rotational barrier of the silicon-oxygen bond, which can enhance local segmental motion and counteract some stiffening effects. Additionally, the reliance on experimental data without specified thermal annealing history implies the Tg reflects a standard state, where any residual free volume from standard processing might prevent maximum packing density. Dominant Factor: The steric constraints imposed by the massive boryl-siloxy side group qualitatively dominate the thermal behavior, as the hindrance to backbone rotation outweighs the internal flexibility of the substituent, resulting in a Tg governed primarily by the bulky chemical architecture rather than chain flexibility or processing variations."
    },
    "analysis_without_hierarchical_structure": {
