Repository: hhtrick/HHT-code

# HHT training framework

This directory contains model training, embedding precomputation, inference, article-level baselines and the curated datasets. All commands below assume that the working directory is `train_code/`.

## 3. Datasets and fixed partitions

Each main dataset is a JSON array at `dataset/{property}/{property}.json`. Entries contain source metadata, `chemical_composition`, `processing_history`, `hierarchical_structure`, `properties`, and two generated-analysis objects. Targets are stored as `properties[property]["value"]`; source metadata and target values are not predictive input fields.

| Property | Train | Validation | Test | Total |
|---|---:|---:|---:|---:|

File: train_code/dataset/Tg/Tg.json (part 57 of 235)
[
      "descriptive_text": "The sample comprises a homopolymer synthesized from 3-[bis(trimethylsiloxy)boryl]styrene monomers. The glass transition temperature data utilized in this context was sourced from the literature compilation by Brandrup et al. [13], where molecular descriptors were calculated from chain segments of 20 carbons corresponding to 10 repeating units and subsequently analyzed using a [4-7-1] Artificial Neural Network model.",
      "reasoning_analysis": "Increasing Factors: The polymer architecture features a polystyrene backbone pendant with a voluminous 3-[bis(trimethylsiloxy)boryl] group. The significant steric hindrance arising from the boron and trimethylsiloxy moieties restricts main-chain rotation and segmental mobility, thereby energetically favoring a higher glass transition temperature. Decreasing Factors: The inclusion of siloxane (Si-O) bonds within the substituent introduces greater local flexibility compared to all-carbon side groups, which could facilitate segmental motion and lower the Tg relative to a purely rigid aromatic substituent. Furthermore, the processing history denotes a reliance on standard literature data and computational modeling rather than specific physical treatments like annealing or quenching, implying the Tg reflects a standard thermal history without artificial densification. Dominant Factor: The steric bulk of the boryl-siloxy side group is the dominant factor governing the thermal transition. Despite the local flexibility of the siloxane linkages, the overall reduction in free volume and inhibition of cooperative segmental motion caused by the large substituent size dictates a net increase in Tg, while the computational processing history validates the structural descriptors without introducing physical variables that would alter the intrinsic thermal properties."
    }
  },
  {
    "doi": "10.3390/cryst13030368",
    "title": "Mechanical, Electrical, and Glass Transition Behavior of Copper–PMMA Composites",
    "year": 2023,
    "chemical_composition": {
      "repeat_unit_psmiles": "[*]CC(C)(C(=O)OC)[*]",
      "monomers": [
        {
          "name": "Methyl Methacrylate",
          "smiles": "C=C(C)C(=O)OC",
          "ratio_value": null,
          "ratio_unit": null
        }
      ],
      "additives": [
        {
          "name": "Copper powder (3.25-4.75 µm)",
          "type": "filler",
          "amount_value": 7,
          "amount_unit": "vol %"
        }
      ],
      "is_homopolymer": false
    },
    "processing_history": "Hot press molding, 400 °C, 40 MPa, 15 min, N2 atmosphere. Homogenized 1400 rpm, 15 min. Tg measured by DSC.",
    "hierarchical_structure": "Amorphous PMMA matrix. Copper filler dispersed. Filler size 3.25-4.75 µm.",
    "properties": {
      "Tg": {
        "value": [
          122
        ],
        "unit": "°C"
      }
    },
    "analysis_with_hierarchical_structure": {
      "descriptive_text": "The sample comprises an amorphous poly(methyl methacrylate) matrix composite containing 7 vol % copper powder filler with a particle size range of 3.25 to 4.75 µm. Fabrication involved hot press molding at 400 °C and 40 MPa for 15 minutes under a nitrogen atmosphere, followed by homogenization at 1400 rpm for 15 minutes to ensure dispersion of the metallic filler within the polymer phase. The hierarchical structure confirms an amorphous matrix with dispersed copper filler, and the thermal properties were subsequently evaluated using differential scanning calorimetry.",
      "reasoning_analysis": "Increasing Factors: The incorporation of 7 vol % rigid copper powder creates physical constraints on the polymer chains at the filler-matrix interface, restricting segmental mobility and theoretically elevating the Tg. Additionally, the inherent steric hindrance provided by the alpha-methyl and ester side groups in the methyl methacrylate units establishes a relatively stiff backbone. Decreasing Factors: The hot press molding temperature of 400 °C significantly exceeds the thermal degradation threshold of PMMA, likely causing extensive chain scission. This reduction in molecular weight increases the fraction of chain ends and free volume (Fox-Flory effect), which drastically lowers the Tg. Furthermore, potential incompatibility between the organic matrix and metallic filler may introduce interfacial voids that enhance local chain mobility. Dominant Factor: The thermal degradation resulting from the excessive processing temperature is the dominant factor. The molecular weight reduction caused by chain scission during the 400 °C treatment will overwhelmingly depress the Tg, negating the reinforcing effects of the copper filler and resulting in a lower Tg compared to untreated PMMA."
    },
    "analysis_without_hierarchical_structure": {
      "descriptive_text": "The material system comprises a poly(methyl methacrylate) matrix composite reinforced with 7 vol % copper powder featuring a particle size range of 3.25 to 4.75 µm. Processing involved hot press molding at 400 °C under 40 MPa for 15 minutes within a nitrogen atmosphere, followed by a homogenization step at 1400 rpm for 15 minutes. The thermal properties, specifically the glass transition temperature, were evaluated using differential scanning calorimetry.",
      "reasoning_analysis": "Increasing Factors: The poly(methyl methacrylate) backbone possesses inherent steric hindrance due to the alpha-methyl and ester side groups, which restricts segmental rotation and establishes a relatively high baseline Tg. Furthermore, the incorporation of rigid copper powder introduces physical confinement effects where polymer chains near the filler interface exhibit reduced mobility, while the high processing pressure of 40 MPa promotes densification and reduces free volume. Decreasing Factors: The processing history involves heating to 400 °C, which approaches or exceeds the thermal degradation threshold for poly(methyl methacrylate), potentially inducing chain scission that increases chain end concentration and free volume. Additionally, the high-shear homogenization step could further reduce molecular weight, and poor interfacial adhesion between the organic matrix and metallic filler might create micro-voids that facilitate segmental motion. Dominant Factor: The intrinsic structural rigidity provided by the PMMA backbone and filler confinement establishes a high baseline Tg; however, the extreme thermal processing history at 400 °C is the dominant dynamic factor that could cause a qualitative reduction in Tg relative to a standard processed sample due to the high probability of thermal degradation and chain scission."
    }
  },
  {
    "doi": "10.1016/j.eurpolymj.2017.09.039",
    "title": "Tunable intramolecular cyclization and glass transition temperature of hyperbranched polymers by regulating monomer reactivity",
    "year": 2017,
    "chemical_composition": {
      "repeat_unit_psmiles": null,
      "monomers": [
        {
          "name": "1,6-bis(prop-2-yn-1-yloxy)hexane",
          "smiles": "C#CCOCCCCCCOCC#C",
          "ratio_value": 0.5,
          "ratio_unit": "equiv"
        },
        {
          "name": "4,4'-bis(prop-2-yn-1-yloxy)biphenyl",
          "smiles": "C#CCOc1ccc(-c2ccc(OCC#C)cc2)cc1",
          "ratio_value": 0.5,
          "ratio_unit": "equiv"
        },
        {
          "name": "1,1,1-tris(4-azidobutanoyloxymethyl)ethane",
          "smiles": "CC(COC(=O)CCCN=[N+]=[N-])(COC(=O)CCCN=[N+]=[N-])COC(=O)CCCN=[N+]=[N-]",
          "ratio_value": 1,
          "ratio_unit": "equiv"
        }
      ],
      "additives": [],
      "is_homopolymer": false
    },
    "processing_history": "Synthesized via CuAAC polymerization (A2(total):B3 = 1:1, A2(C6):A2(Ar2) = 0.5:0.5) using CuBr/PMDETA in DMF at RT for 24 h. Purified by alumina column and precipitation. Tg measured by DSC (TA instrument) under N2 (50 mL/min) at 10 °C/min (2nd heating, -60 to 120 °C).",
    "hierarchical_structure": "Hyperbranched polymer. Mw: 18.8 kDa, Mn: 12.0 kDa, PDI: 1.57, m-CI: 0.80.",
    "properties": {
      "Tg": {
        "value": [
          -2.7
        ],
        "unit": "°C"
      }
    },
    "analysis_with_hierarchical_structure": {
      "descriptive_text": "The sample is a hyperbranched copolymer synthesized via copper-catalyzed azide-alkyne cycloaddition (CuAAC) polymerization using an A2 + B3 monomer strategy. The chemical composition consists of an equimolar mixture of two alkyne-functionalized monomers, 1,6-bis(prop-2-yn-1-yloxy)hexane and 4,4'-bis(prop-2-yn-1-yloxy)biphenyl, reacted with 1,1,1-tris(4-azidobutanoyloxymethyl)ethane. The resulting material exhibits a weight-average molecular weight (Mw) of 18.8 kDa, a number-average molecular weight (Mn) of 12.0 kDa, a polydispersity index (PDI) of 1.57, and a molecular complexity index (m-CI) of 0.80. Synthesis was conducted in DMF at room temperature for 24 hours using a CuBr/PMDETA catalyst system, followed by purification through an alumina column and precipitation. The thermal properties were characterized by differential scanning calorimetry (DSC) under a nitrogen atmosphere at a heating rate of 10 °C/min during the second heating cycle.",
      "reasoning_analysis": "Increasing Factors: The formation of 1,2,3-triazole linkages during CuAAC polymerization introduces rigid heterocyclic rings and polar interactions that restrict backbone mobility. Additionally, the incorporation of the 4,4'-bis(prop-2-yn-1-yloxy)biphenyl monomer introduces rigid aromatic biphenyl spacers within the backbone, significantly enhancing chain stiffness. The hyperbranched architecture creates a dense, globular structure where segmental motion is constrained by the high frequency of branching points. Decreasing Factors: The inclusion of 1,6-bis(prop-2-yn-1-yloxy)hexane introduces flexible aliphatic hexyl spacers, which increase chain flexibility and free volume, thereby lowering the Tg. Hyperbranched polymers typically possess a high concentration of chain ends relative to linear polymers of similar molecular weight; these chain ends contribute excess free volume (Fox-Flory effect), which tends to depress the Tg. The moderate molecular weight (Mw ~18.8 kDa) implies a non-negligible fraction of chain ends compared to high molecular weight bulk polymers, further facilitating segmental mobility. Regarding processing, the room temperature synthesis avoids thermal crosslinking that would further restrict motion, and while residual DMF solvent could act as a plasticizer, the purification steps likely minimize this effect. Dominant Factor: The intrinsic rigidity imparted by the 1,2,3-triazole linkages and biphenyl units, coupled with the topological constraints inherent to the hyperbranched architecture, qualitatively dominates the thermal behavior. While the flexible hexyl spacers, high chain-end concentration, and room temperature processing provide pathways for segmental motion, the dense branching and stiff aromatic/heterocyclic components restrict global chain relaxation more significantly, setting the primary baseline for the glass transition."
    },
    "analysis_without_hierarchical_structure": {
      "descriptive_text": "The sample is a crosslinked polymer network synthesized via copper-catalyzed azide-alkyne cycloaddition (CuAAC) polymerization using 1,1,1-tris(4-azidobutanoyloxymethyl)ethane as a trifunctional core and an equimolar mixture of two dialkyne monomers, 1,6-bis(prop-2-yn-1-yloxy)hexane and 4,4'-bis(prop-2-yn-1-yloxy)biphenyl, maintained at an A2 to B3 monomer ratio of 1:1. The reaction was catalyzed by CuBr/PMDETA in DMF at room temperature for 24 hours, followed by purification via alumina column chromatography and precipitation. The glass transition temperature was determined by differential scanning calorimetry under a nitrogen flow of 50 mL/min at a heating rate of 10 °C/min during the second heating scan ranging from -60 to 120 °C.",
      "reasoning_analysis": "Increasing Factors: The incorporation of the trifunctional azide monomer introduces crosslinking points that restrict segmental chain mobility and reduce free volume, inherently driving the Tg upward. Additionally, the presence of rigid 4,4'-bis(prop-2-yn-1-yloxy)biphenyl units and the formation of stiff triazole linkages during CuAAC polymerization further hinder backbone rotation, contributing to a higher Tg. Decreasing Factors: The inclusion of 1,6-bis(prop-2-yn-1-yloxy)hexane introduces flexible aliphatic hexane spacers into the network backbone, which increases chain flexibility and free volume, thereby acting to lower the Tg. Furthermore, if the purification process did not completely remove the high-boiling DMF solvent, residual solvent molecules could act as plasticizers, depressing the Tg. Dominant Factor: The topological constraints imposed by the crosslinked network architecture combined with the stiffness of the aromatic biphenyl units and triazole rings qualitatively dominate over the flexibility provided by the aliphatic spacers, establishing a rigid network structure that dictates the final glass transition behavior."
    }
  },
  {
    "doi": "10.3390/cryst13030368",
    "title": "Mechanical, Electrical, and Glass Transition Behavior of Copper–PMMA Composites",
    "year": 2023,
    "chemical_composition": {
      "repeat_unit_psmiles": "[*]CC(C)(C(=O)OC)[*]",
      "monomers": [
        {
          "name": "Methyl Methacrylate",
          "smiles": "C=C(C)C(=O)OC",
          "ratio_value": null,
          "ratio_unit": null
        }
      ],
      "additives": [
        {
          "name": "Copper powder (3.25-4.75 µm)",
          "type": "filler",
          "amount_value": 10,
          "amount_unit": "vol %"
        }
      ],
      "is_homopolymer": false
    },
    "processing_history": "Hot press molding, 400 °C, 40 MPa, 15 min, N2 atmosphere. Homogenized 1400 rpm, 15 min. Tg measured by TMA (TMA/SDTA 840, penetration probe, 30-180 °C, 2 °C/min, N2 20 mL/min).",
    "hierarchical_structure": "Amorphous PMMA matrix. Copper filler dispersed. Filler size 3.25-4.75 µm.",
    "properties": {
      "Tg": {
        "value": [
          122
        ],
        "unit": "°C"
      }
    },
    "analysis_with_hierarchical_structure": {
      "descriptive_text": "The sample comprises an amorphous poly(methyl methacrylate) matrix composite containing 10 vol % copper powder filler with a particle size range of 3.25 to 4.75 µm. Fabrication involved hot press molding at 400 °C under 40 MPa pressure for 15 minutes in a nitrogen atmosphere, followed by homogenization at 1400 rpm for 15 minutes. The hierarchical structure exhibits dispersed copper filler within the polymer matrix, and the thermal transition behavior was characterized using thermomechanical analysis (TMA) with a penetration probe over a temperature range of 30 to 180 °C at a heating rate of 2 °C/min under nitrogen flow.",
      "reasoning_analysis": "Increasing Factors: The poly(methyl methacrylate) backbone contains bulky alpha-methyl and ester side groups that impose significant steric hindrance on backbone rotation, intrinsically raising the energy barrier for segmental motion. Additionally, the incorporation of 10 vol % rigid copper powder creates extensive polymer-filler interfaces that constrain chain mobility through confinement effects, further contributing to a higher Tg. Decreasing Factors: The processing history involves hot press molding at 400 °C, which exceeds the typical thermal stability limit of PMMA and likely induces thermal degradation via chain scission. This reduction in molecular weight increases the concentration of chain ends and free volume (Fox-Flory effect), which enhances mobility and lowers the Tg. Dominant Factor: While the rigid filler and inherent backbone stiffness drive the Tg upward, the extreme processing temperature poses a significant risk of molecular weight reduction. The final Tg behavior is qualitatively dominated by the competition between the confinement effects of the copper filler and the potential chain scission induced by the high-thermal load processing history."
    },
    "analysis_without_hierarchical_structure": {
      "descriptive_text": "The sample consists of a poly(methyl methacrylate) based composite reinforced with 10 vol % Copper powder having a particle size distribution of 3.25-4.75 µm. Preparation involved hot press molding at 400 °C under 40 MPa for 15 minutes within a nitrogen atmosphere, followed by homogenization at 1400 rpm for 15 minutes. The glass transition temperature was characterized using thermomechanical analysis (TMA) with a penetration probe over a range of 30-180 °C at a heating rate of 2 °C/min under 20 mL/min nitrogen flow.",
      "reasoning_analysis": "Increasing Factors: The chemical composition features a poly(methyl methacrylate) backbone where the alpha-methyl group and bulky ester side chains impose significant steric hindrance, intrinsically restricting segmental mobility and driving the Tg upward. Additionally, the presence of 10 vol % rigid copper powder acts as a physical constraint on the polymer chains at the filler-matrix interface, further limiting mobility and contributing to a higher Tg. Decreasing Factors: The processing history specifies hot press molding at 400 °C, a temperature that significantly exceeds the typical degradation onset for poly(methyl methacrylate), creating a high risk of chain scission and molecular weight reduction which would increase free volume and depress the Tg. Furthermore, potential poor interfacial adhesion between the hydrophobic polymer matrix and the metallic copper filler could introduce micro-voids, acting as free volume elements that lower the Tg. Dominant Factor: Although the severe thermal history introduces a competing mechanism for Tg reduction through potential degradation, the intrinsic rigidity of the methacrylate backbone combined with the substantial physical confinement provided by the 10 vol % rigid filler qualitatively dominates the final thermal behavior, establishing a high baseline resistance to segmental motion relative to flexible polymer systems."
    }
  },
  {
    "doi": "10.3390/cryst13030368",
    "title": "Mechanical, Electrical, and Glass Transition Behavior of Copper–PMMA Composites",
    "year": 2023,
    "chemical_composition": {
      "repeat_unit_psmiles": "[*]CC(C)(C(=O)OC)[*]",
      "monomers": [
        {
          "name": "Methyl Methacrylate",
          "smiles": "C=C(C)C(=O)OC",
          "ratio_value": null,
          "ratio_unit": null
        }
      ],
      "additives": [
        {
          "name": "Copper powder (3.25-4.75 µm)",
          "type": "filler",
          "amount_value": 10,
          "amount_unit": "vol %"
        }
      ],
      "is_homopolymer": false
    },
    "processing_history": "Hot press molding, 400 °C, 40 MPa, 15 min, N2 atmosphere. Homogenized 1400 rpm, 15 min. Tg measured by DSC.",
    "hierarchical_structure": "Amorphous PMMA matrix. Copper filler dispersed. Filler size 3.25-4.75 µm.",
    "properties": {
      "Tg": {
        "value": [
          122
        ],
        "unit": "°C"
      }
    },
    "analysis_with_hierarchical_structure": {
      "descriptive_text": "The sample comprises an amorphous poly(methyl methacrylate) (PMMA) matrix composite containing 10 vol % copper powder with a particle size range of 3.25 to 4.75 µm. Fabrication involved hot press molding at 400 °C under 40 MPa for 15 minutes in a nitrogen atmosphere, followed by homogenization at 1400 rpm for 15 minutes to disperse the filler. The resulting hierarchical structure features dispersed copper filler within the polymer matrix, and the thermal properties were evaluated via differential scanning calorimetry (DSC).",
      "reasoning_analysis": "Increasing Factors: The poly(methyl methacrylate) backbone possesses bulky alpha-methyl and ester side groups that impose significant steric hindrance, restricting backbone rotation and intrinsically elevating the glass transition temperature. Additionally, the incorporation of 10 vol % rigid copper powder creates polymer-filler interfaces that can constrain segmental chain mobility in the interphase region, contributing to a potential increase in Tg. Decreasing Factors: The processing history specifies hot press molding at 400 °C, which substantially exceeds the typical thermal stability limit of PMMA, likely inducing thermal degradation and chain scission. This reduction in molecular weight increases the concentration of chain ends and free volume (Fox-Flory effect), thereby lowering the Tg. Furthermore, high-shear homogenization may exacerbate mechanical chain scission. Dominant Factor: While the intrinsic rigidity of the PMMA chains and the presence of rigid fillers suggest an elevated Tg, the severe thermal history at 400 °C is the dominant factor; the resulting thermal degradation and molecular weight reduction qualitatively depress the Tg relative to intact, high-molecular-weight PMMA systems."
    },
    "analysis_without_hierarchical_structure": {
      "descriptive_text": "The sample comprises a poly(methyl methacrylate) matrix composite reinforced with 10 vol % Copper powder with a particle size range of 3.25-4.75 µm. The material was processed by homogenization at 1400 rpm for 15 minutes, followed by hot press molding at 400 °C under 40 MPa pressure for 15 minutes in a nitrogen atmosphere, and the glass transition temperature was characterized using differential scanning calorimetry.",
      "reasoning_analysis": "Increasing Factors: The poly(methyl methacrylate) backbone possesses bulky ester and alpha-methyl side groups that impose steric hindrance, restricting segmental rotation and intrinsically elevating the glass transition temperature. Furthermore, the incorporation of rigid copper powder creates polymer-filler interfaces that can confine chain mobility, potentially contributing to a higher Tg. Decreasing Factors: The processing history involves hot press molding at 400 °C, which exceeds the typical thermal stability limit of poly(methyl methacrylate), likely inducing thermal degradation and chain scission. Additionally, the high-shear homogenization at 1400 rpm may cause mechanochemical degradation, both of which reduce molecular weight and increase free volume, thereby depressing the Tg. Dominant Factor: While the rigid filler and backbone chemistry suggest an elevated Tg, the extreme thermal processing temperature relative to the polymer's stability threshold is the dominant factor; the resulting reduction in molecular weight due to thermal degradation qualitatively outweighs the confinement effects of the filler, leading to a net depression of the Tg relative to a pristine, non-degraded sample."
    }
  },
  {
    "doi": null,
    "title": "A quantitative relationship between T s and chain segment structures of polystyrenes",
    "year": 2016,
    "chemical_composition": {
      "repeat_unit_psmiles": null,
      "monomers": [
        {
          "name": "4-[bis(trimethylstannyl)methyl]styrene",
          "smiles": "C[Sn](C)(C)C(C[Sn](C)(C)C)c1ccc(C=C)cc1",
          "ratio_value": null,
          "ratio_unit": null
        }
      ],
      "additives": [],
      "is_homopolymer": true
    },
    "processing_history": "Experimental Tg data taken from Brandrup et al. [13]. Descriptors calculated from chain segments of 20 carbons (10 repeating units). ANN model [4-7-1] used.",
    "hierarchical_structure": "Amorphous polystyrene.",
    "properties": {
      "Tg": {
        "value": [
          139.9
        ],
        "unit": "°C"
      }
    },
    "analysis_with_hierarchical_structure": {
      "descriptive_text": "The sample is characterized as an amorphous homopolymer synthesized from 4-[bis(trimethylstannyl)methyl]styrene monomers. Glass transition temperature data were obtained from literature sources (Brandrup et al. [13]), wherein molecular descriptors were computed based on chain segments consisting of 20 carbons, equivalent to 10 repeating units. Subsequent property analysis was conducted using an artificial neural network model featuring a [4-7-1] architecture.",
      "reasoning_analysis": "Increasing Factors: The substitution of the polystyrene backbone with bulky bis(trimethylstannyl)methyl groups at the para-position introduces significant steric hindrance, restricting backbone segmental rotation and reducing chain mobility. Additionally, the high polarizability of the tin atoms may enhance intermolecular interactions, further resisting the onset of segmental motion. Decreasing Factors: The processing history indicates reliance on literature data without explicit details on thermal annealing or cooling rates, suggesting the possibility of non-equilibrium free volume retention if standard quenching protocols were used in the source material, which could qualitatively lower the Tg. However, no plasticizers or low molecular weight additives are present to significantly depress the transition. Dominant Factor: The steric restriction imposed by the massive organotin substituents qualitatively dominates the thermal behavior, likely driving the Tg to values higher than those of unsubstituted polystyrene due to the profound limitation on chain mobility."
    },
    "analysis_without_hierarchical_structure": {
      "descriptive_text": "The material is a homopolymer composed of 4-[bis(trimethylstannyl)methyl]styrene repeat units. The glass transition temperature data utilized in this context was sourced from experimental values reported by Brandrup et al. Rather than undergoing specific physical processing steps in this study, the material characterization involved computational analysis where descriptors were calculated from chain segments of 20 carbons, corresponding to 10 repeating units, using an artificial neural network model with a 4-7-1 architecture.",
      "reasoning_analysis": "Increasing Factors: The chemical composition features a styrene backbone substituted with a bis(trimethylstannyl)methyl group, which introduces substantial steric bulk and molecular mass due to the presence of tin atoms and methyl groups. This large side group significantly restricts backbone segmental rotation through steric hindrance, intrinsically driving the Tg upward. Decreasing Factors: The methylene linker between the phenyl ring and the stannyl moiety provides a degree of conformational flexibility that may allow for slightly more local motion compared to a directly attached bulky group. Additionally, the absence of additives such as fillers or crosslinkers means there are no external constraints to further restrict chain mobility beyond the intrinsic chemical structure, and the lack of specific physical processing history such as thermal annealing implies that non-equilibrium free volume reduction mechanisms are not actively driving the Tg higher than the intrinsic baseline. Dominant Factor: The massive steric hindrance and restricted mobility imposed by the organotin side groups qualitatively dominate the thermal behavior, establishing a high intrinsic barrier to segmental motion that defines the glass transition relative to unsubstituted polystyrene."
    }
  },
  {
    "doi": "10.3390/cryst13030368",
    "title": "Mechanical, Electrical, and Glass Transition Behavior of Copper–PMMA Composites",
    "year": 2023,
    "chemical_composition": {
      "repeat_unit_psmiles": "[*]CC(C)(C(=O)OC)[*]",
      "monomers": [
        {
          "name": "Methyl Methacrylate",
          "smiles": "C=C(C)C(=O)OC",
          "ratio_value": null,
          "ratio_unit": null
        }
      ],
      "additives": [
        {
          "name": "Copper powder (3.25-4.75 µm)",
          "type": "filler",
          "amount_value": 15,
          "amount_unit": "vol %"
        }
      ],
      "is_homopolymer": false
    },
    "processing_history": "Hot press molding, 400 °C, 40 MPa, 15 min, N2 atmosphere. Homogenized 1400 rpm, 15 min. Tg measured by TMA (TMA/SDTA 840, penetration probe, 30-180 °C, 2 °C/min, N2 20 mL/min).",
    "hierarchical_structure": "Amorphous PMMA matrix. Copper filler dispersed. Filler size 3.25-4.75 µm.",
    "properties": {
      "Tg": {
        "value": [
          121
        ],
        "unit": "°C"
      }
    },
    "analysis_with_hierarchical_structure": {
      "descriptive_text": "The sample comprises an amorphous poly(methyl methacrylate) (PMMA) matrix composite reinforced with 15 vol % copper powder filler having a particle size range of 3.25 to 4.75 µm. Fabrication involved hot press molding at 400 °C under 40 MPa pressure for 15 minutes in a nitrogen atmosphere, followed by homogenization at 1400 rpm for 15 minutes to facilitate filler dispersion. The resulting hierarchical structure features dispersed copper filler within the amorphous polymer phase. Thermal mechanical properties were evaluated using thermomechanical analysis (TMA) with a penetration probe configuration, heating from 30 to 180 °C at 2 °C/min under a nitrogen flow of 20 mL/min.",
      "reasoning_analysis": "Increasing Factors: The poly(methyl methacrylate) backbone possesses bulky alpha-methyl and ester side groups that impose significant steric hindrance, restricting backbone rotation and inherently establishing a high baseline glass transition temperature. Furthermore, the incorporation of 15 vol % rigid copper powder introduces polymer-filler interfaces where segmental mobility may be constrained due to interfacial interactions and physical confinement, potentially elevating the Tg relative to the neat polymer. Decreasing Factors: The processing history involves hot pressing at 400 °C, which exceeds the typical thermal degradation onset for PMMA; this poses a risk of chain scission that would reduce molecular weight and increase free volume according to the Fox-Flory relationship, thereby lowering the Tg. Additionally, the micron-scale size of the copper filler (3.25-4.75 µm) offers a lower specific surface area compared to nanofillers, limiting the extent of the interfacial confinement effect that would otherwise restrict chain mobility. Dominant Factor: The intrinsic steric rigidity of the PMMA backbone serves as the primary determinant of the thermal transition behavior; however, the final Tg is qualitatively governed by the competition between the restrictive effect of the high-volume fraction rigid filler and the potential reduction in molecular weight induced by the aggressive high-temperature processing conditions."
    },
    "analysis_without_hierarchical_structure": {
      "descriptive_text": "The sample consists of a poly(methyl methacrylate) based matrix composite reinforced with 15 vol % Copper powder filler with a particle size distribution between 3.25 and 4.75 µm. The material was prepared by homogenizing the mixture at 1400 rpm for 15 minutes, followed by hot press molding at 400 °C under 40 MPa pressure for 15 minutes in a nitrogen atmosphere. Thermal characterization was performed using thermomechanical analysis with a penetration probe, scanning from 30 to 180 °C at a rate of 2 °C/min under a nitrogen flow of 20 mL/min.",
      "reasoning_analysis": "Increasing Factors: The poly(methyl methacrylate) backbone possesses inherent rigidity due to the bulky alpha-methyl groups and polar ester side chains, which restrict segmental rotation through steric hindrance. Furthermore, the incorporation of 15 vol % rigid copper powder creates polymer-filler interfaces that constrain chain mobility through confinement effects, theoretically contributing to an elevation in the glass transition temperature. Decreasing Factors: The processing history involves hot press molding at 400 °C, which significantly exceeds the thermal degradation onset temperature of poly(methyl methacrylate). This extreme thermal exposure likely induces chain scission and unzipping depolymerization, resulting in a substantial reduction in molecular weight. According to free volume theory and the Fox-Flory relationship, a decrease in molecular weight increases chain end concentration and free volume, thereby depressing the glass transition temperature. Dominant Factor: While the rigid filler contributes to restricting motion, the severe thermal degradation incurred during the 400 °C processing step is the dominant factor. The reduction in molecular weight fundamentally lowers the entanglement density and increases free volume to a greater extent than the confinement effects of the filler can compensate, leading to a net qualitative reduction in the glass transition temperature relative to a non-degraded sample."
    }
  },
  {
    "doi": null,
    "title": "A quantitative relationship between T s and chain segment structures of polystyrenes",
    "year": 2016,
    "chemical_composition": {
      "repeat_unit_psmiles": null,
      "monomers": [
        {
          "name": "4-hexylstyrene",
          "smiles": "CCCCCCc1ccc(C=C)cc1",
          "ratio_value": null,
          "ratio_unit": null
        }
      ],
      "additives": [],
      "is_homopolymer": true
    },
    "processing_history": "Experimental Tg data taken from Brandrup et al. [13]. Descriptors calculated from chain segments of 20 carbons (10 repeating units). ANN model [4-7-1] used.",
    "hierarchical_structure": "Amorphous polystyrene.",
    "properties": {
      "Tg": {
        "value": [
          -27.1
        ],
        "unit": "°C"
      }
    },
    "analysis_with_hierarchical_structure": {
      "descriptive_text": "The sample is identified as an amorphous poly(4-hexylstyrene) homopolymer synthesized from 4-hexylstyrene monomers. The thermal property data was sourced from literature by Brandrup et al., where structural descriptors were derived from chain segments consisting of 20 carbons, corresponding to 10 repeating units. The evaluation of the glass transition temperature was performed using a [4-7-1] artificial neural network model based on these molecular descriptors.",
      "reasoning_analysis": "Increasing Factors: The presence of bulky phenyl groups attached to the polymer backbone introduces significant steric hindrance, restricting segmental rotation and inherently raising the energy barrier for glass transition. Decreasing Factors: The substitution of a long hexyl side chain acts as an internal plasticizer by increasing free volume and separating polymer backbones, which enhances chain mobility and lowers the Tg relative to unsubstituted polystyrene. Additionally, the amorphous hierarchical structure lacks crystalline domains that would otherwise restrict segmental motion. The processing history indicates reliance on literature data and computational modeling rather than specific thermal treatments, implying the Tg reflects the intrinsic equilibrium state without deviations caused by physical aging or rapid quenching. Dominant Factor: The internal plasticization effect of the flexible hexyl side chains qualitatively dominates over the backbone rigidity provided by the phenyl groups, resulting in a net reduction in Tg compared to standard polystyrene, while the computational descriptor approach ensures the value captures the local segmental mobility governing the transition."
    },
    "analysis_without_hierarchical_structure": {
      "descriptive_text": "The material is identified as a poly(4-hexylstyrene) homopolymer. The glass transition temperature data utilized in this context originates from experimental measurements reported by Brandrup et al., wherein structural descriptors were calculated based on chain segments consisting of 20 carbons, equivalent to 10 repeating units, and subsequently analyzed using a [4-7-1] artificial neural network model.",
      "reasoning_analysis": "Increasing Factors: The presence of the aromatic phenyl ring directly attached to the polymer backbone introduces significant steric hindrance and restricts segmental rotation, which intrinsically acts to elevate the glass transition temperature relative to simple aliphatic polyolefins. Decreasing Factors: The substitution of a hexyl group at the para position of the phenyl ring introduces a long, flexible alkyl side chain that functions as an internal plasticizer. This structure increases the free volume and enhances chain mobility, thereby driving the Tg downward compared to unsubstituted polystyrene. Dominant Factor: The internal plasticization effect induced by the flexible hexyl side chain is the dominant structural factor determining the intrinsic Tg. Since the processing history indicates the data is sourced from literature and computational modeling rather than specific physical thermal treatments like annealing or quenching, the observed Tg behavior is governed primarily by the chemical architecture rather than processing-induced physical aging or residual solvent effects."
    }
  },
  {
    "doi": "10.1016/j.eurpolymj.2017.09.039",
    "title": "Tunable intramolecular cyclization and glass transition temperature of hyperbranched polymers by regulating monomer reactivity",
    "year": 2017,
    "chemical_composition": {
      "repeat_unit_psmiles": null,
      "monomers": [
        {
          "name": "1,12-bis(prop-2-yn-1-yloxy)dodecane",
          "smiles": "C#CCOCCCCCCCCCCCCOCC#C",
          "ratio_value": 0.5,
          "ratio_unit": "equiv"
        },
        {
          "name": "1,4-bis(prop-2-yn-1-yloxy)benzene",
          "smiles": "C#CCOc1ccc(OCC#C)cc1",
          "ratio_value": 0.5,
          "ratio_unit": "equiv"
        },
        {
          "name": "1,1,1-tris(4-azidobutanoyloxymethyl)ethane",
          "smiles": "CC(COC(=O)CCCN=[N+]=[N-])(COC(=O)CCCN=[N+]=[N-])COC(=O)CCCN=[N+]=[N-]",
          "ratio_value": 1,
          "ratio_unit": "equiv"
        }
      ],
      "additives": [],
      "is_homopolymer": false
    },
    "processing_history": "Synthesized via CuAAC polymerization (A2(total):B3 = 1:1, A2(C12):A2(Ar) = 0.5:0.5) using CuBr/PMDETA in DMF at RT for 24 h. Purified by alumina column and precipitation. Tg measured by DSC (TA instrument) under N2 (50 mL/min) at 10 °C/min (2nd heating, -60 to 120 °C).",
    "hierarchical_structure": "Hyperbranched polymer. Mw: 26.9 kDa, Mn: 14.1 kDa, PDI: 1.91, m-CI: 0.73.",
    "properties": {
      "Tg": {
        "value": [
          -6.7
        ],
        "unit": "°C"
      }
    },
    "analysis_with_hierarchical_structure": {
      "descriptive_text": "The sample is a hyperbranched polymer synthesized via copper-catalyzed azide-alkyne cycloaddition (CuAAC) polymerization using a mixture of alkyne monomers, specifically 1,12-bis(prop-2-yn-1-yloxy)dodecane and 1,4-bis(prop-2-yn-1-yloxy)benzene in equimolar ratios, reacted with the trifunctional azide core 1,1,1-tris(4-azidobutanoyloxymethyl)ethane. The synthesis was conducted in DMF at room temperature for 24 hours using a CuBr/PMDETA catalyst system, followed by purification through an alumina column and precipitation. Structural characterization reveals a weight-average molecular weight (Mw) of 26.9 kDa with a polydispersity index of 1.91 and a branching index (m-CI) of 0.73. The glass transition temperature was determined using differential scanning calorimetry under a nitrogen atmosphere during the second heating scan from -60 to 120 °C at a rate of 10 °C/min.",
