Repository: hhtrick/HHT-code

# HHT training framework

This directory contains model training, embedding precomputation, inference, article-level baselines and the curated datasets. All commands below assume that the working directory is `train_code/`.

## 3. Datasets and fixed partitions

Each main dataset is a JSON array at `dataset/{property}/{property}.json`. Entries contain source metadata, `chemical_composition`, `processing_history`, `hierarchical_structure`, `properties`, and two generated-analysis objects. Targets are stored as `properties[property]["value"]`; source metadata and target values are not predictive input fields.

| Property | Train | Validation | Test | Total |
|---|---:|---:|---:|---:|

File: train_code/dataset/Tg/Tg.json (part 58 of 235)
[
      "reasoning_analysis": "Increasing Factors: The incorporation of 1,4-bis(prop-2-yn-1-yloxy)benzene introduces rigid phenylene groups into the backbone, while the CuAAC reaction generates stiff 1,2,3-triazole linkages, both of which restrict segmental mobility and drive the Tg higher. Additionally, the hyperbranched architecture imposes topological constraints that limit chain motion compared to linear analogs, and the purification process removes residual solvent and catalyst that could otherwise plasticize the matrix. Decreasing Factors: The use of 1,12-bis(prop-2-yn-1-yloxy)dodecane introduces long, flexible aliphatic C12 spacers comprising 50% of the alkyne content, which significantly enhances chain mobility and free volume. Furthermore, the hyperbranched structure inherently possesses a high concentration of chain ends, which increases free volume according to the Fox-Flory relationship, thereby depressing the Tg, while the ester linkages within the azide core also contribute to increased flexibility. Dominant Factor: While the aromatic units and triazole rings provide intrinsic backbone stiffness, the substantial proportion of flexible aliphatic spacers combined with the high density of chain ends characteristic of the hyperbranched topology are the dominant factors qualitatively lowering the Tg relative to a fully aromatic hyperbranched counterpart, though the branching density mitigates this reduction compared to a linear polymer with similar composition."
    },
    "analysis_without_hierarchical_structure": {
      "descriptive_text": "The polymer network was synthesized via copper-catalyzed azide-alkyne cycloaddition (CuAAC) polymerization using a mixture of dialkyne monomers, specifically 1,12-bis(prop-2-yn-1-yloxy)dodecane and 1,4-bis(prop-2-yn-1-yloxy)benzene, each at 0.5 equivalents, reacted with 1 equivalent of the trifunctional azide crosslinker 1,1,1-tris(4-azidobutanoyloxymethyl)ethane. The reaction proceeded with an overall A2 to B3 stoichiometric ratio of 1:1 in dimethylformamide (DMF) at room temperature for 24 hours, utilizing CuBr and PMDETA as the catalytic system. Following synthesis, the material was purified via an alumina column and precipitation. The glass transition temperature was subsequently characterized using differential scanning calorimetry (DSC) under a nitrogen flow of 50 mL/min at a heating rate of 10 °C/min during the second heating scan ranging from -60 to 120 °C.",
      "reasoning_analysis": "Increasing Factors: The formation of a crosslinked network structure via the trifunctional azide core significantly restricts long-range polymer chain mobility, inherently driving the Tg higher compared to linear analogs. Additionally, the CuAAC reaction generates rigid 1,2,3-triazole linkages, and the incorporation of the 1,4-bis(prop-2-yn-1-yloxy)benzene monomer introduces stiff aromatic phenylene units into the backbone, both of which reduce segmental freedom through steric hindrance and increased rotational energy barriers. Decreasing Factors: The inclusion of 1,12-bis(prop-2-yn-1-yloxy)dodecane introduces long, flexible aliphatic dodecane spacers into the network, which increase free volume and chain flexibility, thereby acting to depress the Tg. Furthermore, if the purification process via alumina column and precipitation did not completely remove the high-boiling DMF solvent, residual solvent molecules could act as plasticizers, further lowering the transition temperature. Dominant Factor: The topological constraints imposed by the crosslinking density from the trifunctional core, combined with the structural rigidity of the triazole linkages and aromatic components, qualitatively dominate the final Tg behavior by establishing a constrained network architecture that limits segmental mobility more significantly than the flexible aliphatic spacers enhance it, resulting in a network governed primarily by its crosslinked rigidity rather than spacer flexibility."
    }
  },
  {
    "doi": "10.1016/j.eurpolymj.2017.09.039",
    "title": "Tunable intramolecular cyclization and glass transition temperature of hyperbranched polymers by regulating monomer reactivity",
    "year": 2017,
    "chemical_composition": {
      "repeat_unit_psmiles": null,
      "monomers": [
        {
          "name": "1,12-bis(prop-2-yn-1-yloxy)dodecane",
          "smiles": "C#CCOCCCCCCCCCCCCOCC#C",
          "ratio_value": 0.5,
          "ratio_unit": "equiv"
        },
        {
          "name": "1,4-bis(prop-2-yn-1-yloxy)benzene",
          "smiles": "C#CCOc1ccc(OCC#C)cc1",
          "ratio_value": 0.5,
          "ratio_unit": "equiv"
        },
        {
          "name": "1,1,1-tris(4-azidobutanoyloxymethyl)ethane",
          "smiles": "CC(COC(=O)CCCN=[N+]=[N-])(COC(=O)CCCN=[N+]=[N-])COC(=O)CCCN=[N+]=[N-]",
          "ratio_value": 1,
          "ratio_unit": "equiv"
        }
      ],
      "additives": [],
      "is_homopolymer": false
    },
    "processing_history": "Synthesized via CuAAC polymerization (A2(total):B3 = 1:1, A2(C12):A2(Ar) = 0.5:0.5) using CuBr/PMDETA in DMF at RT for 24 h. Purified by alumina column and precipitation. Tg measured by DSC (TA instrument) under N2 (50 mL/min) at 10 °C/min (2nd heating, -60 to 120 °C).",
    "hierarchical_structure": "Hyperbranched polymer. Mw: 40.8 kDa, Mn: 23.4 kDa, PDI: 1.75, m-CI: 0.79.",
    "properties": {
      "Tg": {
        "value": [
          -10.6
        ],
        "unit": "°C"
      }
    },
    "analysis_with_hierarchical_structure": {
      "descriptive_text": "The sample is a hyperbranched polymer synthesized via copper-catalyzed azide-alkyne cycloaddition (CuAAC) polymerization utilizing a stoichiometric balance of dialkyne and triazide monomers. The dialkyne component consists of an equimolar mixture of 1,12-bis(prop-2-yn-1-yloxy)dodecane and 1,4-bis(prop-2-yn-1-yloxy)benzene, reacted with 1,1,1-tris(4-azidobutanoyloxymethyl)ethane in DMF at room temperature for 24 hours using a CuBr/PMDETA catalyst system. Following synthesis, the material was purified via alumina column chromatography and precipitation to remove catalyst residues and unreacted species. The resulting polymer exhibits a weight-average molecular weight (Mw) of 40.8 kDa, a number-average molecular weight (Mn) of 23.4 kDa, and a polydispersity index (PDI) of 1.75, with a microstructural compactness index (m-CI) of 0.79 indicating a highly branched architecture. The glass transition temperature was determined using differential scanning calorimetry (DSC) under a nitrogen atmosphere at a heating rate of 10 °C/min during the second heating cycle from -60 to 120 °C.",
      "reasoning_analysis": "Increasing Factors: The incorporation of 1,4-bis(prop-2-yn-1-yloxy)benzene introduces rigid aromatic rings into the backbone, which restricts segmental rotation through steric hindrance and increases chain stiffness. Additionally, the CuAAC reaction forms 1,2,3-triazole linkages, which are polar and rigid heterocyclic structures that further inhibit chain mobility. The hyperbranched topology, evidenced by the high m-CI of 0.79, imposes topological constraints that limit large-scale chain motion compared to linear analogs, and the molecular weight of 40.8 kDa is sufficient to minimize free volume contributions from chain ends. Decreasing Factors: The inclusion of 1,12-bis(prop-2-yn-1-yloxy)dodecane introduces long, flexible aliphatic C12 spacers that significantly enhance segmental mobility and increase free volume within the polymer matrix. The ester linkages within the triazide core monomer also provide flexible joints that can lower the energy barrier for segmental rotation. Furthermore, despite purification, the use of DMF, a high-boiling-point solvent, carries a risk of residual solvent retention which could act as a plasticizer if not completely removed during precipitation and drying. Dominant Factor: The structural rigidity imparted by the aromatic monomers and triazole linkages, compounded by the topological constraints of the hyperbranched architecture, qualitatively dominates the flexibility introduced by the aliphatic spacers. While the C12 chains provide mobility, the high density of rigid nodes and branching points restricts the overall cooperative segmental motion required for the glass transition, establishing a baseline Tg behavior that is primarily governed by the constrained hyperbranched network rather than the flexible spacer content."
    },
    "analysis_without_hierarchical_structure": {
      "descriptive_text": "The sample is a crosslinked network polymer synthesized via copper-catalyzed azide-alkyne cycloaddition (CuAAC) polymerization. The formulation consists of an equimolar mixture of two difunctional alkyne monomers, 1,12-bis(prop-2-yn-1-yloxy)dodecane and 1,4-bis(prop-2-yn-1-yloxy)benzene, reacted with the trifunctional azide monomer 1,1,1-tris(4-azidobutanoyloxymethyl)ethane in a 1:1 stoichiometric ratio of total alkyne to azide groups. Polymerization was conducted using a CuBr/PMDETA catalyst system in DMF at room temperature for 24 hours, followed by purification via alumina column chromatography and precipitation. The thermal properties were characterized using differential scanning calorimetry under a nitrogen flow rate of 50 mL/min at a heating rate of 10 °C/min during the second heating scan ranging from -60 to 120 °C.",
      "reasoning_analysis": "Increasing Factors: The formation of a crosslinked network architecture via the trifunctional azide monomer restricts long-range chain mobility and segmental relaxation, inherently driving the Tg higher compared to linear analogs. Additionally, the presence of rigid 1,2,3-triazole links formed during CuAAC and the aromatic benzene rings within the backbone introduce steric hindrance and backbone stiffness, further contributing to an elevation in Tg. The purification process involving alumina column chromatography and precipitation likely removes residual DMF solvent and catalyst, preventing plasticization effects that would otherwise lower the Tg. Decreasing Factors: The incorporation of 1,12-bis(prop-2-yn-1-yloxy)dodecane introduces long flexible aliphatic dodecane spacers into the network structure. These methylene sequences increase free volume and enhance segmental mobility, acting as internal plasticizers that significantly depress the Tg. Furthermore, the ester linkages within the azide monomer spacer arms provide additional flexibility compared to direct carbon-carbon connections. Dominant Factor: While the crosslinked network and aromatic components provide structural rigidity, the substantial proportion of the flexible aliphatic dodecane spacer qualitatively dominates the final Tg behavior by maximizing chain mobility within the network constraints. This internal plasticization effect counteracts the stiffening influence of the triazole links and crosslinks, resulting in a Tg that is lower than what would be expected for a fully aromatic or highly dense crosslinked system."
    }
  },
  {
    "doi": null,
    "title": "A quantitative relationship between T s and chain segment structures of polystyrenes",
    "year": 2016,
    "chemical_composition": {
      "repeat_unit_psmiles": null,
      "monomers": [
        {
          "name": "4-(1-hydroxy-1-methylbutyl)styrene",
          "smiles": "CCCC(C)(O)c1ccc(C=C)cc1",
          "ratio_value": null,
          "ratio_unit": null
        }
      ],
      "additives": [],
      "is_homopolymer": true
    },
    "processing_history": "Experimental Tg data taken from Brandrup et al. [13]. Descriptors calculated from chain segments of 20 carbons (10 repeating units). ANN model [4-7-1] used.",
    "hierarchical_structure": "Amorphous polystyrene.",
    "properties": {
      "Tg": {
        "value": [
          129.9
        ],
        "unit": "°C"
      }
    },
    "analysis_with_hierarchical_structure": {
      "descriptive_text": "The material is an amorphous homopolymer synthesized from 4-(1-hydroxy-1-methylbutyl)styrene monomers. Structural descriptors for this system were derived from chain segments consisting of 20 carbons, equivalent to 10 repeating units, and were utilized within a [4-7-1] artificial neural network model. The experimental glass transition temperature data referenced for this polymer is sourced from the comprehensive compilation by Brandrup et al. [13], providing a standardized baseline for the computational analysis of this polystyrene derivative.",
      "reasoning_analysis": "Increasing Factors: The presence of the bulky 1-hydroxy-1-methylbutyl group at the para-position of the phenyl ring introduces significant steric hindrance, restricting backbone rotation and segmental mobility. Furthermore, the hydroxyl functionality enables intermolecular hydrogen bonding, which acts as physical crosslinking to further immobilize polymer chains and elevate the Tg. Decreasing Factors: The aliphatic butyl component within the side group introduces some conformational flexibility compared to fully rigid aromatic substituents, which may modestly enhance local chain mobility. Additionally, the reliance on literature data from Brandrup et al. implies a standard thermal history without specific processing interventions such as physical aging or oriented drawing that could otherwise alter the free volume and shift the Tg. Dominant Factor: The combined effects of steric bulk and strong intermolecular hydrogen bonding are the dominant factors, qualitatively driving the Tg higher relative to unsubstituted polystyrene, as these restrictive interactions outweigh the flexibility contributed by the alkyl chain segment."
    },
    "analysis_without_hierarchical_structure": {
      "descriptive_text": "The sample comprises a homopolymer derived from 4-(1-hydroxy-1-methylbutyl)styrene monomers. The glass transition temperature information was sourced from experimental data reported by Brandrup et al., wherein structural descriptors were calculated from chain segments of 20 carbons and analyzed using a [4-7-1] artificial neural network model.",
      "reasoning_analysis": "Increasing Factors: The polymer backbone incorporates bulky phenyl groups which impose significant steric hindrance, restricting segmental rotation and inherently elevating the glass transition temperature. Furthermore, the presence of the hydroxyl functional group on the side chain facilitates intermolecular hydrogen bonding, increasing the cohesive energy density and requiring greater thermal energy for chain mobility. Decreasing Factors: The substitution includes a 1-methylbutyl alkyl chain, which introduces flexible methylene sequences that increase free volume and act as an internal plasticizer, thereby promoting segmental motion and lowering the glass transition temperature relative to unsubstituted polystyrene. Dominant Factor: While the flexible alkyl side chain contributes to free volume, the combined effects of the rigid phenyl ring and the strong intermolecular hydrogen bonding network established by the hydroxyl groups qualitatively dominate the thermal behavior, maintaining a higher Tg baseline; additionally, the reliance on literature experimental data suggests the value reflects a standard equilibrated state rather than processing-induced anomalies such as residual solvent or non-equilibrium quenching."
    }
  },
  {
    "doi": "10.1016/j.eurpolymj.2017.09.039",
    "title": "Tunable intramolecular cyclization and glass transition temperature of hyperbranched polymers by regulating monomer reactivity",
    "year": 2017,
    "chemical_composition": {
      "repeat_unit_psmiles": null,
      "monomers": [
        {
          "name": "1,12-bis(prop-2-yn-1-yloxy)dodecane",
          "smiles": "C#CCOCCCCCCCCCCCCOCC#C",
          "ratio_value": 0.5,
          "ratio_unit": "equiv"
        },
        {
          "name": "4,4'-bis(prop-2-yn-1-yloxy)biphenyl",
          "smiles": "C#CCOc1ccc(-c2ccc(OCC#C)cc2)cc1",
          "ratio_value": 0.5,
          "ratio_unit": "equiv"
        },
        {
          "name": "1,1,1-tris(4-azidobutanoyloxymethyl)ethane",
          "smiles": "CC(COC(=O)CCCN=[N+]=[N-])(COC(=O)CCCN=[N+]=[N-])COC(=O)CCCN=[N+]=[N-]",
          "ratio_value": 1,
          "ratio_unit": "equiv"
        }
      ],
      "additives": [],
      "is_homopolymer": false
    },
    "processing_history": "Synthesized via CuAAC polymerization (A2(total):B3 = 1:1, A2(C12):A2(Ar2) = 0.5:0.5) using CuBr/PMDETA in DMF at RT for 24 h. Purified by alumina column and precipitation. Tg measured by DSC (TA instrument) under N2 (50 mL/min) at 10 °C/min (2nd heating, -60 to 120 °C).",
    "hierarchical_structure": "Hyperbranched polymer. Mw: 57.6 kDa, Mn: 39.4 kDa, PDI: 1.46, m-CI: 0.85.",
    "properties": {
      "Tg": {
        "value": [
          -7.5
        ],
        "unit": "°C"
      }
    },
    "analysis_with_hierarchical_structure": {
      "descriptive_text": "The sample is a hyperbranched polymer synthesized via copper-catalyzed azide-alkyne cycloaddition (CuAAC) polymerization utilizing a trifunctional azide core, 1,1,1-tris(4-azidobutanoyloxymethyl)ethane, and an equimolar mixture of dialkyne monomers consisting of 0.5 equivalents of flexible 1,12-bis(prop-2-yn-1-yloxy)dodecane and 0.5 equivalents of rigid 4,4'-bis(prop-2-yn-1-yloxy)biphenyl. The polymerization was conducted in DMF at room temperature for 24 hours using a CuBr/PMDETA catalyst system, followed by purification through an alumina column and precipitation to remove residual catalyst and solvent. The resulting material exhibits a weight-average molecular weight (Mw) of 57.6 kDa, a number-average molecular weight (Mn) of 39.4 kDa, and a polydispersity index (PDI) of 1.46. Thermal characterization was performed using differential scanning calorimetry (DSC) under a nitrogen atmosphere at a heating rate of 10 °C/min during the second heating cycle ranging from -60 to 120 °C.",
      "reasoning_analysis": "Increasing Factors: The formation of 1,2,3-triazole linkages via CuAAC introduces rigid, polar heterocyclic rings that restrict backbone rotation and enhance intermolecular interactions. Additionally, the incorporation of 4,4'-bis(prop-2-yn-1-yloxy)biphenyl introduces stiff aromatic biphenyl spacers that significantly increase chain stiffness. The hyperbranched topology imposes topological constraints on segmental motion compared to linear analogs, and the relatively high molecular weight (Mw = 57.6 kDa) minimizes the free volume contribution from chain ends. Decreasing Factors: The inclusion of 1,12-bis(prop-2-yn-1-yloxy)dodecane introduces long, flexible aliphatic dodecane spacers which increase chain mobility and free volume, acting as an internal plasticizer. Furthermore, the ester linkages within the azide core spacer provide additional flexibility compared to purely aromatic or hydrocarbon connections. The inherent free volume associated with the imperfect packing of hyperbranched architectures may also facilitate segmental relaxation. Dominant Factor: The rigidifying effects of the triazole linkages and biphenyl units, combined with the topological constraints imposed by the hyperbranched architecture, qualitatively dominate the thermal behavior. While the flexible dodecane spacer modulates the transition by enhancing mobility, the high density of rigid aromatic and heterocyclic components within the constrained branched network establishes a baseline resistance to segmental motion that defines the glass transition."
    },
    "analysis_without_hierarchical_structure": {
      "descriptive_text": "The sample constitutes a crosslinked polymer network synthesized via copper-catalyzed azide-alkyne cycloaddition (CuAAC) polymerization. The chemical architecture incorporates an equimolar mixture of two alkyne-functionalized monomers, 1,12-bis(prop-2-yn-1-yloxy)dodecane and 4,4'-bis(prop-2-yn-1-yloxy)biphenyl, reacted with a trifunctional azide crosslinker, 1,1,1-tris(4-azidobutanoyloxymethyl)ethane, maintaining a 1:1 stoichiometric ratio of total alkyne to azide functionalities. Polymerization was executed using a CuBr/PMDETA catalyst system in DMF at room temperature for 24 hours, followed by purification via alumina column chromatography and precipitation. The glass transition temperature was characterized using differential scanning calorimetry under a nitrogen atmosphere at a heating rate of 10 °C/min during the second heating cycle.",
      "reasoning_analysis": "Increasing Factors: The formation of a crosslinked network via the trifunctional azide monomer fundamentally restricts long-range chain mobility, significantly elevating the Tg relative to linear analogs. Additionally, the incorporation of rigid 4,4'-bis(prop-2-yn-1-yloxy)biphenyl units and the polar, rigid triazole linkages generated during CuAAC synthesis introduce steric hindrance and strong intermolecular interactions that further inhibit segmental motion. Decreasing Factors: The inclusion of 1,12-bis(prop-2-yn-1-yloxy)dodecane introduces long, flexible aliphatic spacers that increase free volume and chain flexibility, thereby acting to depress the Tg. Furthermore, despite purification, any residual DMF solvent trapped within the network could act as a plasticizer, potentially lowering the observed transition temperature. Dominant Factor: The topological constraints imposed by the crosslinked network architecture combined with the rigidity of the aromatic biphenyl spacers and triazole linkages qualitatively dominate the flexible aliphatic contributions, establishing a system where segmental mobility is primarily governed by the network density and rigid unit content rather than the flexible spacer length."
    }
  },
  {
    "doi": "10.3390/cryst13030368",
    "title": "Mechanical, Electrical, and Glass Transition Behavior of Copper–PMMA Composites",
    "year": 2023,
    "chemical_composition": {
      "repeat_unit_psmiles": "[*]CC(C)(C(=O)OC)[*]",
      "monomers": [
        {
          "name": "Methyl Methacrylate",
          "smiles": "C=C(C)C(=O)OC",
          "ratio_value": null,
          "ratio_unit": null
        }
      ],
      "additives": [
        {
          "name": "Copper powder (3.25-4.75 µm)",
          "type": "filler",
          "amount_value": 15,
          "amount_unit": "vol %"
        }
      ],
      "is_homopolymer": false
    },
    "processing_history": "Hot press molding, 400 °C, 40 MPa, 15 min, N2 atmosphere. Homogenized 1400 rpm, 15 min. Tg measured by DSC.",
    "hierarchical_structure": "Amorphous PMMA matrix. Copper filler dispersed. Filler size 3.25-4.75 µm.",
    "properties": {
      "Tg": {
        "value": [
          123
        ],
        "unit": "°C"
      }
    },
    "analysis_with_hierarchical_structure": {
      "descriptive_text": "The sample consists of an amorphous poly(methyl methacrylate) matrix composite reinforced with 15 vol % copper powder having a particle size distribution between 3.25 and 4.75 µm. It was fabricated via hot press molding at 400 °C under 40 MPa pressure for 15 minutes in a nitrogen atmosphere, followed by homogenization at 1400 rpm for 15 minutes. The hierarchical structure exhibits dispersed copper fillers within the amorphous polymer phase, and the thermal properties were characterized using differential scanning calorimetry.",
      "reasoning_analysis": "Increasing Factors: The poly(methyl methacrylate) backbone contains bulky alpha-methyl and ester side groups that impose steric hindrance, restricting chain mobility and intrinsically driving the Tg higher. Additionally, the presence of 15 vol % rigid copper powder creates interfacial regions that may confine polymer segmental motion, contributing to an increase in Tg. Decreasing Factors: The processing history involves hot press molding at 400 °C, a temperature significantly exceeding the thermal stability limit of PMMA, which likely induces chain scission and reduces molecular weight, thereby increasing free volume at chain ends and lowering the Tg. Furthermore, high-shear homogenization may cause mechanochemical degradation, and potential poor adhesion between the metal filler and polymer matrix could introduce interfacial voids that increase free volume. Dominant Factor: Although the backbone rigidity and filler confinement suggest an elevated Tg, the severe thermal exposure at 400 °C is the dominant factor, as the molecular weight reduction from thermal degradation qualitatively drives the Tg lower relative to pristine, high-molecular-weight PMMA."
    },
    "analysis_without_hierarchical_structure": {
      "descriptive_text": "This sample consists of a polymer matrix based on methyl methacrylate monomers reinforced with 15 vol % Copper powder featuring a particle size distribution of 3.25-4.75 µm. The composite was fabricated using hot press molding at 400 °C under 40 MPa pressure for 15 minutes within a nitrogen atmosphere, followed by homogenization at 1400 rpm for 15 minutes. The glass transition temperature was subsequently evaluated using differential scanning calorimetry.",
      "reasoning_analysis": "Increasing Factors: The chemical structure based on methyl methacrylate introduces bulky alpha-methyl and ester side groups that create steric hindrance, restricting backbone segmental mobility and intrinsically raising the glass transition temperature. Additionally, the inclusion of 15 vol % rigid copper powder imposes physical constraints on the polymer chains at the filler-matrix interface, which typically reduces free volume and contributes to a higher Tg. Decreasing Factors: The processing history specifies hot press molding at 400 °C, a temperature that significantly exceeds the typical thermal stability threshold for poly(methyl methacrylate). This extreme thermal exposure likely induces chain scission and depolymerization, reducing the molecular weight of the matrix. According to polymer physics principles, a decrease in molecular weight increases the concentration of chain ends and free volume, thereby depressing the Tg. Dominant Factor: While the steric hindrance of the monomer and the rigid filler support a higher Tg, the severe thermal degradation resulting from the 400 °C processing history is the dominant factor. The substantial reduction in molecular weight qualitatively outweighs the reinforcing effects of the filler, leading to a net decrease in the glass transition temperature relative to a thermally intact composite."
    }
  },
  {
    "doi": "10.1016/j.eurpolymj.2017.09.039",
    "title": "Tunable intramolecular cyclization and glass transition temperature of hyperbranched polymers by regulating monomer reactivity",
    "year": 2017,
    "chemical_composition": {
      "repeat_unit_psmiles": null,
      "monomers": [
        {
          "name": "1,6-bis(prop-2-yn-1-yloxy)hexane",
          "smiles": "C#CCOCCCCCCOCC#C",
          "ratio_value": 1,
          "ratio_unit": "equiv"
        },
        {
          "name": "1,1,1-tris(4-azidobutanoyloxymethyl)ethane",
          "smiles": "CC(COC(=O)CCCN=[N+]=[N-])(COC(=O)CCCN=[N+]=[N-])COC(=O)CCCN=[N+]=[N-]",
          "ratio_value": 1,
          "ratio_unit": "equiv"
        }
      ],
      "additives": [
        {
          "name": "Copper",
          "type": "metal",
          "amount_value": null,
          "amount_unit": null
        }
      ],
      "is_homopolymer": false
    },
    "processing_history": "Synthesized via CuAAC polymerization (A2:B3 = 1:1) using CuBr/PMDETA in DMF at RT for 24 h. Purified by alumina column and precipitation. Contains coordinated copper. Tg measured by DSC (TA instrument) under N2 (50 mL/min) at 10 °C/min (2nd heating, -60 to 120 °C).",
    "hierarchical_structure": "Hyperbranched polymer with coordinated copper.",
    "properties": {
      "Tg": {
        "value": [
          -20.2
        ],
        "unit": "°C"
      }
    },
    "analysis_with_hierarchical_structure": {
      "descriptive_text": "The sample is a hyperbranched copolymer synthesized via Copper-catalyzed Azide-Alkyne Cycloaddition (CuAAC) polymerization using equimolar amounts of 1,6-bis(prop-2-yn-1-yloxy)hexane and 1,1,1-tris(4-azidobutanoyloxymethyl)ethane. The reaction was conducted using a CuBr/PMDETA catalyst system in DMF at room temperature for 24 hours, followed by purification through an alumina column and precipitation. The resulting material retains coordinated copper within its structure. The glass transition temperature was characterized by differential scanning calorimetry under a nitrogen atmosphere at a heating rate of 10 °C/min during the second heating cycle.",
      "reasoning_analysis": "Increasing Factors: The formation of rigid 1,2,3-triazole linkages during the CuAAC polymerization introduces significant steric hindrance and backbone stiffness, which restricts segmental motion. Additionally, the presence of coordinated copper within the hyperbranched structure acts as physical crosslinking points through metal-ligand interactions, significantly constraining chain mobility and driving the Tg upward. Decreasing Factors: The polymer backbone incorporates flexible aliphatic spacers, specifically hexane and butanoyl groups, which enhance chain flexibility and internal free volume. Furthermore, the hyperbranched architecture typically exhibits higher free volume and a greater concentration of chain ends compared to linear polymers, which enhances segmental mobility and tends to lower the Tg. Dominant Factor: While the flexible spacers and hyperbranched free volume contribute to lower thermal transitions, the restrictive effect of the rigid triazole rings combined with the physical crosslinking density provided by the coordinated copper ions is likely the dominant factor. The metal-ligand coordination creates a transient network that severely limits segmental relaxation, suggesting the Tg is primarily governed by the strength of these supramolecular interactions rather than the flexibility of the aliphatic segments."
    },
    "analysis_without_hierarchical_structure": {
      "descriptive_text": "The polymer sample comprises a network structure synthesized via copper-catalyzed azide-alkyne cycloaddition (CuAAC) polymerization between 1,6-bis(prop-2-yn-1-yloxy)hexane and 1,1,1-tris(4-azidobutanoyloxymethyl)ethane monomers in equimolar ratios. The reaction was conducted in dimethylformamide at room temperature for 24 hours using a CuBr/PMDETA catalyst system, followed by purification via alumina column chromatography and precipitation. Despite purification, the material retains coordinated copper species within the matrix. Thermal characterization was performed using differential scanning calorimetry under a nitrogen atmosphere at a heating rate of 10 °C/min, specifically analyzing the second heating cycle from -60 to 120 °C.",
      "reasoning_analysis": "Increasing Factors: The polymer architecture arises from an A2 plus B3 monomer system, resulting in a crosslinked or hyperbranched network that intrinsically restricts chain end mobility and segmental relaxation compared to linear analogs. Furthermore, the formation of rigid 1,2,3-triazole linkages during the CuAAC reaction introduces steric hindrance and backbone stiffness, while the presence of coordinated copper acts as physical crosslinks through metal-ligand interactions, further impeding chain motion. Decreasing Factors: The chemical structure incorporates significant flexible elements, specifically the hexane spacer in the alkyne monomer and the butanoyl ester linkers in the azide monomer, which increase free volume and facilitate segmental rotation. Additionally, synthesis at room temperature may result in a lower crosslinking density compared to thermal curing, and any residual dimethylformamide solvent acting as a plasticizer could depress the transition temperature. Dominant Factor: The topological constraints imposed by the crosslinked network architecture, significantly reinforced by the rigid triazole linkages and the physical crosslinking effect of coordinated copper ions, qualitatively dominate the flexibility provided by the aliphatic spacers to restrict segmental motion and define the glass transition behavior."
    }
  },
  {
    "doi": "10.1016/j.eurpolymj.2017.09.039",
    "title": "Tunable intramolecular cyclization and glass transition temperature of hyperbranched polymers by regulating monomer reactivity",
    "year": 2017,
    "chemical_composition": {
      "repeat_unit_psmiles": null,
      "monomers": [
        {
          "name": "1,4-bis(prop-2-yn-1-yloxy)benzene",
          "smiles": "C#CCOc1ccc(OCC#C)cc1",
          "ratio_value": 1,
          "ratio_unit": "equiv"
        },
        {
          "name": "1,1,1-tris(4-azidobutanoyloxymethyl)ethane",
          "smiles": "CC(COC(=O)CCCN=[N+]=[N-])(COC(=O)CCCN=[N+]=[N-])COC(=O)CCCN=[N+]=[N-]",
          "ratio_value": 1,
          "ratio_unit": "equiv"
        }
      ],
      "additives": [
        {
          "name": "Copper",
          "type": "metal",
          "amount_value": null,
          "amount_unit": null
        }
      ],
      "is_homopolymer": false
    },
    "processing_history": "Synthesized via CuAAC polymerization (A2:B3 = 1:1) using CuBr/PMDETA in DMF at RT for 24 h. Purified by alumina column and precipitation. Contains coordinated copper. Tg measured by DSC (TA instrument) under N2 (50 mL/min) at 10 °C/min (2nd heating, -60 to 120 °C).",
    "hierarchical_structure": "Hyperbranched polymer with coordinated copper.",
    "properties": {
      "Tg": {
        "value": [
          10.7
        ],
        "unit": "°C"
      }
    },
    "analysis_with_hierarchical_structure": {
      "descriptive_text": "The sample comprises a hyperbranched copolymer formed through copper-catalyzed azide-alkyne cycloaddition (CuAAC) polymerization of 1,4-bis(prop-2-yn-1-yloxy)benzene and 1,1,1-tris(4-azidobutanoyloxymethyl)ethane in a 1:1 equivalent ratio. Synthesis was performed using a CuBr/PMDETA catalyst in DMF at room temperature for 24 hours, followed by purification via alumina column and precipitation, yielding a product that retains coordinated copper. The material exhibits a hyperbranched hierarchical structure with metal coordination sites. Glass transition temperature was measured by DSC under nitrogen flow at 50 mL/min with a heating rate of 10 °C/min during the second heating cycle between -60 and 120 °C.",
      "reasoning_analysis": "Increasing Factors: The formation of rigid 1,2,3-triazole linkages during CuAAC polymerization restricts backbone flexibility, while the aromatic rings in the alkyne monomer further enhance structural stiffness. Crucially, the coordinated copper ions function as physical crosslinks via metal-ligand interactions, significantly impeding segmental mobility and driving the Tg upward. Decreasing Factors: The hyperbranched architecture introduces a high concentration of chain ends and excess free volume compared to linear polymers, which facilitates segmental motion and lowers the Tg. Additionally, the aliphatic butanoyl spacers and ethane core provide flexible segments between rigid nodes, and any residual DMF solvent remaining after purification could act as a plasticizer to depress the transition temperature. Dominant Factor: Despite the free volume associated with the hyperbranched topology and flexible aliphatic spacers, the restrictive influence of the metal coordination complexes combined with the rigid triazole-aromatic backbone is expected to dominate, qualitatively elevating the Tg by imposing substantial topological constraints on chain relaxation."
    },
    "analysis_without_hierarchical_structure": {
      "descriptive_text": "The polymer network was synthesized via copper-catalyzed azide-alkyne cycloaddition (CuAAC) polymerization employing a 1:1 equivalent ratio of 1,4-bis(prop-2-yn-1-yloxy)benzene and 1,1,1-tris(4-azidobutanoyloxymethyl)ethane. The reaction proceeded in dimethylformamide (DMF) at room temperature for 24 hours using a CuBr/PMDETA catalyst system, followed by purification via alumina column chromatography and precipitation. Although purified, the final material retains coordinated copper within the structure. Thermal characterization was performed using differential scanning calorimetry under a nitrogen flow of 50 mL/min at a heating rate of 10 °C/min during the second heating scan from -60 to 120 °C.",
      "reasoning_analysis": "Increasing Factors: The utilization of a trifunctional azide monomer in an A2:B3 stoichiometry facilitates the formation of a highly crosslinked three-dimensional network, which significantly restricts segmental chain mobility and drives the Tg upward. Additionally, the CuAAC reaction generates rigid 1,2,3-triazole linkages, and the alkyne monomer contributes aromatic rigidity, both of which increase backbone stiffness. The presence of coordinated copper acts as physical crosslinks or rigid nodes, further inhibiting molecular motion. Decreasing Factors: The molecular architecture includes flexible aliphatic ester spacers within the azide monomer and ether linkages in the alkyne monomer, which introduce conformational freedom and free volume that tend to lower the Tg. Furthermore, the use of high-boiling DMF solvent during room temperature synthesis raises the possibility of residual solvent retention despite purification, which would act as a plasticizer and depress the Tg. Dominant Factor: The topological constraints imposed by the covalent crosslinking network derived from the trifunctional monomer qualitatively dominate the thermal behavior. While flexible spacers and potential plasticization exert a depressing influence, the transition to a network architecture combined with the rigidity of the triazole rings and metal coordination establishes a high barrier to segmental motion, dictating an elevated Tg relative to linear analogs."
    }
  },
  {
    "doi": null,
    "title": "A quantitative relationship between T s and chain segment structures of polystyrenes",
    "year": 2016,
    "chemical_composition": {
      "repeat_unit_psmiles": null,
      "monomers": [
        {
          "name": "4-(1-hydroxy-1-methylpropyl)styrene",
          "smiles": "CCC(C)(O)c1ccc(C=C)cc1",
          "ratio_value": null,
          "ratio_unit": null
        }
      ],
      "additives": [],
      "is_homopolymer": true
    },
    "processing_history": "Experimental Tg data taken from Brandrup et al. [13]. Descriptors calculated from chain segments of 20 carbons (10 repeating units). ANN model [4-7-1] used.",
    "hierarchical_structure": "Amorphous polystyrene.",
    "properties": {
      "Tg": {
        "value": [
          185.9
        ],
        "unit": "°C"
      }
    },
    "analysis_with_hierarchical_structure": {
      "descriptive_text": "The sample comprises an amorphous homopolymer synthesized from 4-(1-hydroxy-1-methylpropyl)styrene monomers. Experimental glass transition temperature data were sourced from Brandrup et al. [13], where molecular descriptors were derived from chain segments containing 20 carbons, corresponding to 10 repeating units. The thermal characterization was supported by an artificial neural network model with a [4-7-1] architecture to evaluate the structure-property relationships of this polystyrene derivative.",
