Repository: hhtrick/HHT-code

# HHT training framework

This directory contains model training, embedding precomputation, inference, article-level baselines and the curated datasets. All commands below assume that the working directory is `train_code/`.

## 3. Datasets and fixed partitions

Each main dataset is a JSON array at `dataset/{property}/{property}.json`. Entries contain source metadata, `chemical_composition`, `processing_history`, `hierarchical_structure`, `properties`, and two generated-analysis objects. Targets are stored as `properties[property]["value"]`; source metadata and target values are not predictive input fields.

| Property | Train | Validation | Test | Total |
|---|---:|---:|---:|---:|

File: train_code/dataset/Tg/Tg.json (part 59 of 235)
[
      "reasoning_analysis": "Increasing Factors: The incorporation of the 1-hydroxy-1-methylpropyl group at the para position of the styrene ring introduces substantial steric bulk, which restricts backbone rotation and segmental mobility. Furthermore, the hydroxyl functionality enables the formation of interchain hydrogen bonds, creating physical crosslinks that significantly elevate the energy required for segmental motion. Decreasing Factors: The aliphatic propyl component of the side group introduces a degree of conformational flexibility compared to purely rigid aromatic substituents, which may slightly increase free volume. Additionally, the reliance on literature data without explicit thermal annealing history suggests the material is in a standard amorphous state, lacking the densification associated with physical aging that could otherwise increase the observed Tg. Dominant Factor: The strong intermolecular hydrogen bonding capability combined with the steric hindrance of the bulky side group qualitatively dominates the thermal behavior, driving the Tg to higher values relative to unsubstituted polystyrene despite the flexible aliphatic component."
    },
    "analysis_without_hierarchical_structure": {
      "descriptive_text": "The sample is characterized as a homopolymer derived from 4-(1-hydroxy-1-methylpropyl)styrene monomers without the incorporation of any additives. The glass transition temperature data originates from experimental literature cited by Brandrup et al., while structural descriptors were computed using chain segments of 20 carbons corresponding to 10 repeating units and analyzed via a 4-7-1 artificial neural network model.",
      "reasoning_analysis": "Increasing Factors: The chemical composition features a bulky 1-hydroxy-1-methylpropyl substituent at the para position of the phenyl ring, which introduces significant steric hindrance that restricts backbone rotation and segmental mobility. Additionally, the presence of the hydroxyl group enables interchain hydrogen bonding, creating physical crosslinks that further inhibit chain motion and drive the Tg higher. Decreasing Factors: The alkyl components within the side chain substituent, specifically the methyl and ethyl groups, possess internal rotational freedom that introduces some conformational flexibility compared to a fully rigid aromatic substituent, which could theoretically contribute to a slight increase in free volume. Furthermore, the processing history indicates the data is sourced from literature without specific details on thermal annealing or physical aging, leaving open the possibility that non-equilibrium states could result in a lower observed Tg compared to a fully relaxed sample. Dominant Factor: The strong interchain hydrogen bonding network combined with the substantial steric bulk of the para-substituent qualitatively dominates the thermal behavior, establishing a rigid chain architecture that outweighs the minor flexibility introduced by the alkyl portions of the side group."
    }
  },
  {
    "doi": null,
    "title": "A quantitative relationship between T s and chain segment structures of polystyrenes",
    "year": 2016,
    "chemical_composition": {
      "repeat_unit_psmiles": null,
      "monomers": [
        {
          "name": "4-(1-hydroxy-1-methylhexyl)styrene",
          "smiles": "CCCCCC(C)(O)c1ccc(C=C)cc1",
          "ratio_value": null,
          "ratio_unit": null
        }
      ],
      "additives": [],
      "is_homopolymer": true
    },
    "processing_history": "Experimental Tg data taken from Brandrup et al. [13]. Descriptors calculated from chain segments of 20 carbons (10 repeating units). ANN model [4-7-1] used.",
    "hierarchical_structure": "Amorphous polystyrene.",
    "properties": {
      "Tg": {
        "value": [
          90.9
        ],
        "unit": "°C"
      }
    },
    "analysis_with_hierarchical_structure": {
      "descriptive_text": "The sample is an amorphous homopolymer composed of 4-(1-hydroxy-1-methylhexyl)styrene monomers, with a hierarchical structure described as amorphous polystyrene. The glass transition temperature data was sourced from Brandrup et al., where descriptors were calculated from chain segments of 20 carbons representing ten repeating units and analyzed using a [4-7-1] artificial neural network model.",
      "reasoning_analysis": "Increasing Factors: The substitution of the phenyl ring with a bulky 1-hydroxy-1-methylhexyl group introduces significant steric hindrance that restricts backbone rotation and segmental mobility. Additionally, the hydroxyl functionality enables intermolecular hydrogen bonding, creating physical crosslinks that further inhibit chain motion and drive the Tg upward. Decreasing Factors: The aliphatic hexyl portion of the side chain possesses inherent flexibility, which increases free volume and may act as an internal plasticizer, potentially lowering the Tg relative to a rigid substituent. Moreover, the processing history indicates the data is derived from computational modeling based on literature values rather than specific thermal treatments, implying the absence of physical aging or densification processes that could otherwise elevate the Tg. Dominant Factor: The strong intermolecular forces from hydrogen bonding and the steric bulk of the functionalized side group qualitatively dominate over the flexibility of the aliphatic chain, resulting in a net restriction of chain mobility and a higher Tg compared to unsubstituted polystyrene."
    },
    "analysis_without_hierarchical_structure": {
      "descriptive_text": "The sample consists of a homopolymer synthesized from 4-(1-hydroxy-1-methylhexyl)styrene monomers without the inclusion of any additives. The thermal property data referenced herein originates from experimental measurements reported by Brandrup et al., wherein structural descriptors were computed from chain segments containing 20 carbons, corresponding to 10 repeating units, and analyzed via a [4-7-1] artificial neural network model.",
      "reasoning_analysis": "Increasing Factors: The polymer backbone incorporates bulky phenyl pendant groups which impose significant steric hindrance, restricting segmental rotation and inherently driving the Tg higher. Furthermore, the presence of hydroxyl functionality within the side chain facilitates intermolecular hydrogen bonding, creating transient physical crosslinks that significantly reduce chain mobility and contribute to an increase in Tg. Decreasing Factors: The hexyl moiety attached to the tertiary carbon in the side group introduces substantial conformational flexibility and free volume, acting as an internal plasticizer that opposes the rigidifying effects of the aromatic ring. Additionally, the processing history indicates the data is sourced from standard literature compilations without specified thermal annealing, implying the material state reflects standard cooling protocols which may retain higher free volume compared to aggressively annealed samples, qualitatively depressing the Tg. Dominant Factor: The restrictive influence of the intermolecular hydrogen bonding network and the steric bulk of the phenyl and tertiary carbon groups qualitatively dominates over the flexibility introduced by the hexyl chain and the lack of specialized thermal treatment, establishing a structural baseline where specific interactions govern the segmental mobility more than the internal plasticization effects."
    }
  },
  {
    "doi": "10.3390/cryst13030368",
    "title": "Mechanical, Electrical, and Glass Transition Behavior of Copper–PMMA Composites",
    "year": 2023,
    "chemical_composition": {
      "repeat_unit_psmiles": "[*]CC(C)(C(=O)OC)[*]",
      "monomers": [
        {
          "name": "Methyl Methacrylate",
          "smiles": "C=C(C)C(=O)OC",
          "ratio_value": null,
          "ratio_unit": null
        }
      ],
      "additives": [
        {
          "name": "Copper powder (3.25-4.75 µm)",
          "type": "filler",
          "amount_value": 20,
          "amount_unit": "vol %"
        }
      ],
      "is_homopolymer": false
    },
    "processing_history": "Hot press molding, 400 °C, 40 MPa, 15 min, N2 atmosphere. Homogenized 1400 rpm, 15 min. Tg measured by TMA (TMA/SDTA 840, penetration probe, 30-180 °C, 2 °C/min, N2 20 mL/min).",
    "hierarchical_structure": "Amorphous PMMA matrix. Copper filler dispersed. Filler size 3.25-4.75 µm.",
    "properties": {
      "Tg": {
        "value": [
          122
        ],
        "unit": "°C"
      }
    },
    "analysis_with_hierarchical_structure": {
      "descriptive_text": "The sample consists of an amorphous poly(methyl methacrylate) (PMMA) matrix composite reinforced with 20 vol % copper powder filler having a particle size distribution between 3.25 and 4.75 µm. The material was homogenized at 1400 rpm for 15 minutes and subsequently fabricated via hot press molding at 400 °C under 40 MPa for 15 minutes in a nitrogen atmosphere. The glass transition temperature was characterized using thermomechanical analysis (TMA) equipped with a penetration probe, scanning from 30 to 180 °C at a heating rate of 2 °C/min under a nitrogen flow of 20 mL/min.",
      "reasoning_analysis": "Increasing Factors: The PMMA backbone contains bulky alpha-methyl and ester side groups that impose significant steric hindrance, intrinsically restricting segmental rotation and elevating the baseline glass transition temperature. Additionally, the high volume fraction of rigid copper filler creates extensive polymer-filler interfaces where chain mobility is physically confined, while the high-pressure molding condition may reduce overall free volume within the matrix. Decreasing Factors: The processing temperature of 400 °C exceeds the typical thermal stability limit of PMMA, posing a risk of thermal degradation and chain scission which would reduce molecular weight and lower the glass transition temperature. Furthermore, the mismatch in coefficients of thermal expansion between the copper filler and the polymer matrix could induce micro-voids or interfacial debonding upon cooling, thereby increasing local free volume. Dominant Factor: The intrinsic stiffness of the PMMA repeat units combined with the restrictive interfacial effects from the high loading of rigid copper filler qualitatively dominate the behavior, likely sustaining a higher glass transition temperature despite the potential for thermal degradation during processing."
    },
    "analysis_without_hierarchical_structure": {
      "descriptive_text": "The sample comprises a poly(methyl methacrylate) matrix composite reinforced with 20 vol % copper powder having a particle size range of 3.25 to 4.75 µm. The material was fabricated via hot press molding at 400 °C under 40 MPa pressure for 15 minutes in a nitrogen atmosphere, followed by homogenization at 1400 rpm for 15 minutes. The glass transition temperature was subsequently characterized using thermomechanical analysis (TMA) with a penetration probe over a temperature range of 30 to 180 °C at a heating rate of 2 °C/min under nitrogen flow.",
      "reasoning_analysis": "Increasing Factors: The poly(methyl methacrylate) backbone features bulky ester side groups and an alpha-methyl substituent that impose steric hindrance, restricting segmental rotation and inherently establishing a high baseline glass transition temperature. Additionally, the inclusion of 20 vol % rigid copper powder introduces polymer-filler interfaces that may constrain chain mobility through confinement effects, potentially contributing to a slight increase in Tg. Decreasing Factors: The processing history specifies hot press molding at 400 °C, which significantly exceeds the typical thermal degradation onset temperature for poly(methyl methacrylate). This extreme thermal exposure likely induces chain scission and depolymerization, reducing the molecular weight of the matrix. According to the Fox-Flory relationship, a reduction in molecular weight increases chain end free volume, thereby depressing the Tg. Dominant Factor: While the rigid filler and inherent backbone stiffness favor a higher Tg, the severe thermal processing conditions at 400 °C represent the dominant factor. The likely substantial reduction in molecular weight due to thermal degradation overrides the reinforcing effects of the filler, qualitatively driving the final Tg lower than that of a pristine, high-molecular-weight poly(methyl methacrylate) sample."
    }
  },
  {
    "doi": null,
    "title": "A quantitative relationship between T s and chain segment structures of polystyrenes",
    "year": 2016,
    "chemical_composition": {
      "repeat_unit_psmiles": null,
      "monomers": [
        {
          "name": "4-ethylstyrene",
          "smiles": "CCc1ccc(C=C)cc1",
          "ratio_value": null,
          "ratio_unit": null
        }
      ],
      "additives": [],
      "is_homopolymer": true
    },
    "processing_history": "Experimental Tg data taken from Brandrup et al. [13]. Descriptors calculated from chain segments of 20 carbons (10 repeating units). ANN model [4-7-1] used.",
    "hierarchical_structure": "Amorphous polystyrene.",
    "properties": {
      "Tg": {
        "value": [
          76.9
        ],
        "unit": "°C"
      }
    },
    "analysis_with_hierarchical_structure": {
      "descriptive_text": "The sample consists of an amorphous homopolymer synthesized from 4-ethylstyrene monomers. Structurally characterized as an amorphous polystyrene derivative, the material exhibits no crystalline order. The thermal property data referenced herein was sourced from Brandrup et al., wherein molecular descriptors were computed using chain segments of 20 carbons corresponding to 10 repeating units, and analyzed using a 4-7-1 artificial neural network architecture.",
      "reasoning_analysis": "Increasing Factors: The polymer backbone incorporates bulky phenyl rings with para-ethyl substituents, which introduce significant steric hindrance that restricts segmental rotation and chain mobility, inherently driving the Tg upward. The rigid aromatic nature of the repeat unit further limits conformational freedom compared to aliphatic polymers. Decreasing Factors: The ethyl side group possesses internal conformational flexibility compared to a simple hydrogen or methyl substituent, which can increase free volume and act as an internal plasticizer, potentially lowering the Tg relative to more rigidly substituted analogues. Additionally, the amorphous structure lacks crystalline constraints that might otherwise restrict mobility in semi-crystalline regions. Dominant Factor: The steric hindrance and rigidity imposed by the aromatic backbone and the bulky substituted phenyl groups qualitatively dominate the thermal behavior, establishing a high Tg baseline typical of styrenic polymers, while the literature-based data sourcing implies a standardized thermal history that avoids artificial Tg depression from residual solvents or non-equilibrium cooling."
    },
    "analysis_without_hierarchical_structure": {
      "descriptive_text": "The material is a poly(4-ethylstyrene) homopolymer containing no additives or fillers. The glass transition temperature data associated with this sample was sourced from the literature compilation by Brandrup et al., with molecular descriptors calculated from chain segments of 20 carbons representing 10 repeating units. The final property determination utilized a [4-7-1] artificial neural network model based on these descriptors.",
      "reasoning_analysis": "Increasing Factors: The chemical architecture features a carbon-carbon backbone substituted with bulky phenyl rings, which impose significant steric hindrance and restrict segmental mobility, inherently driving the Tg upward. The additional para-ethyl group further increases the steric bulk relative to unsubstituted polystyrene, potentially enhancing intermolecular friction and limiting chain motion. Decreasing Factors: The ethyl side chain introduces internal flexibility due to rotatable C-C bonds within the substituent itself, which may increase free volume and lower the Tg compared to more rigid para-substituted analogs. Furthermore, the processing history indicates the value is derived from literature data and computational modeling rather than specific physical thermal treatments, implying the Tg reflects the intrinsic material state without processing-induced physical aging or orientation constraints. Dominant Factor: The steric hindrance arising from the aromatic rings and the para-substitution pattern qualitatively dominates the internal flexibility of the short ethyl tail. Consequently, the intrinsic rigidity of the styrenic backbone establishes a high Tg baseline, with the absence of plasticizing additives or specific processing alterations ensuring the property reflects the fundamental polymer structure."
    }
  },
  {
    "doi": "10.1021/acsmacrolett.7b00129",
    "title": "Irreversible Adsorption Erases the Free Surface Effect on the $\\tau _ { \\mathfrak { g } }$ of Supported Films of Poly(4-tert-butylstyrene)",
    "year": 2017,
    "chemical_composition": {
      "repeat_unit_psmiles": "[*]CC(c1ccc(C(C)(C)C)cc1)[*]",
      "monomers": [
        {
          "name": "4-tert-butylstyrene",
          "smiles": "CC(C)(C)c1ccc(C=C)cc1",
          "ratio_value": null,
          "ratio_unit": null
        }
      ],
      "additives": [],
      "is_homopolymer": true
    },
    "processing_history": "Bulk poly(4-tert-butylstyrene) (Mn = 70,000 g/mol, PDI = 1.07) purchased from Polymer Source Inc. Tg reference value reported for the material.",
    "hierarchical_structure": "Bulk amorphous polymer.",
    "properties": {
      "Tg": {
        "value": [
          130.9
        ],
        "unit": "°C"
      }
    },
    "analysis_with_hierarchical_structure": {
      "descriptive_text": "The sample consists of a bulk amorphous poly(4-tert-butylstyrene) homopolymer obtained commercially from Polymer Source Inc. It is characterized by a number-average molecular weight (Mn) of 70,000 g/mol and a narrow polydispersity index (PDI) of 1.07. The material was utilized in its as-received state, with the glass transition temperature reference value reported for the supplied bulk polymer without further thermal treatment, solvent casting, or additive incorporation.",
      "reasoning_analysis": "Increasing Factors: The incorporation of the bulky tert-butyl group at the para-position of the phenyl ring imposes significant steric hindrance, restricting the rotational freedom of the pendant groups and stiffening the polymer backbone, which intrinsically drives the Tg upward. Additionally, the high molecular weight (70,000 g/mol) places the polymer well above the critical molecular weight threshold, minimizing the free volume contribution from chain ends and preventing the molecular weight-dependent depression of the Tg. Decreasing Factors: The material exists as a linear homopolymer without chemical crosslinking or reinforcing fillers, which maintains a level of segmental mobility that prevents the Tg from reaching the elevated levels associated with networked or composite systems. Furthermore, the para-substitution pattern inherently creates greater free volume within the bulk amorphous structure compared to ortho-substituted or backbone-substituted analogs, potentially facilitating some degree of segmental motion. Dominant Factor: The steric hindrance generated by the bulky tert-butyl side groups is the dominant factor, as the resistance to internal rotation imposed by the chemical structure qualitatively outweighs the mobility effects of the linear architecture and free volume, establishing a high baseline Tg characteristic of substituted styrenic polymers."
    },
    "analysis_without_hierarchical_structure": {
      "descriptive_text": "The sample consists of bulk poly(4-tert-butylstyrene) homopolymer obtained commercially from Polymer Source Inc. The material is characterized by a number-average molecular weight (Mn) of 70,000 g/mol with a polydispersity index (PDI) of 1.07. No additional additives or fillers were incorporated into the matrix. The glass transition temperature data utilized for this analysis corresponds to the reference value reported for the as-received material.",
      "reasoning_analysis": "Increasing Factors: The presence of the bulky tert-butyl group at the para position of the phenyl ring introduces significant steric hindrance, which restricts rotational freedom around the polymer backbone bonds and intrinsically elevates the glass transition temperature. Furthermore, the number-average molecular weight of 70,000 g/mol is well above the critical entanglement molecular weight, minimizing the free volume contribution from chain ends that typically depresses Tg in lower molecular weight oligomers. Decreasing Factors: The material is a linear homopolymer without chemical crosslinking, which allows for greater segmental mobility compared to networked architectures. Additionally, the processing history indicates the use of a reference value for the as-received bulk material, implying no specific thermal annealing or physical aging treatments were applied to densify the free volume beyond the standard equilibrium state. Dominant Factor: The steric hindrance imposed by the bulky tert-butyl substituents on the polymer backbone is the dominant factor, establishing a rigid structural baseline that outweighs the mobility afforded by the linear architecture and lack of specific densification processing."
    }
  },
  {
    "doi": "10.3390/cryst13030368",
    "title": "Mechanical, Electrical, and Glass Transition Behavior of Copper–PMMA Composites",
    "year": 2023,
    "chemical_composition": {
      "repeat_unit_psmiles": "[*]CC(C)(C(=O)OC)[*]",
      "monomers": [
        {
          "name": "Methyl Methacrylate",
          "smiles": "C=C(C)C(=O)OC",
          "ratio_value": null,
          "ratio_unit": null
        }
      ],
      "additives": [
        {
          "name": "Copper powder (3.25-4.75 µm)",
          "type": "filler",
          "amount_value": 20,
          "amount_unit": "vol %"
        }
      ],
      "is_homopolymer": false
    },
    "processing_history": "Hot press molding, 400 °C, 40 MPa, 15 min, N2 atmosphere. Homogenized 1400 rpm, 15 min. Tg measured by DSC.",
    "hierarchical_structure": "Amorphous PMMA matrix. Copper filler dispersed. Filler size 3.25-4.75 µm.",
    "properties": {
      "Tg": {
        "value": [
          123
        ],
        "unit": "°C"
      }
    },
    "analysis_with_hierarchical_structure": {
      "descriptive_text": "The material consists of an amorphous poly(methyl methacrylate)-based matrix composite incorporated with 20 vol % copper powder filler having particle sizes between 3.25 and 4.75 µm. Fabrication involved hot press molding at 400 °C under 40 MPa pressure for 15 minutes in a nitrogen atmosphere, followed by homogenization at 1400 rpm for 15 minutes to ensure filler dispersion within the polymer phase. The hierarchical structure is characterized by the copper filler distributed throughout the amorphous matrix, and the thermal transition behavior was assessed using differential scanning calorimetry.",
      "reasoning_analysis": "Increasing Factors: The poly(methyl methacrylate)-based backbone possesses bulky alpha-methyl and ester side groups that impose significant steric hindrance, restricting segmental rotation and intrinsically elevating the glass transition temperature. Additionally, the inclusion of 20 vol % rigid copper powder creates polymer-filler interfaces that can confine chain mobility and reduce free volume near the particle surfaces, further contributing to a higher Tg. Decreasing Factors: The processing history involves hot press molding at 400 °C, which exceeds the typical thermal stability limit of PMMA and may induce thermal degradation or chain scission, resulting in reduced molecular weight and a subsequent lowering of the Tg according to the Fox-Flory relationship. Furthermore, poor adhesion between the metallic filler and the organic matrix could introduce interfacial voids or excess free volume, facilitating chain movement. Dominant Factor: While the severe thermal processing history presents a risk of molecular weight reduction, the intrinsic rigidity of the polymer backbone combined with the substantial confinement effects imposed by the high volume fraction of rigid copper filler are the dominant factors expected to sustain a relatively elevated glass transition temperature compared to unconstrained polymer chains."
    },
    "analysis_without_hierarchical_structure": {
      "descriptive_text": "The sample comprises a methyl methacrylate-based polymer matrix composite reinforced with 20 vol% Copper powder filler having a particle size distribution of 3.25-4.75 µm. The material was processed through high-shear homogenization at 1400 rpm for 15 minutes, followed by hot press molding at 400 °C under 40 MPa pressure for 15 minutes in a nitrogen atmosphere, with the glass transition temperature subsequently characterized via differential scanning calorimetry.",
      "reasoning_analysis": "Increasing Factors: The inherent chemical composition features a methacrylate backbone with alpha-methyl and ester side groups that impose steric hindrance, restricting segmental mobility and intrinsically elevating the Tg. Furthermore, the incorporation of 20 vol% rigid Copper powder creates a significant polymer-filler interface that physically confines polymer chains, further restricting motion and driving the Tg upward. Decreasing Factors: The processing history involves hot press molding at 400 °C, which exceeds the typical thermal stability limit of standard methacrylate polymers, potentially inducing chain scission that reduces molecular weight and increases free volume, thereby depressing the Tg. Additionally, the high-shear homogenization at 1400 rpm may contribute to mechanical degradation of the polymer chains. Dominant Factor: The substantial volumetric loading of rigid copper filler combined with the inherent steric rigidity of the methacrylate backbone qualitatively dominates the final Tg behavior, as the physical confinement effects imposed by the composite architecture establish a higher baseline mobility restriction compared to the potential free volume increase from processing-induced chain scission under the protective nitrogen atmosphere."
    }
  },
  {
    "doi": null,
    "title": "Moisture Sorption by Polymeric Excipients Commonly Used in Amorphous Solid Dispersions and its Effect on Glass Transition Temperature: II. Cellulosic Polymers",
    "year": 2022,
    "chemical_composition": {
      "repeat_unit_psmiles": null,
      "monomers": [
        {
          "name": "Hydroxypropyl methylcellulose acetate succinate (HPMCAS LF)",
          "smiles": null,
          "ratio_value": null,
          "ratio_unit": null
        }
      ],
      "additives": [],
      "is_homopolymer": true
    },
    "processing_history": "Modulated DSC (TA Instruments Q200), heating rate 2.5 °C per 60 s, modulation ±1.5 °C in 60 s. Sample dried at 50 °C for 15 min under dry nitrogen, cooled to 25 °C, hermetically sealed in Tzero aluminum pan. Moisture content 0% w/w (dry).",
    "hierarchical_structure": "Amorphous polymer.",
    "properties": {
      "Tg": {
        "value": [
          121.8
        ],
        "unit": "°C"
      }
    },
    "analysis_with_hierarchical_structure": {
      "descriptive_text": "The sample consists of an amorphous Hydroxypropyl methylcellulose acetate succinate (HPMCAS LF) homopolymer without additional additives. Prior to characterization, the material was dried at 50 °C for 15 minutes under dry nitrogen to ensure a moisture content of 0% w/w, cooled to 25 °C, and hermetically sealed in a Tzero aluminum pan. The glass transition temperature was subsequently measured using Modulated DSC on a TA Instruments Q200 with a heating rate of 2.5 °C per 60 s and a modulation of ±1.5 °C in 60 s.",
      "reasoning_analysis": "Increasing Factors: The rigid glucopyranose rings within the polymer backbone impose significant steric constraints on segmental motion, inherently elevating the Tg. Additionally, the processing history confirms the complete removal of moisture (0% w/w) via drying under nitrogen; since water acts as a potent plasticizer for cellulosic derivatives, its absence prevents the free volume increase associated with solvent presence, thereby maintaining a higher Tg. Decreasing Factors: The substitution of the cellulose backbone with hydroxypropyl, methyl, acetate, and succinate groups disrupts the extensive interchain hydrogen bonding network found in native cellulose, which increases free volume and chain mobility relative to the unsubstituted parent structure. Furthermore, the amorphous hierarchical structure lacks crystalline domains that could otherwise physically restrict the motion of amorphous chain segments. Dominant Factor: The intrinsic stiffness of the cyclic carbohydrate backbone combined with the rigorous exclusion of plasticizing moisture during processing qualitatively dominates the thermal behavior. While the chemical substitution lowers the Tg relative to native cellulose, the backbone rigidity and dry state ensure the Tg remains elevated compared to flexible synthetic polymers, with the moisture control being the critical processing variable stabilizing this value."
    },
    "analysis_without_hierarchical_structure": {
      "descriptive_text": "The sample consists of a Hydroxypropyl methylcellulose acetate succinate (HPMCAS LF) homopolymer without additional additives. Prior to characterization, the material was dried at 50 °C for 15 minutes under a dry nitrogen atmosphere to ensure a moisture content of 0% w/w, then cooled to 25 °C and hermetically sealed in a Tzero aluminum pan. The thermal properties were subsequently evaluated using Modulated DSC on a TA Instruments Q200, employing a heating rate of 2.5 °C per 60 seconds with a modulation amplitude of ±1.5 °C over the same interval.",
      "reasoning_analysis": "Increasing Factors: The cellulose-derived backbone contains rigid pyranose rings that inherently restrict segmental rotation, while the bulky acetate, succinate, methyl, and hydroxypropyl substituents introduce significant steric hindrance that further limits chain mobility. Additionally, the processing history specifies drying under dry nitrogen to 0% w/w moisture content, eliminating water molecules that would otherwise act as potent plasticizers increasing free volume. Decreasing Factors: The chemical substitution on the cellulose backbone disrupts the extensive intermolecular hydrogen bonding network present in native cellulose, which increases free volume and lowers the Tg relative to the unmodified biopolymer. Furthermore, the moderate drying temperature of 50 °C avoids thermal curing or crosslinking reactions that could artificially stiffen the network. Dominant Factor: The intrinsic rigidity of the saccharide backbone combined with the complete removal of moisture during processing qualitatively dominates the thermal behavior. Since hygroscopic cellulose derivatives are highly susceptible to plasticization by ambient water, the verified 0% w/w moisture content ensures the measured Tg reflects the maximum intrinsic stiffness of the dry polymer matrix rather than a plasticized state."
    }
  },
  {
    "doi": null,
    "title": "A quantitative relationship between T s and chain segment structures of polystyrenes",
    "year": 2016,
    "chemical_composition": {
      "repeat_unit_psmiles": null,
      "monomers": [
        {
          "name": "4-nonylstyrene",
          "smiles": "CCCCCCCCCc1ccc(C=C)cc1",
          "ratio_value": null,
          "ratio_unit": null
        }
      ],
      "additives": [],
      "is_homopolymer": true
    },
    "processing_history": "Experimental Tg data taken from Brandrup et al. [13]. Descriptors calculated from chain segments of 20 carbons (10 repeating units). ANN model [4-7-1] used.",
    "hierarchical_structure": "Amorphous polystyrene.",
    "properties": {
      "Tg": {
        "value": [
          -53.1
        ],
        "unit": "°C"
      }
    },
    "analysis_with_hierarchical_structure": {
      "descriptive_text": "The sample comprises an amorphous homopolymer synthesized from 4-nonylstyrene monomers, structurally categorized as an amorphous polystyrene derivative. The glass transition temperature data associated with this material was extracted from the literature compilation by Brandrup et al. and utilized within a computational framework where molecular descriptors were calculated based on chain segments of 20 carbons corresponding to 10 repeating units using an artificial neural network model with a 4-7-1 architecture.",
      "reasoning_analysis": "Increasing Factors: The incorporation of bulky phenyl groups within the polymer backbone imposes steric hindrance that restricts segmental mobility, inherently driving the glass transition temperature upward relative to aliphatic polymers. Decreasing Factors: The presence of the long flexible nonyl side chain at the para position acts as an internal plasticizer, significantly increasing free volume and facilitating chain motion, which strongly depresses the glass transition temperature. Furthermore, the reliance on literature-sourced experimental data without specified non-standard thermal treatments suggests the material reflects equilibrium conditions, avoiding Tg shifts associated with physical aging or rapid quenching. Dominant Factor: The internal plasticization effect conferred by the lengthy nonyl substituent qualitatively dominates the backbone rigidity, leading to a net decrease in the glass transition temperature compared to unsubstituted polystyrene."
    },
    "analysis_without_hierarchical_structure": {
      "descriptive_text": "The sample consists of a poly(4-nonylstyrene) homopolymer. The glass transition temperature data associated with this material was retrieved from experimental literature reported by Brandrup et al., with structural descriptors calculated from chain segments containing 20 carbons equivalent to 10 repeating units. Analysis was conducted using an artificial neural network model featuring a 4-7-1 architecture.",
      "reasoning_analysis": "Increasing Factors: The presence of phenyl rings attached to the vinyl backbone introduces significant steric hindrance and restricts segmental rotation, which intrinsically acts to elevate the glass transition temperature relative to flexible aliphatic polymers. Decreasing Factors: The substitution of a long nonyl alkyl chain at the para-position of the phenyl ring functions as an internal plasticizer, substantially increasing free volume and enhancing chain flexibility, which drives the Tg downward compared to unsubstituted polystyrene. Dominant Factor: While the rigid backbone and phenyl groups provide a high baseline thermal stability, the internal plasticization effect induced by the flexible nonyl side chains is the dominant factor, qualitatively lowering the Tg relative to the polystyrene homologue, with the literature-based experimental history ensuring the value reflects a standard equilibrated state rather than processing-induced anomalies."
    }
  },
  {
    "doi": "10.1016/j.eurpolymj.2017.09.039",
    "title": "Tunable intramolecular cyclization and glass transition temperature of hyperbranched polymers by regulating monomer reactivity",
    "year": 2017,
    "chemical_composition": {
      "repeat_unit_psmiles": null,
      "monomers": [
        {
          "name": "1,12-bis(prop-2-yn-1-yloxy)dodecane",
          "smiles": "C#CCOCCCCCCCCCCCCOCC#C",
          "ratio_value": 0.5,
          "ratio_unit": "equiv"
        },
        {
          "name": "1,4-bis(prop-2-yn-1-yloxy)benzene",
          "smiles": "C#CCOc1ccc(OCC#C)cc1",
          "ratio_value": 0.5,
          "ratio_unit": "equiv"
        },
        {
          "name": "1,1,1-tris(4-azidobutanoyloxymethyl)ethane",
          "smiles": "CC(COC(=O)CCCN=[N+]=[N-])(COC(=O)CCCN=[N+]=[N-])COC(=O)CCCN=[N+]=[N-]",
          "ratio_value": 1,
          "ratio_unit": "equiv"
        }
      ],
      "additives": [
        {
          "name": "Copper",
          "type": "metal",
          "amount_value": null,
          "amount_unit": null
        }
      ],
      "is_homopolymer": false
    },
    "processing_history": "Synthesized via CuAAC polymerization (A2(total):B3 = 1:1, A2(C12):A2(Ar) = 0.5:0.5) using CuBr/PMDETA in DMF at RT for 24 h. Purified by alumina column and precipitation. Contains coordinated copper. Tg measured by DSC (TA instrument) under N2 (50 mL/min) at 10 °C/min (2nd heating, -60 to 120 °C).",
    "hierarchical_structure": "Hyperbranched polymer with coordinated copper.",
    "properties": {
      "Tg": {
        "value": [
          -8.9
        ],
        "unit": "°C"
      }
    },
    "analysis_with_hierarchical_structure": {
      "descriptive_text": "The sample is a hyperbranched copolymer synthesized via copper-catalyzed azide-alkyne cycloaddition (CuAAC) polymerization using an A2(total):B3 stoichiometry of 1:1, where the A2 monomers consist of an equimolar mixture of 1,12-bis(prop-2-yn-1-yloxy)dodecane and 1,4-bis(prop-2-yn-1-yloxy)benzene reacted with 1,1,1-tris(4-azidobutanoyloxymethyl)ethane. The polymerization was conducted using CuBr/PMDETA in DMF at room temperature for 24 hours, followed by purification via alumina column chromatography and precipitation, though the final material retains coordinated copper. The resulting hierarchical structure is defined as a hyperbranched polymer with coordinated copper, and the glass transition temperature was characterized by differential scanning calorimetry under a nitrogen atmosphere at a heating rate of 10 °C/min during the second heating cycle.",
      "reasoning_analysis": "Increasing Factors: The formation of rigid 1,2,3-triazole linkages during the CuAAC polymerization and the presence of aromatic rings in half of the alkyne monomers restrict segmental motion through steric hindrance and backbone stiffness. Additionally, the coordinated copper ions act as physical crosslinks within the hierarchical structure, creating ionic interactions that significantly hinder chain mobility and drive the Tg higher. Decreasing Factors: The incorporation of 1,12-bis(prop-2-yn-1-yloxy)dodecane introduces long, flexible aliphatic spacers (C12) that act as internal plasticizers, increasing free volume and chain flexibility. Furthermore, the hyperbranched architecture inherently possesses higher free volume and fewer entanglements compared to linear analogs, which facilitates segmental motion. Residual DMF solvent from the processing history, if not completely removed during purification, could also act as an external plasticizer. Dominant Factor: While the triazole links and copper coordination provide a rigid baseline, the high free volume associated with the hyperbranched topology combined with the internal plasticization from the long aliphatic spacers qualitatively dominates the final Tg behavior, likely resulting in a lower glass transition temperature relative to a fully aromatic, linear counterpart."
    },
    "analysis_without_hierarchical_structure": {
