Repository: hhtrick/HHT-code

# HHT training framework

This directory contains model training, embedding precomputation, inference, article-level baselines and the curated datasets. All commands below assume that the working directory is `train_code/`.

## 3. Datasets and fixed partitions

Each main dataset is a JSON array at `dataset/{property}/{property}.json`. Entries contain source metadata, `chemical_composition`, `processing_history`, `hierarchical_structure`, `properties`, and two generated-analysis objects. Targets are stored as `properties[property]["value"]`; source metadata and target values are not predictive input fields.

| Property | Train | Validation | Test | Total |
|---|---:|---:|---:|---:|

File: train_code/dataset/Tg/Tg.json (part 60 of 235)
[
      "descriptive_text": "The sample comprises a crosslinked polymer network synthesized via copper-catalyzed azide-alkyne cycloaddition (CuAAC) polymerization using an equimolar ratio of the trifunctional core 1,1,1-tris(4-azidobutanoyloxymethyl)ethane to a binary mixture of dialkyne monomers. The dialkyne component consists of equal equivalents of the flexible aliphatic 1,12-bis(prop-2-yn-1-yloxy)dodecane and the rigid aromatic 1,4-bis(prop-2-yn-1-yloxy)benzene. Polymerization was mediated by a CuBr/PMDETA catalyst system in DMF at room temperature for 24 hours, followed by purification through alumina column chromatography and precipitation, resulting in a material that retains coordinated copper. Thermal characterization was performed using differential scanning calorimetry under a nitrogen atmosphere at a heating rate of 10 °C/min during the second heating scan.",
      "reasoning_analysis": "Increasing Factors: The formation of a three-dimensional network via the trifunctional azide monomer imposes topological constraints that significantly restrict segmental chain mobility, inherently driving the Tg upward. Additionally, the incorporation of the rigid aromatic 1,4-bis(prop-2-yn-1-yloxy)benzene monomer and the stiff triazole linkages generated during the CuAAC reaction contribute to backbone rigidity, while the retained coordinated copper may act as physical crosslinking points or rigid nodes that further hinder chain motion. Decreasing Factors: The inclusion of the 1,12-bis(prop-2-yn-1-yloxy)dodecane monomer introduces long, flexible aliphatic spacers into the network architecture, which increases free volume and chain mobility, thereby exerting a depressing effect on the Tg. Furthermore, if any residual DMF solvent remains trapped within the network despite purification, it would act as a plasticizer to lower the transition temperature. Dominant Factor: The dominant factor is the network topology defined by the trifunctional crosslinker combined with the rigid triazole rings formed during click chemistry, which typically imposes significant constraints on segmental relaxation. While the aliphatic spacer provides flexibility, the topological constraints of the crosslinked network containing rigid aromatic and heterocyclic units generally dominate the thermal transition behavior, setting a baseline governed by network rigidity rather than linear chain flexibility."
    }
  },
  {
    "doi": null,
    "title": "Moisture Sorption by Polymeric Excipients Commonly Used in Amorphous Solid Dispersions and its Effect on Glass Transition Temperature: II. Cellulosic Polymers",
    "year": 2022,
    "chemical_composition": {
      "repeat_unit_psmiles": null,
      "monomers": [
        {
          "name": "Hydroxypropyl methylcellulose acetate succinate (HPMCAS LF)",
          "smiles": null,
          "ratio_value": null,
          "ratio_unit": null
        }
      ],
      "additives": [
        {
          "name": "Water",
          "type": "plasticizer",
          "amount_value": 1.0,
          "amount_unit": "% w/w"
        }
      ],
      "is_homopolymer": true
    },
    "processing_history": "Modulated DSC (TA Instruments Q200), heating rate 2.5 °C per 60 s, modulation ±1.5 °C in 60 s. Sample dried at 50 °C for 15 min, equilibrated at 25 °C/90% RH to achieve 1% moisture content, hermetically sealed in Tzero aluminum pan.",
    "hierarchical_structure": "Amorphous polymer.",
    "properties": {
      "Tg": {
        "value": [
          105.1
        ],
        "unit": "°C"
      }
    },
    "analysis_with_hierarchical_structure": {
      "descriptive_text": "The sample comprises an amorphous Hydroxypropyl methylcellulose acetate succinate (HPMCAS LF) matrix incorporated with 1.0 % w/w water serving as a plasticizer. Prior to analysis, the material was dried at 50 °C for 15 minutes and subsequently equilibrated at 25 °C under 90% relative humidity to establish the specific moisture content, before being hermetically sealed in a Tzero aluminum pan. The glass transition behavior was interrogated via Modulated DSC using a TA Instruments Q200, employing an underlying heating rate of 2.5 °C per 60 seconds superimposed with a modulation of ±1.5 °C every 60 seconds.",
      "reasoning_analysis": "Increasing Factors: The fundamental structure of the Hydroxypropyl methylcellulose acetate succinate backbone incorporates rigid pyranose rings, which inherently restrict segmental mobility and establish a high baseline glass transition temperature compared to flexible linear polymers. Additionally, the presence of bulky succinate and acetate substituents introduces steric hindrance that further impedes chain rotation. Decreasing Factors: The deliberate incorporation of 1.0 % w/w water acts as a potent plasticizer; water molecules form hydrogen bonds with the polar functional groups on the polymer chains, disrupting interchain interactions and increasing free volume, which significantly depresses the Tg. Furthermore, the substitution pattern on the cellulose backbone reduces the dense hydrogen bonding network found in native cellulose, lowering thermal resistance. The extremely slow underlying heating rate (2.5 °C per 60 s) utilized during Modulated DSC characterization also allows for greater structural relaxation time, potentially shifting the observed transition to lower temperatures compared to standard scanning rates. Dominant Factor: While the rigid carbohydrate backbone provides intrinsic thermal stability, the hygroscopic nature of HPMCAS combined with the specific processing history of equilibration at 90% relative humidity makes the plasticizing effect of water the dominant factor. This intentional hydration likely causes a substantial qualitative reduction in the Tg relative to the anhydrous polymer state."
    },
    "analysis_without_hierarchical_structure": {
      "descriptive_text": "The sample comprises Hydroxypropyl methylcellulose acetate succinate (HPMCAS LF) with 1.0 % w/w water added as a plasticizer. Preparation involved drying the material at 50 °C for 15 minutes followed by equilibration at 25 °C and 90% relative humidity to attain the specific moisture content. The specimen was hermetically sealed in a Tzero aluminum pan and analyzed via Modulated DSC using a TA Instruments Q200, employing a heating rate of 2.5 °C per 60 s with a modulation of ±1.5 °C in 60 s.",
      "reasoning_analysis": "Increasing Factors: The intrinsic rigidity of the cellulose-derived backbone, characterized by cyclic pyranose structures, restricts segmental mobility and establishes an inherently high baseline glass transition temperature relative to flexible linear polymers. The hermetic sealing prevents moisture loss during the thermal scan, maintaining the structural integrity of the sample state defined during conditioning. Decreasing Factors: The deliberate incorporation of 1.0 % w/w water acts as a potent small-molecule plasticizer, disrupting intermolecular hydrogen bonding networks within the polymer matrix and increasing free volume, which significantly facilitates chain mobility. Additionally, the extremely slow effective heating rate (2.5 °C per 60 s) allows for extensive thermal relaxation during the scan, which can phenomenologically lower the observed transition onset compared to standard rapid heating protocols. Dominant Factor: Despite the structural rigidity of the polysaccharide backbone, the plasticization effect induced by the controlled moisture content is the dominant factor; the presence of water molecules specifically targets the hydrogen-bonding sites critical to the cohesion of cellulose derivatives, qualitatively driving the Tg significantly lower than that of the anhydrous polymer."
    }
  },
  {
    "doi": null,
    "title": "A quantitative relationship between T s and chain segment structures of polystyrenes",
    "year": 2016,
    "chemical_composition": {
      "repeat_unit_psmiles": null,
      "monomers": [
        {
          "name": "4-tetradecylstyrene",
          "smiles": "CCCCCCCCCCCCCCc1ccc(C=C)cc1",
          "ratio_value": null,
          "ratio_unit": null
        }
      ],
      "additives": [],
      "is_homopolymer": true
    },
    "processing_history": "Experimental Tg data taken from Brandrup et al. [13]. Descriptors calculated from chain segments of 20 carbons (10 repeating units). ANN model [4-7-1] used.",
    "hierarchical_structure": "Amorphous polystyrene.",
    "properties": {
      "Tg": {
        "value": [
          -36.1
        ],
        "unit": "°C"
      }
    },
    "analysis_with_hierarchical_structure": {
      "descriptive_text": "The sample is characterized as an amorphous homopolymer synthesized from 4-tetradecylstyrene monomers. The material properties are based on experimental glass transition temperature data sourced from Brandrup et al., wherein molecular descriptors were calculated from chain segments comprising 20 carbons or 10 repeating units and analyzed using a 4-7-1 artificial neural network model.",
      "reasoning_analysis": "Increasing Factors: The incorporation of aromatic phenyl rings within the polymer backbone introduces significant steric hindrance and restricts rotational freedom around the main chain bonds, which inherently increases chain rigidity and drives the Tg upward relative to flexible aliphatic polymers. Decreasing Factors: The presence of the long tetradecyl (C14) alkyl side chain at the para position acts as a powerful internal plasticizer by increasing the free volume between polymer chains and decoupling the motion of the rigid backbones, thereby significantly enhancing segmental mobility and depressing the Tg. Additionally, the amorphous hierarchical structure lacks crystalline domains that would otherwise physically constrain chain movement, and the reliance on literature data implies the value represents an intrinsic baseline without elevation from specific thermal annealing or physical aging. Dominant Factor: The internal plasticization effect provided by the long flexible tetradecyl side chains is the dominant factor governing the thermal behavior. While the polystyrene backbone provides a rigid foundation, the substantial increase in free volume and chain mobility induced by the C14 tails qualitatively overrides the backbone stiffness, resulting in a Tg that is significantly lower than that of unsubstituted polystyrene."
    },
    "analysis_without_hierarchical_structure": {
      "descriptive_text": "The sample is identified as a poly(4-tetradecylstyrene) homopolymer, featuring a polystyrene backbone substituted with long tetradecyl alkyl side chains. The glass transition temperature data associated with this material is derived from experimental literature values reported by Brandrup et al., where structural descriptors were calculated based on chain segments containing ten repeating units and analyzed using an artificial neural network model.",
      "reasoning_analysis": "Increasing Factors: The presence of the phenyl rings attached directly to the polymer backbone introduces steric hindrance that restricts rotational freedom of the main chain segments, inherently contributing to a higher baseline rigidity compared to flexible aliphatic polymers. Decreasing Factors: The long tetradecyl (C14) alkyl side chains act as efficient internal plasticizers by increasing the free volume between polymer chains and reducing intermolecular friction, which significantly enhances segmental mobility and lowers the Tg relative to unsubstituted polystyrene. Additionally, the processing history indicates the use of standard experimental literature data without mention of specific physical treatments like rapid quenching or solvent retention, implying the absence of processing-induced physical aging or residual solvent effects that might otherwise alter the thermal transition. Dominant Factor: The internal plasticization effect provided by the long flexible alkyl side chains is the dominant factor, as the increase in free volume and chain decoupling typically overwhelms the rigidifying effect of the phenyl-containing backbone, resulting in a qualitative reduction of the Tg compared to the parent homopolymer."
    }
  },
  {
    "doi": null,
    "title": "Moisture Sorption by Polymeric Excipients Commonly Used in Amorphous Solid Dispersions and its Effect on Glass Transition Temperature: II. Cellulosic Polymers",
    "year": 2022,
    "chemical_composition": {
      "repeat_unit_psmiles": null,
      "monomers": [
        {
          "name": "Hydroxypropyl methylcellulose acetate succinate (HPMCAS LF)",
          "smiles": null,
          "ratio_value": null,
          "ratio_unit": null
        }
      ],
      "additives": [
        {
          "name": "Water",
          "type": "plasticizer",
          "amount_value": 5.0,
          "amount_unit": "% w/w"
        }
      ],
      "is_homopolymer": true
    },
    "processing_history": "Modulated DSC (TA Instruments Q200), heating rate 2.5 °C per 60 s, modulation ±1.5 °C in 60 s. Sample dried at 50 °C for 15 min, equilibrated at 25 °C/90% RH to achieve 5% moisture content, hermetically sealed in Tzero aluminum pan.",
    "hierarchical_structure": "Amorphous polymer.",
    "properties": {
      "Tg": {
        "value": [
          79.9
        ],
        "unit": "°C"
      }
    },
    "analysis_with_hierarchical_structure": {
      "descriptive_text": "The sample consists of an amorphous Hydroxypropyl methylcellulose acetate succinate (HPMCAS LF) homopolymer containing 5.0% w/w water acting as a plasticizer. Prior to characterization, the material was dried at 50 °C for 15 minutes and subsequently equilibrated at 25 °C under 90% relative humidity to precisely achieve the target moisture content, after which it was hermetically sealed in a Tzero aluminum pan. The thermal properties were analyzed using Modulated DSC on a TA Instruments Q200, employing a heating rate of 2.5 °C per 60 s with a modulation of ±1.5 °C in 60 s.",
      "reasoning_analysis": "Increasing Factors: The polymer backbone comprises rigid cellulose-derived pyranose rings, and the substitution with acetate, succinate, and hydroxypropyl groups introduces steric bulk that restricts segmental rotation, intrinsically establishing a higher baseline glass transition temperature compared to flexible aliphatic chains. Decreasing Factors: The presence of 5.0% w/w water acts as a highly effective small-molecule plasticizer; water molecules penetrate the polymer matrix, disrupt intermolecular hydrogen bonding between polymer chains, and increase free volume, thereby significantly enhancing chain mobility and depressing the Tg. The processing history of equilibration at 90% relative humidity ensures this plasticizing effect is fully realized within the amorphous structure. Dominant Factor: While the rigid backbone and bulky substituents provide structural resistance to motion, the strong hydrogen-bonding interaction between the hydrophilic polymer domains and the absorbed water molecules is the dominant factor. Consequently, the plasticizing effect of the intentionally introduced moisture qualitatively overrides the intrinsic rigidity of the HPMCAS backbone, leading to a substantial reduction in the observed Tg compared to the anhydrous state."
    },
    "analysis_without_hierarchical_structure": {
      "descriptive_text": "The sample consists of a Hydroxypropyl methylcellulose acetate succinate (HPMCAS LF) homopolymer containing 5.0 % w/w water as a plasticizer. The material was prepared by drying at 50 °C for 15 minutes, followed by equilibration at 25 °C and 90% relative humidity to achieve the target moisture content, and subsequently hermetically sealed in a Tzero aluminum pan. Thermal analysis was conducted using Modulated DSC on a TA Instruments Q200 with a heating rate of 2.5 °C per 60 s and a modulation of ±1.5 °C in 60 s.",
      "reasoning_analysis": "Increasing Factors: The chemical composition features a cellulose-derived backbone composed of rigid pyranose rings, which inherently restrict segmental mobility and drive the Tg upward. Additionally, the various substituent groups (acetate, succinate, methyl, and hydroxypropyl) provide steric hindrance that further limits chain rotation. Decreasing Factors: The processing history involves equilibration at 90% relative humidity to incorporate 5.0 % w/w water, which acts as a highly effective plasticizer. These water molecules disrupt inter-chain hydrogen bonding and increase free volume, thereby facilitating segmental motion and depressing the Tg. Dominant Factor: Although the rigid backbone architecture establishes a high baseline thermal resistance, the intentional introduction of 5% water is the dominant factor. The potent plasticization effect of water on hydrophilic cellulose derivatives qualitatively overrides the structural rigidity, leading to a significant reduction in Tg relative to the dry polymer."
    }
  },
  {
    "doi": null,
    "title": "Moisture Sorption by Polymeric Excipients Commonly Used in Amorphous Solid Dispersions and its Effect on Glass Transition Temperature: II. Cellulosic Polymers",
    "year": 2022,
    "chemical_composition": {
      "repeat_unit_psmiles": null,
      "monomers": [
        {
          "name": "Hydroxypropyl methylcellulose acetate succinate (HPMCAS LF)",
          "smiles": null,
          "ratio_value": null,
          "ratio_unit": null
        }
      ],
      "additives": [
        {
          "name": "Water",
          "type": "plasticizer",
          "amount_value": 2.5,
          "amount_unit": "% w/w"
        }
      ],
      "is_homopolymer": true
    },
    "processing_history": "Modulated DSC (TA Instruments Q200), heating rate 2.5 °C per 60 s, modulation ±1.5 °C in 60 s. Sample dried at 50 °C for 15 min, equilibrated at 25 °C/90% RH to achieve 2.5% moisture content, hermetically sealed in Tzero aluminum pan.",
    "hierarchical_structure": "Amorphous polymer.",
    "properties": {
      "Tg": {
        "value": [
          90.3
        ],
        "unit": "°C"
      }
    },
    "analysis_with_hierarchical_structure": {
      "descriptive_text": "The sample comprises an amorphous homopolymer of Hydroxypropyl methylcellulose acetate succinate (HPMCAS LF) incorporated with 2.5% w/w water serving as a plasticizer. Processing involved drying the material at 50 °C for 15 minutes followed by equilibration at 25 °C under 90% relative humidity to attain the target moisture content, after which it was hermetically sealed in a Tzero aluminum pan. Thermal analysis was performed using Modulated DSC (TA Instruments Q200) with an underlying heating rate of 2.5 °C per 60 s and a temperature modulation of ±1.5 °C every 60 s.",
      "reasoning_analysis": "Increasing Factors: The rigid pyranose rings within the cellulose backbone of the HPMCAS restrict segmental mobility, intrinsically establishing a high baseline glass transition temperature compared to flexible synthetic chains. Additionally, the bulky acetate and succinate substituents introduce steric hindrance that further impedes chain rotation. Decreasing Factors: The presence of 2.5% w/w water acts as a potent plasticizer; water molecules form hydrogen bonds with the polar hydroxyl and ester groups on the polymer, effectively increasing free volume and lubricating chain segments to significantly lower the Tg. Furthermore, the chemical substitution on the cellulose backbone disrupts the extensive interchain hydrogen bonding network found in native cellulose, reducing cohesive energy density. Dominant Factor: While the rigid backbone provides structural integrity, the hygroscopic nature of HPMCAS combined with the specific processing history of equilibration at 90% relative humidity ensures that water plasticization is the dominant factor, qualitatively driving the Tg significantly lower than that of the anhydrous polymer."
    },
    "analysis_without_hierarchical_structure": {
      "descriptive_text": "The sample comprises Hydroxypropyl methylcellulose acetate succinate (HPMCAS LF) formulated with 2.5% w/w water acting as a plasticizer. Material preparation involved drying the polymer at 50 °C for 15 minutes, followed by equilibration at 25 °C and 90% relative humidity to achieve the target moisture content. Thermal characterization was performed using Modulated DSC on a TA Instruments Q200 system with a heating rate of 2.5 °C per 60 seconds and a modulation of ±1.5 °C in 60 seconds, with the sample hermetically sealed in a Tzero aluminum pan to maintain moisture integrity during analysis.",
      "reasoning_analysis": "Increasing Factors: The molecular architecture of Hydroxypropyl methylcellulose acetate succinate is based on a cellulose backbone, characterized by rigid pyranose rings that inherently restrict segmental mobility and promote a higher baseline glass transition temperature compared to flexible linear aliphatic chains. Additionally, the bulky acetyl and succinyl substituents introduce steric hindrance that further impedes chain rotation. Decreasing Factors: The presence of 2.5% w/w water acts as a potent small-molecule plasticizer, which disrupts interchain hydrogen bonding networks and significantly increases free volume, thereby facilitating segmental motion at lower temperatures. Furthermore, the relatively slow heating rate employed during the Modulated DSC measurement allows for greater thermal relaxation time, which can qualitatively lower the observed transition temperature compared to faster scanning rates. Dominant Factor: While the rigid cellulose backbone provides structural stability, the hygroscopic nature of the polymer combined with the specific equilibration at 90% relative humidity ensures significant water uptake; consequently, the plasticization effect of the water molecules is the dominant factor, qualitatively driving the Tg substantially lower than that of the anhydrous polymer."
    }
  },
  {
    "doi": "10.1016/j.polymer.2023.125886",
    "title": "Multifunctional hyperbranched prepolymers with tailored degree of methylation and methacrylation",
    "year": 2023,
    "chemical_composition": {
      "repeat_unit_psmiles": null,
      "monomers": [
        {
          "name": "Glycidol",
          "smiles": "OCC1CO1",
          "ratio_value": null,
          "ratio_unit": null
        }
      ],
      "additives": [],
      "is_homopolymer": true
    },
    "processing_history": "Hyperbranched polyglycerol (hbPG) based on TMP initiator (1:40 ratio). Unmodified (hbPG-OH1.00). Tg measured by DSC (TA Instruments Discovery DSC) from -90 to 200 °C at 20 K/min under N2. Tg identified from maximum of first derivative of heat flow during first heating.",
    "hierarchical_structure": "Amorphous hyperbranched polyglycerol.",
    "properties": {
      "Tg": {
        "value": [
          -19
        ],
        "unit": "°C"
      }
    },
    "analysis_with_hierarchical_structure": {
      "descriptive_text": "The sample comprises an amorphous hyperbranched polyglycerol (hbPG) synthesized via the polymerization of glycidol monomers initiated by trimethylolpropane (TMP) at a 1:40 ratio. The material is unmodified (hbPG-OH1.00), retaining a full complement of terminal hydroxyl groups within its hyperbranched architecture. Thermal characterization was conducted using differential scanning calorimetry (TA Instruments Discovery DSC) under a nitrogen atmosphere, scanning from -90 to 200 °C at a rate of 20 K/min. The glass transition temperature was determined from the maximum of the first derivative of heat flow recorded during the first heating cycle.",
      "reasoning_analysis": "Increasing Factors: The unmodified nature of the hyperbranched polyglycerol (hbPG-OH1.00) ensures a high density of terminal hydroxyl groups, which form extensive intermolecular hydrogen bonding networks that significantly restrict segmental chain mobility and drive the Tg upward. Additionally, the differential scanning calorimetry measurement performed at a relatively fast heating rate of 20 K/min kinetically shifts the observed glass transition to a higher temperature compared to standard slower rates. Decreasing Factors: The hyperbranched architecture inherently introduces a high concentration of chain ends and increased free volume relative to linear analogs, which enhances local chain mobility and lowers the Tg. Furthermore, the aliphatic ether backbone derived from glycidol possesses intrinsic flexibility that favors lower transition temperatures. Dominant Factor: While the hyperbranched topology and flexible backbone promote chain mobility, the dense network of intermolecular hydrogen bonds formed by the abundant hydroxyl groups is the dominant factor qualitatively governing the Tg, establishing a transition temperature significantly higher than non-hydrogen-bonding polyethers, though the specific thermal history captured during the first heating cycle modulates the precise transition breadth."
    },
    "analysis_without_hierarchical_structure": {
      "descriptive_text": "The sample comprises a hyperbranched polyglycerol (hbPG) homopolymer synthesized from glycidol monomers using a trimethylolpropane (TMP) initiator at a 1:40 ratio. The material is characterized as unmodified hbPG-OH1.00. Thermal analysis was conducted using differential scanning calorimetry (TA Instruments Discovery DSC) under a nitrogen atmosphere, scanning from -90 to 200 °C at a rate of 20 K/min, with the glass transition temperature identified from the maximum of the first derivative of heat flow during the first heating cycle.",
      "reasoning_analysis": "Increasing Factors: The chemical composition is defined by a high density of hydroxyl groups inherent to the unmodified hyperbranched polyglycerol structure, facilitating extensive intermolecular hydrogen bonding that significantly restricts segmental chain mobility and drives the Tg upward. Additionally, the trimethylolpropane initiator core introduces branching points that limit chain flexibility, and the processing history specifies a relatively fast DSC heating rate of 20 K/min, which kinetically shifts the observed transition to higher temperatures. Decreasing Factors: The hyperbranched architecture inherently possesses a high degree of free volume due to imperfect chain packing compared to linear polymers, which generally facilitates segmental motion and lowers the Tg. Furthermore, the reliance on the first heating cycle without explicit prior annealing suggests that residual moisture or volatiles absorbed by the hygroscopic polyol matrix could act as plasticizers, thereby depressing the glass transition temperature. Dominant Factor: While the free volume associated with the hyperbranched topology and potential plasticization from residual volatiles act to reduce the Tg, the extensive network of intermolecular hydrogen bonds provided by the unmodified hydroxyl functionality is the dominant factor, establishing a rigidified matrix that qualitatively elevates the Tg relative to non-hydrogen-bonding polyethers, though the exact balance is modulated by the thermal history captured in the first heating scan."
    }
  },
  {
    "doi": "10.1021/acsmacrolett.7b00129",
    "title": "Irreversible Adsorption Erases the Free Surface Effect on the $\\tau _ { \\mathfrak { g } }$ of Supported Films of Poly(4-tert-butylstyrene)",
    "year": 2017,
    "chemical_composition": {
      "repeat_unit_psmiles": "[*]CC(c1ccc(C(C)(C)C)cc1)[*]",
      "monomers": [
        {
          "name": "4-tert-butylstyrene",
          "smiles": "CC(C)(C)c1ccc(C=C)cc1",
          "ratio_value": null,
          "ratio_unit": null
        }
      ],
      "additives": [],
      "is_homopolymer": true
    },
    "processing_history": "Thin film prepared by spin-coating solution in toluene onto silicon wafer with native oxide layer. Film thickness 25 nm. Pre-annealed at 408 K (Tg bulk + 5 K) for 1 min. No annealing at 453 K. Tg measured by spectroscopic ellipsometry (MM-16 Horiba) at 2 K/min heating rate from 298 to 433 K.",
    "hierarchical_structure": "Supported thin film, 25 nm thickness. One free surface (polymer/air interface). Amorphous.",
    "properties": {
      "Tg": {
        "value": [
          80.9
        ],
        "unit": "°C"
      }
    },
    "analysis_with_hierarchical_structure": {
      "descriptive_text": "The sample comprises an amorphous poly(4-tert-butylstyrene) homopolymer fabricated as a supported thin film with a thickness of 25 nm on a silicon wafer featuring a native oxide layer. The film was prepared via spin-coating from a toluene solution, resulting in a structure with one free surface at the polymer/air interface. Thermal processing involved pre-annealing at 408 K, corresponding to 5 K above the bulk glass transition temperature, for 1 minute, without subsequent annealing at 453 K. The glass transition temperature was characterized using spectroscopic ellipsometry at a heating rate of 2 K/min over a range of 298 to 433 K.",
      "reasoning_analysis": "Increasing Factors: The incorporation of bulky tert-butyl groups on the phenyl ring introduces significant steric hindrance, restricting backbone segmental rotation and intrinsically raising the glass transition temperature relative to unsubstituted polystyrene. Additionally, attractive interactions between the polymer chains and the silicon oxide substrate at the buried interface can immobilize segments, contributing to a potential increase in Tg. Decreasing Factors: The nanoscale confinement of the 25 nm film amplifies the influence of the free surface at the polymer/air interface, where reduced coordination number enhances chain mobility and depresses the Tg. Furthermore, the spin-coating process from toluene followed by a relatively short annealing time may leave residual solvent molecules within the matrix, acting as plasticizers that lower the Tg. Dominant Factor: While the bulky side groups establish a high intrinsic thermal stability, the high surface-to-volume ratio inherent to the 25 nm supported film geometry is the dominant factor governing the final thermal behavior, likely causing a qualitative reduction in Tg relative to the bulk material due to the predominance of free surface mobility enhancement over substrate restriction."
    },
    "analysis_without_hierarchical_structure": {
      "descriptive_text": "The sample consists of a poly(4-tert-butylstyrene) homopolymer prepared as a thin film with a thickness of 25 nm. The film was fabricated by spin-coating a polymer solution in toluene onto a silicon wafer possessing a native oxide layer. Following deposition, the film was pre-annealed at 408 K for 1 minute, which corresponds to approximately 5 K above the bulk glass transition temperature, without subsequent annealing at 453 K. The glass transition temperature was subsequently characterized using spectroscopic ellipsometry with a heating rate of 2 K/min over a temperature range of 298 to 433 K.",
      "reasoning_analysis": "Increasing Factors: The incorporation of the bulky tert-butyl group at the para-position of the phenyl ring introduces significant steric hindrance, which restricts backbone rotation and increases the energy barrier for segmental motion relative to unsubstituted polystyrene. Additionally, the interface between the polymer and the silicon wafer native oxide layer may impose interfacial constraints that limit chain mobility near the substrate. Decreasing Factors: The processing history specifies a film thickness of only 25 nm, where nanoscale confinement typically enhances segmental mobility near the free surface due to reduced coordination and increased free volume, leading to a depression in Tg relative to the bulk material. Furthermore, spin-coating from toluene carries a risk of residual solvent entrapment acting as a plasticizer if the brief annealing cycle was insufficient for complete solvent removal. Dominant Factor: The nanoscale confinement effect associated with the 25 nm film thickness is the dominant factor influencing the final Tg behavior. While the tert-butyl substitution establishes a high intrinsic rigidity for the bulk material, the enhanced mobility at the free surface in such thin films typically overrides substrate pinning effects for non-polar polymers on silicon oxide, qualitatively driving the observed Tg lower than the bulk value of the same chemical composition."
    }
  },
  {
    "doi": null,
    "title": "A quantitative relationship between T s and chain segment structures of polystyrenes",
    "year": 2016,
    "chemical_composition": {
      "repeat_unit_psmiles": null,
      "monomers": [
        {
          "name": "4-(2-hydroxybutoxymethyl)styrene",
          "smiles": "CCC(O)COCc1ccc(C=C)cc1",
          "ratio_value": null,
          "ratio_unit": null
        }
      ],
      "additives": [],
      "is_homopolymer": true
    },
    "processing_history": "Experimental Tg data taken from Brandrup et al. [13]. Descriptors calculated from chain segments of 20 carbons (10 repeating units). ANN model [4-7-1] used.",
    "hierarchical_structure": "Amorphous polystyrene.",
    "properties": {
      "Tg": {
        "value": [
          45.9
        ],
        "unit": "°C"
      }
    },
    "analysis_with_hierarchical_structure": {
      "descriptive_text": "The sample consists of an amorphous homopolymer derived from 4-(2-hydroxybutoxymethyl)styrene monomers, classified structurally as an amorphous polystyrene derivative. The glass transition temperature data was sourced from Brandrup et al. [13], wherein descriptors were calculated based on chain segments comprising 20 carbons, equivalent to 10 repeating units. The analysis utilized an artificial neural network model with a [4-7-1] architecture to characterize the thermal properties based on these structural inputs.",
      "reasoning_analysis": "Increasing Factors: The presence of aromatic phenyl rings within the repeating unit provides backbone stiffness and steric hindrance, resisting segmental rotation and intrinsically driving the Tg higher. Additionally, the hydroxyl functionality on the side chain enables intermolecular hydrogen bonding, which creates physical crosslinks that restrict chain mobility and further elevate the Tg. Decreasing Factors: The incorporation of the butoxymethyl side chain introduces flexible ether linkages and alkyl segments that act as internal plasticizers. These flexible spacers increase the free volume and facilitate segmental motion, lowering the Tg relative to a rigid unsubstituted polystyrene backbone. Furthermore, the reliance on literature data and computational modeling implies the value reflects an intrinsic equilibrium state, lacking process-induced physical aging or quenching effects that might otherwise alter free volume and thermal response. Dominant Factor: The final Tg behavior is governed by the competition between the rigidifying effect of the hydrogen-bonding network and the plasticizing effect of the flexible side chain. While the aromatic backbone establishes a high baseline rigidity, the specific flexibility of the ether-alkyl spacer qualitatively dominates the deviation from standard polystyrene thermal behavior, with the hydrogen bonding serving as a critical counterbalance that prevents a drastic reduction in Tg."
    },
    "analysis_without_hierarchical_structure": {
      "descriptive_text": "The sample comprises a homopolymer of 4-(2-hydroxybutoxymethyl)styrene with no added fillers or plasticizers. The glass transition temperature data is associated with literature values from Brandrup et al. and involves computational analysis using descriptors calculated from chain segments of ten repeating units within a 4-7-1 artificial neural network model.",
      "reasoning_analysis": "Increasing Factors: The aromatic phenyl rings in the polymer backbone create significant steric hindrance that restricts segmental mobility, while the hydroxyl functional groups enable intermolecular hydrogen bonding that acts as physical crosslinking, both inherently driving the Tg higher. Decreasing Factors: The ether linkage and butyl alkyl chain within the side group introduce additional conformational freedom and free volume, serving as an internal plasticizer that lowers the Tg relative to more rigid analogs. Furthermore, the processing history indicates the data is derived from literature and computational modeling rather than specific thermal treatments, implying that extrinsic thermal history effects like physical aging or quenching rates are not variables influencing this specific data point. Dominant Factor: The combined effect of backbone rigidity and hydrogen bonding interactions qualitatively dominates the flexibility introduced by the side chain, resulting in a Tg determined primarily by the intrinsic chemical architecture rather than processing-induced thermal history."
    }
  },
  {
    "doi": null,
    "title": "Moisture Sorption by Polymeric Excipients Commonly Used in Amorphous Solid Dispersions and its Effect on Glass Transition Temperature: II. Cellulosic Polymers",
    "year": 2022,
    "chemical_composition": {
      "repeat_unit_psmiles": null,
      "monomers": [
        {
          "name": "Hydroxypropyl methylcellulose acetate succinate (HPMCAS MF)",
          "smiles": null,
          "ratio_value": null,
          "ratio_unit": null
        }
      ],
      "additives": [],
      "is_homopolymer": true
    },
    "processing_history": "Modulated DSC (TA Instruments Q200), heating rate 2.5 °C per 60 s, modulation ±1.5 °C in 60 s. Sample dried at 50 °C for 15 min under dry nitrogen, cooled to 25 °C, hermetically sealed in Tzero aluminum pan. Moisture content 0% w/w (dry).",
    "hierarchical_structure": "Amorphous polymer.",
    "properties": {
      "Tg": {
        "value": [
          123.0
        ],
        "unit": "°C"
      }
    },
    "analysis_with_hierarchical_structure": {
      "descriptive_text": "The investigated sample is an amorphous homopolymer composed of Hydroxypropyl methylcellulose acetate succinate (HPMCAS MF). Thermal analysis was conducted via Modulated DSC using a TA Instruments Q200, employing a heating rate of 2.5 °C per 60 s with a temperature modulation of ±1.5 °C over the same interval. To ensure anhydrous conditions, the specimen was dried at 50 °C for 15 minutes under a dry nitrogen stream, cooled to 25 °C, and hermetically sealed in a Tzero aluminum pan, resulting in a confirmed moisture content of 0% w/w.",
      "reasoning_analysis": "Increasing Factors: The inherent rigidity of the glucopyranose backbone restricts segmental rotation, while the bulky succinate and hydroxypropyl side groups impose steric hindrance that limits chain mobility. Crucially, the processing history specifies drying at 50 °C under dry nitrogen to 0% moisture; since water acts as a strong external plasticizer for HPMCAS, its complete removal significantly elevates the Tg compared to hydrated states. Decreasing Factors: The chemical substitution of hydroxyl groups on the cellulose backbone disrupts the strong intermolecular hydrogen bonding network found in native cellulose, increasing free volume. The flexible acetate and hydroxypropyl chains introduce internal flexibility relative to the rigid sugar rings, and the amorphous structure lacks crystalline constraints that might otherwise restrict mobility in the amorphous regions. Dominant Factor: The dominant influence is likely the combination of the rigid carbohydrate backbone and the anhydrous state ensured by the processing history. While chemical substitution lowers the Tg relative to unsubstituted cellulose, the steric bulk of the succinate groups and the explicit exclusion of moisture plasticization establish a high baseline Tg typical of dry enteric cellulose derivatives."
    },
    "analysis_without_hierarchical_structure": {
