Repository: hhtrick/HHT-code

# HHT training framework

This directory contains model training, embedding precomputation, inference, article-level baselines and the curated datasets. All commands below assume that the working directory is `train_code/`.

## 3. Datasets and fixed partitions

Each main dataset is a JSON array at `dataset/{property}/{property}.json`. Entries contain source metadata, `chemical_composition`, `processing_history`, `hierarchical_structure`, `properties`, and two generated-analysis objects. Targets are stored as `properties[property]["value"]`; source metadata and target values are not predictive input fields.

| Property | Train | Validation | Test | Total |
|---|---:|---:|---:|---:|

File: train_code/dataset/Tg/Tg.json (part 61 of 235)
[
      "descriptive_text": "The sample consists of Hydroxypropyl methylcellulose acetate succinate (HPMCAS MF) as a homopolymer without additional additives. Prior to characterization, the material was dried at 50 °C for 15 minutes under a dry nitrogen stream to ensure complete moisture removal, resulting in a specified moisture content of 0% w/w. The dried sample was subsequently cooled to 25 °C and hermetically sealed in a Tzero aluminum pan. The glass transition temperature was evaluated using Modulated DSC on a TA Instruments Q200, employing a heating rate of 2.5 °C per 60 seconds with a modulation amplitude of ±1.5 °C over the same interval.",
      "reasoning_analysis": "Increasing Factors: The fundamental chemical structure features a rigid cellulose backbone composed of pyranose rings, which inherently restricts segmental mobility and elevates the glass transition temperature. Furthermore, the processing history specifies a rigorous drying protocol resulting in 0% moisture content; since water acts as a potent plasticizer for cellulose derivatives by disrupting intermolecular hydrogen bonds, its complete removal eliminates a significant source of free volume increase, thereby maintaining a higher Tg. The hermetic sealing further prevents environmental moisture uptake during analysis. Decreasing Factors: The chemical modification of the cellulose backbone with hydroxypropyl, methyl, acetate, and succinate substituents disrupts the dense, crystalline hydrogen-bonding network found in native cellulose. This substitution increases the average interchain spacing and free volume relative to the unsubstituted polymer, which facilitates chain motion and qualitatively lowers the Tg compared to unmodified cellulose. Additionally, the flexible nature of the hydroxypropyl side chains may introduce localized mobility. Dominant Factor: The intrinsic stiffness of the saccharide backbone combined with the verified absence of moisture plasticization dominates the thermal behavior. While the functionalization reduces the Tg relative to native cellulose, the rigorous drying and sealing protocol ensures that the measured transition reflects the intrinsic rigidity of the substituted backbone rather than a solvent-plasticized state, establishing a stable, elevated baseline for the glass transition."
    }
  },
  {
    "doi": "10.1016/j.polymer.2023.125886",
    "title": "Multifunctional hyperbranched prepolymers with tailored degree of methylation and methacrylation",
    "year": 2023,
    "chemical_composition": {
      "repeat_unit_psmiles": null,
      "monomers": [
        {
          "name": "Glycidol",
          "smiles": "OCC1CO1",
          "ratio_value": null,
          "ratio_unit": null
        }
      ],
      "additives": [],
      "is_homopolymer": true
    },
    "processing_history": "Partially methylated hbPG (hbPG-OH0.26/OMe0.74). Degree of Methylation (DM) 74%. Synthesized using dimethyl sulfate (1.0 eq per OH). Tg measured by DSC (TA Instruments Discovery DSC) from -90 to 200 °C at 20 K/min under N2.",
    "hierarchical_structure": "Amorphous hyperbranched polyglycerol.",
    "properties": {
      "Tg": {
        "value": [
          -58
        ],
        "unit": "°C"
      }
    },
    "analysis_with_hierarchical_structure": {
      "descriptive_text": "The sample consists of an amorphous hyperbranched polyglycerol homopolymer derived from glycidol monomers. It was chemically modified via partial methylation using dimethyl sulfate at 1.0 equivalent per hydroxyl group to achieve a degree of methylation of 74% (hbPG-OH0.26/OMe0.74). Thermal characterization was performed using differential scanning calorimetry on a TA Instruments Discovery DSC, scanning from -90 to 200 °C at a heating rate of 20 K/min under a nitrogen atmosphere.",
      "reasoning_analysis": "Increasing Factors: The retention of 26% hydroxyl groups preserves a partial intermolecular hydrogen bonding network, which provides cohesive energy that restricts segmental motion. Additionally, the use of a relatively fast heating rate (20 K/min) during DSC measurement kinetically shifts the observed glass transition to a higher temperature compared to slower scanning rates. Decreasing Factors: The extensive methylation (74%) replaces hydrogen-bond donating hydroxyl groups with methoxy groups, significantly diminishing intermolecular cohesive forces. Furthermore, the hyperbranched topology inherently possesses a high density of chain ends and internal free volume compared to linear polymers, which enhances chain mobility. Dominant Factor: The chemical modification via methylation is the dominant factor influencing the Tg. The substantial loss of the hydrogen-bonding network drastically reduces the energy barrier for segmental relaxation, overwhelmingly lowering the Tg relative to the unmodified polyglycerol precursor, despite the counteracting effects of residual hydroxyls and measurement kinetics."
    },
    "analysis_without_hierarchical_structure": {
      "descriptive_text": "The sample comprises a hyperbranched polyglycidol (hbPG) homopolymer derived from glycidol monomers that has been chemically modified through partial methylation. Designated as hbPG-OH0.26/OMe0.74, the material possesses a degree of methylation of 74% achieved via synthesis using dimethyl sulfate at 1.0 equivalent per hydroxyl group. The thermal behavior was characterized by differential scanning calorimetry using a TA Instruments Discovery DSC, performing a heating scan from -90 to 200 °C at a rate of 20 K/min under a nitrogen atmosphere.",
      "reasoning_analysis": "Increasing Factors: The hyperbranched architecture inherently imposes topological constraints on chain segments compared to linear analogs, which can restrict mobility and elevate the Tg. Additionally, the remaining 26% of hydroxyl groups maintain a degree of intermolecular hydrogen bonding, providing cohesive energy that resists segmental motion. The relatively fast DSC heating rate of 20 K/min also kinetically shifts the observed transition temperature upward compared to slower scanning protocols. Decreasing Factors: The extensive chemical modification via methylation is the primary driver for reduction, as converting 74% of the hydroxyl groups to methoxy groups eliminates the strong intermolecular hydrogen bonding network present in pristine polyglycidol. This substitution reduces the cohesive energy density and increases free volume by replacing highly interactive polar groups with less polar ether linkages, thereby facilitating easier chain mobility. Dominant Factor: The disruption of the hydrogen bonding network due to the high degree of methylation qualitatively dominates the thermal behavior. While the hyperbranched topology and residual hydroxyls provide some structural rigidity, the loss of strong intermolecular forces associated with the majority of the functional groups fundamentally lowers the energy barrier for segmental relaxation, resulting in a Tg that is significantly depressed relative to the unmodified hyperbranched polyglycidol precursor."
    }
  },
  {
    "doi": null,
    "title": "A quantitative relationship between T s and chain segment structures of polystyrenes",
    "year": 2016,
    "chemical_composition": {
      "repeat_unit_psmiles": null,
      "monomers": [
        {
          "name": "5-bromo-2-pentoxystyrene",
          "smiles": "CCCCCOc1cc(Br)ccc1C=C",
          "ratio_value": null,
          "ratio_unit": null
        }
      ],
      "additives": [],
      "is_homopolymer": true
    },
    "processing_history": "Experimental Tg data taken from Brandrup et al. [13]. Descriptors calculated from chain segments of 20 carbons (10 repeating units). ANN model [4-7-1] used.",
    "hierarchical_structure": "Amorphous polystyrene.",
    "properties": {
      "Tg": {
        "value": [
          48.9
        ],
        "unit": "°C"
      }
    },
    "analysis_with_hierarchical_structure": {
      "descriptive_text": "The material is an amorphous homopolymer synthesized from 5-bromo-2-pentoxystyrene monomers. The glass transition temperature data was obtained from the literature compilation by Brandrup et al., wherein structural descriptors were calculated based on chain segments comprising 20 carbons, equivalent to 10 repeating units. These descriptors were subsequently utilized within an artificial neural network model featuring a [4-7-1] architecture to characterize the polymer properties.",
      "reasoning_analysis": "Increasing Factors: The polystyrene backbone provides inherent rigidity due to the bulky phenyl groups restricting backbone rotation through steric hindrance. Additionally, the bromine substituent at the 5-position adds significant atomic mass and polarizability to the aromatic ring, enhancing intermolecular forces and further restricting segmental mobility, which drives the Tg upward. Decreasing Factors: The 2-pentoxy substituent introduces a flexible five-carbon alkyl chain linked via an ether oxygen, which acts as an internal plasticizer. This long flexible side chain increases the free volume and facilitates segmental motion, strongly depressing the Tg. Furthermore, the reliance on literature data and ANN modeling implies a standard baseline state without specific physical thermal treatments, such as annealing, that might otherwise densify the structure and increase Tg. Dominant Factor: While the bromine substituent and backbone rigidity promote higher thermal stability, the internal plasticization effect of the long pentoxy side chain is typically the dominant factor in substituted polystyrenes, qualitatively lowering the Tg relative to unsubstituted polystyrene due to the enhanced mobility provided by the flexible alkyl spacer."
    },
    "analysis_without_hierarchical_structure": {
      "descriptive_text": "The sample consists of a poly(5-bromo-2-pentoxystyrene) homopolymer. The glass transition temperature data for this material is sourced from Brandrup et al., where structural descriptors were calculated based on chain segments comprising 20 carbons or 10 repeating units using a 4-7-1 artificial neural network model.",
      "reasoning_analysis": "Increasing Factors: The chemical composition features a bromine substituent on the aromatic ring, which increases the polarity and molecular mass of the repeat unit, thereby enhancing intermolecular dipole interactions and steric hindrance to backbone rotation. The aromatic ring itself provides inherent structural rigidity compared to purely aliphatic chains. Decreasing Factors: The 2-pentoxy substituent introduces a flexible five-carbon alkyl chain attached via an ether linkage. This long side chain acts as an internal plasticizer, increasing the free volume and facilitating segmental motion of the polymer backbone, which significantly depresses the glass transition temperature. Dominant Factor: The internal plasticization effect of the flexible pentoxy side chain is the dominant factor influencing the Tg. Although the bromine atom contributes to stiffness, the substantial increase in free volume and mobility provided by the long alkyl tail typically outweighs the stiffening effects of the halogen in styrenic derivatives. Furthermore, the processing history indicates the data reflects intrinsic literature values modeled computationally, implying the Tg is governed by the chemical structure itself rather than physical processing variables like thermal annealing or solvent retention."
    }
  },
  {
    "doi": "10.1016/j.polymer.2023.125886",
    "title": "Multifunctional hyperbranched prepolymers with tailored degree of methylation and methacrylation",
    "year": 2023,
    "chemical_composition": {
      "repeat_unit_psmiles": null,
      "monomers": [
        {
          "name": "Glycidol",
          "smiles": "OCC1CO1",
          "ratio_value": null,
          "ratio_unit": null
        }
      ],
      "additives": [],
      "is_homopolymer": true
    },
    "processing_history": "Partially methylated hbPG (hbPG-OH0.13/OMe0.87). Degree of Methylation (DM) 87%. Synthesized using dimethyl sulfate (1.2 eq per OH). Tg measured by DSC (TA Instruments Discovery DSC) from -90 to 200 °C at 20 K/min under N2.",
    "hierarchical_structure": "Amorphous hyperbranched polyglycerol.",
    "properties": {
      "Tg": {
        "value": [
          -65
        ],
        "unit": "°C"
      }
    },
    "analysis_with_hierarchical_structure": {
      "descriptive_text": "The sample consists of an amorphous hyperbranched polyglycerol homopolymer derived from glycidol monomers. It was chemically modified via partial methylation using dimethyl sulfate (1.2 equivalents per hydroxyl group) to achieve a degree of methylation of 87%, resulting in a structure designated as hbPG-OH0.13/OMe0.87. The thermal properties were characterized using differential scanning calorimetry (TA Instruments Discovery DSC) under a nitrogen atmosphere, scanning from -90 to 200 °C at a heating rate of 20 K/min.",
      "reasoning_analysis": "Increasing Factors: The hyperbranched architecture introduces a high density of branching points which restricts segmental mobility compared to linear analogs, intrinsically driving the Tg higher. Additionally, the remaining 13% of hydroxyl groups maintain some intermolecular hydrogen bonding networks that act as physical crosslinks, further resisting chain motion. The relatively fast DSC heating rate of 20 K/min also kinetically shifts the observed glass transition to higher temperatures due to the reduced time available for structural relaxation. Decreasing Factors: The extensive methylation (87% degree of methylation) replaces the majority of polar hydroxyl groups with methoxy groups, significantly eliminating intermolecular hydrogen bonding and reducing cohesive energy density, which drastically enhances chain mobility. Furthermore, the flexible ether linkages in the polyglycerol backbone inherently allow for significant rotational freedom, and the hyperbranched topology often introduces excess free volume due to imperfect packing, both of which contribute to lowering the Tg. Dominant Factor: The chemical modification via high-degree methylation is the dominant factor influencing the final Tg behavior. While the hyperbranched structure imposes topological constraints, the overwhelming loss of strong intermolecular hydrogen bonding sites qualitatively drives the Tg lower relative to the unmodified hyperbranched polyglycerol, defining the thermal mobility of this specific methylated derivative."
    },
    "analysis_without_hierarchical_structure": {
      "descriptive_text": "The sample consists of a hyperbranched polyglycidol (hbPG) homopolymer derived from glycidol monomers. It was chemically modified via partial methylation using dimethyl sulfate (1.2 equivalents per hydroxyl group) to achieve a degree of methylation of 87%, yielding a structure identified as hbPG-OH0.13/OMe0.87. The glass transition temperature was measured by differential scanning calorimetry (TA Instruments Discovery DSC) under a nitrogen atmosphere, scanning from -90 to 200 °C at a heating rate of 20 K/min.",
      "reasoning_analysis": "Increasing Factors: The hyperbranched architecture imposes topological constraints that can restrict segmental mobility relative to linear chains, while the remaining 13% of hydroxyl groups sustain a residual intermolecular hydrogen bonding network. Additionally, the relatively fast DSC heating rate of 20 K/min may kinetically shift the observed transition temperature upward. Decreasing Factors: The extensive methylation process replaces the majority of strongly associative hydroxyl side groups with methoxy groups, significantly diminishing the intermolecular hydrogen bonding density that typically rigidifies the polyglycidol matrix. This reduction in cohesive energy density increases free volume and enhances chain mobility, while the bulkier methoxy substituents may prevent efficient chain packing. Dominant Factor: The chemical modification via methylation is the dominant factor governing the thermal behavior; the substantial loss of hydrogen bonding interactions qualitatively overrides the topological restrictions of the hyperbranched structure and the kinetic effects of the measurement, leading to a lower Tg relative to the unmodified, highly hydroxylated precursor."
    }
  },
  {
    "doi": null,
    "title": "Moisture Sorption by Polymeric Excipients Commonly Used in Amorphous Solid Dispersions and its Effect on Glass Transition Temperature: II. Cellulosic Polymers",
    "year": 2022,
    "chemical_composition": {
      "repeat_unit_psmiles": null,
      "monomers": [
        {
          "name": "Hydroxypropyl methylcellulose acetate succinate (HPMCAS MF)",
          "smiles": null,
          "ratio_value": null,
          "ratio_unit": null
        }
      ],
      "additives": [
        {
          "name": "Water",
          "type": "plasticizer",
          "amount_value": 1.0,
          "amount_unit": "% w/w"
        }
      ],
      "is_homopolymer": true
    },
    "processing_history": "Modulated DSC (TA Instruments Q200), heating rate 2.5 °C per 60 s, modulation ±1.5 °C in 60 s. Sample dried at 50 °C for 15 min, equilibrated at 25 °C/90% RH to achieve 1% moisture content, hermetically sealed in Tzero aluminum pan.",
    "hierarchical_structure": "Amorphous polymer.",
    "properties": {
      "Tg": {
        "value": [
          107.3
        ],
        "unit": "°C"
      }
    },
    "analysis_with_hierarchical_structure": {
      "descriptive_text": "The investigated material is an amorphous homopolymer based on Hydroxypropyl methylcellulose acetate succinate (HPMCAS MF), formulated with 1.0% w/w water. Prior to analysis, the sample underwent a controlled conditioning protocol involving drying at 50 °C for 15 minutes followed by equilibration at 25 °C and 90% relative humidity to establish the specific moisture content, after which it was hermetically sealed in a Tzero aluminum pan. Glass transition behavior was subsequently characterized via Modulated DSC using a TA Instruments Q200, employing an underlying heating rate of 2.5 °C per 60 seconds superimposed with a modulation of ±1.5 °C per 60 seconds.",
      "reasoning_analysis": "Increasing Factors: The cellulose-derived backbone of HPMCAS contains rigid pyranose rings, which intrinsically restrict segmental mobility and establish a high baseline glass transition temperature compared to flexible aliphatic polymers. Furthermore, the bulky acetate, succinate, and hydroxypropyl substituents introduce steric hindrance that limits chain rotation, contributing to a higher Tg. Decreasing Factors: The presence of 1.0% w/w water acts as a highly effective plasticizer for this hydrophilic polymer system. Water molecules disrupt the intermolecular hydrogen bonding network between the polymer chains and increase the free volume, thereby facilitating segmental motion at lower temperatures. The processing history involving equilibration at 90% relative humidity specifically targets the absorption of moisture, maximizing this plasticizing effect. Dominant Factor: Although the rigid cyclic backbone and bulky substituents provide intrinsic thermal stability, the deliberate introduction of moisture through high-humidity equilibration is the dominant factor governing the Tg behavior. The plasticization effect of water on cellulose derivatives is substantial, meaning the observed Tg will be qualitatively lower than that of the anhydrous polymer, with the moisture content overriding the stiffening effects of the chemical backbone."
    },
    "analysis_without_hierarchical_structure": {
      "descriptive_text": "The sample comprises Hydroxypropyl methylcellulose acetate succinate (HPMCAS MF) utilized as a homopolymer system. To control moisture content, the material was initially dried at 50 °C for 15 minutes and subsequently equilibrated at 25 °C under 90% relative humidity to achieve a water content of 1.0 % w/w, which functions as a plasticizer. The conditioned sample was hermetically sealed in a Tzero aluminum pan and analyzed using Modulated DSC on a TA Instruments Q200, employing a heating rate of 2.5 °C per 60 s with a modulation amplitude of ±1.5 °C over the same interval.",
      "reasoning_analysis": "Increasing Factors: The fundamental architecture of Hydroxypropyl methylcellulose acetate succinate relies on a rigid cellulose backbone composed of pyranose rings, which inherently restricts segmental mobility and elevates the glass transition temperature relative to flexible linear chains. Additionally, the bulky acetate and succinate substituents introduce steric hindrance that further impedes chain rotation. Decreasing Factors: The deliberate incorporation of 1.0 % w/w water through humidity equilibration acts as a potent plasticizer. Water molecules interact with the hydrophilic groups on the polymer chain, disrupting interchain hydrogen bonding and increasing the free volume, which significantly facilitates segmental motion and lowers the Tg. The hermetic sealing ensures this plasticizing effect is maintained during the thermal analysis. Dominant Factor: Although the rigid backbone provides a high baseline thermal stability, the presence of water is the dominant factor governing the final Tg behavior. For hygroscopic cellulose derivatives, even low levels of moisture content induce a substantial plasticization effect that qualitatively depresses the Tg compared to the anhydrous state."
    }
  },
  {
    "doi": null,
    "title": "A quantitative relationship between T s and chain segment structures of polystyrenes",
    "year": 2016,
    "chemical_composition": {
      "repeat_unit_psmiles": null,
      "monomers": [
        {
          "name": "4-isopentyloxystyrene",
          "smiles": "CC(C)CCOc1ccc(C=C)cc1",
          "ratio_value": null,
          "ratio_unit": null
        }
      ],
      "additives": [],
      "is_homopolymer": true
    },
    "processing_history": "Experimental Tg data taken from Brandrup et al. [13]. Descriptors calculated from chain segments of 20 carbons (10 repeating units). ANN model [4-7-1] used.",
    "hierarchical_structure": "Amorphous polystyrene.",
    "properties": {
      "Tg": {
        "value": [
          56.9
        ],
        "unit": "°C"
      }
    },
    "analysis_with_hierarchical_structure": {
      "descriptive_text": "The sample is characterized as an amorphous polystyrene homopolymer derivative synthesized from 4-isopentyloxystyrene monomers. The glass transition temperature data is sourced from Brandrup et al., where structural descriptors were calculated based on chain segments comprising 20 carbons, equivalent to 10 repeating units, and analyzed using a [4-7-1] artificial neural network model.",
      "reasoning_analysis": "Increasing Factors: The rigid vinyl backbone and bulky pendant phenyl groups inherent to the polystyrene structure impose steric barriers to chain rotation, inherently driving the glass transition temperature upward. Decreasing Factors: The incorporation of the 4-isopentyloxy substituent introduces a flexible aliphatic chain and an ether linkage that significantly increases free volume and reduces intermolecular cohesion, acting as an internal plasticizer to facilitate segmental motion and lower the Tg. Dominant Factor: The flexibility and free volume contribution from the isopentyloxy side chain qualitatively dominate the steric rigidity of the backbone, leading to a lower Tg compared to the unsubstituted parent polymer, while the processing history indicates the value is derived from standardized literature descriptors rather than specific thermal treatments, suggesting the Tg reflects the equilibrium structural behavior."
    },
    "analysis_without_hierarchical_structure": {
      "descriptive_text": "The sample comprises a poly(4-isopentyloxystyrene) homopolymer. The associated glass transition temperature data was retrieved from experimental literature reported by Brandrup et al., wherein molecular descriptors were calculated based on chain segments containing 20 carbons equivalent to 10 repeating units for utilization in an artificial neural network model.",
      "reasoning_analysis": "Increasing Factors: The polymer backbone incorporates bulky phenyl rings which impose steric hindrance on segmental rotation, inherently restricting chain mobility and driving the Tg upward relative to purely aliphatic polymers. Decreasing Factors: The presence of the isopentyloxy substituent introduces a flexible ether linkage and a long alkyl tail that function as internal plasticizers; these groups increase free volume and enhance chain flexibility, thereby exerting a downward pressure on the Tg. Dominant Factor: While the aromatic ring provides structural rigidity, the dominant factor governing the thermal behavior is the internal plasticization effect of the flexible isopentyloxy side chain, which typically lowers the Tg significantly compared to unsubstituted polystyrene, with the literature-based data history implying standard equilibrium conditions without processing-induced anomalies."
    }
  },
  {
    "doi": null,
    "title": "A quantitative relationship between T s and chain segment structures of polystyrenes",
    "year": 2016,
    "chemical_composition": {
      "repeat_unit_psmiles": null,
      "monomers": [
        {
          "name": "2-butoxymethylstyrene",
          "smiles": "CCCCOCc1ccccc1C=C",
          "ratio_value": null,
          "ratio_unit": null
        }
      ],
      "additives": [],
      "is_homopolymer": true
    },
    "processing_history": "Experimental Tg data taken from Brandrup et al. [13]. Descriptors calculated from chain segments of 20 carbons (10 repeating units). ANN model [4-7-1] used.",
    "hierarchical_structure": "Amorphous polystyrene.",
    "properties": {
      "Tg": {
        "value": [
          66.9
        ],
        "unit": "°C"
      }
    },
    "analysis_with_hierarchical_structure": {
      "descriptive_text": "The sample is characterized as an amorphous homopolymer derived from 2-butoxymethylstyrene monomers, structurally categorized within the polystyrene family. The material data utilized for this analysis originates from experimental values reported by Brandrup et al., where structural descriptors were computed based on chain segments consisting of 20 carbons corresponding to 10 repeating units. Additionally, an artificial neural network model with a [4-7-1] architecture was employed to correlate these descriptors with the glass transition temperature.",
      "reasoning_analysis": "Increasing Factors: The presence of the bulky phenyl ring within the styrenic backbone imposes significant steric hindrance, restricting segmental rotation and intrinsically driving the Tg higher relative to flexible aliphatic polymers. Decreasing Factors: The incorporation of the butoxymethyl side group introduces flexible ether linkages and aliphatic butyl chains, which act as internal plasticizers to increase free volume and enhance chain mobility. Additionally, the hierarchical structure is amorphous, lacking crystalline regions that might otherwise constrain segmental motion, and the processing history indicates reliance on standard experimental data without specific thermal annealing or quenching protocols that could alter free volume content. Dominant Factor: The internal plasticization effect provided by the flexible butoxymethyl side chains qualitatively dominates the rigidifying influence of the phenyl backbone, resulting in a net reduction in Tg relative to unsubstituted polystyrene, while the use of established experimental literature data ensures the value reflects standard physical properties rather than model-specific artifacts."
    },
    "analysis_without_hierarchical_structure": {
      "descriptive_text": "The material is a poly(2-butoxymethylstyrene) homopolymer. The glass transition temperature data was sourced from the experimental compilation by Brandrup et al. and utilized within a computational framework where descriptors were calculated from chain segments of 20 carbons using an artificial neural network model.",
      "reasoning_analysis": "Increasing Factors: The presence of aromatic phenyl rings within the polymer backbone provides intrinsic chain stiffness and restricts segmental rotation through steric hindrance, which inherently drives the glass transition temperature upward relative to flexible aliphatic polymers. Decreasing Factors: The incorporation of the butoxymethyl side group introduces significant flexibility due to the ether linkage and the long aliphatic butyl chain, which acts as an internal plasticizer by increasing free volume and facilitating chain mobility, thereby depressing the Tg. Dominant Factor: While the aromatic backbone provides structural rigidity, the internal plasticization effect generated by the flexible butoxymethyl side chains is the dominant factor, likely resulting in a lower Tg compared to unsubstituted polystyrene, with the literature-based data history indicating the value reflects intrinsic bulk behavior without modification from specific thermal treatments or residual solvents."
    }
  },
  {
    "doi": null,
    "title": "Moisture Sorption by Polymeric Excipients Commonly Used in Amorphous Solid Dispersions and its Effect on Glass Transition Temperature: II. Cellulosic Polymers",
    "year": 2022,
    "chemical_composition": {
      "repeat_unit_psmiles": null,
      "monomers": [
        {
          "name": "Hydroxypropyl methylcellulose acetate succinate (HPMCAS MF)",
          "smiles": null,
          "ratio_value": null,
          "ratio_unit": null
        }
      ],
      "additives": [
        {
          "name": "Water",
          "type": "plasticizer",
          "amount_value": 2.5,
          "amount_unit": "% w/w"
        }
      ],
      "is_homopolymer": true
    },
    "processing_history": "Modulated DSC (TA Instruments Q200), heating rate 2.5 °C per 60 s, modulation ±1.5 °C in 60 s. Sample dried at 50 °C for 15 min, equilibrated at 25 °C/90% RH to achieve 2.5% moisture content, hermetically sealed in Tzero aluminum pan.",
    "hierarchical_structure": "Amorphous polymer.",
    "properties": {
      "Tg": {
        "value": [
          97.1
        ],
        "unit": "°C"
      }
    },
    "analysis_with_hierarchical_structure": {
      "descriptive_text": "The sample consists of an amorphous Hydroxypropyl methylcellulose acetate succinate (HPMCAS MF) polymer containing 2.5% w/w water acting as a plasticizer. Prior to characterization, the material was dried at 50 °C for 15 minutes and subsequently equilibrated at 25 °C and 90% relative humidity to precisely achieve the target moisture content. The prepared sample was hermetically sealed in a Tzero aluminum pan, and the thermal properties were analyzed using Modulated DSC (TA Instruments Q200) with a heating rate of 2.5 °C per 60 s and a modulation amplitude of ±1.5 °C every 60 s.",
      "reasoning_analysis": "Increasing Factors: The rigid pyranose ring structure of the cellulose backbone in HPMCAS restricts segmental rotation, intrinsically establishing a higher baseline Tg compared to flexible synthetic polymers. Additionally, the hermetic sealing during analysis prevents the loss of volatiles during the heating scan, ensuring the measured transition reflects the specific conditioned state rather than drying-induced shifts. Decreasing Factors: The presence of 2.5% w/w water, introduced via equilibration at 90% relative humidity, acts as a potent plasticizer. Water molecules form hydrogen bonds with the polar functional groups on the polymer chains, increasing free volume and lubricating chain segments, which significantly lowers the energy required for segmental motion. The amorphous nature of the polymer ensures this plasticization effect is distributed throughout the bulk material without restriction from crystalline domains. Dominant Factor: Although the rigid backbone provides structural integrity, the deliberate introduction of moisture through high-humidity equilibration is the dominant factor governing the final Tg behavior. The strong plasticizing effect of water in hygroscopic cellulose derivatives typically overwhelms the inherent backbone rigidity, resulting in a qualitative depression of the Tg relative to the anhydrous state."
    },
    "analysis_without_hierarchical_structure": {
      "descriptive_text": "The sample consists of Hydroxypropyl methylcellulose acetate succinate (HPMCAS MF) containing 2.5% w/w water. Prior to characterization, the material was dried at 50 °C for 15 minutes and subsequently equilibrated at 25 °C and 90% relative humidity to achieve the target moisture content. The prepared sample was hermetically sealed in a Tzero aluminum pan, and the thermal properties were analyzed using Modulated DSC on a TA Instruments Q200 with a heating rate of 2.5 °C per 60 seconds and a modulation of ±1.5 °C in 60 seconds.",
      "reasoning_analysis": "Increasing Factors: The intrinsic structural rigidity of the cellulose backbone, characterized by cyclic pyranose rings, restricts segmental mobility and inherently elevates the glass transition temperature. Additionally, the presence of bulky substituent groups such as succinate and hydroxypropyl moieties introduces steric hindrance that can further impede chain rotation relative to simpler linear polymers. Decreasing Factors: The deliberate incorporation of 2.5% w/w water acts as a potent plasticizer, significantly increasing free volume and lubricating polymer chain segments. This moisture content, achieved through equilibration at 90% relative humidity, disrupts the intermolecular hydrogen bonding network inherent to the cellulose derivative. Furthermore, the substitution of hydroxyl groups with acetate and succinate groups reduces the density of interchain hydrogen bonds compared to native cellulose, inherently lowering the thermal transition threshold. Dominant Factor: The plasticizing effect of the absorbed water is the dominant factor influencing the Tg behavior. Despite the rigid backbone, the specific processing history of equilibrating the sample at high relative humidity to fix the moisture content ensures that the anti-plasticization contribution of the dry polymer matrix is overwhelmed by the mobility enhancement provided by the water molecules, resulting in a qualitatively lower Tg compared to the anhydrous state."
    }
  },
  {
    "doi": null,
    "title": "Moisture Sorption by Polymeric Excipients Commonly Used in Amorphous Solid Dispersions and its Effect on Glass Transition Temperature: II. Cellulosic Polymers",
    "year": 2022,
    "chemical_composition": {
      "repeat_unit_psmiles": null,
      "monomers": [
        {
          "name": "Hydroxypropyl methylcellulose acetate succinate (HPMCAS MF)",
          "smiles": null,
          "ratio_value": null,
          "ratio_unit": null
        }
      ],
      "additives": [
        {
          "name": "Water",
          "type": "plasticizer",
          "amount_value": 5.0,
          "amount_unit": "% w/w"
        }
      ],
      "is_homopolymer": true
    },
    "processing_history": "Modulated DSC (TA Instruments Q200), heating rate 2.5 °C per 60 s, modulation ±1.5 °C in 60 s. Sample dried at 50 °C for 15 min, equilibrated at 25 °C/90% RH to achieve 5% moisture content, hermetically sealed in Tzero aluminum pan.",
    "hierarchical_structure": "Amorphous polymer.",
    "properties": {
      "Tg": {
        "value": [
          88.0
        ],
        "unit": "°C"
      }
    },
    "analysis_with_hierarchical_structure": {
      "descriptive_text": "The sample consists of an amorphous Hydroxypropyl methylcellulose acetate succinate (HPMCAS MF) homopolymer containing 5.0% w/w water acting as a plasticizer. Prior to characterization, the material was dried at 50 °C for 15 minutes and subsequently equilibrated at 25 °C and 90% relative humidity to achieve the target moisture content. The specimen was hermetically sealed in a Tzero aluminum pan, and the thermal properties were analyzed using Modulated DSC on a TA Instruments Q200 with a heating rate of 2.5 °C per 60 s and a modulation amplitude of ±1.5 °C in 60 s.",
      "reasoning_analysis": "Increasing Factors: The intrinsic rigidity of the cellulose backbone, composed of cyclic pyranose rings, restricts segmental mobility and inherently elevates the glass transition temperature relative to flexible aliphatic chains. Additionally, the bulky acetate and succinate substituents introduce steric hindrance that further impedes chain rotation. Decreasing Factors: The deliberate incorporation of 5.0% w/w water acts as a potent plasticizer, disrupting intermolecular hydrogen bonding networks between polymer chains and increasing free volume. The processing history involving equilibration at 90% relative humidity ensures significant moisture uptake, while the hermetic sealing prevents moisture loss during the thermal scan, maintaining this plasticized state. Dominant Factor: The plasticization effect of the absorbed water is the dominant factor governing the Tg behavior. Despite the rigid backbone structure, the presence of 5% moisture in hydrophilic cellulose derivatives like HPMCAS drastically enhances chain mobility, resulting in a qualitative depression of the Tg compared to the anhydrous polymer."
    },
    "analysis_without_hierarchical_structure": {
      "descriptive_text": "The sample comprises Hydroxypropyl methylcellulose acetate succinate (HPMCAS MF) formulated with 5.0% w/w water acting as a plasticizer. Material preparation involved drying at 50 °C for 15 minutes followed by equilibration at 25 °C and 90% relative humidity to achieve the target moisture content, after which the sample was hermetically sealed in a Tzero aluminum pan. Characterization was performed using Modulated DSC on a TA Instruments Q200 with a heating rate of 2.5 °C per 60 s and a modulation of ±1.5 °C in 60 s.",
      "reasoning_analysis": "Increasing Factors: The inherent rigidity of the cellulose-derived glucopyranose backbone restricts segmental motion, while the bulky acetyl, succinyl, and hydroxypropyl substituents introduce steric hindrance that intrinsically drives the glass transition temperature higher relative to flexible linear polymers. Decreasing Factors: The specific processing history involving equilibration at 90% relative humidity introduced 5.0% w/w water, which acts as a potent small-molecule plasticizer by disrupting intermolecular hydrogen bonding and increasing free volume, thereby significantly enhancing chain mobility and depressing the Tg. Dominant Factor: Although the substituted cellulose backbone provides a high baseline thermal resistance, the plasticization effect of the absorbed water is the dominant factor; the intentional moisture conditioning ensures that the measured Tg reflects a hydrated state that is qualitatively lower than that of the fully anhydrous polymer."
    }
  },
  {
    "doi": "10.1016/j.polymer.2023.125886",
    "title": "Multifunctional hyperbranched prepolymers with tailored degree of methylation and methacrylation",
    "year": 2023,
    "chemical_composition": {
      "repeat_unit_psmiles": null,
      "monomers": [
        {
          "name": "Glycidol",
          "smiles": "OCC1CO1",
          "ratio_value": null,
          "ratio_unit": null
        }
      ],
      "additives": [
        {
          "name": "BHT",
          "type": "stabilizer",
          "amount_value": 200,
          "amount_unit": "ppm"
        },
        {
          "name": "TEMPOL",
          "type": "stabilizer",
          "amount_value": 100,
          "amount_unit": "ppm"
        }
      ],
      "is_homopolymer": true
    },
