Repository: hhtrick/HHT-code

# HHT training framework

This directory contains model training, embedding precomputation, inference, article-level baselines and the curated datasets. All commands below assume that the working directory is `train_code/`.

## 3. Datasets and fixed partitions

Each main dataset is a JSON array at `dataset/{property}/{property}.json`. Entries contain source metadata, `chemical_composition`, `processing_history`, `hierarchical_structure`, `properties`, and two generated-analysis objects. Targets are stored as `properties[property]["value"]`; source metadata and target values are not predictive input fields.

| Property | Train | Validation | Test | Total |
|---|---:|---:|---:|---:|

File: train_code/dataset/Tg/Tg.json (part 62 of 235)
[
    "processing_history": "Methacrylated and methylated hbPG (hbPG-MA0.26/OMe0.74). DM 74%, Degree of Substitution (DS) 26%. Synthesized from precursor 2a using methacrylic anhydride, TEA, DMAP in DCM. Tg measured by DSC (TA Instruments Discovery DSC) from -90 to 200 °C at 20 K/min under N2.",
    "hierarchical_structure": "Amorphous hyperbranched prepolymer.",
    "properties": {
      "Tg": {
        "value": [
          -57
        ],
        "unit": "°C"
      }
    },
    "analysis_with_hierarchical_structure": {
      "descriptive_text": "The sample consists of an amorphous hyperbranched polyglycidol prepolymer derived from glycidol monomers, which has been chemically modified via methacrylation and methylation to achieve a degree of substitution of 26% and a degree of methylation of 74%. Stabilizers including butylated hydroxytoluene at 200 ppm and TEMPOL at 100 ppm were incorporated into the matrix. The synthesis was conducted using methacrylic anhydride, triethylamine, and 4-dimethylaminopyridine in dichloromethane starting from precursor 2a, and the glass transition temperature was characterized using differential scanning calorimetry from -90 to 200 °C at a heating rate of 20 K/min under a nitrogen atmosphere.",
      "reasoning_analysis": "Increasing Factors: The hyperbranched architecture creates a dense, globular topology that restricts segmental mobility compared to linear analogs of similar molecular weight, intrinsically driving the Tg higher. Additionally, the introduction of methacrylate groups adds steric bulk to the polymer backbone, which may further hinder chain rotation and increase rigidity. Decreasing Factors: The high degree of methylation (74%) replaces intermolecular hydrogen-bonding hydroxyl groups with methoxy groups, significantly reducing cohesive energy density and facilitating chain motion. Furthermore, the hyperbranched structure possesses a high concentration of chain ends, which increases free volume according to the Fox-Flory relationship, thereby lowering the Tg. Residual processing solvents such as dichloromethane or amines could also act as plasticizers if not fully removed. Dominant Factor: The substantial reduction in intermolecular hydrogen bonding due to extensive methylation, combined with the high free volume contribution from the hyperbranched chain ends, qualitatively dominates the thermal behavior, likely resulting in a lower Tg relative to unmodified hyperbranched polyglycidol despite the topological restrictions imposed by the branched architecture."
    },
    "analysis_without_hierarchical_structure": {
      "descriptive_text": "The sample comprises a hyperbranched polyglycidol (hbPG) homopolymer backbone that has been chemically functionalized via methacrylation and methylation, achieving a degree of methylation of 74% and a degree of substitution of 26%. Stabilizers were incorporated during processing, specifically 200 ppm of butylated hydroxytoluene (BHT) and 100 ppm of TEMPOL. The synthesis was performed using precursor 2a reacted with methacrylic anhydride, triethylamine, and 4-dimethylaminopyridine in dichloromethane. Thermal characterization was conducted using differential scanning calorimetry on a TA Instruments Discovery system, ramping from -90 to 200 °C at 20 K/min under a nitrogen atmosphere.",
      "reasoning_analysis": "Increasing Factors: The introduction of methacrylate groups onto the polymer backbone introduces steric bulk and rigid functionality, which restricts segmental rotation and inherently tends to elevate the glass transition temperature. Additionally, the hyperbranched architecture can sometimes induce topological constraints that limit chain mobility depending on the generation density. Decreasing Factors: The extensive methylation converts hydroxyl groups capable of strong intermolecular hydrogen bonding into methoxy groups, significantly reducing intermolecular cohesion and free volume constraints, which drives the Tg downward. Furthermore, the hyperbranched topology possesses a high concentration of chain ends that increase free volume relative to linear analogs, and the presence of small molecule stabilizers may introduce minor plasticization effects. Dominant Factor: The dominant factor is the chemical composition of the side groups; the complete substitution of hydrogen-bonding hydroxyl groups with methoxy and methacrylate functionalities fundamentally reduces intermolecular cohesion. Although the methacrylate groups introduce steric hindrance, the loss of the hydrogen bonding network is the primary determinant that qualitatively establishes the segmental mobility baseline for this specific functionalized hyperbranched architecture."
    }
  },
  {
    "doi": null,
    "title": "A quantitative relationship between T s and chain segment structures of polystyrenes",
    "year": 2016,
    "chemical_composition": {
      "repeat_unit_psmiles": null,
      "monomers": [
        {
          "name": "4-valerylstyrene",
          "smiles": "CCCCC(=O)c1ccc(C=C)cc1",
          "ratio_value": null,
          "ratio_unit": null
        }
      ],
      "additives": [],
      "is_homopolymer": true
    },
    "processing_history": "Experimental Tg data taken from Brandrup et al. [13]. Descriptors calculated from chain segments of 20 carbons (10 repeating units). ANN model [4-7-1] used.",
    "hierarchical_structure": "Amorphous polystyrene.",
    "properties": {
      "Tg": {
        "value": [
          69.9
        ],
        "unit": "°C"
      }
    },
    "analysis_with_hierarchical_structure": {
      "descriptive_text": "The sample is characterized as an amorphous polystyrene derivative formed from 4-valerylstyrene homopolymerization. The material properties are based on experimental glass transition temperature data sourced from Brandrup et al., where descriptors were computed from chain segments of 20 carbons representing 10 repeating units. These structural descriptors were subsequently processed using a 4-7-1 artificial neural network model to establish the property relationships.",
      "reasoning_analysis": "Increasing Factors: The polymer backbone retains the rigid phenyl rings characteristic of polystyrene derivatives, which impose steric hindrance and restrict backbone rotation, inherently elevating the glass transition temperature. Additionally, the presence of the carbonyl group within the valeryl side chain introduces polar dipole-dipole interactions between chains, potentially increasing cohesive energy density and restricting segmental mobility. Decreasing Factors: The valeryl side chain contains a flexible alkyl tail attached to the carbonyl, which acts as an internal plasticizer by increasing free volume and enhancing side-chain mobility relative to unsubstituted polystyrene. The amorphous hierarchical structure indicates a lack of crystalline domains that would otherwise restrict chain motion through physical crosslinking. Dominant Factor: While the polar carbonyl group and rigid backbone provide a high baseline stability, the internal plasticization effect of the flexible alkyl portion of the valeryl group is the dominant factor, qualitatively driving the Tg lower compared to standard polystyrene. The reliance on literature data and computational modeling in the processing history suggests standard thermal conditioning, implying the observed Tg is primarily governed by these intrinsic chemical structural features rather than specific thermal processing variations."
    },
    "analysis_without_hierarchical_structure": {
      "descriptive_text": "The sample consists of a poly(4-valerylstyrene) homopolymer without any incorporated additives. The glass transition temperature data utilized for this analysis was retrieved from the comprehensive compilation by Brandrup et al., with molecular descriptors generated from chain segments of 20 carbons representing ten repeating units and analyzed via a 4-7-1 artificial neural network model.",
      "reasoning_analysis": "Increasing Factors: The polymer backbone features pendant phenyl rings that impose significant steric hindrance, restricting segmental rotation and inherently raising the Tg. Additionally, the valeryl substituent contains a polar carbonyl group capable of dipole-dipole interactions, which enhances intermolecular cohesion and contributes to a higher Tg relative to non-polar alkyl-substituted styrenes. Decreasing Factors: The valeryl side chain incorporates a flexible four-carbon alkyl tail that acts as an internal plasticizer, increasing free volume and decoupling backbone motion. This flexible spacer reduces packing density and facilitates chain mobility, driving the Tg downward compared to unsubstituted polystyrene. Dominant Factor: Although the polar carbonyl group and phenyl ring provide structural rigidity, the internal plasticization effect generated by the flexible alkyl portion of the valeryl group is the dominant factor; this increase in free volume qualitatively drives the Tg lower than that of standard polystyrene, while the reliance on literature data and computational modeling in the processing history indicates the value reflects intrinsic chemical architecture rather than specific thermal history effects."
    }
  },
  {
    "doi": "10.1016/j.polymer.2023.125886",
    "title": "Multifunctional hyperbranched prepolymers with tailored degree of methylation and methacrylation",
    "year": 2023,
    "chemical_composition": {
      "repeat_unit_psmiles": null,
      "monomers": [
        {
          "name": "Glycidol",
          "smiles": "OCC1CO1",
          "ratio_value": null,
          "ratio_unit": null
        }
      ],
      "additives": [],
      "is_homopolymer": true
    },
    "processing_history": "Partially methylated hbPG (hbPG-OH0.05/OMe0.95). Degree of Methylation (DM) 95%. Synthesized using dimethyl sulfate (1.4 eq per OH). Tg measured by DSC (TA Instruments Discovery DSC) from -90 to 200 °C at 20 K/min under N2.",
    "hierarchical_structure": "Amorphous hyperbranched polyglycerol.",
    "properties": {
      "Tg": {
        "value": [
          -69
        ],
        "unit": "°C"
      }
    },
    "analysis_with_hierarchical_structure": {
      "descriptive_text": "The sample comprises an amorphous hyperbranched polyglycerol homopolymer derived from glycidol monomers. The material underwent chemical modification via partial methylation using dimethyl sulfate at 1.4 equivalents per hydroxyl group to achieve a degree of methylation of 95%, resulting in an hbPG-OH0.05/OMe0.95 architecture. Thermal characterization was conducted using differential scanning calorimetry on a TA Instruments Discovery DSC, scanning from -90 to 200 °C at a rate of 20 K/min under a nitrogen atmosphere.",
      "reasoning_analysis": "Increasing Factors: The hyperbranched topology introduces topological constraints that can restrict segmental mobility relative to linear chains, potentially elevating the Tg. Additionally, the residual 5% hydroxyl groups maintain a limited capacity for intermolecular hydrogen bonding, providing some cohesive energy that opposes chain motion. Decreasing Factors: The extensive methylation (95% DM) replaces polar hydroxyl groups with methyl ether groups, drastically reducing intermolecular hydrogen bonding and cohesive energy density. The hyperbranched structure inherently possesses a high concentration of chain ends, which increases free volume and enhances chain mobility. Furthermore, the flexible polyether backbone contributes to lower rotational energy barriers. Dominant Factor: The chemical conversion of hydroxyl groups to methyl ethers is the dominant factor. The elimination of the strong hydrogen bonding network present in unmodified polyglycerol qualitatively drives the Tg significantly downward, an effect that is compounded by the high free volume associated with the hyperbranched architecture."
    },
    "analysis_without_hierarchical_structure": {
      "descriptive_text": "The sample consists of a hyperbranched polyglycidol (hbPG) homopolymer that has been chemically modified to achieve a degree of methylation of 95%, resulting in a structure designated as hbPG-OH0.05/OMe0.95. This partial methylation was synthesized using dimethyl sulfate at 1.4 equivalents per hydroxyl group. The thermal properties were characterized using differential scanning calorimetry on a TA Instruments Discovery DSC, scanning from -90 to 200 °C at a heating rate of 20 K/min under a nitrogen atmosphere.",
      "reasoning_analysis": "Increasing Factors: The hyperbranched architecture of the polyglycidol backbone introduces significant topological constraints and branching points that restrict segmental chain mobility compared to linear analogues, inherently driving the Tg upward. Additionally, the processing history specifies a DSC heating rate of 20 K/min, which is relatively fast; kinetically, this higher scan rate limits the time available for segmental relaxation, causing the observed Tg to shift to higher temperatures. Decreasing Factors: The chemical modification history indicates a 95% degree of methylation, converting hydroxyl groups to methoxy groups. This substitution eliminates the strong intermolecular hydrogen bonding network present in unmodified polyglycidol, significantly increasing free volume and chain mobility, which acts as a powerful driving force to depress the Tg. Furthermore, the polyether backbone itself possesses inherent flexibility that contributes to lower transition temperatures. Dominant Factor: While the hyperbranched topology provides structural rigidity, the extensive removal of hydrogen bonding capabilities via 95% methylation is the dominant chemical factor; this loss of strong intermolecular interactions qualitatively outweighs the topological constraints, resulting in a Tg behavior that is significantly reduced relative to the hydroxylated precursor, though maintained above that of flexible linear polyethers due to the branched architecture."
    }
  },
  {
    "doi": null,
    "title": "Moisture Sorption by Polymeric Excipients Commonly Used in Amorphous Solid Dispersions and its Effect on Glass Transition Temperature: II. Cellulosic Polymers",
    "year": 2022,
    "chemical_composition": {
      "repeat_unit_psmiles": null,
      "monomers": [
        {
          "name": "Hydroxypropyl methylcellulose acetate succinate (HPMCAS HF)",
          "smiles": null,
          "ratio_value": null,
          "ratio_unit": null
        }
      ],
      "additives": [
        {
          "name": "Water",
          "type": "plasticizer",
          "amount_value": 1.0,
          "amount_unit": "% w/w"
        }
      ],
      "is_homopolymer": true
    },
    "processing_history": "Modulated DSC (TA Instruments Q200), heating rate 2.5 °C per 60 s, modulation ±1.5 °C in 60 s. Sample dried at 50 °C for 15 min, equilibrated at 25 °C/90% RH to achieve 1% moisture content, hermetically sealed in Tzero aluminum pan.",
    "hierarchical_structure": "Amorphous polymer.",
    "properties": {
      "Tg": {
        "value": [
          107.1
        ],
        "unit": "°C"
      }
    },
    "analysis_with_hierarchical_structure": {
      "descriptive_text": "The sample comprises an amorphous Hydroxypropyl methylcellulose acetate succinate (HPMCAS HF) homopolymer containing 1.0 % w/w water as a plasticizing additive. Prior to characterization, the material was dried at 50 °C for 15 minutes and subsequently equilibrated at 25 °C under 90% relative humidity to attain the target moisture content before being hermetically sealed in a Tzero aluminum pan. Thermal analysis was conducted using Modulated DSC on a TA Instruments Q200 system with a heating rate of 2.5 °C per 60 s and a temperature modulation of ±1.5 °C in 60 s.",
      "reasoning_analysis": "Increasing Factors: The rigid pyranose ring structure of the cellulose backbone inherently restricts segmental mobility compared to flexible aliphatic chains, establishing a high baseline thermal stability. Additionally, the bulky substituent groups, including acetyl, succinyl, and hydroxypropyl moieties, introduce steric hindrance that can further impede internal rotation around the glycosidic linkages. The hermetic sealing during the DSC measurement prevents moisture loss during the heating scan, ensuring the measurement reflects the intended conditioned state rather than a dried state which might exhibit different thermal transitions. Decreasing Factors: The presence of 1.0 % w/w water acts as a potent plasticizer within the polymer matrix. Water molecules form hydrogen bonds with the hydrophilic functional groups of the HPMCAS, effectively screening interchain polymer-polymer interactions and increasing free volume, which significantly enhances chain mobility. The amorphous hierarchical structure lacks crystalline domains that would otherwise physically crosslink and constrain chain motion. Furthermore, the conditioning process at 90% relative humidity ensures sufficient moisture uptake to facilitate segmental motion at lower temperatures. Dominant Factor: The plasticization effect of the absorbed water is the dominant factor influencing the final Tg behavior. While the cellulose backbone provides intrinsic rigidity, the deliberate introduction of moisture via high humidity conditioning profoundly depresses the glass transition temperature by disrupting interchain hydrogen bonding networks, overriding the stiffening effects of the backbone structure and substituent bulk."
    },
    "analysis_without_hierarchical_structure": {
      "descriptive_text": "The sample comprises Hydroxypropyl methylcellulose acetate succinate (HPMCAS HF) formulated with 1.0 % w/w water acting as a plasticizer. Preparation involved drying the material at 50 °C for 15 minutes, followed by equilibration at 25 °C and 90% relative humidity to attain the specified moisture content, after which it was hermetically sealed in a Tzero aluminum pan. Thermal characterization was conducted using Modulated DSC on a TA Instruments Q200, utilizing a heating rate of 2.5 °C per 60 s with a modulation of ±1.5 °C every 60 s.",
      "reasoning_analysis": "Increasing Factors: The rigid pyranose ring structure of the cellulose backbone inherently restricts segmental mobility, while the bulky acetyl, succinyl, and hydroxypropyl substituents introduce steric hindrance that further impedes chain rotation, establishing a high baseline thermal stability. Decreasing Factors: The presence of 1.0 % w/w water, introduced via equilibration at 90% relative humidity, acts as a potent plasticizer by disrupting intermolecular hydrogen bonding networks within the hydrophilic polymer matrix and increasing free volume. Additionally, the relatively slow heating rate of 2.5 °C per 60 s allows for greater segmental relaxation time during the scan, which can manifest as a lower observed transition temperature compared to faster heating regimes. Dominant Factor: The plasticization effect induced by the controlled moisture content is the dominant factor; despite the intrinsic rigidity of the cellulose derivative backbone, the disruption of hydrogen bonds by water molecules significantly enhances chain mobility, qualitatively lowering the Tg relative to the anhydrous state."
    }
  },
  {
    "doi": "10.1016/j.polymer.2023.125886",
    "title": "Multifunctional hyperbranched prepolymers with tailored degree of methylation and methacrylation",
    "year": 2023,
    "chemical_composition": {
      "repeat_unit_psmiles": null,
      "monomers": [
        {
          "name": "Glycidol",
          "smiles": "OCC1CO1",
          "ratio_value": null,
          "ratio_unit": null
        }
      ],
      "additives": [
        {
          "name": "BHT",
          "type": "stabilizer",
          "amount_value": 200,
          "amount_unit": "ppm"
        },
        {
          "name": "TEMPOL",
          "type": "stabilizer",
          "amount_value": 100,
          "amount_unit": "ppm"
        }
      ],
      "is_homopolymer": true
    },
    "processing_history": "Methacrylated and methylated hbPG (hbPG-MA0.05/OMe0.95). DM 95%, DS 5%. Synthesized from precursor 2c using methacrylic anhydride, TEA, DMAP in DCM. Tg measured by DSC (TA Instruments Discovery DSC) from -90 to 200 °C at 20 K/min under N2.",
    "hierarchical_structure": "Amorphous hyperbranched prepolymer.",
    "properties": {
      "Tg": {
        "value": [
          -68
        ],
        "unit": "°C"
      }
    },
    "analysis_with_hierarchical_structure": {
      "descriptive_text": "The sample consists of an amorphous hyperbranched polyglycidol (hbPG) prepolymer that has been chemically modified via methacrylation and methylation, designated as hbPG-MA0.05/OMe0.95 with a degree of methylation of 95% and a degree of substitution of 5%. Stabilizers including 200 ppm butylated hydroxytoluene (BHT) and 100 ppm TEMPOL were incorporated into the composition. The material was synthesized from precursor 2c utilizing methacrylic anhydride, triethylamine (TEA), and 4-dimethylaminopyridine (DMAP) in dichloromethane (DCM). The glass transition temperature was subsequently characterized using differential scanning calorimetry (TA Instruments Discovery DSC) over a temperature range of -90 to 200 °C at a heating rate of 20 K/min under a nitrogen atmosphere.",
      "reasoning_analysis": "Increasing Factors: The introduction of methacrylate groups (5% substitution) introduces bulky, rigid moieties that impose steric hindrance on the polymer backbone, locally restricting segmental mobility. Additionally, the relatively fast DSC heating rate of 20 K/min used in the processing history kinetically shifts the observed glass transition to higher temperatures compared to slower scanning rates. Decreasing Factors: The extensive methylation (95%) converts hydrogen-bonding hydroxyl groups into methoxy groups, significantly reducing intermolecular cohesive energy density and facilitating chain motion. The hyperbranched architecture inherently possesses a high concentration of chain ends and imperfect packing, which increases free volume relative to linear analogs. Furthermore, the presence of small molecule stabilizers (BHT, TEMPOL) and potential residual dichloromethane solvent from the synthesis act as plasticizers that enhance free volume. Dominant Factor: The elimination of the strong hydrogen-bonding network via methylation, coupled with the high free volume characteristic of the hyperbranched topology, qualitatively dominates the thermal behavior. These factors outweigh the stiffening effect of the minor methacrylate substitution, resulting in a system characterized by high segmental mobility."
    },
    "analysis_without_hierarchical_structure": {
      "descriptive_text": "The sample comprises a hyperbranched poly(glycidol) derivative synthesized from precursor 2c via methacrylation and methylation, resulting in a structure designated as hbPG-MA0.05/OMe0.95 with a 5% degree of methacrylation and 95% degree of O-methylation. The chemical modification was performed using methacrylic anhydride, triethylamine, and 4-dimethylaminopyridine in dichloromethane, and the final material incorporates 200 ppm of BHT and 100 ppm of TEMPOL as stabilizers. Thermal characterization was conducted using differential scanning calorimetry on a TA Instruments Discovery DSC, scanning from -90 to 200 °C at a heating rate of 20 K/min under a nitrogen atmosphere.",
      "reasoning_analysis": "Increasing Factors: The introduction of methacrylate groups, even at a low substitution level, introduces steric bulk that can locally restrict backbone segmental rotation. Additionally, the use of a high heating rate of 20 K/min during DSC measurement kinetically limits the relaxation time of the polymer chains, causing the observed glass transition to shift to higher temperatures relative to slower scanning protocols. Decreasing Factors: The extensive methylation of the hyperbranched poly(glycidol) backbone replaces hydroxyl groups capable of strong intermolecular hydrogen bonding with methyl ether functionalities, significantly reducing cohesive energy density and intermolecular friction. Furthermore, the hyperbranched architecture inherently possesses a high concentration of chain ends which increases free volume compared to linear analogs, and the presence of small molecule stabilizers may act as minor plasticizers. Dominant Factor: The suppression of intermolecular hydrogen bonding networks due to the high degree of methylation is the dominant factor governing the thermal behavior. While architectural free volume and measurement kinetics play a role, the drastic reduction in specific intermolecular interactions caused by capping the hydroxyl groups qualitatively dictates a lower glass transition temperature relative to the unmodified, hydrogen-bonded poly(glycidol) precursor."
    }
  },
  {
    "doi": null,
    "title": "Moisture Sorption by Polymeric Excipients Commonly Used in Amorphous Solid Dispersions and its Effect on Glass Transition Temperature: II. Cellulosic Polymers",
    "year": 2022,
    "chemical_composition": {
      "repeat_unit_psmiles": null,
      "monomers": [
        {
          "name": "Hydroxypropyl methylcellulose acetate succinate (HPMCAS HF)",
          "smiles": null,
          "ratio_value": null,
          "ratio_unit": null
        }
      ],
      "additives": [],
      "is_homopolymer": true
    },
    "processing_history": "Modulated DSC (TA Instruments Q200), heating rate 2.5 °C per 60 s, modulation ±1.5 °C in 60 s. Sample dried at 50 °C for 15 min under dry nitrogen, cooled to 25 °C, hermetically sealed in Tzero aluminum pan. Moisture content 0% w/w (dry).",
    "hierarchical_structure": "Amorphous polymer.",
    "properties": {
      "Tg": {
        "value": [
          121.8
        ],
        "unit": "°C"
      }
    },
    "analysis_with_hierarchical_structure": {
      "descriptive_text": "The investigated sample comprises an amorphous homopolymer of Hydroxypropyl methylcellulose acetate succinate (HPMCAS HF). To eliminate thermal history and moisture effects, the specimen was dried at 50 °C for 15 minutes under a dry nitrogen atmosphere, resulting in a confirmed moisture content of 0% w/w, before being cooled to 25 °C and hermetically sealed in a Tzero aluminum pan. Subsequent thermal characterization was performed using Modulated DSC on a TA Instruments Q200, utilizing a heating rate of 2.5 °C per 60 seconds with a modulation amplitude of ±1.5 °C over the same period.",
      "reasoning_analysis": "Increasing Factors: The rigid glucopyranose backbone of the cellulose derivative intrinsically restricts segmental motion, while the bulky succinate and acetate substituents impose significant steric hindrance that further impedes chain mobility. Additionally, the processing history specifies drying under dry nitrogen to achieve 0% w/w moisture; since water acts as a potent plasticizer for hygroscopic cellulose ethers, its complete removal prevents the depression of the glass transition temperature. Decreasing Factors: The substitution of native hydroxyl groups with methyl and hydroxypropyl moieties disrupts the dense inter-chain hydrogen bonding network typical of native cellulose, thereby increasing free volume. Furthermore, the flexible ether linkages within these substituent groups introduce local segmental flexibility that contrasts with the rigidity of the cyclic backbone. Dominant Factor: The intrinsic stiffness of the cyclic sugar backbone combined with the rigorous moisture elimination protocol dominates the thermal behavior. While the substituents introduce some free volume, the absence of plasticizing water and the steric bulk of the succinate groups ensure the Tg remains primarily governed by the restricted mobility of the main chain structure."
    },
    "analysis_without_hierarchical_structure": {
      "descriptive_text": "The sample consists of Hydroxypropyl methylcellulose acetate succinate (HPMCAS HF) utilized as a homopolymer system without additional additives. Prior to characterization, the material was dried at 50 °C for 15 minutes under a dry nitrogen atmosphere, cooled to 25 °C, and hermetically sealed in a Tzero aluminum pan to ensure a moisture content of 0% w/w. The thermal properties were analyzed using Modulated DSC on a TA Instruments Q200, employing a heating rate of 2.5 °C per 60 seconds with a modulation of ±1.5 °C in 60 seconds.",
      "reasoning_analysis": "Increasing Factors: The cellulose-derived backbone contains rigid pyranose rings that restrict segmental rotation, inherently driving the Tg higher. Additionally, the bulky succinyl and acetyl substituents introduce steric hindrance that impedes chain mobility. Crucially, the processing history specifies rigorous drying under dry nitrogen and hermetic sealing, ensuring 0% w/w moisture content; this eliminates water acting as a plasticizer, thereby preserving the maximum intrinsic Tg of the dry polymer. Decreasing Factors: The chemical modification of the cellulose backbone via etherification and esterification disrupts the extensive intermolecular hydrogen bonding network present in native cellulose, which increases free volume and lowers the Tg relative to the unmodified biopolymer. Furthermore, the hydroxypropyl groups introduce flexible aliphatic chains that can enhance local segmental mobility compared to a fully rigid backbone. Dominant Factor: The dominant factor is the combination of the rigid cellulose backbone architecture and the strictly anhydrous state achieved through the specified processing history. While chemical substitution reduces hydrogen bonding, the elimination of moisture plasticization and the inherent stiffness of the pyranose rings dictate a higher Tg baseline compared to a hydrated or less rigid analog."
    }
  },
  {
    "doi": "10.1016/j.polymer.2023.125886",
    "title": "Multifunctional hyperbranched prepolymers with tailored degree of methylation and methacrylation",
    "year": 2023,
    "chemical_composition": {
      "repeat_unit_psmiles": null,
      "monomers": [
        {
          "name": "Glycidol",
          "smiles": "OCC1CO1",
          "ratio_value": null,
          "ratio_unit": null
        }
      ],
      "additives": [
        {
          "name": "BHT",
          "type": "stabilizer",
          "amount_value": 200,
          "amount_unit": "ppm"
        },
        {
          "name": "TEMPOL",
          "type": "stabilizer",
          "amount_value": 100,
          "amount_unit": "ppm"
        }
      ],
      "is_homopolymer": true
    },
    "processing_history": "Methacrylated and methylated hbPG (hbPG-MA0.13/OMe0.87). DM 87%, DS 13%. Synthesized from precursor 2b using methacrylic anhydride, TEA, DMAP in DCM. Tg measured by DSC (TA Instruments Discovery DSC) from -90 to 200 °C at 20 K/min under N2.",
    "hierarchical_structure": "Amorphous hyperbranched prepolymer.",
    "properties": {
      "Tg": {
        "value": [
          -64
        ],
        "unit": "°C"
      }
    },
    "analysis_with_hierarchical_structure": {
      "descriptive_text": "The sample is an amorphous hyperbranched polyglycidol (hbPG) prepolymer derived from glycidol monomers, chemically modified to achieve a methacrylated and methylated structure (hbPG-MA0.13/OMe0.87). The material features a degree of methacrylation of 13% and a degree of methylation of 87%, synthesized from precursor 2b using methacrylic anhydride, triethylamine, and 4-dimethylaminopyridine in dichloromethane. The formulation is stabilized with 200 ppm BHT and 100 ppm TEMPOL. Thermal analysis was conducted using differential scanning calorimetry on a TA Instruments Discovery DSC, scanning from -90 to 200 °C at a heating rate of 20 K/min under a nitrogen atmosphere.",
      "reasoning_analysis": "Increasing Factors: The incorporation of methacrylate groups (13% degree of substitution) introduces bulky side chains that impose steric hindrance on the polymer backbone, restricting segmental mobility and inherently raising the Tg. Additionally, the relatively fast heating rate of 20 K/min employed during the DSC measurement kinetically shifts the observed glass transition to higher temperatures compared to slower scanning rates. Decreasing Factors: The extensive methylation (87% degree of modification) replaces hydroxyl groups capable of strong intermolecular hydrogen bonding with methyl ether linkages, drastically reducing cohesive energy density and increasing chain flexibility. Furthermore, the hyperbranched architecture inherently possesses a high concentration of chain ends and excess free volume compared to linear analogs, which enhances segmental motion. The presence of small molecule stabilizers (BHT and TEMPOL) may also act as minor plasticizers by disrupting polymer packing. Dominant Factor: The elimination of the hydrogen bonding network via high-degree methylation is the qualitatively dominant factor. While the bulky methacrylate groups and measurement kinetics exert an upward influence, the loss of strong intermolecular interactions combined with the high free volume of the hyperbranched topology dictates a significant reduction in Tg relative to unmodified, hydrogen-bonded polyglycidol."
    },
    "analysis_without_hierarchical_structure": {
      "descriptive_text": "The sample comprises a modified hyperbranched polyglycidol homopolymer derived from glycidol monomers, specifically functionalized to achieve a degree of methylation of 87% and a degree of methacrylation of 13% denoted as hbPG-MA0.13/OMe0.87. Synthesis was executed using precursor 2b reacted with methacrylic anhydride, triethylamine, and 4-dimethylaminopyridine in dichloromethane, and the final material was stabilized with 200 ppm butylated hydroxytoluene and 100 ppm TEMPOL. The glass transition temperature was characterized using differential scanning calorimetry on a TA Instruments Discovery DSC, scanning from -90 to 200 °C at a rate of 20 K/min under a nitrogen atmosphere.",
      "reasoning_analysis": "Increasing Factors: The incorporation of methacrylate groups introduces bulky side chains that impose steric hindrance on the backbone, potentially restricting segmental mobility. Additionally, the hyperbranched architecture can limit long-range chain entanglements that typically facilitate motion, and the relatively fast DSC heating rate of 20 K/min kinetically shifts the observed transition to higher temperatures compared to standard slower scans. Decreasing Factors: The extensive methylation replaces intermolecular hydrogen-bonding hydroxyl groups with methoxy ethers, drastically reducing cohesive energy density and increasing free volume. The hyperbranched topology also inherently possesses a high concentration of chain ends and imperfect packing, which generates excess free volume compared to linear analogs. Furthermore, the presence of small molecule stabilizers, even at low ppm levels, could theoretically contribute minor plasticization effects. Dominant Factor: The conversion of hydrogen-bonding hydroxyls to methoxy groups via the 87% methylation is the dominant factor governing the thermal behavior. This chemical modification fundamentally alters the intermolecular interaction landscape, removing the strong physical crosslinks provided by hydrogen bonding in pristine polyglycidol, which qualitatively drives the Tg significantly lower despite the stiffening influence of the minor methacrylate content."
    }
  },
  {
    "doi": null,
    "title": "A quantitative relationship between T s and chain segment structures of polystyrenes",
    "year": 2016,
    "chemical_composition": {
      "repeat_unit_psmiles": null,
      "monomers": [
        {
          "name": "4-butoxycarbonylstyrene",
          "smiles": "CCCCOC(=O)c1ccc(C=C)cc1",
          "ratio_value": null,
          "ratio_unit": null
        }
      ],
      "additives": [],
      "is_homopolymer": true
    },
    "processing_history": "Experimental Tg data taken from Brandrup et al. [13]. Descriptors calculated from chain segments of 20 carbons (10 repeating units). ANN model [4-7-1] used.",
    "hierarchical_structure": "Amorphous polystyrene.",
    "properties": {
      "Tg": {
        "value": [
          75.9
        ],
        "unit": "°C"
      }
    },
    "analysis_with_hierarchical_structure": {
      "descriptive_text": "The sample comprises an amorphous homopolymer derived from 4-butoxycarbonylstyrene monomers, structurally categorized as an amorphous polystyrene derivative. Property descriptors were generated using an artificial neural network model with a 4-7-1 architecture based on chain segments of 20 carbons corresponding to 10 repeating units. The glass transition temperature data is referenced from the standard compilation by Brandrup et al., representing intrinsic material properties without specific experimental processing modifications such as solvent casting or thermal annealing.",
      "reasoning_analysis": "Increasing Factors: The presence of the bulky phenyl rings attached to the polymer backbone imposes significant steric hindrance, restricting segmental rotation and inherently elevating the glass transition temperature. Additionally, the polar carbonyl groups within the ester side chains introduce dipole-dipole interactions between chains, which further restricts mobility and contributes to a higher Tg. Decreasing Factors: The butyl group attached to the ester functionality acts as a flexible alkyl side chain, increasing the free volume and providing an internal plasticization effect that enhances chain mobility and lowers the Tg relative to unsubstituted polystyrene. Furthermore, the processing history indicates the data is derived from literature and computational modeling rather than specific thermal treatments, implying the absence of physical aging or densification processes that might otherwise increase the observed Tg. Dominant Factor: While the rigid phenyl backbone and polar ester groups establish a robust baseline for thermal stability, the flexible butyl side chain serves as the dominant factor qualitatively reducing the Tg compared to pristine polystyrene due to the significant increase in free volume and segmental mobility provided by the aliphatic spacer."
    },
    "analysis_without_hierarchical_structure": {
      "descriptive_text": "The sample consists of a poly(4-butoxycarbonylstyrene) homopolymer synthesized without the incorporation of external additives or fillers. The glass transition temperature data associated with this material was derived from experimental literature reported by Brandrup et al., where molecular descriptors were computed based on chain segments containing 20 carbons corresponding to 10 repeating units and analyzed using a 4-7-1 artificial neural network architecture.",
