Repository: hhtrick/HHT-code

# HHT training framework

This directory contains model training, embedding precomputation, inference, article-level baselines and the curated datasets. All commands below assume that the working directory is `train_code/`.

## 3. Datasets and fixed partitions

Each main dataset is a JSON array at `dataset/{property}/{property}.json`. Entries contain source metadata, `chemical_composition`, `processing_history`, `hierarchical_structure`, `properties`, and two generated-analysis objects. Targets are stored as `properties[property]["value"]`; source metadata and target values are not predictive input fields.

| Property | Train | Validation | Test | Total |
|---|---:|---:|---:|---:|

File: train_code/dataset/Tg/Tg.json (part 63 of 235)
[
      "reasoning_analysis": "Increasing Factors: The polymer backbone retains the rigid characteristics of polystyrene, where the bulky phenyl rings impose significant steric hindrance and restrict segmental rotation, inherently elevating the glass transition temperature. Additionally, the presence of the polar carbonyl group within the ester side chain introduces dipole-dipole interactions that can further restrict chain mobility. Decreasing Factors: The butoxycarbonyl substituent features a flexible four-carbon alkyl chain that acts as an internal plasticizer, increasing the free volume and enhancing segmental mobility compared to unsubstituted polystyrene, which serves to depress the glass transition temperature. Dominant Factor: While the rigid backbone establishes a solid-state baseline, the internal plasticization effect provided by the flexible butyl side chain is the dominant compositional factor that qualitatively lowers the Tg relative to standard polystyrene; furthermore, the processing history indicating literature-derived experimental data suggests the Tg reflects the intrinsic equilibrium state of the polymer without the variability introduced by specific physical processing techniques such as solvent casting or thermal annealing."
    }
  },
  {
    "doi": null,
    "title": "Moisture Sorption by Polymeric Excipients Commonly Used in Amorphous Solid Dispersions and its Effect on Glass Transition Temperature: II. Cellulosic Polymers",
    "year": 2022,
    "chemical_composition": {
      "repeat_unit_psmiles": null,
      "monomers": [
        {
          "name": "Hydroxypropyl methylcellulose phthalate (HPMCP HP50)",
          "smiles": null,
          "ratio_value": null,
          "ratio_unit": null
        }
      ],
      "additives": [
        {
          "name": "Water",
          "type": "plasticizer",
          "amount_value": 7.5,
          "amount_unit": "% w/w"
        }
      ],
      "is_homopolymer": true
    },
    "processing_history": "Modulated DSC (TA Instruments Q200), heating rate 2.5 °C per 60 s, modulation ±1.5 °C in 60 s. Sample dried at 50 °C for 15 min, equilibrated at 25 °C/90% RH to achieve 7.5% moisture content, hermetically sealed in Tzero aluminum pan.",
    "hierarchical_structure": "Amorphous polymer.",
    "properties": {
      "Tg": {
        "value": [
          79.9
        ],
        "unit": "°C"
      }
    },
    "analysis_with_hierarchical_structure": {
      "descriptive_text": "The sample consists of an amorphous Hydroxypropyl methylcellulose phthalate (HPMCP HP50) homopolymer containing 7.5% w/w water as a plasticizer. Prior to characterization, the material was dried at 50 °C for 15 minutes and subsequently equilibrated at 25 °C under 90% relative humidity to attain the target moisture content, after which it was hermetically sealed in a Tzero aluminum pan. The thermal properties were analyzed using Modulated DSC on a TA Instruments Q200, employing a heating rate of 2.5 °C per 60 seconds with a modulation amplitude of ±1.5 °C over the same interval.",
      "reasoning_analysis": "Increasing Factors: The chemical structure of Hydroxypropyl methylcellulose phthalate features a rigid cellulose backbone composed of pyranose rings, which inherently restricts segmental mobility. Additionally, the bulky phthalate, methyl, and hydroxypropyl substituents introduce steric hindrance that further impedes chain rotation, while the potential for extensive intermolecular hydrogen bonding in the dry state serves to lock the chain configuration, all of which qualitatively drive the Tg upward. Decreasing Factors: The deliberate incorporation of 7.5% w/w water acts as a potent plasticizer within this hydrophilic matrix. By disrupting the intermolecular hydrogen bonding network between polymer chains and increasing the fractional free volume, the water molecules significantly enhance segmental mobility. Furthermore, the equilibration at 90% relative humidity ensures thorough moisture uptake, and the slow underlying heating rate used in the Modulated DSC measurement allows for greater thermal relaxation, which may also contribute to a lower observed transition temperature. Dominant Factor: Although the rigid backbone and bulky substituents establish a high intrinsic Tg for the dry polymer, the significant presence of water molecules functioning as a plasticizer is the dominant factor. The disruption of hydrogen bonds and lubrication of chain segments by the moisture content will qualitatively depress the Tg substantially relative to the anhydrous material."
    },
    "analysis_without_hierarchical_structure": {
      "descriptive_text": "The sample comprises Hydroxypropyl methylcellulose phthalate (HPMCP HP50) formulated with 7.5% w/w water. Preparation involved drying the material at 50 °C for 15 minutes, followed by equilibration at 25 °C and 90% relative humidity to attain the specified moisture content. The specimen was hermetically sealed in a Tzero aluminum pan and analyzed via Modulated DSC using a TA Instruments Q200, employing a heating rate of 2.5 °C per 60 seconds with a modulation amplitude of ±1.5 °C over the same interval.",
      "reasoning_analysis": "Increasing Factors: The inherent molecular architecture of Hydroxypropyl methylcellulose phthalate features a rigid cellulose backbone composed of pyranose rings, which significantly restricts segmental mobility. Additionally, the bulky phthalate substituents introduce steric hindrance, and the extensive intermolecular hydrogen bonding network characteristic of cellulose derivatives inherently drives the glass transition temperature higher. Decreasing Factors: The processing history explicitly involved equilibration at 90% relative humidity to incorporate 7.5% w/w water, which acts as a potent plasticizer. These water molecules disrupt the intermolecular hydrogen bonding between polymer chains and increase the free volume, thereby lubricating segmental motion and significantly depressing the glass transition temperature. Dominant Factor: Although the rigid backbone and steric bulk provide a high intrinsic thermal stability, the deliberate introduction of 7.5% water content is the dominant factor; the plasticization effect of water in hydrophilic polysaccharides typically overwhelms the structural rigidity, resulting in a qualitative reduction of the glass transition temperature relative to the dry state."
    }
  },
  {
    "doi": "10.1016/j.jfoodeng.2026.113035",
    "title": "Thermomechanical technique for determining glass transition temperature of microcrystalline cellulose powder and powder blends with amorphous maltodextrin",
    "year": 2026,
    "chemical_composition": {
      "repeat_unit_psmiles": "[*]OC1OC(CO)C(O)C(O)C1O[*]",
      "monomers": [
        {
          "name": "Glucose",
          "smiles": "OC[C@H]1O[C@H](O)[C@H](O)[C@@H](O)[C@@H]1O",
          "ratio_value": null,
          "ratio_unit": null
        }
      ],
      "additives": [],
      "is_homopolymer": true
    },
    "processing_history": "Maltodextrin powder at water activity 0.328. Tg measured by VE-TRA with compressive force 500 N.",
    "hierarchical_structure": "Amorphous maltodextrin.",
    "properties": {
      "Tg": {
        "value": [
          37.5
        ],
        "unit": "°C"
      }
    },
    "analysis_with_hierarchical_structure": {
      "descriptive_text": "The sample consists of amorphous maltodextrin, a homopolymer derived from glucose monomers connected by glycosidic linkages. Prepared as a powder, the material was equilibrated to a water activity of 0.328 prior to characterization. The glass transition temperature was measured using VE-TRA under an applied compressive force of 500 N.",
      "reasoning_analysis": "Increasing Factors: The abundance of hydroxyl groups on the glucose backbone facilitates extensive intermolecular hydrogen bonding, which restricts segmental mobility and inherently raises the Tg. Additionally, the rigid pyranose ring structure within the repeat unit reduces backbone flexibility compared to linear aliphatic chains, and the applied compressive force during measurement reduces free volume, potentially shifting the observed transition upward. Decreasing Factors: The equilibration to a water activity of 0.328 introduces significant moisture content, where water molecules act as potent plasticizers by disrupting the polymer-polymer hydrogen bond network and increasing free volume. Furthermore, maltodextrins typically exhibit lower molecular weights than high polymers, resulting in a higher concentration of chain ends that enhance mobility according to the Fox-Flory relationship. Dominant Factor: The plasticizing effect of the absorbed water is the dominant factor governing the thermal behavior. While the carbohydrate backbone and measurement pressure contribute to stiffness, the disruption of the hydrogen bonding network by moisture at this water activity level qualitatively overrides these effects, leading to a significant depression of the glass transition temperature relative to the dry state."
    },
    "analysis_without_hierarchical_structure": {
      "descriptive_text": "The sample comprises a glucose-based homopolymer, identified as maltodextrin, without additional additives. Prepared as a powder, the material was equilibrated to a water activity of 0.328. The glass transition temperature was characterized using VE-TRA under a compressive force of 500 N.",
      "reasoning_analysis": "Increasing Factors: The presence of glucose repeat units introduces multiple hydroxyl groups that form extensive intermolecular hydrogen bonding networks, restricting segmental mobility and inherently elevating the Tg. Additionally, the cyclic pyranose structure imparts backbone rigidity compared to flexible aliphatic chains. Decreasing Factors: The processing history indicates a water activity of 0.328, signifying the presence of absorbed moisture. Water molecules act as effective plasticizers in carbohydrate systems by disrupting inter-chain hydrogen bonds and increasing free volume, which drastically lowers the Tg. Dominant Factor: While the intrinsic hydrogen bonding of the glucose backbone suggests a high dry Tg, the plasticization effect of moisture at a water activity of 0.328 is the dominant factor, qualitatively reducing the Tg significantly compared to the anhydrous state."
    }
  },
  {
    "doi": "10.1002/adfm.202510529",
    "title": "Bulky Rigid Substituent to Enhance the Chain Mobility of Cellulose for Bio-Degradable Thermoplastics",
    "year": 2025,
    "chemical_composition": {
      "repeat_unit_psmiles": null,
      "monomers": [
        {
          "name": "Cellulose",
          "smiles": "OC1C(O)C(O)C(O)C(O)C1O",
          "ratio_value": null,
          "ratio_unit": null
        },
        {
          "name": "2-Trifluoromethylbenzoic acid",
          "smiles": "O=C(O)c1ccccc1C(F)(F)F",
          "ratio_value": 0.84,
          "ratio_unit": "DS"
        }
      ],
      "additives": [],
      "is_homopolymer": false
    },
    "processing_history": "Synthesized via homogeneous reaction in 1-allyl-3-methylimidazolium chloride (AmimCl). Tg data reported in Table 1.",
    "hierarchical_structure": "Amorphous or semicrystalline. Free volume increased by ortho-substituents.",
    "properties": {
      "Tg": {
        "value": [
          134
        ],
        "unit": "°C"
      }
    },
    "analysis_with_hierarchical_structure": {
      "descriptive_text": "The sample comprises a cellulose backbone substituted with 2-trifluoromethylbenzoic acid groups at a degree of substitution (DS) of 0.84. Synthesized via a homogeneous reaction in 1-allyl-3-methylimidazolium chloride (AmimCl), the material exhibits an amorphous or semicrystalline hierarchical structure. Notably, the structural organization is characterized by increased free volume resulting from the presence of ortho-substituents.",
      "reasoning_analysis": "Increasing Factors: The incorporation of bulky 2-trifluoromethylbenzoic acid groups onto the cellulose backbone introduces significant steric hindrance, which restricts segmental rotation of the polymer chains. Additionally, the inherent rigidity of the cellulose pyranose rings and potential dipole-dipole interactions from the trifluoromethyl groups contribute to increased chain stiffness. Decreasing Factors: The esterification process disrupts the extensive intermolecular hydrogen bonding network inherent to native cellulose, thereby enhancing chain mobility. Crucially, the hierarchical structure indicates that the ortho-substitution geometry increases free volume within the matrix, reducing packing density and facilitating segmental motion. Furthermore, residual 1-allyl-3-methylimidazolium chloride from the synthesis could act as a plasticizer if not completely removed. Dominant Factor: The disruption of the native hydrogen bonding network combined with the specific free volume expansion induced by the ortho-substituents qualitatively dominates the thermal behavior. While the bulky substituents introduce steric barriers, their specific positioning prevents efficient chain packing, lowering the energy barrier for glass transition relative to a tightly packed, highly hydrogen-bonded system."
    },
    "analysis_without_hierarchical_structure": {
      "descriptive_text": "The sample comprises a cellulose backbone chemically modified with 2-trifluoromethylbenzoic acid groups, achieving a degree of substitution of 0.84. This cellulose derivative was synthesized via a homogeneous reaction utilizing 1-allyl-3-methylimidazolium chloride (AmimCl) as the solvent medium, and the thermal properties were subsequently characterized.",
      "reasoning_analysis": "Increasing Factors: The incorporation of bulky 2-trifluoromethylbenzoic acid side groups introduces significant steric hindrance and aromatic rigidity to the cellulose backbone, which restricts segmental rotation and inherently drives the glass transition temperature upward. The presence of fluorine atoms may also contribute to chain stiffness through electronic effects and restricted bond rotation. Decreasing Factors: The substitution process disrupts the dense network of inter- and intramolecular hydrogen bonds characteristic of native cellulose, which increases free volume and chain mobility, thereby lowering the Tg relative to the unmodified biopolymer. Furthermore, the use of an ionic liquid during synthesis poses a risk of residual solvent entrapment, which would act as a plasticizer and further depress the transition temperature. Dominant Factor: The steric hindrance and inherent rigidity of the bulky trifluoromethylbenzoic substituents qualitatively dominate the final Tg behavior by establishing the primary rotational energy barriers for the polymer backbone; although the disruption of hydrogen bonding enables mobility, the specific thermal transition temperature is primarily governed by the size and stiffness of the attached aromatic groups."
    }
  },
  {
    "doi": null,
    "title": "Moisture Sorption by Polymeric Excipients Commonly Used in Amorphous Solid Dispersions and its Effect on Glass Transition Temperature: II. Cellulosic Polymers",
    "year": 2022,
    "chemical_composition": {
      "repeat_unit_psmiles": null,
      "monomers": [
        {
          "name": "Hydroxypropyl methylcellulose phthalate (HPMCP HP50)",
          "smiles": null,
          "ratio_value": null,
          "ratio_unit": null
        }
      ],
      "additives": [
        {
          "name": "Water",
          "type": "plasticizer",
          "amount_value": 10.0,
          "amount_unit": "% w/w"
        }
      ],
      "is_homopolymer": true
    },
    "processing_history": "Modulated DSC (TA Instruments Q200), heating rate 2.5 °C per 60 s, modulation ±1.5 °C in 60 s. Sample dried at 50 °C for 15 min, equilibrated at 25 °C/90% RH to achieve 10% moisture content, hermetically sealed in Tzero aluminum pan.",
    "hierarchical_structure": "Amorphous polymer.",
    "properties": {
      "Tg": {
        "value": [
          60.8
        ],
        "unit": "°C"
      }
    },
    "analysis_with_hierarchical_structure": {
      "descriptive_text": "The sample consists of an amorphous Hydroxypropyl methylcellulose phthalate (HPMCP HP50) homopolymer containing 10.0 % w/w water acting as a plasticizer. Prior to characterization, the material was dried at 50 °C for 15 minutes and subsequently equilibrated at 25 °C and 90% relative humidity to achieve the target moisture content, after which it was hermetically sealed in a Tzero aluminum pan. The thermal properties were evaluated using Modulated DSC on a TA Instruments Q200, employing a heating rate of 2.5 °C per 60 seconds with a modulation amplitude of ±1.5 °C over the same interval.",
      "reasoning_analysis": "Increasing Factors: The rigid cellulose backbone combined with bulky phthalate substituents intrinsically restricts segmental mobility through steric hindrance and strong intermolecular interactions, establishing a high baseline glass transition temperature for the dry polymer matrix. Additionally, the hermetic sealing of the aluminum pan prevents the loss of volatile components during the thermal scan, ensuring the measured properties reflect the conditioned state. Decreasing Factors: The incorporation of 10.0 % w/w water acts as a potent plasticizer by disrupting intermolecular hydrogen bonding networks within the hydrophilic polymer and increasing free volume, which significantly enhances chain mobility and lowers the Tg. Furthermore, the extremely slow effective heating rate (2.5 °C per 60 s) utilized in the Modulated DSC protocol allows for extended segmental relaxation times during the measurement, which qualitatively shifts the observed transition to lower temperatures compared to standard faster heating rates. Dominant Factor: Despite the intrinsic rigidity of the HPMCP backbone, the deliberate equilibration at 90% relative humidity to introduce 10% water content is the dominant factor governing the thermal behavior. The strong plasticizing effect of water overwhelms the structural rigidity, causing a qualitative depression of the Tg relative to the dry polymer state."
    },
    "analysis_without_hierarchical_structure": {
      "descriptive_text": "The sample consists of a Hydroxypropyl methylcellulose phthalate (HPMCP HP50) homopolymer matrix incorporating 10.0 % w/w water acting as a plasticizer. Material preparation involved an initial drying step at 50 °C for 15 minutes, followed by equilibration at 25 °C and 90% relative humidity to precisely achieve the target moisture content. The final specimen was hermetically sealed in a Tzero aluminum pan, and thermal analysis was conducted using Modulated DSC on a TA Instruments Q200 with a heating rate of 2.5 °C per 60 s and a modulation amplitude of ±1.5 °C in 60 s.",
      "reasoning_analysis": "Increasing Factors: The chemical structure of Hydroxypropyl methylcellulose phthalate features a rigid cellulose backbone composed of pyranose rings and bulky phthalate substituents. These structural elements impose significant steric hindrance and restrict internal rotational freedom, which intrinsically drives the glass transition temperature upward relative to flexible linear chains. Decreasing Factors: The incorporation of 10.0 % w/w water serves as a highly effective plasticizer within this hydrophilic matrix. Water molecules disrupt the extensive intermolecular hydrogen bonding network characteristic of cellulose derivatives, thereby increasing free volume and facilitating segmental chain mobility. Additionally, the equilibration at 90% relative humidity ensures sufficient water uptake to maximize this plasticizing effect. Dominant Factor: Although the rigid backbone structure establishes a high theoretical baseline for thermal stability, the plasticization effect induced by the significant water content is the dominant factor. The disruption of interchain interactions by water molecules qualitatively overwhelms the stiffness of the backbone, resulting in a net depression of the glass transition temperature relative to the anhydrous polymer."
    }
  },
  {
    "doi": null,
    "title": "Moisture Sorption by Polymeric Excipients Commonly Used in Amorphous Solid Dispersions and its Effect on Glass Transition Temperature: II. Cellulosic Polymers",
    "year": 2022,
    "chemical_composition": {
      "repeat_unit_psmiles": null,
      "monomers": [
        {
          "name": "Hydroxypropyl methylcellulose phthalate (HPMCP HP50)",
          "smiles": null,
          "ratio_value": null,
          "ratio_unit": null
        }
      ],
      "additives": [],
      "is_homopolymer": true
    },
    "processing_history": "Modulated DSC (TA Instruments Q200), heating rate 2.5 °C per 60 s, modulation ±1.5 °C in 60 s. Sample dried at 50 °C for 15 min under dry nitrogen, cooled to 25 °C, hermetically sealed in Tzero aluminum pan. Moisture content 0% w/w (dry).",
    "hierarchical_structure": "Amorphous polymer.",
    "properties": {
      "Tg": {
        "value": [
          140.8
        ],
        "unit": "°C"
      }
    },
    "analysis_with_hierarchical_structure": {
      "descriptive_text": "The investigated sample comprises an amorphous Hydroxypropyl methylcellulose phthalate (HPMCP HP50) homopolymer. Prior to analysis, the material was dried at 50 °C for 15 minutes under dry nitrogen to achieve a moisture content of 0% w/w, cooled to 25 °C, and hermetically sealed in a Tzero aluminum pan. Thermal characterization was performed using Modulated DSC on a TA Instruments Q200 with a heating rate of 2.5 °C per 60 seconds and a modulation of ±1.5 °C in 60 seconds.",
      "reasoning_analysis": "Increasing Factors: The rigid pyranose rings within the cellulose backbone and the bulky aromatic phthalate substituents impose significant steric hindrance, restricting segmental rotation and inherently driving the Tg higher. Additionally, the processing history confirms a moisture content of 0% w/w; since water acts as a potent plasticizer for cellulose derivatives by disrupting hydrogen bonds, its complete absence eliminates this plasticizing effect, thereby preserving a higher Tg. Decreasing Factors: The substitution of native cellulose hydroxyl groups with methyl and hydroxypropyl ether chains disrupts the extensive intermolecular hydrogen bonding network, introducing additional free volume and segmental flexibility that qualitatively lowers the Tg relative to the unsubstituted parent polymer. Furthermore, the purely amorphous hierarchical structure lacks crystalline domains that could otherwise physically constrain amorphous chain segments and elevate the transition temperature. Dominant Factor: The intrinsic stiffness of the carbohydrate backbone combined with the bulky phthalate groups establishes a high rigidity baseline; however, the processing condition ensuring a completely dry state is the critical dominant factor, as even trace moisture would significantly plasticize this hygroscopic material, meaning the measured Tg reflects the maximum thermal stability allowed by the chemical structure without plasticizer depression."
    },
    "analysis_without_hierarchical_structure": {
      "descriptive_text": "The sample consists of Hydroxypropyl methylcellulose phthalate (HPMCP HP50) utilized as a homopolymer system. For thermal characterization, the material was subjected to a drying protocol at 50 °C for 15 minutes under a dry nitrogen atmosphere to ensure a moisture content of 0% w/w, followed by cooling to 25 °C and hermetic sealing in a Tzero aluminum pan. The glass transition temperature was subsequently evaluated using Modulated DSC on a TA Instruments Q200, employing a heating rate of 2.5 °C per 60 seconds with a modulation amplitude of ±1.5 °C over the same interval.",
      "reasoning_analysis": "Increasing Factors: The chemical structure features bulky phthalate and hydroxypropyl substituents on the cellulose backbone, which impose significant steric hindrance and restrict segmental rotation. Furthermore, the potential for intermolecular hydrogen bonding within the polymer matrix enhances cohesive energy density. Critically, the processing history specifies drying under dry nitrogen to achieve 0% moisture content, thereby removing water molecules that would otherwise act as potent plasticizers increasing free volume. Decreasing Factors: The substitution of hydroxyl groups on the native cellulose backbone disrupts the highly ordered crystalline hydrogen bonding network, rendering the material amorphous and increasing free volume relative to native cellulose. Additionally, the glycosidic ether linkages in the backbone provide inherent flexibility compared to fully rigid carbon-carbon or aromatic backbones. Dominant Factor: The rigorous drying protocol ensuring a completely dry state is the dominant processing factor, as the absence of moisture prevents plasticization that would significantly depress the Tg. This allows the intrinsic steric rigidity provided by the phthalate substituents to dictate the thermal transition behavior."
    }
  },
  {
    "doi": "10.1002/macp.201600305",
    "title": "High Glass-Transition Temperature Acrylate Polymers Derived from Biomasses, Syringaldehyde, and Vanillin",
    "year": 2016,
    "chemical_composition": {
      "repeat_unit_psmiles": "[*]CC(C)(C(=O)Oc1cc(C=O)cc(OC)c1OC)[*]",
      "monomers": [
        {
          "name": "Syringaldehyde methacrylate",
          "smiles": "COc1cc(C=O)cc(OC)c1OC(=O)C(=C)C",
          "ratio_value": null,
          "ratio_unit": null
        }
      ],
      "additives": [],
      "is_homopolymer": true
    },
    "processing_history": "Free radical polymerization in DMF ([M]=0.8 mol/L, [AIBN]=0.024 mol/L) at 80 °C for 8 h. Purified by precipitation in ethyl alcohol and dissolution-precipitation (THF/ethyl alcohol). Tg measured by DSC (WATERWSLLC Q100) under N2 (50 mL/min) at heating rate 5 °C/min.",
    "hierarchical_structure": "Amorphous, noncrystalline state (no melting peak in DSC).",
    "properties": {
      "Tg": {
        "value": [
          180
        ],
        "unit": "°C"
      }
    },
    "analysis_with_hierarchical_structure": {
      "descriptive_text": "The sample comprises an amorphous, noncrystalline homopolymer of syringaldehyde methacrylate. Synthesis was achieved via free radical polymerization in dimethylformamide at 80 °C for 8 hours using AIBN as the initiator, followed by purification through precipitation in ethyl alcohol and dissolution-precipitation cycles involving tetrahydrofuran and ethyl alcohol. The material displays no melting peak in differential scanning calorimetry, confirming its noncrystalline nature, and the glass transition temperature was evaluated under a nitrogen atmosphere at a heating rate of 5 °C/min.",
      "reasoning_analysis": "Increasing Factors: The polymer backbone features an alpha-methyl group characteristic of methacrylates, which restricts segmental rotation compared to acrylates. Furthermore, the pendant syringaldehyde moiety introduces significant steric hindrance and rigidity due to the bulky aromatic ring and methoxy substituents, inherently limiting chain mobility and driving the Tg upward. Decreasing Factors: The ester linkage connecting the side group to the backbone provides a point of flexibility that may facilitate local segmental motion. Additionally, despite purification steps, any residual solvent molecules from the polymerization (DMF) or purification (THF, ethyl alcohol) trapped within the matrix could act as plasticizers, increasing free volume and lowering the Tg. Dominant Factor: The substantial steric bulk and rigidity imparted by the aromatic syringaldehyde side groups attached to the methacrylate backbone are the dominant factors. These structural features intrinsically restrict chain mobility to a greater extent than the flexibility of the ester linkage or potential minor residual solvent effects, establishing a relatively high baseline Tg for this functionalized polymer."
    },
    "analysis_without_hierarchical_structure": {
      "descriptive_text": "The sample comprises a poly(syringaldehyde methacrylate) homopolymer synthesized via free radical polymerization in dimethylformamide using AIBN as an initiator at 80 °C for 8 hours. Following the reaction, the polymer was purified by precipitation in ethyl alcohol and subjected to a dissolution-precipitation cycle using tetrahydrofuran and ethyl alcohol to remove residual species. The thermal properties were characterized by differential scanning calorimetry under a nitrogen atmosphere at a heating rate of 5 °C/min.",
      "reasoning_analysis": "Increasing Factors: The polymer backbone features a methacrylate structure with an alpha-methyl group that inherently restricts segmental rotation compared to acrylate analogs. More significantly, the syringaldehyde pendant group introduces substantial steric hindrance due to its bulky aromatic ring and multiple substituents, which severely limits chain mobility. Additionally, the presence of polar aldehyde and methoxy groups facilitates intermolecular dipole-dipole interactions, further increasing the energy required for segmental motion. Decreasing Factors: The processing history involves solvents such as DMF and THF, which have relatively high boiling points; if residual solvent remains trapped within the matrix despite precipitation purification, it would act as a plasticizer by increasing free volume and lowering the Tg. Furthermore, the ether linkages within the methoxy substituents provide minor local flexibility compared to a rigid unsubstituted aromatic system. Dominant Factor: The steric bulk and rigidity imposed by the large syringaldehyde aromatic side groups attached to the methacrylate backbone qualitatively dominate the thermal behavior, establishing a high baseline resistance to segmental motion that outweighs the potential plasticizing effects of residual solvent assuming standard purification efficacy."
    }
  },
  {
    "doi": null,
    "title": "Moisture Sorption by Polymeric Excipients Commonly Used in Amorphous Solid Dispersions and its Effect on Glass Transition Temperature: II. Cellulosic Polymers",
    "year": 2022,
    "chemical_composition": {
      "repeat_unit_psmiles": null,
      "monomers": [
        {
          "name": "Ethyl cellulose (Ethocel 20P)",
          "smiles": null,
          "ratio_value": null,
          "ratio_unit": null
        }
      ],
      "additives": [],
      "is_homopolymer": true
    },
    "processing_history": "Modulated DSC (TA Instruments Q200), heating rate 2.5 °C per 60 s, modulation ±1.5 °C in 60 s. Sample dried at 50 °C for 15 min under dry nitrogen, cooled to 25 °C, hermetically sealed in Tzero aluminum pan. Moisture content 0% w/w (dry).",
    "hierarchical_structure": "Semicrystalline polymer (exhibits melting endotherm).",
    "properties": {
      "Tg": {
        "value": [
          115.0
        ],
        "unit": "°C"
      }
    },
    "analysis_with_hierarchical_structure": {
      "descriptive_text": "The material is identified as Ethyl cellulose (Ethocel 20P), a homopolymer displaying a semicrystalline hierarchical structure evidenced by a melting endotherm. Thermal characterization was performed using Modulated DSC on a TA Instruments Q200 system with an underlying heating rate of 2.5 °C per 60 s and a temperature modulation of ±1.5 °C in 60 s. To ensure anhydrous conditions, the sample was dried at 50 °C for 15 min under dry nitrogen, resulting in a moisture content of 0% w/w, before being cooled to 25 °C and hermetically sealed in a Tzero aluminum pan for analysis.",
      "reasoning_analysis": "Increasing Factors: The inherent rigidity of the cellulose backbone, composed of glycosidic-linked pyranose rings, restricts segmental motion and drives the Tg upward. Additionally, the semicrystalline structure imposes physical constraints on the amorphous regions through tie chains and crystalline lamellae, further limiting mobility. The processing history of drying at 50 °C under dry nitrogen to achieve 0% w/w moisture content eliminates water, which acts as a potent plasticizer for cellulose derivatives, thereby preventing a depression in Tg. Decreasing Factors: The substitution of hydroxyl groups with ethyl groups reduces the density of interchain hydrogen bonding compared to native cellulose, increasing free volume and chain flexibility which qualitatively lowers the Tg relative to unsubstituted analogs. Dominant Factor: While the ethyl substitution introduces flexibility, the intrinsic stiffness of the carbohydrate backbone combined with the restrictive effects of the semicrystalline morphology qualitatively dominates the thermal behavior. However, the final observed Tg is critically contingent upon the processing history ensuring complete moisture removal, as any residual water would otherwise act as the dominant plasticizing factor."
    },
    "analysis_without_hierarchical_structure": {
      "descriptive_text": "The material investigated is an ethyl cellulose homopolymer, commercially designated as Ethocel 20P. For thermal characterization, the sample was subjected to Modulated DSC using a TA Instruments Q200 system with a heating rate of 2.5 °C per 60 s and a temperature modulation of ±1.5 °C over the same interval. Preparation involved drying the specimen at 50 °C for 15 minutes under dry nitrogen, followed by cooling to 25 °C and hermetic sealing in a Tzero aluminum pan to maintain a confirmed moisture content of 0% w/w.",
      "reasoning_analysis": "Increasing Factors: The inherent stiffness of the glucosidic backbone within the ethyl cellulose structure restricts segmental mobility, providing a high baseline resistance to thermal transition. Additionally, the processing history specifies a drying protocol under dry nitrogen and hermetic sealing that ensures 0% w/w moisture content; since water acts as a potent plasticizer for cellulose derivatives, its complete removal eliminates free volume contributions that would otherwise depress the Tg. Decreasing Factors: The substitution of hydroxyl groups with ethyl moieties disrupts the dense interchain hydrogen bonding network characteristic of native cellulose, thereby increasing free volume and facilitating chain motion compared to the unsubstituted polymer, which qualitatively lowers the transition temperature to a measurable range below thermal degradation. Dominant Factor: The strict control of moisture content is the dominant factor influencing the final Tg behavior; while the ethyl substitution enables the measurement of a Tg by reducing cohesive energy density, the verified dry state ensures the observed transition reflects the intrinsic rigidity of the polymer matrix rather than a plasticized system, maximizing the Tg relative to ambient environmental conditions."
    }
  },
  {
    "doi": null,
    "title": "Moisture Sorption by Polymeric Excipients Commonly Used in Amorphous Solid Dispersions and its Effect on Glass Transition Temperature: II. Cellulosic Polymers",
    "year": 2022,
    "chemical_composition": {
      "repeat_unit_psmiles": null,
      "monomers": [
        {
          "name": "Ethyl cellulose (Ethocel 10P)",
          "smiles": null,
          "ratio_value": null,
          "ratio_unit": null
        }
      ],
      "additives": [],
      "is_homopolymer": true
    },
    "processing_history": "Modulated DSC (TA Instruments Q200), heating rate 2.5 °C per 60 s, modulation ±1.5 °C in 60 s. Sample dried at 50 °C for 15 min under dry nitrogen, cooled to 25 °C, hermetically sealed in Tzero aluminum pan. Moisture content 0% w/w (dry).",
    "hierarchical_structure": "Semicrystalline polymer (exhibits melting endotherm).",
    "properties": {
      "Tg": {
        "value": [
          129.0
        ],
        "unit": "°C"
      }
    },
    "analysis_with_hierarchical_structure": {
      "descriptive_text": "The sample comprises a semicrystalline ethyl cellulose (Ethocel 10P) homopolymer devoid of additional additives. Thermal characterization was conducted using Modulated DSC on a TA Instruments Q200, employing a heating rate of 2.5 °C per 60 s with a temperature modulation of ±1.5 °C over the same interval. To ensure precise characterization, the sample was preconditioned by drying at 50 °C for 15 min under dry nitrogen, cooled to 25 °C, and hermetically sealed in a Tzero aluminum pan, resulting in a verified moisture content of 0% w/w.",
      "reasoning_analysis": "Increasing Factors: The rigid pyranose rings within the cellulose backbone inherently restrict segmental rotation, establishing a high baseline for glass transition temperature. The semicrystalline morphology indicated in the hierarchical structure acts as physical crosslinks, constraining the mobility of the amorphous chains. Furthermore, the processing history specifies a rigorous drying protocol resulting in 0% w/w moisture; since water acts as a potent plasticizer for polysaccharides, its complete removal significantly reduces free volume and increases Tg. Decreasing Factors: The ethyl substitution replaces interchain hydrogen bonds with ether linkages, which increases chain spacing and mobility compared to native cellulose structures. Additionally, the Ethocel 10P designation implies a lower viscosity grade, correlating to a lower molecular weight that increases the concentration of chain ends and free volume (Fox-Flory effect), thereby depressing the Tg. Dominant Factor: The complete elimination of moisture combined with the intrinsic rigidity of the carbohydrate backbone and the constraints imposed by semicrystallinity are the dominant factors. While the lower molecular weight and ether substitution provide some mobility, the absence of the plasticizing effect of water and the physical restriction from crystallites likely maintain the Tg at a level characteristic of a rigid glassy state rather than allowing significant depression."
    },
    "analysis_without_hierarchical_structure": {
      "descriptive_text": "The sample comprises an ethyl cellulose (Ethocel 10P) homopolymer without any added additives or fillers. Prior to characterization, the material was dried at 50 °C for 15 minutes under a dry nitrogen atmosphere to achieve a moisture content of 0% w/w, then cooled to 25 °C and hermetically sealed in a Tzero aluminum pan. The thermal properties were evaluated using Modulated DSC on a TA Instruments Q200 system with a heating rate of 2.5 °C per 60 seconds and a modulation of ±1.5 °C in 60 seconds.",
      "reasoning_analysis": "Increasing Factors: The rigid pyranose ring structure inherent to the cellulose backbone restricts segmental mobility through steric hindrance, intrinsically establishing a higher baseline glass transition temperature compared to flexible vinyl polymers. Additionally, the processing history confirms a rigorous drying protocol under dry nitrogen resulting in 0% moisture content; the complete removal of water eliminates its plasticizing effect, preventing the free volume expansion that would otherwise depress the Tg. Decreasing Factors: The substitution of hydroxyl groups with ethyl groups disrupts the dense intermolecular hydrogen bonding network characteristic of native cellulose, thereby increasing free volume and chain flexibility relative to the unsubstituted parent material. Dominant Factor: The dominant influence is the elimination of moisture combined with the rigid carbohydrate backbone; while ethyl substitution introduces some mobility compared to native cellulose, the absence of water plasticization ensured by the drying and hermetic sealing process preserves the high Tg associated with the dry ethyl cellulose structure."
    }
  },
  {
    "doi": null,
