Repository: hhtrick/HHT-code

# HHT training framework

This directory contains model training, embedding precomputation, inference, article-level baselines and the curated datasets. All commands below assume that the working directory is `train_code/`.

## 3. Datasets and fixed partitions

Each main dataset is a JSON array at `dataset/{property}/{property}.json`. Entries contain source metadata, `chemical_composition`, `processing_history`, `hierarchical_structure`, `properties`, and two generated-analysis objects. Targets are stored as `properties[property]["value"]`; source metadata and target values are not predictive input fields.

| Property | Train | Validation | Test | Total |
|---|---:|---:|---:|---:|

File: train_code/dataset/Tg/Tg.json (part 64 of 235)
[
    "title": "Moisture Sorption by Polymeric Excipients Commonly Used in Amorphous Solid Dispersions and its Effect on Glass Transition Temperature: II. Cellulosic Polymers",
    "year": 2022,
    "chemical_composition": {
      "repeat_unit_psmiles": null,
      "monomers": [
        {
          "name": "Hydroxypropyl methylcellulose (HPMC Affinisol 15cP)",
          "smiles": null,
          "ratio_value": null,
          "ratio_unit": null
        }
      ],
      "additives": [],
      "is_homopolymer": true
    },
    "processing_history": "Modulated DSC (TA Instruments Q200), heating rate 2.5 °C per 60 s, modulation ±1.5 °C in 60 s. Sample dried at 50 °C for 15 min under dry nitrogen, cooled to 25 °C, hermetically sealed in Tzero aluminum pan. Moisture content 0% w/w (dry).",
    "hierarchical_structure": "Amorphous polymer.",
    "properties": {
      "Tg": {
        "value": [
          104.7
        ],
        "unit": "°C"
      }
    },
    "analysis_with_hierarchical_structure": {
      "descriptive_text": "The sample comprises an amorphous homopolymer of Hydroxypropyl methylcellulose (HPMC Affinisol 15cP). Thermal characterization was conducted using Modulated DSC on a TA Instruments Q200 with a heating rate of 2.5 °C per 60 s and a modulation of ±1.5 °C in 60 s. Prior to analysis, the specimen was dried at 50 °C for 15 min under dry nitrogen, cooled to 25 °C, and hermetically sealed in a Tzero aluminum pan to ensure a moisture content of 0% w/w.",
      "reasoning_analysis": "Increasing Factors: The cellulosic backbone contains rigid pyranose rings that restrict segmental mobility, intrinsically driving the Tg higher compared to flexible synthetic chains. Furthermore, the processing history specifies a drying protocol that achieved 0% w/w moisture content, removing water which acts as a potent plasticizer for this hygroscopic polymer. Decreasing Factors: The substitution of hydroxyl groups with hydroxypropyl and methyl moieties disrupts the extensive interchain hydrogen bonding network found in native cellulose, increasing free volume and chain mobility. Additionally, the specific viscosity grade (15cP) implies a moderate molecular weight, which may result in a lower Tg compared to higher molecular weight grades due to increased chain end free volume. Dominant Factor: While the chemical substitutions reduce interchain interactions relative to native cellulose, the intrinsic rigidity of the backbone sets a high thermal baseline; however, the processing history involving rigorous drying is the dominant factor ensuring the Tg is not suppressed by moisture absorption, allowing the measurement to reflect the dry polymer's intrinsic properties."
    },
    "analysis_without_hierarchical_structure": {
      "descriptive_text": "The sample comprises a Hydroxypropyl methylcellulose (HPMC Affinisol 15cP) homopolymer. Prior to analysis, the material was dried at 50 °C for 15 minutes under dry nitrogen to ensure a moisture content of 0% w/w, then cooled to 25 °C and hermetically sealed in a Tzero aluminum pan. Thermal characterization was conducted using Modulated DSC on a TA Instruments Q200 system with a heating rate of 2.5 °C per 60 seconds and a modulation amplitude of ±1.5 °C over 60 seconds.",
      "reasoning_analysis": "Increasing Factors: The chemical structure features a rigid glucopyranose backbone which restricts segmental rotation, while the presence of hydroxyl groups facilitates extensive intermolecular hydrogen bonding, both of which significantly limit chain mobility and drive the Tg upward. Furthermore, the processing history specifies a rigorous drying protocol to 0% moisture content, eliminating water molecules that would otherwise act as potent plasticizers and increase free volume. Decreasing Factors: The substitution of hydrogen atoms with methoxy and hydroxypropyl groups disrupts the dense crystalline packing and uniform hydrogen bonding network found in native cellulose, introducing additional free volume and side-chain flexibility that qualitatively lowers the Tg relative to the unmodified biopolymer. Dominant Factor: The intrinsic structural rigidity provided by the cyclic carbohydrate backbone combined with the intermolecular hydrogen bonding network dominates the thermal behavior, establishing a high baseline Tg that is fully realized due to the anhydrous processing conditions preventing plasticization."
    }
  },
  {
    "doi": "10.1016/j.polymer.2015.10.059",
    "title": "Role of neighboring domains in determining the magnitude and direction of $T _ { g } .$ -confinement effects in binary, immiscible polymer systems*",
    "year": 2015,
    "chemical_composition": {
      "repeat_unit_psmiles": "[*]CC(C(=O)OC)c1ccccc1",
      "monomers": [
        {
          "name": "Styrene",
          "smiles": "C=CC1=CC=CC=C1",
          "ratio_value": null,
          "ratio_unit": null
        }
      ],
      "additives": [],
      "is_homopolymer": true
    },
    "processing_history": "50-nm-thick neat PS layer spin-coated and floated onto 500-nm-thick P2VP underlayer. Annealed at Tg + 20 °C for 12 h under vacuum. Tg measured by PS intrinsic fluorescence. Cooling in 5 °C steps, 5 min wait.",
    "hierarchical_structure": "Bilayer film. PS layer thickness 50 nm. P2VP underlayer thickness 500 nm.",
    "properties": {
      "Tg": {
        "value": [
          100
        ],
        "unit": "°C"
      }
    },
    "analysis_with_hierarchical_structure": {
      "descriptive_text": "The sample consists of a bilayer thin film architecture comprising a 50-nm-thick neat polystyrene homopolymer layer supported on a 500-nm-thick poly(2-vinylpyridine) underlayer. The polystyrene layer was prepared via spin-coating and subsequently floated onto the substrate, followed by thermal annealing at Tg + 20 °C for 12 hours under vacuum to ensure interfacial stability and stress relaxation. The glass transition temperature was characterized using polystyrene intrinsic fluorescence spectroscopy, employing a stepwise cooling protocol with 5 °C increments and 5-minute equilibration waits.",
      "reasoning_analysis": "Increasing Factors: The intrinsic stiffness of the polystyrene backbone, arising from the bulky phenyl side groups, imposes steric hindrance that restricts segmental rotation and elevates the baseline Tg. Additionally, the thermal annealing process at Tg + 20 °C under vacuum reduces excess free volume and physical aging, stabilizing the structure, while the interface with the rigid P2VP underlayer may constrain chain mobility at the substrate boundary. Decreasing Factors: The primary reduction mechanism arises from the nanoconfinement effect inherent to the 50-nm film thickness, where the ratio of surface-to-bulk chains is significant. The free surface at the air-polymer interface enhances segmental mobility due to reduced coordination number and lower local density, which propagates into the film depth. Dominant Factor: For polystyrene films below the critical thickness of approximately 100 nm, the enhanced mobility induced by the free surface typically outweighs the constraining effects of the substrate interface and thermal history, resulting in a qualitative depression of the Tg relative to the bulk material."
    },
    "analysis_without_hierarchical_structure": {
      "descriptive_text": "The sample consists of a neat polystyrene homopolymer fabricated as a 50-nm-thick layer. This layer was spin-coated and subsequently floated onto a 500-nm-thick poly(2-vinylpyridine) (P2VP) underlayer. Following deposition, the bilayer system was annealed at a temperature corresponding to the glass transition temperature plus 20 °C for 12 hours under vacuum conditions. The glass transition temperature was characterized using PS intrinsic fluorescence, employing a cooling protocol with 5 °C steps and a 5-minute wait time between steps.",
      "reasoning_analysis": "Increasing Factors: The inherent chemical composition features bulky phenyl side groups on the polystyrene backbone that restrict chain mobility through steric hindrance, establishing a rigid baseline. Additionally, the processing history includes annealing at Tg + 20 °C for 12 hours under vacuum, which facilitates physical aging and the reduction of excess free volume, thereby stabilizing or increasing the Tg relative to a quenched state. The contact with the P2VP underlayer may also impose interfacial constraints that restrict segmental motion near the substrate. Decreasing Factors: The 50-nm film thickness places the material in a regime where nanoconfinement effects are significant. The presence of a free surface at the air-polymer interface enhances segmental mobility, which typically drives the Tg down compared to bulk polystyrene. Dominant Factor: The geometric confinement and free surface effects associated with the 50-nm thickness qualitatively dominate the thermal behavior. While the vacuum annealing promotes equilibration, the high surface-to-volume ratio in neat polystyrene thin films typically overrides interfacial constraints, leading to a net depression of the Tg relative to the bulk homopolymer baseline."
    }
  },
  {
    "doi": "10.1002/adfm.202510529",
    "title": "Bulky Rigid Substituent to Enhance the Chain Mobility of Cellulose for Bio-Degradable Thermoplastics",
    "year": 2025,
    "chemical_composition": {
      "repeat_unit_psmiles": null,
      "monomers": [
        {
          "name": "Cellulose",
          "smiles": "OC1C(O)C(O)C(O)C(O)C1O",
          "ratio_value": null,
          "ratio_unit": null
        },
        {
          "name": "2-Trifluoromethylbenzoic acid",
          "smiles": "O=C(O)c1ccccc1C(F)(F)F",
          "ratio_value": 0.99,
          "ratio_unit": "DS"
        }
      ],
      "additives": [],
      "is_homopolymer": false
    },
    "processing_history": "Synthesized via homogeneous reaction in 1-allyl-3-methylimidazolium chloride (AmimCl). Tg data reported in Table 1.",
    "hierarchical_structure": "Amorphous or semicrystalline. Free volume increased by ortho-substituents.",
    "properties": {
      "Tg": {
        "value": [
          122
        ],
        "unit": "°C"
      }
    },
    "analysis_with_hierarchical_structure": {
      "descriptive_text": "The material consists of a cellulose backbone chemically modified with 2-trifluoromethylbenzoic acid groups, achieving a degree of substitution (DS) of 0.99. Synthesis was conducted via a homogeneous reaction in the ionic liquid 1-allyl-3-methylimidazolium chloride (AmimCl). The resulting polymer exhibits an amorphous or semicrystalline structure, where the hierarchical arrangement is characterized by increased free volume due to the specific ortho-substitution pattern.",
      "reasoning_analysis": "Increasing Factors: The inherent rigidity of the cellulose pyranose backbone restricts segmental motion, inherently driving the Tg higher. Additionally, the bulky aromatic rings and trifluoromethyl groups of the substituent introduce steric hindrance and high rotational energy barriers, which further contribute to increased chain stiffness. Decreasing Factors: The substitution reaction disrupts the extensive interchain hydrogen bonding network native to cellulose, significantly lowering the energy required for segmental motion compared to the unmodified biopolymer. Crucially, the hierarchical structure indicates that free volume is increased by the ortho-substituents; this steric bulk prevents efficient chain packing, thereby enhancing free volume and facilitating mobility which depresses the Tg. Dominant Factor: Although the aromatic substituents add local rigidity, the disruption of the hydrogen bonding network combined with the increased free volume induced by the ortho-substituted bulky groups is the dominant factor. This structural loosening effectively modulates the Tg, preventing the extreme rigidity expected from the backbone and aromatic components alone."
    },
    "analysis_without_hierarchical_structure": {
      "descriptive_text": "The sample comprises a cellulose derivative functionalized with 2-trifluoromethylbenzoic acid groups, achieving a degree of substitution (DS) of 0.99. This material was synthesized via a homogeneous reaction pathway using 1-allyl-3-methylimidazolium chloride (AmimCl) as the solvent medium, ensuring uniform modification of the polysaccharide backbone. The resulting polymer structure consists of rigid glucopyranose units heavily substituted with aromatic trifluoromethyl-containing side chains, forming a modified biopolymer system characterized by this specific chemical architecture.",
      "reasoning_analysis": "Increasing Factors: The rigid glucopyranose rings of the cellulose backbone inherently restrict segmental mobility compared to flexible aliphatic chains. Furthermore, the substitution with 2-trifluoromethylbenzoic acid groups at a high degree of substitution (DS = 0.99) introduces substantial steric hindrance due to the bulky aromatic rings and trifluoromethyl moieties, which significantly impedes backbone rotation and drives the Tg upward. Decreasing Factors: The chemical modification replaces the hydroxyl groups responsible for the extensive inter- and intra-molecular hydrogen bonding network in native cellulose; this disruption reduces physical crosslinking density and generally enhances chain mobility relative to the unmodified polysaccharide. Additionally, if residual 1-allyl-3-methylimidazolium chloride ionic liquid remains from the homogeneous synthesis process, it could act as a potent plasticizer, increasing free volume and depressing the Tg. Dominant Factor: The steric restriction imposed by the bulky trifluoromethylbenzoate substituents on the rigid cellulose backbone is the dominant factor. While the loss of hydrogen bonding increases mobility, the sheer volume and rigidity of the aromatic side groups at near-complete substitution typically outweigh this effect, establishing a Tg governed primarily by the restricted rotation of the substituted rigid backbone."
    }
  },
  {
    "doi": "10.1002/macp.201600305",
    "title": "High Glass-Transition Temperature Acrylate Polymers Derived from Biomasses, Syringaldehyde, and Vanillin",
    "year": 2016,
    "chemical_composition": {
      "repeat_unit_psmiles": "[*]CC(C)(C(=O)Oc1ccc(C=O)cc1OC)[*]",
      "monomers": [
        {
          "name": "Vanillin methacrylate",
          "smiles": "COc1cc(C=O)ccc1OC(=O)C(=C)C",
          "ratio_value": null,
          "ratio_unit": null
        }
      ],
      "additives": [],
      "is_homopolymer": true
    },
    "processing_history": "Free radical polymerization in DMF ([M]=0.8 mol/L, [AIBN]=0.024 mol/L) at 80 °C for 8 h. Purified by precipitation in ethyl alcohol and dissolution-precipitation (THF/ethyl alcohol). Tg measured by DSC (WATERWSLLC Q100) under N2 (50 mL/min) at heating rate 5 °C/min.",
    "hierarchical_structure": "Amorphous, noncrystalline state (no melting peak in DSC).",
    "properties": {
      "Tg": {
        "value": [
          110
        ],
        "unit": "°C"
      }
    },
    "analysis_with_hierarchical_structure": {
      "descriptive_text": "The sample consists of an amorphous, noncrystalline homopolymer of vanillin methacrylate. Synthesis was achieved through free radical polymerization in dimethylformamide (DMF) at 80 °C for 8 hours using AIBN as the initiator with a monomer concentration of 0.8 mol/L. The resulting polymer was purified by precipitation in ethyl alcohol and subsequent dissolution-precipitation cycles using tetrahydrofuran and ethyl alcohol. Thermal characterization was performed using differential scanning calorimetry (WATERWSLLC Q100) under a nitrogen atmosphere at 50 mL/min with a heating rate of 5 °C/min, which confirmed the absence of a melting peak and the fully amorphous state of the material.",
      "reasoning_analysis": "Increasing Factors: The methacrylate backbone features an alpha-methyl group that restricts backbone rotation compared to acrylate analogs, while the vanillin side groups introduce bulky aromatic rings and polar functionalities such as aldehyde and methoxy groups. These structural features significantly reduce free volume and facilitate strong intermolecular interactions, including dipole-dipole forces and potential pi-pi stacking, which resist segmental mobility. Decreasing Factors: The ester linkage connecting the aromatic side group to the backbone introduces a degree of flexibility that may partially offset the rigidity of the aromatic ring. Additionally, despite the purification steps involving precipitation, the use of high-boiling solvents like DMF during synthesis and THF during purification carries a risk of residual solvent entrapment, which could act as a plasticizer and depress the Tg if not completely removed. Dominant Factor: The steric bulk and intrinsic rigidity of the vanillin aromatic moiety combined with the hindered methacrylate backbone are the dominant factors, likely establishing a higher Tg relative to standard aliphatic methacrylates, assuming the described purification history effectively minimized residual solvent content."
    },
    "analysis_without_hierarchical_structure": {
      "descriptive_text": "The sample comprises a poly(vanillin methacrylate) homopolymer synthesized via free radical polymerization in dimethylformamide using azobisisobutyronitrile as the initiator at 80 °C for 8 hours. Following synthesis, the material was purified through precipitation in ethyl alcohol and subsequent dissolution-precipitation cycles utilizing tetrahydrofuran and ethyl alcohol. The glass transition temperature was characterized using a WATERWSLLC Q100 differential scanning calorimeter under a nitrogen atmosphere at a flow rate of 50 mL/min and a heating rate of 5 °C/min.",
      "reasoning_analysis": "Increasing Factors: The poly(vanillin methacrylate) backbone possesses an alpha-methyl group that inherently restricts backbone rotation relative to acrylate analogs. Furthermore, the bulky vanillin side group contains a rigid aromatic phenyl ring and polar functionalities, including an aldehyde and methoxy group, which introduce significant steric hindrance and strong intermolecular dipole-dipole interactions that severely limit segmental chain mobility. Decreasing Factors: The flexible ester linkage connecting the aromatic moiety to the backbone provides a degree of local conformational freedom that may slightly mitigate rigidity. Additionally, despite the purification steps involving precipitation in ethyl alcohol and THF, any trace residual solvent molecules remaining within the matrix could act as plasticizers, increasing free volume and potentially depressing the Tg. Dominant Factor: The intrinsic structural rigidity provided by the bulky aromatic side groups and the methacrylate architecture qualitatively dominates the thermal behavior. While residual solvent remains a potential variable, the rigorous dissolution-precipitation purification history suggests that the high baseline Tg dictated by the chemical composition is the prevailing characteristic."
    }
  },
  {
    "doi": "10.3390/gels7020045",
    "title": "Systematic Modification of the Glass Transition Temperature of Ion-Pair Comonomer Based Polyelectrolytes and Ionomers by Copolymerization with a Chemically Similar Cationic Monomer",
    "year": 2021,
    "chemical_composition": {
      "repeat_unit_psmiles": null,
      "monomers": [
        {
          "name": "vinylbenzyl tri-n-octylphosphonium 4-styrenesulfonate",
          "smiles": "CCCCCCCC[P+](CCCCCCCC)(CCCCCCCC)Cc1ccc(C=C)cc1.[O-]S(=O)(=O)c2ccc(C=C)cc2",
          "ratio_value": 1.0,
          "ratio_unit": "mol fraction"
        }
      ],
      "additives": [
        {
          "name": "benzyl dodecyl trithiocarbonate",
          "type": "RAFT agent",
          "amount_value": 0.025,
          "amount_unit": "mmol"
        },
        {
          "name": "AIBN",
          "type": "initiator",
          "amount_value": 0.82,
          "amount_unit": "mg"
        }
      ],
      "is_homopolymer": true
    },
    "processing_history": "RAFT polymerization in chlorobenzene at 65 °C for 24 h. Purified by hexane extraction and vacuum drying at 80 °C. Tg measured by Rheology (ARES, parallel plate, 1 Hz) defined as temperature at maximum G''.",
    "hierarchical_structure": "Polyelectrolyte network formed by bridging ion-pairs. Gel state after reaction.",
    "properties": {
      "Tg": {
        "value": [
          191
        ],
        "unit": "°C"
      }
    },
    "analysis_with_hierarchical_structure": {
      "descriptive_text": "The sample comprises a homopolymer synthesized from vinylbenzyl tri-n-octylphosphonium 4-styrenesulfonate monomers via reversible addition-fragmentation chain-transfer (RAFT) polymerization using benzyl dodecyl trithiocarbonate as the chain transfer agent and AIBN as the initiator in chlorobenzene at 65 °C for 24 hours. Following synthesis, the material was purified through hexane extraction and vacuum drying at 80 °C, resulting in a polyelectrolyte network structure characterized by bridging ion-pairs that exist in a gel state. The thermal transition behavior was assessed using rheological measurements on an ARES instrument with parallel plate geometry at 1 Hz, defining the glass transition temperature as the temperature corresponding to the maximum loss modulus (G'').",
      "reasoning_analysis": "Increasing Factors: The presence of charged phosphonium cations and sulfonate anions creates strong Coulombic interactions that act as physical crosslinks, significantly restricting segmental chain mobility and driving the Tg upward. Additionally, the formation of a polyelectrolyte network and the resulting gel state impose topological constraints on the polymer chains, further inhibiting relaxation processes. The steric bulk of the phosphonium group attached to the backbone also contributes to reduced chain flexibility. Decreasing Factors: The tri-n-octyl side chains attached to the phosphonium center are long, flexible alkyl groups that introduce substantial free volume and act as internal plasticizers, enhancing local chain mobility and lowering the Tg relative to analogous polymers with shorter alkyl substituents. Furthermore, despite vacuum drying, the use of chlorobenzene, a high-boiling-point solvent, carries a risk of residual solvent retention which could plasticize the matrix. The RAFT end groups may also contribute slightly to free volume if the molecular weight is not sufficiently high. Dominant Factor: The strong ionic interactions forming the physical network and the gel state structure qualitatively dominate the thermal behavior, establishing a high baseline Tg due to the severe restriction of segmental motion imposed by the ion-pairs, which outweighs the mobility enhancement provided by the flexible octyl side chains and potential residual solvent effects."
    },
    "analysis_without_hierarchical_structure": {
      "descriptive_text": "The sample consists of a homopolymer synthesized from the ionic monomer vinylbenzyl tri-n-octylphosphonium 4-styrenesulfonate. Polymerization was achieved via reversible addition-fragmentation chain-transfer (RAFT) methodology in chlorobenzene at 65 °C for 24 h, employing benzyl dodecyl trithiocarbonate as the chain transfer agent and AIBN as the initiator. Post-synthesis purification involved hexane extraction followed by vacuum drying at 80 °C. The glass transition temperature was characterized using rheological measurements on an ARES instrument with parallel plate geometry at 1 Hz, defined as the temperature at maximum loss modulus (G'').",
      "reasoning_analysis": "Increasing Factors: The chemical composition features bulky tri-n-octylphosphonium cations and styrenesulfonate anions, which introduce significant steric hindrance and strong electrostatic interactions along the polymer backbone. These ionic associations function as physical crosslinks that severely restrict segmental chain mobility, intrinsically driving the Tg higher. Additionally, the use of rheology at 1 Hz to define Tg at maximum G'' typically yields higher values compared to static calorimetric methods due to the frequency dependence of segmental relaxation. Decreasing Factors: The long n-octyl alkyl chains attached to the phosphonium center introduce internal flexibility that can act as an internal plasticizer, potentially lowering the Tg. Furthermore, the processing history involves drying at 80 °C after polymerization in chlorobenzene; if the actual Tg exceeds the drying temperature, residual high-boiling solvent may remain trapped within the matrix, increasing free volume and depressing the Tg. Dominant Factor: While the internal flexibility of the alkyl chains offers a softening effect, the strong Coulombic interactions from the ionic monomer units qualitatively dominate the intrinsic chain stiffness; however, the efficiency of solvent removal during the vacuum drying process remains the critical processing variable that could cause the observed Tg to deviate downward from the theoretical dry state value."
    }
  },
  {
    "doi": "10.1002/macp.201600305",
    "title": "High Glass-Transition Temperature Acrylate Polymers Derived from Biomasses, Syringaldehyde, and Vanillin",
    "year": 2016,
    "chemical_composition": {
      "repeat_unit_psmiles": "[*]CC(C(=O)Oc1ccc(C=O)cc1OC)[*]",
      "monomers": [
        {
          "name": "Vanillin acrylate",
          "smiles": "COc1cc(C=O)ccc1OC(=O)C=C",
          "ratio_value": null,
          "ratio_unit": null
        }
      ],
      "additives": [],
      "is_homopolymer": true
    },
    "processing_history": "Free radical polymerization in DMF ([M]=0.8 mol/L, [AIBN]=0.024 mol/L) at 80 °C for 8 h. Purified by precipitation in ethyl alcohol and dissolution-precipitation (THF/ethyl alcohol). Tg measured by DSC (WATERWSLLC Q100) under N2 (50 mL/min) at heating rate 5 °C/min.",
    "hierarchical_structure": "Amorphous, noncrystalline state (no melting peak in DSC).",
    "properties": {
      "Tg": {
        "value": [
          95
        ],
        "unit": "°C"
      }
    },
    "analysis_with_hierarchical_structure": {
      "descriptive_text": "The sample comprises an amorphous homopolymer derived from vanillin acrylate, characterized by a noncrystalline state with no observed melting peak. Synthesis was conducted via free radical polymerization in dimethylformamide with azobisisobutyronitrile initiation at 80 °C for 8 hours, followed by purification involving precipitation in ethyl alcohol and subsequent dissolution-precipitation cycles using tetrahydrofuran and ethyl alcohol. The glass transition temperature was measured using a WATERWSLLC Q100 differential scanning calorimeter under a nitrogen flow of 50 mL/min at a heating rate of 5 °C/min.",
      "reasoning_analysis": "Increasing Factors: The incorporation of the bulky vanillin side group, containing an aromatic ring and multiple polar substituents (methoxy, aldehyde, ester), imposes significant steric hindrance and increases cohesive energy density through dipole interactions, thereby restricting segmental mobility and driving the Tg upward. Decreasing Factors: The polyacrylate backbone possesses higher flexibility compared to polymethacrylates due to the absence of an alpha-methyl group, which facilitates chain motion and tends to lower the Tg. Additionally, the extensive solution processing history involving multiple solvents (DMF, THF, ethyl alcohol) introduces the possibility of residual solvent retention acting as a plasticizer, which would decrease the Tg. Dominant Factor: The steric rigidity and strong intermolecular forces contributed by the functionalized aromatic side groups are the dominant factors, likely overriding the flexibility of the acrylate backbone to result in a qualitatively higher Tg compared to standard alkyl polyacrylates."
    },
    "analysis_without_hierarchical_structure": {
      "descriptive_text": "The sample comprises a poly(vanillin acrylate) homopolymer synthesized via free radical polymerization using azobisisobutyronitrile (AIBN) as the initiator in dimethylformamide (DMF) at 80 °C for 8 hours. Post-synthesis purification was achieved through precipitation in ethyl alcohol followed by dissolution-precipitation cycles using tetrahydrofuran and ethyl alcohol. The glass transition temperature was subsequently characterized by differential scanning calorimetry under a nitrogen flow at a heating rate of 5 °C/min.",
      "reasoning_analysis": "Increasing Factors: The incorporation of the bulky vanillin moiety as a pendant group on the acrylate backbone introduces significant steric hindrance, which restricts segmental chain mobility. Additionally, the aromatic rings enable pi-pi stacking interactions, while the presence of polar aldehyde, ether, and ester groups enhances intermolecular dipole-dipole forces, collectively increasing the cohesive energy density and driving the Tg upward. Decreasing Factors: The aliphatic carbon-carbon backbone retains inherent flexibility compared to rigid main-chain polymers, and the methoxy substituent on the aromatic ring adds internal flexibility to the side group. Furthermore, despite purification, any residual high-boiling DMF solvent trapped within the matrix could act as a plasticizer, increasing free volume and depressing the Tg. Dominant Factor: The intrinsic stiffness provided by the aromatic side groups and the strong polar interactions qualitatively dominate the thermal behavior over the flexible backbone. Assuming effective solvent removal during the precipitation steps, the structural rigidity of the vanillin units establishes the primary determinant for the final Tg behavior."
    }
  },
  {
    "doi": "10.1002/adfm.202510529",
    "title": "Bulky Rigid Substituent to Enhance the Chain Mobility of Cellulose for Bio-Degradable Thermoplastics",
    "year": 2025,
    "chemical_composition": {
      "repeat_unit_psmiles": null,
      "monomers": [
        {
          "name": "Cellulose",
          "smiles": "OC1C(O)C(O)C(O)C(O)C1O",
          "ratio_value": null,
          "ratio_unit": null
        },
        {
          "name": "2-Trifluoromethylbenzoic acid",
          "smiles": "O=C(O)c1ccccc1C(F)(F)F",
          "ratio_value": 3.0,
          "ratio_unit": "DS"
        }
      ],
      "additives": [],
      "is_homopolymer": false
    },
    "processing_history": "Synthesized via homogeneous reaction in 1-allyl-3-methylimidazolium chloride (AmimCl). Tg data reported in Table 1.",
    "hierarchical_structure": "Amorphous or semicrystalline. Free volume increased by ortho-substituents.",
    "properties": {
      "Tg": {
        "value": [
          101
        ],
        "unit": "°C"
      }
    },
    "analysis_with_hierarchical_structure": {
      "descriptive_text": "The sample comprises a cellulose derivative fully substituted with 2-trifluoromethylbenzoic acid groups, corresponding to a degree of substitution (DS) of 3.0. This material was synthesized via a homogeneous reaction using 1-allyl-3-methylimidazolium chloride (AmimCl) as the solvent. Structurally, the polymer exhibits amorphous or semicrystalline characteristics, with the hierarchical organization noted to possess increased free volume attributable to the ortho-substituted geometry of the pendant groups.",
      "reasoning_analysis": "Increasing Factors: The introduction of bulky 2-trifluoromethylbenzoic acid moieties adds rigid aromatic rings and fluorinated groups to the backbone, creating steric hindrance that restricts segmental rotation and intrinsically drives the Tg upward. Additionally, any remaining semicrystalline domains within the hierarchical structure would constrain the amorphous phase, further limiting chain mobility. Decreasing Factors: The high degree of substitution (DS = 3.0) eliminates the extensive interchain hydrogen bonding network inherent to native cellulose, significantly reducing cohesive energy density and enhancing chain mobility. Crucially, the hierarchical structure data indicates that the ortho-substituents increase free volume, which facilitates segmental motion and depresses the Tg. Residual AmimCl ionic liquid from the processing history could also act as a plasticizer if not completely removed. Dominant Factor: Despite the stiffness contributed by the aromatic substituents, the disruption of the hydrogen bonding network combined with the explicit increase in free volume from the ortho-substitution geometry qualitatively dominates the thermal behavior. These factors synergistically promote chain mobility, suggesting the final Tg is primarily determined by the free volume expansion and loss of interchain interactions rather than backbone rigidity."
    },
    "analysis_without_hierarchical_structure": {
      "descriptive_text": "The sample comprises a cellulose backbone fully esterified with 2-trifluoromethylbenzoic acid groups, achieving a degree of substitution (DS) of 3.0. This cellulose derivative was synthesized via a homogeneous reaction utilizing 1-allyl-3-methylimidazolium chloride (AmimCl) as the solvent medium, with the thermal transition properties subsequently characterized and recorded.",
      "reasoning_analysis": "Increasing Factors: The incorporation of bulky 2-trifluoromethylbenzoate groups introduces significant steric hindrance and backbone rigidity due to the aromatic ring and the trifluoromethyl moiety, which restricts segmental rotation and drives the Tg upward. Decreasing Factors: The complete substitution of hydroxyl groups (DS 3.0) eliminates the extensive inter-chain hydrogen bonding network inherent to native cellulose, reducing cohesive energy density and increasing free volume, which lowers the Tg; additionally, any residual AmimCl ionic liquid from the homogeneous synthesis could act as a plasticizer. Dominant Factor: The steric rigidity and large volume of the aromatic fluorinated substituents qualitatively dominate the loss of hydrogen bonding, establishing a high energy barrier for segmental motion that dictates the final thermal behavior."
    }
  },
  {
    "doi": "10.1002/adfm.202510529",
    "title": "Bulky Rigid Substituent to Enhance the Chain Mobility of Cellulose for Bio-Degradable Thermoplastics",
    "year": 2025,
    "chemical_composition": {
      "repeat_unit_psmiles": null,
      "monomers": [
        {
          "name": "Cellulose",
          "smiles": "OC1C(O)C(O)C(O)C(O)C1O",
          "ratio_value": null,
          "ratio_unit": null
        },
        {
          "name": "Methylbenzoic acid",
          "smiles": "O=C(O)c1ccccc1C",
          "ratio_value": 3.0,
          "ratio_unit": "DS"
        }
      ],
      "additives": [],
      "is_homopolymer": false
    },
    "processing_history": "Synthesized via homogeneous reaction in 1-allyl-3-methylimidazolium chloride (AmimCl). Tg data reported in Table 1.",
    "hierarchical_structure": "Amorphous or semicrystalline. Free volume increased by ortho-substituents.",
    "properties": {
      "Tg": {
        "value": [
          139
        ],
        "unit": "°C"
      }
    },
    "analysis_with_hierarchical_structure": {
      "descriptive_text": "The sample consists of a cellulose derivative synthesized via a homogeneous reaction in 1-allyl-3-methylimidazolium chloride (AmimCl). The chemical composition features a cellulose backbone fully substituted with methylbenzoic acid groups at a degree of substitution of 3.0. The material exhibits an amorphous or semicrystalline hierarchical structure, characterized by increased free volume attributed to the geometry of the ortho-substituents.",
      "reasoning_analysis": "Increasing Factors: The incorporation of methylbenzoic acid groups introduces rigid aromatic rings into the side chains, which increases backbone stiffness and restricts segmental rotation through steric hindrance. The high degree of substitution ensures these bulky groups are densely distributed along the chain, contributing to intrinsic chain rigidity. Decreasing Factors: The conversion of hydroxyl groups to esters at a DS of 3.0 completely disrupts the strong intermolecular hydrogen bonding network of native cellulose, drastically reducing interchain cohesive forces. Additionally, the hierarchical structure specifies increased free volume resulting from ortho-substituents, which facilitates segmental motion. Potential retention of the AmimCl ionic liquid from the homogeneous synthesis could also introduce plasticization effects. Dominant Factor: The elimination of the hydrogen bonding network and the specific structural feature of increased free volume qualitatively dominate the final Tg behavior. While the aromatic groups provide stiffness, the loss of cohesive energy density and the enhanced free volume create a matrix with significantly higher chain mobility compared to unmodified cellulose, setting the Tg based on these mobility-enhancing structural modifications."
    },
    "analysis_without_hierarchical_structure": {
      "descriptive_text": "The material is a cellulose derivative synthesized via a homogeneous reaction in 1-allyl-3-methylimidazolium chloride (AmimCl), where the cellulose backbone is esterified with methylbenzoic acid to achieve a degree of substitution (DS) of 3.0. This high level of substitution indicates that the hydroxyl groups on the anhydroglucose units are fully replaced by bulky aromatic ester groups. The resulting polymer was characterized following this ionic liquid-mediated synthesis, with thermal transition data recorded for analysis.",
      "reasoning_analysis": "Increasing Factors: The incorporation of methylbenzoic acid substituents introduces bulky aromatic rings attached to the cellulose backbone, which imposes significant steric hindrance and restricts segmental rotation of the polymer chains. Additionally, the inherent rigidity of the anhydroglucose ring structure in the cellulose backbone contributes to reduced chain flexibility, driving the Tg upward. Decreasing Factors: The degree of substitution (DS) of 3.0 indicates complete esterification of the hydroxyl groups, which disrupts the extensive inter-chain hydrogen bonding network present in native cellulose, thereby increasing free volume and chain mobility. Furthermore, the homogeneous synthesis in 1-allyl-3-methylimidazolium chloride (AmimCl) carries a risk of residual ionic liquid remaining within the matrix, which could act as a plasticizer and lower the Tg. Dominant Factor: The disruption of the inter-chain hydrogen bonding network via full substitution is the primary determinant that allows a measurable glass transition to occur below the decomposition temperature; however, the steric rigidity introduced by the aromatic methylbenzoate groups qualitatively dominates the specific mobility landscape, maintaining a higher Tg relative to aliphatic cellulose esters despite the loss of hydrogen bonding."
    }
  },
  {
    "doi": "10.1002/adfm.202510529",
    "title": "Bulky Rigid Substituent to Enhance the Chain Mobility of Cellulose for Bio-Degradable Thermoplastics",
    "year": 2025,
    "chemical_composition": {
      "repeat_unit_psmiles": null,
      "monomers": [
        {
          "name": "Cellulose",
          "smiles": "OC1C(O)C(O)C(O)C(O)C1O",
          "ratio_value": null,
          "ratio_unit": null
        },
        {
          "name": "2-Trifluoromethylbenzoic acid",
          "smiles": "O=C(O)c1ccccc1C(F)(F)F",
          "ratio_value": 1.84,
          "ratio_unit": "DS"
        }
      ],
      "additives": [],
      "is_homopolymer": false
    },
    "processing_history": "Synthesized via homogeneous reaction in 1-allyl-3-methylimidazolium chloride (AmimCl). Tg data reported in Table 1.",
    "hierarchical_structure": "Amorphous or semicrystalline. Free volume increased by ortho-substituents.",
