Repository: hhtrick/HHT-code

# HHT training framework

This directory contains model training, embedding precomputation, inference, article-level baselines and the curated datasets. All commands below assume that the working directory is `train_code/`.

## 3. Datasets and fixed partitions

Each main dataset is a JSON array at `dataset/{property}/{property}.json`. Entries contain source metadata, `chemical_composition`, `processing_history`, `hierarchical_structure`, `properties`, and two generated-analysis objects. Targets are stored as `properties[property]["value"]`; source metadata and target values are not predictive input fields.

| Property | Train | Validation | Test | Total |
|---|---:|---:|---:|---:|

File: train_code/dataset/Tg/Tg.json (part 65 of 235)
[
    "properties": {
      "Tg": {
        "value": [
          118
        ],
        "unit": "°C"
      }
    },
    "analysis_with_hierarchical_structure": {
      "descriptive_text": "The sample consists of a cellulose backbone chemically modified with 2-trifluoromethylbenzoic acid groups, achieving a degree of substitution (DS) of 1.84. This cellulose derivative was synthesized via a homogeneous reaction utilizing 1-allyl-3-methylimidazolium chloride (AmimCl) as the solvent medium. The resulting hierarchical structure is characterized as either amorphous or semicrystalline, with structural analysis indicating that the ortho-substituents contribute to an increase in free volume within the polymer matrix.",
      "reasoning_analysis": "Increasing Factors: The attachment of bulky 2-trifluoromethylbenzoic acid groups introduces significant steric hindrance and rigid aromatic rings along the polymer backbone, which restricts segmental rotation and intrinsically drives the Tg higher. The presence of electronegative fluorine atoms may also contribute to chain stiffening through dipole interactions. Decreasing Factors: The substitution reaction disrupts the extensive intermolecular and intramolecular hydrogen bonding network inherent to native cellulose, significantly enhancing chain mobility and lowering the Tg. Additionally, the hierarchical structure explicitly notes that ortho-substituents increase free volume, indicating inefficient packing that facilitates segmental motion and further depresses the Tg. Dominant Factor: While the rigid aromatic substituents provide a stiffening effect, the disruption of the strong hydrogen bonding network combined with the increased free volume arising from the ortho-substitution pattern qualitatively dominates the thermal behavior, facilitating greater chain mobility than would be expected from backbone rigidity alone."
    },
    "analysis_without_hierarchical_structure": {
      "descriptive_text": "The sample comprises a cellulose derivative synthesized through the esterification of the polysaccharide backbone with 2-trifluoromethylbenzoic acid, resulting in a degree of substitution of 1.84. The material was prepared via a homogeneous reaction pathway using 1-allyl-3-methylimidazolium chloride (AmimCl) as the reaction medium, which facilitates the dissolution and modification of the native cellulose structure without heterogeneous limitations.",
      "reasoning_analysis": "Increasing Factors: The incorporation of 2-trifluoromethylbenzoic acid groups introduces substantial steric hindrance due to the bulky aromatic rings and trifluoromethyl moieties attached to the cellulose backbone. These large side groups restrict segmental rotation and increase the energy barrier for chain mobility, inherently driving the Tg upward. Additionally, the high degree of substitution ensures a dense packing of these rigid units along the polymer chain. Decreasing Factors: The esterification process significantly disrupts the extensive inter-chain hydrogen bonding network characteristic of native cellulose. This reduction in cohesive energy density increases free volume and chain mobility, which acts to depress the Tg relative to the theoretical value of unsubstituted cellulose. Furthermore, the use of 1-allyl-3-methylimidazolium chloride during synthesis presents a risk where residual ionic liquid molecules, if not completely removed, could act as efficient plasticizers, further lowering the transition temperature. Dominant Factor: The dominant factor governing the final Tg behavior is the steric restriction imposed by the bulky aromatic and trifluoromethyl substituents. While the disruption of hydrogen bonding enables the polymer to exhibit a glass transition below its decomposition temperature, the intrinsic rigidity of the high-DS substituted backbone qualitatively dictates a higher Tg compared to cellulose esters with smaller or aliphatic substituents, outweighing the free volume increase from H-bond loss in terms of defining the specific thermal window of the material."
    }
  },
  {
    "doi": "10.1002/macp.201600305",
    "title": "High Glass-Transition Temperature Acrylate Polymers Derived from Biomasses, Syringaldehyde, and Vanillin",
    "year": 2016,
    "chemical_composition": {
      "repeat_unit_psmiles": "[*]CC(C(=O)Oc1cc(C=O)cc(OC)c1OC)[*]",
      "monomers": [
        {
          "name": "Syringaldehyde acrylate",
          "smiles": "COc1cc(C=O)cc(OC)c1OC(=O)C=C",
          "ratio_value": null,
          "ratio_unit": null
        }
      ],
      "additives": [],
      "is_homopolymer": true
    },
    "processing_history": "Free radical polymerization in DMF ([M]=0.8 mol/L, [AIBN]=0.024 mol/L) at 80 °C for 8 h. Purified by precipitation in ethyl alcohol and dissolution-precipitation (THF/ethyl alcohol). Tg measured by DSC (WATERWSLLC Q100) under N2 (50 mL/min) at heating rate 5 °C/min.",
    "hierarchical_structure": "Amorphous, noncrystalline state (no melting peak in DSC).",
    "properties": {
      "Tg": {
        "value": [
          170
        ],
        "unit": "°C"
      }
    },
    "analysis_with_hierarchical_structure": {
      "descriptive_text": "This sample comprises an amorphous, noncrystalline homopolymer synthesized from syringaldehyde acrylate monomers via free radical polymerization in dimethylformamide at 80 °C for 8 hours using AIBN as an initiator. Following synthesis, the material underwent purification through precipitation in ethyl alcohol and subsequent dissolution-precipitation cycles utilizing tetrahydrofuran and ethyl alcohol to remove residual species. The thermal properties were characterized by differential scanning calorimetry under a nitrogen atmosphere at a heating rate of 5 °C/min, confirming the absence of a melting peak consistent with its noncrystalline state.",
      "reasoning_analysis": "Increasing Factors: The incorporation of bulky syringaldehyde aromatic side groups onto the acrylate backbone imposes significant steric hindrance, restricting segmental rotation and inherently raising the glass transition temperature. Additionally, the polar ester and aldehyde functionalities within the pendant groups enhance intermolecular dipole-dipole interactions, further limiting chain mobility. The rigorous purification history involving multiple precipitation steps likely eliminates residual monomer and high-boiling solvent, preventing plasticization effects that would otherwise depress the Tg. Decreasing Factors: The polyacrylate backbone lacks alpha-methyl substitution, offering greater inherent flexibility compared to polymethacrylates or styrenics, which qualitatively lowers the baseline Tg. There is also a potential risk that trace amounts of dimethylformamide, given its high boiling point, could remain trapped within the amorphous matrix despite purification, acting as a plasticizer. Dominant Factor: The steric bulk and polarity of the syringaldehyde side groups qualitatively dominate the thermal behavior. While the flexible backbone reduces rigidity, the substantial energy barrier required for segmental motion imposed by the large aromatic pendant groups establishes a higher Tg baseline, an effect reinforced by the purification history that mitigates low molecular weight plasticizing influences."
    },
    "analysis_without_hierarchical_structure": {
      "descriptive_text": "The sample comprises a poly(syringaldehyde acrylate) homopolymer synthesized via free radical polymerization in dimethylformamide (DMF) at a monomer concentration of 0.8 mol/L using azobisisobutyronitrile (AIBN) as the initiator at 80 °C for 8 hours. Following synthesis, the polymer was purified by precipitation in ethyl alcohol and further subjected to dissolution-precipitation cycles using tetrahydrofuran and ethyl alcohol. The glass transition temperature was measured using differential scanning calorimetry on a WATERWSLLC Q100 instrument under a nitrogen flow of 50 mL/min at a heating rate of 5 °C/min.",
      "reasoning_analysis": "Increasing Factors: The presence of the bulky syringaldehyde side group attached to the acrylate backbone introduces significant steric hindrance, restricting segmental rotation and chain mobility. Additionally, the polar ester linkage combined with the aldehyde and methoxy functionalities on the aromatic ring enhances intermolecular dipole-dipole interactions, which rigidifies the matrix. The purification process involving precipitation likely removes low molecular weight oligomers, ensuring the polymer reaches a molecular weight regime where the Tg is maximized. Decreasing Factors: The polyacrylate backbone lacks the alpha-methyl substitution found in methacrylates, inherently offering greater backbone flexibility which lowers the Tg relative to analogous methacrylates. Additionally, the use of dimethylformamide (DMF) as a polymerization solvent poses a risk; if the precipitation and drying steps do not completely eliminate this high-boiling solvent, residual DMF would act as a plasticizer, increasing free volume and depressing the Tg. Dominant Factor: The structural rigidity and strong intermolecular forces conferred by the aromatic syringaldehyde moiety qualitatively dominate the thermal behavior. While the flexible backbone and potential residual solvent exert downward pressure, the substantial steric bulk and polarity of the side group establish a high baseline resistance to segmental motion, defining the primary thermal transition characteristics."
    }
  },
  {
    "doi": "10.1002/adfm.202510529",
    "title": "Bulky Rigid Substituent to Enhance the Chain Mobility of Cellulose for Bio-Degradable Thermoplastics",
    "year": 2025,
    "chemical_composition": {
      "repeat_unit_psmiles": null,
      "monomers": [
        {
          "name": "Cellulose",
          "smiles": "OC1C(O)C(O)C(O)C(O)C1O",
          "ratio_value": null,
          "ratio_unit": null
        },
        {
          "name": "2-Methylbenzoic acid",
          "smiles": "O=C(O)c1ccccc1C",
          "ratio_value": 2.72,
          "ratio_unit": "DS"
        }
      ],
      "additives": [],
      "is_homopolymer": false
    },
    "processing_history": "Synthesized via homogeneous reaction in 1-allyl-3-methylimidazolium chloride (AmimCl). Tg data reported in Table 1.",
    "hierarchical_structure": "Amorphous or semicrystalline. Free volume increased by ortho-substituents.",
    "properties": {
      "Tg": {
        "value": [
          165
        ],
        "unit": "°C"
      }
    },
    "analysis_with_hierarchical_structure": {
      "descriptive_text": "The sample comprises a cellulose backbone chemically modified with 2-methylbenzoic acid groups at a degree of substitution (DS) of 2.72, synthesized via a homogeneous reaction in the ionic liquid 1-allyl-3-methylimidazolium chloride (AmimCl). The resulting material exhibits an amorphous or semicrystalline hierarchical structure, with specific structural analysis indicating that the ortho-substituents contribute to increased free volume. The processing history involves dissolution and reaction within the ionic liquid medium, with glass transition temperature data subsequently reported following characterization.",
      "reasoning_analysis": "Increasing Factors: The attachment of bulky 2-methylbenzoic acid aromatic rings to the cellulose backbone introduces significant steric hindrance, which restricts the segmental rotation of the polymer chains. The high degree of substitution (2.72) ensures that the majority of repeat units carry these rigid side groups, intrinsically increasing the stiffness of the local chain environment. Decreasing Factors: The hierarchical structure notes that the ortho-substituents increase free volume, which enhances segmental mobility and lowers the energy barrier for glass transition. Additionally, the substitution of hydroxyl groups disrupts the extensive native intermolecular hydrogen bonding network of cellulose, reducing the cohesive energy density required to initiate chain motion. Dominant Factor: Although the aromatic substituents provide steric resistance, the disruption of the strong hydrogen bonding network combined with the geometric effect of increased free volume from the ortho-substitution qualitatively dominates the final behavior, facilitating greater chain mobility relative to a tightly packed, hydrogen-bonded system."
    },
    "analysis_without_hierarchical_structure": {
      "descriptive_text": "The material is a cellulose ester derivative prepared through a homogeneous reaction mediated by the ionic liquid 1-allyl-3-methylimidazolium chloride (AmimCl). The structural modification involves the esterification of the cellulose backbone with 2-methylbenzoic acid moieties, resulting in a degree of substitution of 2.72. The final product was obtained without the inclusion of external additives, and its thermal properties were evaluated as documented in the associated data tables.",
      "reasoning_analysis": "Increasing Factors: The incorporation of 2-methylbenzoic acid groups introduces bulky aromatic rings and methyl substituents along the cellulose backbone. At a high degree of substitution (2.72), these bulky side groups create significant steric hindrance that restricts segmental rotation of the polymer chain, inherently driving the Tg upward. Additionally, the homogeneous synthesis in AmimCl ensures a uniform distribution of these rigid substituents, maximizing the stiffening effect throughout the matrix. Decreasing Factors: The esterification process replaces the extensive interchain hydrogen bonding network inherent to native cellulose with ester linkages. This reduction in strong intermolecular forces increases free volume and chain mobility, which qualitatively lowers the Tg relative to unmodified cellulose. Furthermore, if any residual 1-allyl-3-methylimidazolium chloride ionic liquid remains trapped within the matrix following synthesis, it could act as a plasticizer, further depressing the glass transition temperature. Dominant Factor: While the loss of hydrogen bonding facilitates chain mobility, the high density of bulky aromatic substituents at DS 2.72 imposes severe steric constraints that qualitatively dominate the final thermal behavior. This steric hindrance establishes a rigid backbone configuration that counteracts the mobility gained from the loss of hydrogen bonds, resulting in a Tg governed primarily by the rotational barriers of the substituted aromatic ester groups."
    }
  },
  {
    "doi": "10.3390/gels7020045",
    "title": "Systematic Modification of the Glass Transition Temperature of Ion-Pair Comonomer Based Polyelectrolytes and Ionomers by Copolymerization with a Chemically Similar Cationic Monomer",
    "year": 2021,
    "chemical_composition": {
      "repeat_unit_psmiles": null,
      "monomers": [
        {
          "name": "vinylbenzyl tri-n-octylphosphonium 4-styrenesulfonate",
          "smiles": "CCCCCCCC[P+](CCCCCCCC)(CCCCCCCC)Cc1ccc(C=C)cc1.[O-]S(=O)(=O)c2ccc(C=C)cc2",
          "ratio_value": 1.0,
          "ratio_unit": "mol fraction"
        }
      ],
      "additives": [
        {
          "name": "benzyl dodecyl trithiocarbonate",
          "type": "RAFT agent",
          "amount_value": 0.025,
          "amount_unit": "mmol"
        },
        {
          "name": "AIBN",
          "type": "initiator",
          "amount_value": 0.82,
          "amount_unit": "mg"
        }
      ],
      "is_homopolymer": true
    },
    "processing_history": "RAFT polymerization in chlorobenzene at 65 °C for 24 h. Purified by hexane extraction and vacuum drying at 80 °C. Tg measured by DSC (value reported as consistent with rheology, previously reported in ref [33]).",
    "hierarchical_structure": "Polyelectrolyte network formed by bridging ion-pairs. Gel state after reaction.",
    "properties": {
      "Tg": {
        "value": [
          189
        ],
        "unit": "°C"
      }
    },
    "analysis_with_hierarchical_structure": {
      "descriptive_text": "The sample consists of a homopolymer derived from vinylbenzyl tri-n-octylphosphonium 4-styrenesulfonate monomers, synthesized via reversible addition-fragmentation chain-transfer (RAFT) polymerization using benzyl dodecyl trithiocarbonate as the chain transfer agent and AIBN as the initiator in chlorobenzene at 65 °C for 24 h. Following synthesis, the material was purified through hexane extraction and subjected to vacuum drying at 80 °C, resulting in a polyelectrolyte network structure formed by bridging ion-pairs that exists in a gel state. The glass transition temperature was subsequently characterized using differential scanning calorimetry (DSC), with values reported as consistent with rheological measurements.",
      "reasoning_analysis": "Increasing Factors: The incorporation of bulky tri-n-octylphosphonium cations and styrenesulfonate anions introduces significant steric hindrance and strong electrostatic interactions. Crucially, the formation of a polyelectrolyte network via bridging ion-pairs acts as physical crosslinks within the gel state, severely restricting segmental chain mobility and driving the Tg upward. Decreasing Factors: The long n-octyl alkyl chains attached to the phosphonium center introduce internal flexibility and free volume, functioning as an internal plasticizer that tends to lower the Tg. Additionally, the use of chlorobenzene during polymerization presents a risk of residual solvent retention despite vacuum drying, which could further plasticize the matrix and reduce Tg if not completely eliminated. Dominant Factor: The strong electrostatic correlations and physical crosslinking inherent to the polyelectrolyte network structure dominate the thermal behavior. While the alkyl chains provide some flexibility, the energy required to disrupt the ionic clusters and enable segmental motion in the gel state qualitatively outweighs the plasticizing effects, establishing a high Tg baseline characteristic of ionomer networks."
    },
    "analysis_without_hierarchical_structure": {
      "descriptive_text": "The sample consists of a homopolymer derived from the ionic liquid monomer vinylbenzyl tri-n-octylphosphonium 4-styrenesulfonate. Synthesis was conducted via reversible addition-fragmentation chain-transfer (RAFT) polymerization in chlorobenzene at 65 °C for 24 hours, utilizing benzyl dodecyl trithiocarbonate as the chain transfer agent and AIBN as the thermal initiator. Following polymerization, the material was purified through hexane extraction and subjected to vacuum drying at 80 °C to remove residual solvents. The glass transition temperature was subsequently characterized using differential scanning calorimetry (DSC), with results noted to be consistent with rheological measurements.",
      "reasoning_analysis": "Increasing Factors: The presence of the styrenesulfonate backbone combined with the phosphonium cation introduces strong electrostatic interactions along the polymer chain, which act as physical crosslinks restricting segmental mobility and driving the Tg higher. Additionally, the bulky nature of the tri-n-octylphosphonium group creates steric hindrance that inherently raises the energy barrier for chain rotation, while the hexane extraction step removes low molecular weight oligomers that would otherwise depress the transition temperature. Decreasing Factors: The tri-n-octylphosphonium moiety contains three long octyl alkyl chains which increase the free volume and internal mobility of the polymer system, functioning as internal plasticizers that significantly depress the Tg relative to a non-alkylated ionic polymer. Furthermore, vacuum drying at 80 °C following synthesis in chlorobenzene, which has a boiling point of approximately 131 °C, poses a risk of residual solvent retention that could externally plasticize the matrix and further lower the Tg. Dominant Factor: The intrinsic molecular architecture qualitatively dominates the final Tg behavior, specifically the competition between the rigidifying ionic Coulombic interactions and the flexibilizing long alkyl side chains. While ionic interactions establish a high baseline rigidity, the substantial volume fraction and flexibility of the three octyl chains per repeat unit typically override this effect to limit the maximum achievable Tg, making the internal plasticization effect of the alkyl chains the primary structural determinant relative to the processing variables."
    }
  },
  {
    "doi": "10.3390/gels7020045",
    "title": "Systematic Modification of the Glass Transition Temperature of Ion-Pair Comonomer Based Polyelectrolytes and Ionomers by Copolymerization with a Chemically Similar Cationic Monomer",
    "year": 2021,
    "chemical_composition": {
      "repeat_unit_psmiles": null,
      "monomers": [
        {
          "name": "n-butyl acrylate",
          "smiles": "CCCCOC(=O)C=C",
          "ratio_value": 10,
          "ratio_unit": "mmol"
        },
        {
          "name": "vinylbenzyl tri-n-octylphosphonium 4-styrenesulfonate",
          "smiles": "CCCCCCCC[P+](CCCCCCCC)(CCCCCCCC)Cc1ccc(C=C)cc1.[O-]S(=O)(=O)c2ccc(C=C)cc2",
          "ratio_value": 1,
          "ratio_unit": "mmol"
        }
      ],
      "additives": [
        {
          "name": "benzyl dodecyl trithiocarbonate",
          "type": "RAFT agent",
          "amount_value": 0.05,
          "amount_unit": "mmol"
        },
        {
          "name": "AIBN",
          "type": "initiator",
          "amount_value": 1.64,
          "amount_unit": "mg"
        }
      ],
      "is_homopolymer": false
    },
    "processing_history": "RAFT polymerization in chlorobenzene at 65 °C for 24 h. Purified by hexane extraction and vacuum drying at 80 °C. Tg of ion-rich domains measured by Rheology (ARES, parallel plate, 1 Hz) defined as temperature at maximum loss tangent (tan δ).",
    "hierarchical_structure": "Ionomer with microphase separation into ion-rich and ion-poor domains. Ion-rich domains vitrified.",
    "properties": {
      "Tg": {
        "value": [
          109
        ],
        "unit": "°C"
      }
    },
    "analysis_with_hierarchical_structure": {
      "descriptive_text": "The sample comprises a copolymer synthesized from n-butyl acrylate and vinylbenzyl tri-n-octylphosphonium 4-styrenesulfonate monomers at a molar ratio of 10:1 mmol. Polymerization was achieved via reversible addition-fragmentation chain-transfer (RAFT) methodology using benzyl dodecyl trithiocarbonate as the chain transfer agent and AIBN as the initiator in chlorobenzene at 65 °C for 24 hours, followed by purification through hexane extraction and vacuum drying at 80 °C. The material exhibits an ionomeric hierarchical structure characterized by microphase separation into distinct ion-rich and ion-poor domains, with the ion-rich domains existing in a vitrified state. The glass transition temperature of these ion-rich domains was characterized using rheology (ARES, parallel plate, 1 Hz), defined as the temperature corresponding to the maximum loss tangent.",
      "reasoning_analysis": "Increasing Factors: The incorporation of vinylbenzyl tri-n-octylphosphonium 4-styrenesulfonate introduces strong electrostatic interactions between phosphonium cations and sulfonate anions, forming ionic aggregates that act as physical crosslinks and severely restrict segmental mobility. The bulky nature of the phosphonium and sulfonate groups further increases steric hindrance, while the microphase separation creates vitrified ion-rich domains that inherently possess higher rigidity than the surrounding matrix. Decreasing Factors: The majority component, n-butyl acrylate, possesses a flexible butyl side chain that acts as an internal plasticizer, lowering the baseline Tg of the polymer backbone. Additionally, the processing history involves chlorobenzene, which has a boiling point significantly higher than the vacuum drying temperature of 80 °C; incomplete removal of this high-boiling solvent could leave residual molecules that plasticize the matrix and potentially penetrate ion clusters, reducing inter-chain friction. Dominant Factor: The strong electrostatic associations within the microphase-separated ion-rich domains are the dominant factor governing the specific thermal transition measured. While the n-butyl acrylate matrix provides a low-Tg continuum, the characterization targets the ion-rich domains where the ionic crosslink density and steric bulk override the backbone flexibility, resulting in a significantly elevated Tg for those specific domains compared to the non-ionic homopolymer."
    },
    "analysis_without_hierarchical_structure": {
      "descriptive_text": "The sample comprises a copolymer synthesized from n-butyl acrylate and vinylbenzyl tri-n-octylphosphonium 4-styrenesulfonate monomers via reversible addition-fragmentation chain-transfer (RAFT) polymerization. The reaction was conducted in chlorobenzene at 65 °C for 24 hours using AIBN as the initiator and benzyl dodecyl trithiocarbonate as the chain transfer agent. Following synthesis, the material was purified through hexane extraction and subjected to vacuum drying at 80 °C to remove residual solvent. The glass transition temperature of the ion-rich domains was subsequently characterized using rheological measurements on an ARES instrument with parallel plate geometry at 1 Hz, defined as the temperature corresponding to the maximum loss tangent.",
      "reasoning_analysis": "Increasing Factors: The incorporation of vinylbenzyl tri-n-octylphosphonium 4-styrenesulfonate introduces strong electrostatic interactions between the phosphonium cations and sulfonate anions, which form ionic aggregates that act as physical crosslinks restricting segmental chain mobility. Additionally, the bulky nature of the tri-n-octylphosphonium side groups imposes steric hindrance that further inhibits backbone rotation, driving the transition temperature upward. Decreasing Factors: The chemical composition is dominated by n-butyl acrylate, which possesses a flexible butyl side chain and a low energy barrier for backbone rotation, inherently promoting high chain mobility and free volume that depresses the transition temperature. Additionally, while vacuum drying was performed, the use of chlorobenzene during synthesis presents a risk where any residual solvent trapped within the polymer matrix could act as a plasticizer, increasing free volume and lowering the Tg. Dominant Factor: Although the n-butyl acrylate matrix provides a flexible environment, the specific measurement targets the ion-rich domains; therefore, the strong electrostatic associations within these aggregates are the dominant factor governing this specific transition, as they create a distinct phase with significantly restricted mobility compared to the bulk polymer backbone."
    }
  },
  {
    "doi": "10.1002/adfm.202510529",
    "title": "Bulky Rigid Substituent to Enhance the Chain Mobility of Cellulose for Bio-Degradable Thermoplastics",
    "year": 2025,
    "chemical_composition": {
      "repeat_unit_psmiles": null,
      "monomers": [
        {
          "name": "Cellulose",
          "smiles": "OC1C(O)C(O)C(O)C(O)C1O",
          "ratio_value": null,
          "ratio_unit": null
        },
        {
          "name": "4-Trifluoromethylbenzoic acid",
          "smiles": "O=C(O)c1ccc(C(F)(F)F)cc1",
          "ratio_value": 3.0,
          "ratio_unit": "DS"
        }
      ],
      "additives": [],
      "is_homopolymer": false
    },
    "processing_history": "Synthesized via homogeneous reaction in 1-allyl-3-methylimidazolium chloride (AmimCl). Tg data reported in Table 1.",
    "hierarchical_structure": "Amorphous or semicrystalline. Free volume increased by ortho-substituents.",
    "properties": {
      "Tg": {
        "value": [
          145
        ],
        "unit": "°C"
      }
    },
    "analysis_with_hierarchical_structure": {
      "descriptive_text": "The sample consists of a cellulose backbone fully esterified with 4-trifluoromethylbenzoic acid, achieving a degree of substitution (DS) of 3.0. This derivative was synthesized via a homogeneous reaction utilizing 1-allyl-3-methylimidazolium chloride (AmimCl) as the solvent medium. The resulting material exhibits an amorphous or semicrystalline hierarchical structure, characterized by an increase in free volume attributed to the steric effects of the substituents.",
      "reasoning_analysis": "Increasing Factors: The incorporation of bulky 4-trifluoromethylbenzoic acid groups onto the cellulose backbone imposes significant steric hindrance, which restricts segmental rotation and increases chain stiffness. Additionally, the presence of electronegative fluorine atoms within the trifluoromethyl moieties may enhance intermolecular dipole interactions, further resisting chain mobility. Decreasing Factors: The complete substitution (DS = 3.0) eliminates the extensive inter-chain hydrogen bonding network native to cellulose, drastically reducing cohesive energy density. Furthermore, the hierarchical structure explicitly indicates increased free volume due to the substituents, which facilitates segmental motion. There is also a possibility that residual AmimCl ionic liquid from the homogeneous synthesis process could act as a plasticizer if not fully removed. Dominant Factor: While the loss of hydrogen bonding and increased free volume promote chain mobility, the substantial steric bulk and rigidity of the aromatic trifluoromethylbenzoate substituents are the dominant factors governing the thermal behavior. These bulky groups effectively lock the backbone conformation, qualitatively establishing a higher Tg baseline compared to cellulose esters with smaller aliphatic substituents, despite the free volume expansion."
    },
    "analysis_without_hierarchical_structure": {
      "descriptive_text": "The sample comprises a cellulose backbone chemically modified with 4-trifluoromethylbenzoic acid groups to achieve a degree of substitution (DS) of 3.0. Synthesis was performed via a homogeneous reaction in 1-allyl-3-methylimidazolium chloride (AmimCl) ionic liquid. The resulting fully substituted cellulose derivative contains no external additives, and its thermal properties were characterized with data reported for analysis.",
      "reasoning_analysis": "Increasing Factors: The incorporation of bulky 4-trifluoromethylbenzoic acid groups at a full degree of substitution (DS 3.0) introduces significant steric hindrance and backbone rigidity due to the aromatic rings, which restricts segmental chain mobility. Additionally, the presence of fluorine atoms enhances intermolecular dipole interactions, further resisting chain motion. Decreasing Factors: The substitution of hydroxyl groups disrupts the dense intermolecular hydrogen bonding network inherent to native cellulose, increasing free volume and chain flexibility relative to the unmodified biopolymer. Moreover, the homogeneous synthesis in 1-allyl-3-methylimidazolium chloride (AmimCl) carries a risk of residual ionic liquid retention, which could act as a plasticizer and lower the transition temperature if not completely removed. Dominant Factor: The steric rigidity and bulkiness of the fully substituted trifluoromethylbenzoate side groups qualitatively dominate the thermal behavior. While the disruption of hydrogen bonding enables the existence of a measurable Tg, the substantial size and stiffness of the aromatic fluorinated substituents impose a high energy barrier for segmental motion, driving the Tg upward relative to cellulose esters with smaller aliphatic substituents."
    }
  },
  {
    "doi": null,
    "title": "Novel High Tg Low Dielectric Constant Coil-Shaped Polymer",
    "year": null,
    "chemical_composition": {
      "repeat_unit_psmiles": null,
      "monomers": [
        {
          "name": "Exo-N-(pentafluorophenyl)nadimide",
          "smiles": null,
          "ratio_value": null,
          "ratio_unit": null
        }
      ],
      "additives": [],
      "is_homopolymer": true
    },
    "processing_history": "Synthesized via vinylic polymerization using Pd(II) catalyst in chlorobenzene at room temperature for 24 h. Film prepared by baking coating solution at 250 °C for 1 h under nitrogen. Tg measured by DSC (Shimadzu DSC-50) heating from r.t. to 400 °C at 10 °C/min under nitrogen flow.",
    "hierarchical_structure": "Amorphous coil-shaped main-chain structure with bulky fluorinated aryl side-chain. High free volume.",
    "properties": {
      "Tg": {
        "value": [
          378
        ],
        "unit": "°C"
      }
    },
    "analysis_with_hierarchical_structure": {
      "descriptive_text": "The sample consists of a homopolymer derived from Exo-N-(pentafluorophenyl)nadimide monomers, featuring an amorphous, coil-shaped main-chain structure adorned with bulky fluorinated aryl side-chains that impart high free volume. Synthesis was achieved through vinylic polymerization utilizing a Pd(II) catalyst in chlorobenzene at room temperature over a 24-hour period. Following synthesis, the material was processed into a film by baking the coating solution at 250 °C for 1 hour under a nitrogen atmosphere, and the thermal properties were subsequently characterized using DSC with a heating ramp from room temperature to 400 °C at 10 °C/min under nitrogen flow.",
      "reasoning_analysis": "Increasing Factors: The incorporation of bulky fluorinated aryl side-chains introduces significant steric hindrance that restricts segmental rotation of the polymer backbone. Additionally, the rigid cyclic imide structure within the repeat unit enhances backbone stiffness, while the high-temperature baking process at 250 °C likely ensures the complete removal of residual chlorobenzene solvent, preventing plasticization effects that would otherwise lower the transition temperature. Decreasing Factors: The hierarchical structure is explicitly characterized by high free volume and a coil-shaped main-chain, which suggests inefficient packing and a degree of backbone flexibility that could facilitate segmental motion compared to fully rigid ladder polymers. Furthermore, the presence of fluorine atoms may reduce interchain cohesive energy density relative to non-fluorinated analogs, potentially lowering the energy barrier for transition. Dominant Factor: The steric restriction imposed by the bulky pentafluorophenyl side groups and the inherent rigidity of the nadimide backbone qualitatively dominate the thermal behavior, driving the Tg upward despite the high free volume, as the free volume in this system is likely intrinsic to the rigid geometry rather than indicative of enhanced chain mobility."
    },
    "analysis_without_hierarchical_structure": {
      "descriptive_text": "The sample consists of a homopolymer derived from Exo-N-(pentafluorophenyl)nadimide monomers. Synthesis was achieved through vinylic polymerization utilizing a Pd(II) catalyst in chlorobenzene at room temperature over a 24-hour period. Following synthesis, a film was prepared by baking the coating solution at 250 °C for 1 hour under a nitrogen atmosphere. The glass transition temperature was subsequently characterized using differential scanning calorimetry (Shimadzu DSC-50), heating from room temperature to 400 °C at a rate of 10 °C/min under nitrogen flow.",
      "reasoning_analysis": "Increasing Factors: The chemical composition features a rigid nadimide cyclic structure appended with a bulky pentafluorophenyl group. In a vinylic polymerization architecture, these substantial pendant groups impose significant steric hindrance on the polymer backbone, severely restricting segmental mobility and inherently driving the Tg upward. Furthermore, the processing history includes a high-temperature baking step at 250 °C, which serves as a thermal annealing treatment; this effectively eliminates residual chlorobenzene solvent that could act as a plasticizer and promotes densification through physical aging, both contributing to a higher observed Tg. Decreasing Factors: The incorporation of bulky pentafluorophenyl substituents may introduce inefficiencies in chain packing, potentially generating excess free volume within the bulk material which could theoretically facilitate segmental motion and lower the Tg. Additionally, despite the high-temperature baking, if any high-boiling oligomers or trapped solvent molecules remain within the film matrix, they would function as internal plasticizers, depressing the transition temperature. Dominant Factor: The intrinsic chain stiffness imparted by the rigid nadimide core and the sterically demanding pentafluorophenyl moiety qualitatively dominates the thermal behavior. While packing inefficiencies exist, the energy barrier required for backbone rotation and segmental relaxation due to these bulky, rigid structures outweighs the free volume effects, establishing a high Tg baseline that is further secured by the rigorous solvent removal during the 250 °C baking process."
    }
  },
  {
    "doi": null,
    "title": "Biaxial stretch-induced crystallization of poly(ethylene terephthalate) above glass transition temperature: The necessary of chain mobility",
    "year": 2016,
    "chemical_composition": {
      "repeat_unit_psmiles": "[*]OCCOC(=O)c1ccc(C(=O)O*)cc1",
      "monomers": [
        {
          "name": "Ethylene glycol",
          "smiles": "OCCO",
          "ratio_value": null,
          "ratio_unit": null
        },
        {
          "name": "Terephthalic acid",
          "smiles": "OC(=O)c1ccc(C(=O)O)cc1",
          "ratio_value": null,
          "ratio_unit": null
        }
      ],
      "additives": [],
      "is_homopolymer": false
    },
    "processing_history": "PET precursor films provided by Guofeng Plastic Industry Co., Ltd. Thickness 260 μm (text states 260 mm). Intrinsic viscosity 0.65 dl/g, corresponding to a viscosity molecular weight of 18069 g/mol. Melt fast chilled after extrusion from slit die. Tg measured by DSC (Q2000, TA Instruments) at 10 °C/min.",
    "hierarchical_structure": "Initial crystallinity 4.83%. Composed of tiny crystals and frozen orders. Amorphous and nematic slush structure.",
    "properties": {
      "Tg": {
        "value": [
          72.4
        ],
        "unit": "°C"
      }
    },
    "analysis_with_hierarchical_structure": {
      "descriptive_text": "This sample comprises polyethylene terephthalate synthesized from ethylene glycol and terephthalic acid monomers, characterized by a viscosity-average molecular weight of 18,069 g/mol corresponding to an intrinsic viscosity of 0.65 dl/g. Provided as precursor films with a thickness of 260 μm by Guofeng Plastic Industry Co., Ltd., the material was processed via melt extrusion from a slit die followed by rapid chilling. Hierarchical analysis reveals an initial crystallinity of 4.83%, consisting of tiny crystals and frozen orders embedded within an amorphous and nematic slush structure. The glass transition temperature was subsequently evaluated using differential scanning calorimetry (Q2000, TA Instruments) at a heating rate of 10 °C/min.",
