Repository: hhtrick/HHT-code

# HHT training framework

This directory contains model training, embedding precomputation, inference, article-level baselines and the curated datasets. All commands below assume that the working directory is `train_code/`.

## 3. Datasets and fixed partitions

Each main dataset is a JSON array at `dataset/{property}/{property}.json`. Entries contain source metadata, `chemical_composition`, `processing_history`, `hierarchical_structure`, `properties`, and two generated-analysis objects. Targets are stored as `properties[property]["value"]`; source metadata and target values are not predictive input fields.

| Property | Train | Validation | Test | Total |
|---|---:|---:|---:|---:|

File: train_code/dataset/Tg/Tg.json (part 66 of 235)
[
      "reasoning_analysis": "Increasing Factors: The presence of rigid aromatic rings within the terephthalic acid units of the backbone imposes significant steric hindrance and reduces chain flexibility, intrinsically driving the Tg upward. Additionally, the existing 4.83% crystallinity, comprised of tiny crystals and frozen orders, restricts segmental motion in the surrounding amorphous phase through physical crosslinking effects. Decreasing Factors: The relatively low viscosity-average molecular weight of 18,069 g/mol increases the concentration of chain ends, thereby enhancing free volume and chain mobility according to the Fox-Flory relationship. Furthermore, the processing history involving melt fast chilling likely trapped excess free volume within the amorphous matrix compared to slow-cooled equivalents, facilitating earlier onset of segmental motion. Dominant Factor: While the aromatic backbone establishes a moderate baseline Tg, the combination of low molecular weight and the rapid chilling history are the dominant factors for this specific sample, qualitatively depressing the Tg relative to high-molecular-weight, equilibrated polyethylene terephthalate due to the predominance of free volume effects over crystalline restrictions."
    },
    "analysis_without_hierarchical_structure": {
      "descriptive_text": "The sample comprises polyethylene terephthalate synthesized from ethylene glycol and terephthalic acid monomers without any added additives. Provided as precursor films by Guofeng Plastic Industry Co., Ltd., the material features a thickness of 260 μm and an intrinsic viscosity of 0.65 dl/g, which corresponds to a viscosity molecular weight of 18069 g/mol. The processing history indicates the material was melt extruded from a slit die and subsequently fast chilled. The glass transition temperature was measured using differential scanning calorimetry on a Q2000 instrument at a heating rate of 10 °C/min.",
      "reasoning_analysis": "Increasing Factors: The presence of rigid para-substituted benzene rings within the terephthalic acid units of the backbone significantly restricts segmental rotation through steric hindrance and increased chain stiffness, intrinsically driving the Tg higher. Furthermore, the molecular weight is sufficient to exceed the critical entanglement limit, ensuring that chain end effects are minimized, which stabilizes the Tg near the high molecular weight plateau. Decreasing Factors: The aliphatic ethylene glycol linkages introduce a degree of flexibility between the aromatic rings, allowing for some segmental motion that lowers the Tg relative to fully aromatic polyesters. Additionally, the fast chilled processing history traps excess free volume within the amorphous phase compared to a slow-cooled or annealed state, which can qualitatively depress the observed onset of segmental motion. Dominant Factor: The intrinsic chain stiffness conferred by the aromatic terephthalate units is the dominant factor establishing the baseline thermal behavior, as the chemical rigidity outweighs the flexibility of the glycol links and the thermal history effects, defining the material as a semi-rigid polymer with a distinct glass transition."
    }
  },
  {
    "doi": "10.1002/adfm.202510529",
    "title": "Bulky Rigid Substituent to Enhance the Chain Mobility of Cellulose for Bio-Degradable Thermoplastics",
    "year": 2025,
    "chemical_composition": {
      "repeat_unit_psmiles": null,
      "monomers": [
        {
          "name": "Cellulose",
          "smiles": "OC1C(O)C(O)C(O)C(O)C1O",
          "ratio_value": null,
          "ratio_unit": null
        },
        {
          "name": "2-Trifluoromethoxybenzoic acid",
          "smiles": "O=C(O)c1ccccc1OC(F)(F)F",
          "ratio_value": 3.0,
          "ratio_unit": "DS"
        }
      ],
      "additives": [],
      "is_homopolymer": false
    },
    "processing_history": "Synthesized via homogeneous reaction in 1-allyl-3-methylimidazolium chloride (AmimCl). Tg data reported in Table 1.",
    "hierarchical_structure": "Amorphous or semicrystalline. Free volume increased by ortho-substituents.",
    "properties": {
      "Tg": {
        "value": [
          153
        ],
        "unit": "°C"
      }
    },
    "analysis_with_hierarchical_structure": {
      "descriptive_text": "The sample comprises a cellulose backbone chemically modified with 2-trifluoromethoxybenzoic acid moieties, achieving a degree of substitution (DS) of 3.0. This cellulose derivative was synthesized via a homogeneous reaction utilizing 1-allyl-3-methylimidazolium chloride (AmimCl) as the solvent medium. Structurally, the material exhibits amorphous or semicrystalline characteristics, with specific structural analysis indicating increased free volume resulting from the ortho-substituents on the aromatic rings.",
      "reasoning_analysis": "Increasing Factors: The incorporation of bulky 2-trifluoromethoxybenzoic acid groups introduces significant steric hindrance and backbone rigidity due to the aromatic rings and trifluoromethoxy functionalities, which restricts segmental rotation and inherently drives the Tg upward. Additionally, the high degree of substitution (DS = 3.0) ensures a uniform distribution of these rigid side groups along the cellulose chain. Decreasing Factors: The substitution process eliminates the extensive interchain hydrogen bonding network present in native cellulose, significantly reducing cohesive energy density and allowing for greater chain mobility. Furthermore, the hierarchical structure explicitly notes increased free volume induced by the ortho-substituents, which facilitates segmental motion and lowers the Tg. Residual 1-allyl-3-methylimidazolium chloride from the homogeneous synthesis could also act as a plasticizer if not fully removed. Dominant Factor: While the aromatic substituents provide intrinsic stiffness, the disruption of the native hydrogen-bonding network combined with the specific free volume expansion caused by the ortho-substituted geometry qualitatively dominates the thermal behavior, likely resulting in a Tg lower than what would be expected from backbone rigidity alone."
    },
    "analysis_without_hierarchical_structure": {
      "descriptive_text": "The sample comprises a cellulose backbone chemically modified with 2-trifluoromethoxybenzoic acid substituents, achieving a degree of substitution (DS) of 3.0. This derivative was synthesized via a homogeneous reaction conducted in 1-allyl-3-methylimidazolium chloride (AmimCl) ionic liquid. The resulting material contains no additional additives, and its thermal properties, specifically the glass transition temperature, were characterized and documented.",
      "reasoning_analysis": "Increasing Factors: The introduction of bulky 2-trifluoromethoxybenzoic acid groups onto the cellulose backbone introduces significant steric hindrance and backbone stiffening due to the rigid aromatic rings and electronegative fluorine atoms. The high degree of substitution (DS 3.0) ensures that every anhydroglucose unit bears this bulky substituent, maximizing the restriction on segmental chain mobility. Decreasing Factors: The chemical modification replaces the native hydroxyl groups, thereby disrupting the extensive inter-chain hydrogen bonding network inherent to unmodified cellulose, which typically increases free volume and chain mobility. Additionally, the use of 1-allyl-3-methylimidazolium chloride (AmimCl) during synthesis poses a risk of residual ionic liquid remaining in the matrix, which could act as a potent plasticizer. Dominant Factor: The intrinsic rigidity and steric bulk of the fully substituted aromatic side groups qualitatively dominate the thermal behavior, likely sustaining an elevated Tg relative to alkyl-substituted cellulose derivatives, although this effect competes against the mobility gained from the loss of hydrogen bonding."
    }
  },
  {
    "doi": "10.3390/gels7020045",
    "title": "Systematic Modification of the Glass Transition Temperature of Ion-Pair Comonomer Based Polyelectrolytes and Ionomers by Copolymerization with a Chemically Similar Cationic Monomer",
    "year": 2021,
    "chemical_composition": {
      "repeat_unit_psmiles": null,
      "monomers": [
        {
          "name": "vinylbenzyl tri-n-octylphosphonium p-toluene sulfonate",
          "smiles": "CCCCCCCC[P+](CCCCCCCC)(CCCCCCCC)Cc1ccc(C=C)cc1.[O-]S(=O)(=O)c2ccc(C)cc2",
          "ratio_value": 1.0,
          "ratio_unit": "mol fraction"
        }
      ],
      "additives": [
        {
          "name": "benzyl dodecyl trithiocarbonate",
          "type": "RAFT agent",
          "amount_value": 0.025,
          "amount_unit": "mmol"
        },
        {
          "name": "AIBN",
          "type": "initiator",
          "amount_value": 0.82,
          "amount_unit": "mg"
        }
      ],
      "is_homopolymer": true
    },
    "processing_history": "RAFT polymerization in chlorobenzene at 65 °C for 24 h. Purified by hexane extraction and vacuum drying at 80 °C. Tg measured by Rheology (ARES, parallel plate, 1 Hz) defined as temperature at maximum G''.",
    "hierarchical_structure": "Cationic polyelectrolyte with pendant ion-pairs. Solution state after reaction.",
    "properties": {
      "Tg": {
        "value": [
          66
        ],
        "unit": "°C"
      }
    },
    "analysis_with_hierarchical_structure": {
      "descriptive_text": "This sample comprises a homopolymer synthesized from vinylbenzyl tri-n-octylphosphonium p-toluene sulfonate monomers via reversible addition-fragmentation chain-transfer (RAFT) polymerization in chlorobenzene at 65 °C for 24 hours, utilizing AIBN as the initiator and benzyl dodecyl trithiocarbonate as the chain transfer agent. Following the reaction, the material was purified through hexane extraction and subjected to vacuum drying at 80 °C to yield a cationic polyelectrolyte characterized by pendant ion-pairs. The glass transition temperature was subsequently determined using rheological measurements on an ARES instrument with parallel plate geometry at 1 Hz, defined as the temperature corresponding to the maximum loss modulus (G'').",
      "reasoning_analysis": "Increasing Factors: The presence of bulky phosphonium cations and p-toluene sulfonate anions introduces significant steric hindrance that restricts backbone rotation. More critically, the electrostatic interactions between the pendant ion-pairs lead to the formation of ionic aggregates or clusters, which act as physical crosslinks that severely constrain segmental chain mobility and inherently drive the Tg upward. Decreasing Factors: The tri-n-octyl substituents attached to the phosphonium center consist of long, flexible alkyl chains that function as internal plasticizers, increasing free volume and enhancing local segmental motion which tends to lower the Tg. Additionally, despite vacuum drying, the high boiling point of the chlorobenzene solvent used during synthesis poses a risk of residual solvent retention, which could further plasticize the matrix. Dominant Factor: While the internal plasticization from the long alkyl chains provides flexibility, the strong electrostatic interactions and resulting ionic aggregation typical of polyelectrolytes qualitatively dominate the thermal behavior, establishing a restricted mobility network that elevates the Tg relative to non-ionic analogues, although the alkyl content mitigates the magnitude of this increase."
    },
    "analysis_without_hierarchical_structure": {
      "descriptive_text": "The sample consists of a homopolymer derived from vinylbenzyl tri-n-octylphosphonium p-toluene sulfonate monomers. Synthesis was conducted via reversible addition-fragmentation chain-transfer (RAFT) polymerization in chlorobenzene at 65 °C for 24 hours, utilizing benzyl dodecyl trithiocarbonate as the chain transfer agent and AIBN as the thermal initiator. Following polymerization, the material was purified through hexane extraction and subjected to vacuum drying at 80 °C. The glass transition temperature was subsequently determined using rheological measurements on an ARES instrument with parallel plate geometry at 1 Hz, defined as the temperature corresponding to the maximum loss modulus (G'').",
      "reasoning_analysis": "Increasing Factors: The presence of bulky phosphonium cations and sulfonate anions introduces strong electrostatic interactions and ionic clustering, which act as physical crosslinks to restrict segmental chain mobility. Additionally, the aromatic rings within the benzyl and toluene moieties contribute to backbone stiffness through steric hindrance and reduced rotational freedom. Decreasing Factors: The tri-n-octyl substituents attached to the phosphonium center introduce substantial flexible free volume, functioning as internal plasticizers that significantly enhance chain mobility and lower the transition temperature. Furthermore, although vacuum drying was performed, the use of chlorobenzene during synthesis carries a risk of residual solvent retention, which would externally plasticize the matrix and depress the Tg. Dominant Factor: The strong electrostatic associations inherent to the poly(ionic liquid) architecture qualitatively dominate the thermal behavior by establishing a rigid physical network; however, the extensive alkyl functionalization significantly modulates this effect, meaning the final Tg represents a balance where ionic aggregation sets a high baseline that is substantially reduced by the internal plasticization of the long octyl chains."
    }
  },
  {
    "doi": "10.1002/adfm.202510529",
    "title": "Bulky Rigid Substituent to Enhance the Chain Mobility of Cellulose for Bio-Degradable Thermoplastics",
    "year": 2025,
    "chemical_composition": {
      "repeat_unit_psmiles": null,
      "monomers": [
        {
          "name": "Cellulose",
          "smiles": "OC1C(O)C(O)C(O)C(O)C1O",
          "ratio_value": null,
          "ratio_unit": null
        },
        {
          "name": "3-Trifluoromethylbenzoic acid",
          "smiles": "O=C(O)c1cccc(C(F)(F)F)c1",
          "ratio_value": 3.0,
          "ratio_unit": "DS"
        }
      ],
      "additives": [],
      "is_homopolymer": false
    },
    "processing_history": "Synthesized via homogeneous reaction in 1-allyl-3-methylimidazolium chloride (AmimCl). Tg data reported in Table 1.",
    "hierarchical_structure": "Amorphous or semicrystalline. Free volume increased by ortho-substituents.",
    "properties": {
      "Tg": {
        "value": [
          127
        ],
        "unit": "°C"
      }
    },
    "analysis_with_hierarchical_structure": {
      "descriptive_text": "The sample comprises a cellulose derivative synthesized via a homogeneous reaction in 1-allyl-3-methylimidazolium chloride (AmimCl), resulting in a fully substituted ester with a degree of substitution (DS) of 3.0 using 3-trifluoromethylbenzoic acid. The hierarchical structure is identified as amorphous or semicrystalline, with structural analysis indicating increased free volume driven by ortho-substituent effects. Thermal characterization data, including the glass transition temperature, were reported following this specific ionic liquid processing route.",
      "reasoning_analysis": "Increasing Factors: The introduction of bulky 3-trifluoromethylbenzoate groups onto the cellulose backbone imposes significant steric hindrance, restricting segmental rotation and increasing chain stiffness. Additionally, the presence of electronegative fluorine atoms within the trifluoromethyl groups contributes to bond rigidity and potentially higher cohesive energy density, which typically elevates the glass transition temperature. Decreasing Factors: The conversion of hydroxyl groups to esters at a DS of 3.0 eliminates the extensive interchain hydrogen bonding network found in native cellulose, thereby increasing chain mobility. Furthermore, the hierarchical structure data explicitly indicates increased free volume resulting from the specific geometry of the substituents, which facilitates segmental motion and lowers the Tg. Dominant Factor: While the loss of hydrogen bonding and increased free volume act to reduce the Tg, the substantial steric bulk and rigidity of the fully substituted aromatic ester groups are the dominant factors, establishing a high barrier to chain mobility that defines the thermal transition behavior of this derivative relative to aliphatic cellulose esters."
    },
    "analysis_without_hierarchical_structure": {
      "descriptive_text": "The sample comprises a cellulose backbone esterified with 3-trifluoromethylbenzoic acid to a degree of substitution (DS) of 3.0. Synthesis was conducted via a homogeneous reaction in 1-allyl-3-methylimidazolium chloride (AmimCl), resulting in a fully substituted cellulose derivative. The material structure is defined by the polysaccharide backbone heavily functionalized with bulky aromatic groups containing trifluoromethyl moieties.",
      "reasoning_analysis": "Increasing Factors: The chemical composition features a high degree of substitution (DS=3.0) with 3-trifluoromethylbenzoate groups, where the bulky aromatic rings and trifluoromethyl moieties introduce significant steric hindrance and backbone rigidity, restricting segmental motion and driving the Tg upward. The complete substitution replaces flexible hydroxyl groups with stiff ester linkages, further limiting chain mobility. Decreasing Factors: The derivatization process eliminates the extensive inter- and intra-molecular hydrogen bonding network native to cellulose, which typically lowers the transition temperature relative to the unmodified polysaccharide. Furthermore, the processing history involves synthesis in an ionic liquid (AmimCl); if residual ionic liquid remains entrapped within the matrix due to incomplete removal, it would act as a potent plasticizer, increasing free volume and depressing the Tg. Dominant Factor: The intrinsic structural rigidity provided by the fully substituted bulky aromatic groups establishes a high baseline Tg for the polymer backbone; however, the potential plasticization effect from residual ionic liquid due to the homogeneous synthesis history is the dominant dynamic factor that could cause a qualitative reduction in Tg relative to a pristine, fully dried sample."
    }
  },
  {
    "doi": "10.1002/adfm.202510529",
    "title": "Bulky Rigid Substituent to Enhance the Chain Mobility of Cellulose for Bio-Degradable Thermoplastics",
    "year": 2025,
    "chemical_composition": {
      "repeat_unit_psmiles": null,
      "monomers": [
        {
          "name": "Cellulose",
          "smiles": "OC1C(O)C(O)C(O)C(O)C1O",
          "ratio_value": null,
          "ratio_unit": null
        },
        {
          "name": "2-Methylbenzoic acid",
          "smiles": "O=C(O)c1ccccc1C",
          "ratio_value": 1.16,
          "ratio_unit": "DS"
        }
      ],
      "additives": [],
      "is_homopolymer": false
    },
    "processing_history": "Synthesized via homogeneous reaction in 1-allyl-3-methylimidazolium chloride (AmimCl). Tg data reported in Table 1.",
    "hierarchical_structure": "Amorphous or semicrystalline. Free volume increased by ortho-substituents.",
    "properties": {
      "Tg": {
        "value": [
          169
        ],
        "unit": "°C"
      }
    },
    "analysis_with_hierarchical_structure": {
      "descriptive_text": "This sample comprises a cellulose backbone chemically modified with 2-methylbenzoic acid groups to achieve a degree of substitution (DS) of 1.16, resulting in a substituted polymer derivative. The material was synthesized via a homogeneous reaction utilizing 1-allyl-3-methylimidazolium chloride (AmimCl) as the solvent medium. Structurally, the polymer is characterized as either amorphous or semicrystalline, with the presence of ortho-substituents noted to increase the overall free volume within the matrix.",
      "reasoning_analysis": "Increasing Factors: The incorporation of bulky 2-methylbenzoic acid aromatic groups introduces steric hindrance and local backbone stiffness, which inherently restricts segmental rotation and tends to elevate the Tg. Additionally, if the material retains semicrystalline domains as noted in the hierarchical structure, these ordered regions would constrain amorphous chain mobility, contributing to a higher observed transition temperature. Decreasing Factors: The substitution process replaces the hydroxyl groups of native cellulose, disrupting the extensive inter- and intra-molecular hydrogen bonding network that typically rigidifies the structure, thereby lowering the energy barrier for segmental motion. Crucially, the hierarchical structure data explicitly indicates that the ortho-substituents increase free volume, which enhances chain mobility and depresses the Tg. Furthermore, the homogeneous processing in AmimCl ionic liquid carries a risk of residual solvent retention, which would act as a plasticizer to significantly reduce the Tg. Dominant Factor: While the aromatic substituents provide intrinsic rigidity, the disruption of the strong cellulose hydrogen bonding network combined with the specific free volume expansion caused by the ortho-substitution geometry qualitatively dominates the thermal behavior, driving the Tg lower relative to what would be expected from backbone stiffening alone."
    },
    "analysis_without_hierarchical_structure": {
      "descriptive_text": "The sample comprises a cellulose backbone esterified with 2-methylbenzoic acid groups to a degree of substitution (DS) of 1.16. Synthesis was conducted via a homogeneous reaction in 1-allyl-3-methylimidazolium chloride (AmimCl), facilitating uniform functionalization of the polysaccharide chain. This chemical modification transforms the native biopolymer into a cellulose 2-methylbenzoate derivative.",
      "reasoning_analysis": "Increasing Factors: The inherent rigidity of the cellulose pyranose backbone combined with the incorporation of bulky 2-methylbenzoate aromatic side groups introduces significant steric hindrance, which restricts segmental rotation and drives the Tg upward. The moderate degree of substitution (DS 1.16) ensures sufficient coverage to impose these steric constraints along the chain. Decreasing Factors: The esterification process replaces native interchain hydrogen bonds with ester linkages, which reduces the cohesive energy density and interchain constraints relative to untreated cellulose, potentially increasing chain mobility. Additionally, the use of 1-allyl-3-methylimidazolium chloride (AmimCl) as a reaction medium poses a risk that residual ionic liquid molecules may remain trapped within the matrix, acting as effective plasticizers that increase free volume and depress the Tg. Dominant Factor: The steric hindrance imposed by the bulky aromatic substituents on the rigid cellulose backbone qualitatively dominates the thermal behavior. While the loss of hydrogen bonding increases mobility, the rotational barriers introduced by the 2-methylbenzoate groups establish the primary constraint on segmental motion, assuming residual ionic liquid is minimized during post-synthesis processing."
    }
  },
  {
    "doi": "10.3390/gels7020045",
    "title": "Systematic Modification of the Glass Transition Temperature of Ion-Pair Comonomer Based Polyelectrolytes and Ionomers by Copolymerization with a Chemically Similar Cationic Monomer",
    "year": 2021,
    "chemical_composition": {
      "repeat_unit_psmiles": null,
      "monomers": [
        {
          "name": "n-butyl acrylate",
          "smiles": "CCCCOC(=O)C=C",
          "ratio_value": 10,
          "ratio_unit": "mmol"
        },
        {
          "name": "vinylbenzyl tri-n-octylphosphonium 4-styrenesulfonate",
          "smiles": "CCCCCCCC[P+](CCCCCCCC)(CCCCCCCC)Cc1ccc(C=C)cc1.[O-]S(=O)(=O)c2ccc(C=C)cc2",
          "ratio_value": 1,
          "ratio_unit": "mmol"
        }
      ],
      "additives": [
        {
          "name": "benzyl dodecyl trithiocarbonate",
          "type": "RAFT agent",
          "amount_value": 0.05,
          "amount_unit": "mmol"
        },
        {
          "name": "AIBN",
          "type": "initiator",
          "amount_value": 1.64,
          "amount_unit": "mg"
        }
      ],
      "is_homopolymer": false
    },
    "processing_history": "RAFT polymerization in chlorobenzene at 65 °C for 24 h. Purified by hexane extraction and vacuum drying at 80 °C. Tg of ion-rich domains measured by Rheology (ARES, parallel plate, 1 Hz) defined as temperature at maximum G''.",
    "hierarchical_structure": "Ionomer with microphase separation into ion-rich and ion-poor domains. Ion-rich domains vitrified.",
    "properties": {
      "Tg": {
        "value": [
          65
        ],
        "unit": "°C"
      }
    },
    "analysis_with_hierarchical_structure": {
      "descriptive_text": "This material is a copolymer synthesized from n-butyl acrylate and vinylbenzyl tri-n-octylphosphonium 4-styrenesulfonate monomers via reversible addition-fragmentation chain-transfer (RAFT) polymerization. The reaction was conducted in chlorobenzene at 65 °C for 24 hours using benzyl dodecyl trithiocarbonate as the chain transfer agent and AIBN as the initiator, utilizing a feed ratio of 10 mmol n-butyl acrylate to 1 mmol ionic monomer. Following synthesis, the material was purified through hexane extraction and vacuum drying at 80 °C. Structurally, the material functions as an ionomer exhibiting microphase separation into distinct ion-rich and ion-poor domains, with the ion-rich domains existing in a vitrified state. The glass transition temperature of these ion-rich domains was characterized using rheology on an ARES instrument with parallel plate geometry at 1 Hz, defined as the temperature corresponding to the maximum loss modulus (G\"\").",
      "reasoning_analysis": "Increasing Factors: The incorporation of vinylbenzyl tri-n-octylphosphonium 4-styrenesulfonate introduces strong electrostatic interactions between the phosphonium cations and sulfonate anions, which act as physical crosslinks that severely restrict segmental chain mobility within the ion-rich domains. Additionally, the microphase separation described in the hierarchical structure concentrates these ionic groups into vitrified domains, further stabilizing the rigid structure against thermal motion. Decreasing Factors: The copolymer matrix is predominantly composed of n-butyl acrylate, which possesses a flexible backbone and flexible butyl side chains that inherently promote chain mobility and lower the baseline glass transition temperature. Furthermore, the tri-n-octylphosphonium moiety contains long alkyl chains that can introduce significant free volume and act as internal plasticizers within the ionic aggregates, potentially reducing the stiffness of the ion-rich domains compared to those formed by smaller inorganic ions. There is also a risk that the vacuum drying at 80 °C may not have fully removed the high-boiling chlorobenzene solvent, which would act as an external plasticizer. Dominant Factor: While the flexible n-butyl acrylate matrix and bulky organic counterions exert a plasticizing influence, the strong electrostatic associations driving microphase separation are the dominant factor governing the specific Tg of the ion-rich domains, establishing a distinct thermal transition significantly higher than that of the pure poly(n-butyl acrylate) matrix."
    },
    "analysis_without_hierarchical_structure": {
      "descriptive_text": "This sample comprises a copolymer synthesized from n-butyl acrylate and vinylbenzyl tri-n-octylphosphonium 4-styrenesulfonate monomers via reversible addition-fragmentation chain-transfer (RAFT) polymerization. The reaction was conducted in chlorobenzene at 65 °C for 24 hours using benzyl dodecyl trithiocarbonate as the RAFT agent and AIBN as the thermal initiator. Following synthesis, the polymer was purified through hexane extraction and subjected to vacuum drying at 80 °C. The glass transition temperature of the ion-rich domains was subsequently characterized using rheology on an ARES instrument with parallel plate geometry at 1 Hz, defined as the temperature corresponding to the maximum loss modulus.",
      "reasoning_analysis": "Increasing Factors: The incorporation of vinylbenzyl tri-n-octylphosphonium 4-styrenesulfonate introduces strong electrostatic interactions between the phosphonium cations and sulfonate anions, which act as physical crosslinks that significantly restrict segmental chain mobility within the ion-rich domains. Additionally, the aromatic rings present in the styrenic components of the ionic monomer contribute to chain stiffness through steric hindrance, further resisting thermal motion. Decreasing Factors: The copolymer composition is dominated by n-butyl acrylate (10:1 molar ratio), which possesses a flexible backbone and butyl side chains that inherently promote high chain mobility and low transition temperatures in the bulk matrix. Furthermore, the tri-n-octyl substituents on the phosphonium cation function as internal plasticizers due to their long, flexible aliphatic nature, increasing free volume within the ionic aggregates. The vacuum drying temperature of 80 °C may also be insufficient to fully remove high-boiling chlorobenzene from the rigid ion-rich domains if their transition temperature exceeds the drying temperature, potentially leading to residual solvent plasticization. Dominant Factor: While the bulk material behavior is governed by the low-Tg n-butyl acrylate matrix, the specific transition measured here corresponds to the ion-rich phases; therefore, the strong electrostatic associations between the ionic monomers dominate the thermal behavior of these domains, establishing a transition temperature significantly higher than the matrix, though qualitatively reduced by the internal plasticization of the tri-n-octyl chains and the potential thermal history effects of the drying process."
    }
  },
  {
    "doi": null,
    "title": "Role of the glass transition temperature of Nafion 117 membrane in the preparation of the membrane electrode assembly in a direct methanol fuel cell (DMFC)",
    "year": 2012,
    "chemical_composition": {
      "repeat_unit_psmiles": null,
      "monomers": [
        {
          "name": "Tetrafluoroethylene",
          "smiles": "FC(F)=C(F)F",
          "ratio_value": null,
          "ratio_unit": null
        }
      ],
      "additives": [],
      "is_homopolymer": false
    },
    "processing_history": "As-received Nafion 117 membrane dried in a vacuum oven at 80 °C for 72 h. Tg measured by Differential scanning calorimetry (DSC) using a TA Instruments DSC 2010 under nitrogen atmosphere, temperature range -50 to 250 °C, heating rate 10 °C/min.",
    "hierarchical_structure": "As-received Nafion 117 membrane. First Tg caused by main chain mobility.",
    "properties": {
      "Tg": {
        "value": [
          125
        ],
        "unit": "°C"
      }
    },
    "analysis_with_hierarchical_structure": {
      "descriptive_text": "The sample comprises an as-received Nafion 117 membrane, characterized as a copolymer derived from tetrafluoroethylene monomers. The hierarchical structure is defined by the membrane morphology where the primary glass transition is attributed to main chain mobility. Prior to analysis, the material underwent thermal treatment in a vacuum oven at 80 °C for 72 hours to ensure dryness. Characterization was performed using Differential Scanning Calorimetry (DSC) under a nitrogen atmosphere, utilizing a heating rate of 10 °C/min across a temperature range of -50 to 250 °C.",
      "reasoning_analysis": "Increasing Factors: The tetrafluoroethylene backbone provides significant chain stiffness due to the steric hindrance of fluorine atoms and strong carbon-fluorine bonds, which restricts segmental motion. Furthermore, the ionic sulfonic acid groups inherent to the Nafion structure form ionic clusters that act as physical crosslinks, further impeding chain mobility. The extensive vacuum drying processing history removes absorbed water, eliminating its plasticizing effect on the ionic domains. Decreasing Factors: The presence of flexible perfluorinated ether side chains, typical of the copolymer structure indicated by the non-homopolymer classification, introduces additional free volume and segmental flexibility compared to a pure polytetrafluoroethylene backbone. Additionally, any incomplete removal of moisture during processing could act as a plasticizer, lowering the transition temperature. Dominant Factor: The thermal history involving prolonged vacuum drying is the dominant factor, as the removal of water plasticizers allows the intrinsic high Tg governed by the stiff fluorocarbon backbone and ionic clustering to manifest, overriding the mobility-enhancing effects of the side chains."
    },
    "analysis_without_hierarchical_structure": {
      "descriptive_text": "The sample consists of a Nafion 117 membrane, a perfluorinated copolymer system derived from tetrafluoroethylene units. The as-received membrane was subjected to thermal treatment by drying in a vacuum oven at 80 °C for 72 hours to ensure the removal of residual moisture and volatiles. Subsequent thermal analysis was performed using Differential Scanning Calorimetry (DSC) under a nitrogen atmosphere, utilizing a heating rate of 10 °C/min across a temperature range of -50 to 250 °C to characterize the glass transition behavior.",
      "reasoning_analysis": "Increasing Factors: The perfluorinated backbone provides significant chain stiffness due to the high bond energy and steric bulk of fluorine atoms, while the ionic sulfonic acid groups inherent to the Nafion structure form aggregates that act as physical crosslinks, severely restricting segmental mobility. Furthermore, the processing history involves extensive vacuum drying at 80 °C, which removes absorbed water; since water acts as a potent plasticizer for the hydrophilic ionic domains, its elimination prevents the depression of the glass transition temperature. Decreasing Factors: The copolymer architecture includes perfluoroether side chains which introduce greater flexibility compared to a pure polytetrafluoroethylene backbone, potentially lowering the transition temperature relative to a stiffer homopolymer structure. Additionally, although mitigated by the extended drying time, any potential incomplete removal of volatile species during processing could introduce free volume that facilitates chain motion. Dominant Factor: The dominant factor is the combination of ionic aggregation and the dehydration state achieved through the vacuum drying process. While the backbone stiffness provides a high baseline, the presence of ionic clusters creates a rigid network structure, and the explicit removal of the plasticizing water molecules ensures the measured Tg reflects the restricted mobility of the dry ionomer rather than a plasticized state."
    }
  },
  {
    "doi": "10.3390/gels7020045",
    "title": "Systematic Modification of the Glass Transition Temperature of Ion-Pair Comonomer Based Polyelectrolytes and Ionomers by Copolymerization with a Chemically Similar Cationic Monomer",
    "year": 2021,
    "chemical_composition": {
      "repeat_unit_psmiles": null,
      "monomers": [
        {
          "name": "n-butyl acrylate",
          "smiles": "CCCCOC(=O)C=C",
          "ratio_value": 10,
          "ratio_unit": "mmol"
        },
        {
          "name": "vinylbenzyl tri-n-octylphosphonium p-toluene sulfonate",
          "smiles": "CCCCCCCC[P+](CCCCCCCC)(CCCCCCCC)Cc1ccc(C=C)cc1.[O-]S(=O)(=O)c2ccc(C)cc2",
          "ratio_value": 1,
          "ratio_unit": "mmol"
        }
      ],
      "additives": [
        {
          "name": "benzyl dodecyl trithiocarbonate",
          "type": "RAFT agent",
          "amount_value": 0.05,
          "amount_unit": "mmol"
        },
        {
          "name": "AIBN",
          "type": "initiator",
          "amount_value": 1.64,
          "amount_unit": "mg"
        }
      ],
      "is_homopolymer": false
    },
    "processing_history": "RAFT polymerization in chlorobenzene at 65 °C for 24 h. Purified by hexane extraction and vacuum drying at 80 °C. Tg of ion-rich domains measured by Rheology (ARES, parallel plate, 1 Hz) defined as temperature at maximum loss tangent (tan δ).",
    "hierarchical_structure": "Ionomer with microphase separation into ion-rich and ion-poor domains. Weak solid network.",
    "properties": {
      "Tg": {
        "value": [
          20.5
        ],
        "unit": "°C"
      }
    },
    "analysis_with_hierarchical_structure": {
      "descriptive_text": "The sample is a copolymer synthesized from n-butyl acrylate and vinylbenzyl tri-n-octylphosphonium p-toluene sulfonate monomers via RAFT polymerization using benzyl dodecyl trithiocarbonate as the chain transfer agent and AIBN as the initiator in chlorobenzene at 65 °C. Following synthesis, the material was purified through hexane extraction and vacuum drying at 80 °C. Structurally, the material behaves as an ionomer exhibiting microphase separation into distinct ion-rich and ion-poor domains that form a weak solid network. The glass transition temperature of the ion-rich domains was characterized using rheology (ARES, parallel plate, 1 Hz), defined as the temperature at maximum loss tangent.",
      "reasoning_analysis": "Increasing Factors: The incorporation of vinylbenzyl tri-n-octylphosphonium p-toluene sulfonate introduces strong electrostatic interactions between phosphonium cations and sulfonate anions, which act as physical crosslinks restricting segmental mobility. The bulky nature of these ionic side groups also increases steric hindrance, while the vacuum drying at 80 °C ensures the removal of chlorobenzene solvent, preventing plasticization that would otherwise lower the transition temperature. Decreasing Factors: The n-butyl acrylate monomer constitutes the majority of the composition, and its long butyl side chain increases free volume and backbone flexibility, inherently driving the matrix Tg down. Additionally, the low molar ratio of the ionic monomer relative to the acrylate limits the density of physical crosslinks, and the RAFT synthesis method may result in chain end effects that increase free volume if the molecular weight is not sufficiently high. Dominant Factor: Although the flexible n-butyl acrylate matrix dictates the bulk mechanical softness, the specific measurement targets the ion-rich domains where strong Coulombic associations create a rigid environment. Therefore, the ionic aggregation within the microphase-separated domains is the dominant factor determining the specific transition temperature observed via rheology, overriding the low Tg tendency of the acrylate backbone within those specific regions."
    },
    "analysis_without_hierarchical_structure": {
      "descriptive_text": "The sample comprises a copolymer synthesized from n-butyl acrylate and vinylbenzyl tri-n-octylphosphonium p-toluene sulfonate monomers with a molar ratio of 10:1. Polymerization was achieved via reversible addition-fragmentation chain-transfer (RAFT) methodology using benzyl dodecyl trithiocarbonate as the chain transfer agent and AIBN as the initiator in chlorobenzene at 65 °C for 24 hours. Following synthesis, the material was purified through hexane extraction and subjected to vacuum drying at 80 °C to eliminate residual solvent. The glass transition temperature of the ion-rich domains was characterized using rheological measurements on an ARES instrument with parallel plate geometry at 1 Hz, defined as the temperature corresponding to the maximum loss tangent.",
