Repository: hhtrick/HHT-code

# HHT training framework

This directory contains model training, embedding precomputation, inference, article-level baselines and the curated datasets. All commands below assume that the working directory is `train_code/`.

## 3. Datasets and fixed partitions

Each main dataset is a JSON array at `dataset/{property}/{property}.json`. Entries contain source metadata, `chemical_composition`, `processing_history`, `hierarchical_structure`, `properties`, and two generated-analysis objects. Targets are stored as `properties[property]["value"]`; source metadata and target values are not predictive input fields.

| Property | Train | Validation | Test | Total |
|---|---:|---:|---:|---:|

File: train_code/dataset/Tg/Tg.json (part 67 of 235)
[
      "reasoning_analysis": "Increasing Factors: The incorporation of vinylbenzyl tri-n-octylphosphonium p-toluene sulfonate introduces strong electrostatic interactions between the phosphonium cations and sulfonate anions, which act as physical crosslinks that significantly restrict segmental chain mobility and elevate the Tg of the ionic domains. Additionally, the bulky aromatic rings and phosphonium groups introduce steric hindrance that further impedes backbone rotation. The use of RAFT polymerization ensures a controlled molecular weight distribution, minimizing the presence of low-molecular-weight oligomers that could otherwise depress the transition temperature. Decreasing Factors: The majority component, n-butyl acrylate, possesses flexible butyl side chains that increase free volume and inherently lower the baseline glass transition temperature of the polymer matrix. Furthermore, the long n-octyl chains attached to the phosphonium cation may induce internal plasticization within the ionic aggregates, potentially reducing the Tg of the ion-rich domains relative to systems with smaller counterions. Dominant Factor: The strong electrostatic aggregation leading to microphase separation is the dominant factor governing the specific thermal transition characterized; while the n-butyl acrylate matrix dictates the bulk softness, the formation of ion-rich domains creates a distinct, higher-temperature transition driven by ionic crosslinking that overrides the flexibility contributed by the alkyl chains within those specific domains."
    }
  },
  {
    "doi": "10.1002/adfm.202510529",
    "title": "Bulky Rigid Substituent to Enhance the Chain Mobility of Cellulose for Bio-Degradable Thermoplastics",
    "year": 2025,
    "chemical_composition": {
      "repeat_unit_psmiles": null,
      "monomers": [
        {
          "name": "Cellulose",
          "smiles": "OC1C(O)C(O)C(O)C(O)C1O",
          "ratio_value": null,
          "ratio_unit": null
        },
        {
          "name": "2-Methoxybenzoic acid",
          "smiles": "O=C(O)c1ccccc1OC",
          "ratio_value": 3.0,
          "ratio_unit": "DS"
        }
      ],
      "additives": [],
      "is_homopolymer": false
    },
    "processing_history": "Synthesized via homogeneous reaction in 1-allyl-3-methylimidazolium chloride (AmimCl). Tg data reported in Table 1.",
    "hierarchical_structure": "Amorphous or semicrystalline. Free volume increased by ortho-substituents.",
    "properties": {
      "Tg": {
        "value": [
          138
        ],
        "unit": "°C"
      }
    },
    "analysis_with_hierarchical_structure": {
      "descriptive_text": "The sample consists of a cellulose backbone chemically modified with 2-Methoxybenzoic acid substituents at a degree of substitution (DS) of 3.0. This derivative was synthesized via a homogeneous reaction utilizing 1-allyl-3-methylimidazolium chloride (AmimCl) as the solvent medium. Structurally, the material exhibits amorphous or semicrystalline characteristics, with the specific incorporation of ortho-substituents noted to increase the overall free volume within the polymer matrix.",
      "reasoning_analysis": "Increasing Factors: The incorporation of bulky 2-Methoxybenzoic acid aromatic rings onto the cellulose backbone introduces significant steric hindrance, which restricts local segmental rotation and intrinsically drives the Tg upward. Decreasing Factors: The complete substitution (DS 3.0) eliminates the extensive inter-chain hydrogen bonding network inherent to native cellulose, drastically enhancing chain mobility. Additionally, the hierarchical structure notes increased free volume due to ortho-substituents, which reduces packing density and facilitates motion. There is also the potential for residual 1-allyl-3-methylimidazolium chloride ionic liquid from the homogeneous synthesis to act as a plasticizer. Dominant Factor: The disruption of the rigid hydrogen-bonding network combined with the increased free volume resulting from the ortho-substituted geometry qualitatively dominates the steric rigidification, leading to a Tg governed primarily by the enhanced segmental mobility and reduced cohesive energy density."
    },
    "analysis_without_hierarchical_structure": {
      "descriptive_text": "The sample comprises a cellulose derivative chemically modified with 2-methoxybenzoic acid substituents achieving a degree of substitution (DS) of 3.0. This material was synthesized via a homogeneous reaction pathway using 1-allyl-3-methylimidazolium chloride (AmimCl) as the solvent medium, and the glass transition temperature was subsequently characterized and reported.",
      "reasoning_analysis": "Increasing Factors: The incorporation of 2-methoxybenzoic acid groups at a high degree of substitution (DS 3.0) introduces significant steric hindrance and backbone rigidity due to the bulky aromatic rings, which restricts segmental chain motion and drives the Tg upward. Decreasing Factors: The chemical modification replaces the hydroxyl groups of the native cellulose backbone, thereby eliminating the extensive interchain hydrogen bonding network that typically restricts mobility in unmodified cellulose, which acts to lower the Tg. Additionally, the use of 1-allyl-3-methylimidazolium chloride (AmimCl) as a reaction solvent poses a risk that residual ionic liquid molecules may remain trapped within the matrix, acting as potent plasticizers that increase free volume and depress the Tg. Dominant Factor: Although the elimination of hydrogen bonding significantly enhances chain mobility relative to native cellulose, the steric hindrance and rigidity imposed by the bulky aromatic substituents at full substitution (DS 3.0) are the dominant structural determinants that define the specific Tg range of this derivative, potentially outweighing plasticization effects if the ionic liquid was thoroughly removed during post-processing."
    }
  },
  {
    "doi": "10.1002/adfm.202510529",
    "title": "Bulky Rigid Substituent to Enhance the Chain Mobility of Cellulose for Bio-Degradable Thermoplastics",
    "year": 2025,
    "chemical_composition": {
      "repeat_unit_psmiles": null,
      "monomers": [
        {
          "name": "Cellulose",
          "smiles": "OC1C(O)C(O)C(O)C(O)C1O",
          "ratio_value": null,
          "ratio_unit": null
        },
        {
          "name": "2-Methylbenzoic acid",
          "smiles": "O=C(O)c1ccccc1C",
          "ratio_value": 3.0,
          "ratio_unit": "DS"
        }
      ],
      "additives": [],
      "is_homopolymer": false
    },
    "processing_history": "Synthesized via homogeneous reaction in 1-allyl-3-methylimidazolium chloride (AmimCl). Tg data reported in Table 1.",
    "hierarchical_structure": "Amorphous or semicrystalline. Free volume increased by ortho-substituents.",
    "properties": {
      "Tg": {
        "value": [
          130
        ],
        "unit": "°C"
      }
    },
    "analysis_with_hierarchical_structure": {
      "descriptive_text": "The sample comprises a cellulose backbone fully substituted with 2-methylbenzoic acid groups at a degree of substitution (DS) of 3.0. This derivative was synthesized via a homogeneous reaction using 1-allyl-3-methylimidazolium chloride (AmimCl) as the solvent medium. Structural analysis characterizes the material as amorphous or semicrystalline, with specific note that the ortho-substituents contribute to increased free volume within the hierarchy.",
      "reasoning_analysis": "Increasing Factors: The attachment of rigid 2-methylbenzoate aromatic rings to the cellulose backbone introduces substantial steric hindrance and chain stiffness, which restricts segmental mobility and inherently drives the Tg upward. The high degree of substitution (DS = 3.0) ensures a high density of these bulky groups along the polymer chain, maximizing this restrictive effect. Decreasing Factors: The esterification process disrupts the extensive inter-chain hydrogen bonding network native to cellulose, significantly enhancing chain mobility and lowering the Tg relative to the unmodified polymer. Furthermore, the hierarchical structure indicates that the ortho-substituents increase free volume, which acts as an internal plasticization mechanism to facilitate segmental motion and depress the Tg. Additionally, residual 1-allyl-3-methylimidazolium chloride from the homogeneous synthesis could remain trapped within the matrix, acting as an external plasticizer to further reduce the Tg. Dominant Factor: While the aromatic substituents provide intrinsic backbone rigidity, the disruption of the hydrogen bonding network combined with the specific free volume expansion induced by the ortho-methyl groups qualitatively dominates the thermal behavior. These mobility-enhancing factors counterbalance the steric bulk, determining the final Tg position relative to other cellulose esters."
    },
    "analysis_without_hierarchical_structure": {
      "descriptive_text": "The sample comprises a cellulose backbone chemically modified with 2-methylbenzoic acid groups to achieve a degree of substitution (DS) of 3.0. This cellulose ester derivative was synthesized via a homogeneous reaction conducted in 1-allyl-3-methylimidazolium chloride (AmimCl), an ionic liquid solvent system. The resulting material represents a fully substituted aromatic ester of cellulose, prepared specifically to evaluate the thermal transitions associated with this high level of functionalization within the ionic liquid processing framework.",
      "reasoning_analysis": "Increasing Factors: The incorporation of 2-methylbenzoic acid groups introduces significant steric hindrance due to the bulky aromatic rings and the ortho-methyl substitution, which restricts segmental rotation around the polymer backbone. Additionally, the rigid glucopyranose rings of the cellulose backbone inherently contribute to chain stiffness, and the high degree of substitution ensures maximum packing of these rigid side groups, further limiting free volume. Decreasing Factors: The esterification process replaces the hydroxyl groups of native cellulose, thereby disrupting the extensive intermolecular hydrogen bonding network that typically rigidifies the native structure, which inherently lowers the energy barrier for segmental motion. Furthermore, the use of 1-allyl-3-methylimidazolium chloride during synthesis poses a risk of residual ionic liquid remaining within the matrix, which could act as a potent plasticizer by increasing free volume and lubricating chain movement. Dominant Factor: While the loss of hydrogen bonding facilitates chain mobility, the dominant factor governing the final Tg behavior is the steric rigidity imposed by the fully substituted bulky aromatic side groups. The sheer volume and structural inflexibility of the 2-methylbenzoate moieties at DS 3.0 create substantial rotational barriers that qualitatively outweigh the mobility gained from hydrogen bond disruption, establishing a Tg behavior characteristic of rigid aromatic cellulose esters."
    }
  },
  {
    "doi": "10.1002/adfm.202510529",
    "title": "Bulky Rigid Substituent to Enhance the Chain Mobility of Cellulose for Bio-Degradable Thermoplastics",
    "year": 2025,
    "chemical_composition": {
      "repeat_unit_psmiles": null,
      "monomers": [
        {
          "name": "Cellulose",
          "smiles": "OC1C(O)C(O)C(O)C(O)C1O",
          "ratio_value": null,
          "ratio_unit": null
        },
        {
          "name": "3-Methylbenzoic acid",
          "smiles": "O=C(O)c1cccc(C)c1",
          "ratio_value": 3.0,
          "ratio_unit": "DS"
        }
      ],
      "additives": [],
      "is_homopolymer": false
    },
    "processing_history": "Synthesized via homogeneous reaction in 1-allyl-3-methylimidazolium chloride (AmimCl). Tg data reported in Table 1.",
    "hierarchical_structure": "Amorphous or semicrystalline. Free volume increased by ortho-substituents.",
    "properties": {
      "Tg": {
        "value": [
          152
        ],
        "unit": "°C"
      }
    },
    "analysis_with_hierarchical_structure": {
      "descriptive_text": "This material consists of a cellulose backbone chemically modified with 3-methylbenzoic acid moieties achieving a degree of substitution (DS) of 3.0. Synthesis was conducted through a homogeneous reaction pathway using 1-allyl-3-methylimidazolium chloride (AmimCl) as the solvent system. The resulting material exhibits an amorphous or semicrystalline hierarchical structure, characterized by increased free volume associated with ortho-substituent effects within the polymer architecture, with thermal properties characterized and reported in tabulated format.",
      "reasoning_analysis": "Increasing Factors: The incorporation of bulky 3-methylbenzoic acid aromatic rings onto the cellulose backbone introduces significant steric hindrance, which restricts segmental rotation and intrinsically drives the Tg upward. Additionally, the inherent rigidity of the glucopyranose rings in the cellulose backbone contributes to reduced chain flexibility. Decreasing Factors: The high degree of substitution (DS = 3.0) replaces interchain hydrogen-bonding hydroxyl groups with ester linkages, substantially reducing intermolecular cohesive forces and facilitating chain mobility. Furthermore, the hierarchical structure explicitly indicates increased free volume due to ortho-substituent effects, which enhances free volume and lowers the Tg. Potential residual ionic liquid from the AmimCl processing history could also act as a plasticizer if not fully removed. Dominant Factor: While the aromatic side groups provide steric resistance to motion, the disruption of the extensive hydrogen bonding network native to cellulose combined with the explicitly noted increase in free volume from the substituent geometry qualitatively dominates the thermal behavior, likely resulting in a Tg governed by the enhanced segmental mobility afforded by the reduced intermolecular interactions and increased free volume."
    },
    "analysis_without_hierarchical_structure": {
      "descriptive_text": "The sample consists of a cellulose backbone chemically modified with 3-methylbenzoic acid groups to achieve a degree of substitution (DS) of 3.0. This derivative was prepared via a homogeneous reaction using 1-allyl-3-methylimidazolium chloride (AmimCl) as the solvent medium, without the incorporation of additional additives or fillers. The glass transition temperature data for this synthesized material was subsequently characterized and reported.",
      "reasoning_analysis": "Increasing Factors: The attachment of 3-methylbenzoic acid groups introduces bulky aromatic rings onto the polymer backbone, creating significant steric hindrance that restricts segmental rotation. The intrinsic rigidity of these aromatic substituents increases the stiffness of the chain, qualitatively driving the Tg upward compared to cellulose esters with smaller aliphatic groups. Decreasing Factors: The substitution process replaces the hydroxyl groups of native cellulose with ester linkages, disrupting the extensive intermolecular hydrogen bonding network that typically rigidifies unmodified cellulose. This loss of strong interchain interactions increases free volume and chain mobility, lowering the Tg relative to the native biopolymer. Additionally, the use of an ionic liquid solvent introduces the possibility of residual AmimCl remaining in the matrix, which would act as a plasticizer and further depress the Tg. Dominant Factor: The steric hindrance and rigidity imposed by the fully substituted bulky aromatic groups qualitatively dominate the final Tg behavior. While the elimination of hydrogen bonding is requisite for thermoplastic behavior, the substantial size and stiffness of the 3-methylbenzoate moieties restrict chain mobility sufficiently to maintain a relatively high glass transition temperature characteristic of aromatic cellulose esters."
    }
  },
  {
    "doi": null,
    "title": "Role of the glass transition temperature of Nafion 117 membrane in the preparation of the membrane electrode assembly in a direct methanol fuel cell (DMFC)",
    "year": 2012,
    "chemical_composition": {
      "repeat_unit_psmiles": null,
      "monomers": [
        {
          "name": "Tetrafluoroethylene",
          "smiles": "FC(F)=C(F)F",
          "ratio_value": null,
          "ratio_unit": null
        }
      ],
      "additives": [],
      "is_homopolymer": false
    },
    "processing_history": "As-received Nafion 117 membrane dried in a vacuum oven at 80 °C for 72 h. Tg measured by Differential scanning calorimetry (DSC) using a TA Instruments DSC 2010 under nitrogen atmosphere, temperature range -50 to 250 °C, heating rate 10 °C/min.",
    "hierarchical_structure": "As-received Nafion 117 membrane. Second Tg derived from side chain due to strong interaction between sulfonic acid functional groups.",
    "properties": {
      "Tg": {
        "value": [
          195
        ],
        "unit": "°C"
      }
    },
    "analysis_with_hierarchical_structure": {
      "descriptive_text": "The sample consists of an as-received Nafion 117 membrane, characterized as a copolymer based on tetrafluoroethylene monomers. Its hierarchical structure is defined by side chain interactions arising from sulfonic acid functional groups, which give rise to a distinct second glass transition. Prior to analysis, the membrane underwent thermal treatment in a vacuum oven at 80 °C for 72 hours to ensure dryness. The glass transition temperature was subsequently measured using Differential Scanning Calorimetry (DSC) under a nitrogen atmosphere, utilizing a heating rate of 10 °C/min across a temperature range of -50 to 250 °C.",
      "reasoning_analysis": "Increasing Factors: The perfluorinated backbone incorporating tetrafluoroethylene units imparts inherent chain stiffness due to the steric bulk and high electronegativity of fluorine atoms. More significantly, the hierarchical structure reveals strong interactions between sulfonic acid functional groups that form ionic clusters; these aggregates function as physical crosslinks that drastically restrict segmental mobility, driving the Tg upward. Furthermore, the processing history specifies extensive vacuum drying at 80 °C for 72 hours, which removes absorbed water that would otherwise act as a potent plasticizer, thereby preserving a higher Tg state. Decreasing Factors: The classification as a non-homopolymer implies the presence of flexible perfluorovinyl ether side chains attached to the backbone, which introduce greater conformational freedom and free volume compared to a linear polytetrafluoroethylene chain, potentially lowering the transition temperature relative to the pure backbone material. Dominant Factor: The strong electrostatic interactions between sulfonic acid groups forming ionic multiplets and clusters qualitatively dominate the thermal behavior. While the side chains introduce flexibility, the physical crosslinking effect of the ionic domains, reinforced by the rigorous drying protocol that eliminates plasticizing moisture, establishes a restricted mobility environment that dictates a higher Tg compared to non-ionic fluoropolymers or hydrated states."
    },
    "analysis_without_hierarchical_structure": {
      "descriptive_text": "The sample consists of a Nafion 117 membrane, chemically composed primarily of tetrafluoroethylene units within a copolymer architecture. The as-received sample underwent rigorous preconditioning by drying in a vacuum oven at 80 °C for 72 hours to ensure the removal of volatile components before analysis. Thermal characterization was performed using Differential Scanning Calorimetry (DSC) on a TA Instruments DSC 2010 under a nitrogen atmosphere, utilizing a heating rate of 10 °C/min over a temperature range spanning from -50 to 250 °C.",
      "reasoning_analysis": "Increasing Factors: The polytetrafluoroethylene-like backbone provides significant chain stiffness due to the high bond strength and steric bulk of fluorine atoms, intrinsically restricting segmental mobility. Additionally, the material identity as Nafion implies the presence of ionic sulfonic acid groups that aggregate into clusters, acting as physical crosslinks that further constrain chain motion. The processing history of vacuum drying at 80 °C for 72 hours removes absorbed water, which otherwise acts as a potent plasticizer for the ionic domains, thereby preventing a depression of the Tg. Decreasing Factors: The designation as a non-homopolymer indicates the presence of comonomer side chains which disrupt the crystalline packing and regularity of the pure PTFE backbone, introducing additional free volume that facilitates chain mobility compared to a linear homopolymer. Dominant Factor: The dominant factor is the combination of the rigid fluorinated backbone and the removal of plasticizing moisture via the extensive vacuum drying protocol; while the side chains introduce some mobility, the physical crosslinking from ionic clusters in the dry state establishes a constrained network that dictates the thermal transition behavior."
    }
  },
  {
    "doi": null,
    "title": "Role of the glass transition temperature of Nafion 117 membrane in the preparation of the membrane electrode assembly in a direct methanol fuel cell (DMFC)",
    "year": 2012,
    "chemical_composition": {
      "repeat_unit_psmiles": null,
      "monomers": [
        {
          "name": "Tetrafluoroethylene",
          "smiles": "FC(F)=C(F)F",
          "ratio_value": null,
          "ratio_unit": null
        }
      ],
      "additives": [],
      "is_homopolymer": false
    },
    "processing_history": "Pretreated Nafion 117 membrane with water content of 24%. Tg measured by Differential scanning calorimetry (DSC) using a TA Instruments DSC 2010 under nitrogen atmosphere, temperature range -50 to 250 °C, heating rate 10 °C/min.",
    "hierarchical_structure": "Nafion 117 membrane during hot-pressing process.",
    "properties": {
      "Tg": {
        "value": [
          108
        ],
        "unit": "°C"
      }
    },
    "analysis_with_hierarchical_structure": {
      "descriptive_text": "The sample comprises a Nafion 117 membrane derived from tetrafluoroethylene-based chemistry, characterized as a non-homopolymer system. The material was subjected to a pretreatment yielding a water content of 24% and was assessed during a hot-pressing process. Thermal characterization was performed using Differential Scanning Calorimetry (DSC) with a TA Instruments DSC 2010 under a nitrogen atmosphere, employing a temperature range of -50 to 250 °C at a heating rate of 10 °C/min.",
      "reasoning_analysis": "Increasing Factors: The tetrafluoroethylene backbone provides inherent chain stiffness due to the steric bulk of fluorine atoms and strong C-F bonds, which restricts segmental mobility. Additionally, the ionic nature inherent to the Nafion 117 identity promotes the formation of ionic clusters that act as physical crosslinks, further constraining chain motion and driving the Tg higher. Decreasing Factors: The processing history indicates a significant water content of 24%, where water molecules act as potent plasticizers by interacting with hydrophilic domains, increasing free volume and facilitating chain mobility. Furthermore, the copolymeric structure introduces flexible side chains relative to a rigid homopolymer backbone, which may also contribute to a lower transition temperature. Dominant Factor: Although the ionic aggregation and stiff backbone establish a high intrinsic thermal stability, the substantial water content introduced during pretreatment is the dominant factor. The plasticization effect of water within the ionic domains qualitatively overwhelms the restricting effects of the ionic clusters, leading to a significant depression of the Tg compared to the dry state."
    },
    "analysis_without_hierarchical_structure": {
      "descriptive_text": "The sample consists of a Nafion 117 membrane derived from a copolymer system incorporating tetrafluoroethylene monomers. The material was pretreated to establish a water content of 24% prior to analysis. Thermal characterization was performed using Differential Scanning Calorimetry (DSC) with a TA Instruments DSC 2010 under a nitrogen atmosphere, utilizing a temperature range of -50 to 250 °C and a heating rate of 10 °C/min.",
      "reasoning_analysis": "Increasing Factors: The copolymer backbone containing tetrafluoroethylene units imparts inherent chain stiffness due to the steric bulk of fluorine atoms and strong carbon-fluorine bonds. Furthermore, the ionic nature of the Nafion structure promotes the formation of ionic aggregates that act as physical crosslinks, restricting segmental mobility and intrinsically elevating the glass transition temperature. Decreasing Factors: The processing history indicates a significant water content of 24%, which acts as a potent plasticizer within the hydrophilic domains of the ionomer. These water molecules solvate the sulfonic acid groups, disrupting ionic clustering and increasing free volume, thereby facilitating chain motion and depressing the Tg. Dominant Factor: Although the ionic crosslinking and fluorinated backbone provide structural rigidity, the high degree of hydration introduced during pretreatment is the dominant factor; the plasticization effect of the absorbed water qualitatively overwhelms the rigidifying influences, leading to a net reduction in the glass transition temperature relative to the dry state."
    }
  },
  {
    "doi": null,
    "title": "Role of the glass transition temperature of Nafion 117 membrane in the preparation of the membrane electrode assembly in a direct methanol fuel cell (DMFC)",
    "year": 2012,
    "chemical_composition": {
      "repeat_unit_psmiles": null,
      "monomers": [
        {
          "name": "Tetrafluoroethylene",
          "smiles": "FC(F)=C(F)F",
          "ratio_value": null,
          "ratio_unit": null
        }
      ],
      "additives": [],
      "is_homopolymer": false
    },
    "processing_history": "Pretreated Nafion 117 membrane (boiled in 0.5 M H2O2, DI water, 0.5 M H2SO4, and DI water). Fully hydrated state. Tg measured by Differential scanning calorimetry (DSC) using a TA Instruments DSC 2010 under nitrogen atmosphere, temperature range -50 to 250 °C, heating rate 10 °C/min.",
    "hierarchical_structure": "Pretreated Nafion 117 membrane in fully hydrated state.",
    "properties": {
      "Tg": {
        "value": [
          103
        ],
        "unit": "°C"
      }
    },
    "analysis_with_hierarchical_structure": {
      "descriptive_text": "The sample consists of a pretreated Nafion 117 membrane based on tetrafluoroethylene monomers, maintained in a fully hydrated state. Prior to characterization, the membrane underwent a rigorous cleaning protocol involving boiling in 0.5 M hydrogen peroxide, deionized water, 0.5 M sulfuric acid, and a final rinse in deionized water to ensure proton conductivity and remove organic impurities. The hierarchical structure is defined by the hydrated membrane morphology, and the glass transition temperature was evaluated using Differential Scanning Calorimetry (DSC) under a nitrogen atmosphere with a heating rate of 10 °C/min across a temperature range of -50 to 250 °C.",
      "reasoning_analysis": "Increasing Factors: The perfluorinated backbone derived from tetrafluoroethylene imparts significant chain stiffness due to the steric bulk and high bond energy of fluorine atoms, which inherently restricts segmental mobility. Furthermore, the Nafion 117 architecture contains ionic sulfonic acid groups that aggregate into clusters, acting as physical crosslinks that constrain polymer chain motion and elevate the Tg. Decreasing Factors: The processing history specifies a fully hydrated state, where water molecules penetrate the ionic domains and act as a strong plasticizer. This interaction increases free volume and lubricates chain segments within the ionic clusters, significantly depressing the Tg relative to the dry state. Dominant Factor: Although the rigid fluorocarbon backbone and ionic crosslinking provide a high thermal baseline, the plasticization effect induced by the water in the fully hydrated state is the dominant factor, qualitatively lowering the observed Tg by facilitating mobility within the ionic regions."
    },
    "analysis_without_hierarchical_structure": {
      "descriptive_text": "The investigated sample comprises a pretreated Nafion 117 membrane derived from a tetrafluoroethylene-based architecture. The material underwent a rigorous purification and activation sequence involving boiling in 0.5 M hydrogen peroxide, deionized water, 0.5 M sulfuric acid, and deionized water. Following treatment, the membrane was maintained in a fully hydrated state. Thermal characterization was performed using Differential Scanning Calorimetry (DSC) with a TA Instruments DSC 2010 under a nitrogen atmosphere, scanning from -50 to 250 °C at a heating rate of 10 °C/min to determine the glass transition temperature.",
      "reasoning_analysis": "Increasing Factors: The perfluorinated backbone derived from tetrafluoroethylene imparts inherent chain stiffness due to the steric bulk of fluorine atoms and strong carbon-fluorine bonds, which restricts segmental mobility. Additionally, the ionic sulfonic acid groups inherent to the Nafion architecture form ionic clusters that act as physical crosslinks, theoretically elevating the glass transition temperature by constraining chain motion. Decreasing Factors: The processing history specifies a fully hydrated state following acid and water treatment. Water molecules act as a potent plasticizer by solvating the ionic clusters and shielding electrostatic interactions between sulfonic acid groups. This significantly increases free volume and facilitates segmental motion, thereby depressing the glass transition temperature. Dominant Factor: While the stiff backbone and ionic crosslinking provide a high theoretical baseline, the plasticization effect induced by the full hydration state is the dominant factor. The presence of water fundamentally alters the polymer dynamics, qualitatively lowering the observed glass transition temperature significantly compared to the dry membrane state."
    }
  },
  {
    "doi": null,
    "title": "Role of the glass transition temperature of Nafion 117 membrane in the preparation of the membrane electrode assembly in a direct methanol fuel cell (DMFC)",
    "year": 2012,
    "chemical_composition": {
      "repeat_unit_psmiles": null,
      "monomers": [
        {
          "name": "Tetrafluoroethylene",
          "smiles": "FC(F)=C(F)F",
          "ratio_value": null,
          "ratio_unit": null
        }
      ],
      "additives": [],
      "is_homopolymer": false
    },
    "processing_history": "Pretreated Nafion 117 membrane with water content of 17.3%. Tg measured by Differential scanning calorimetry (DSC) using a TA Instruments DSC 2010 under nitrogen atmosphere, temperature range -50 to 250 °C, heating rate 10 °C/min.",
    "hierarchical_structure": "Nafion 117 membrane during hot-pressing process.",
    "properties": {
      "Tg": {
        "value": [
          116
        ],
        "unit": "°C"
      }
    },
    "analysis_with_hierarchical_structure": {
      "descriptive_text": "The investigated sample is a Nafion 117 membrane, a perfluorinated ionomer derived from a tetrafluoroethylene backbone, captured during a hot-pressing process. Prior to thermal characterization, the membrane was pretreated to equilibrate at a water content of 17.3%. The glass transition behavior was assessed via Differential Scanning Calorimetry (DSC) using a TA Instruments DSC 2010 under a nitrogen atmosphere, employing a temperature range of -50 to 250 °C at a heating rate of 10 °C/min.",
      "reasoning_analysis": "Increasing Factors: The rigid perfluorinated backbone composed of carbon-fluorine bonds imposes significant steric hindrance and high bond rotation energy barriers, intrinsically elevating the glass transition temperature. Additionally, the microphase separation characteristic of Nafion leads to the formation of ionic clusters that act as physical crosslinks, restricting segmental mobility and further driving the Tg upward. Decreasing Factors: The specified water content of 17.3% acts as a potent plasticizer, particularly within the hydrophilic ionic domains, facilitating chain mobility and significantly depressing the Tg. Furthermore, the copolymer nature indicated by the non-homopolymer classification introduces flexible perfluorinated ether side chains that disrupt backbone packing and crystallinity compared to pure polytetrafluoroethylene, contributing to a lower Tg. Dominant Factor: While the rigid backbone and ionic aggregation establish a high thermal stability baseline, the substantial water content absorbed during pretreatment is the dominant factor, qualitatively reducing the observed Tg by enhancing free volume and lubricating segmental motion within the ionic clusters relative to the dry state."
    },
    "analysis_without_hierarchical_structure": {
      "descriptive_text": "The sample consists of a Nafion 117 membrane, characterized as a copolymer system based on tetrafluoroethylene monomers. The material underwent pretreatment to establish a water content of 17.3% prior to thermal analysis. Characterization was performed using Differential Scanning Calorimetry (DSC) with a TA Instruments DSC 2010 under a nitrogen atmosphere, utilizing a heating rate of 10 °C/min across a temperature range of -50 to 250 °C.",
      "reasoning_analysis": "Increasing Factors: The chemical composition features a perfluorinated backbone derived from tetrafluoroethylene, where the high electronegativity and steric bulk of fluorine atoms create significant chain stiffness and restrict segmental rotation. Additionally, the ionic nature of the Nafion 117 structure promotes the formation of ionic clusters that act as physical crosslinks, inherently resisting chain mobility and driving the Tg upward. Decreasing Factors: The processing history indicates a substantial water content of 17.3%, which acts as a potent plasticizer by interacting with the ionic domains. This hydration disrupts the ionic clustering and increases free volume, thereby facilitating chain mobility and qualitatively depressing the Tg. Dominant Factor: While the rigid fluorinated backbone and ionic crosslinking establish a high intrinsic thermal stability, the significant hydration level introduced during pretreatment is the dominant factor governing the observed transition behavior. The plasticization effect of the water molecules overwhelms the restrictive influence of the dry ionic clusters, resulting in a Tg that is qualitatively lower than that of the anhydrous material."
    }
  },
  {
    "doi": null,
    "title": "Role of the glass transition temperature of Nafion 117 membrane in the preparation of the membrane electrode assembly in a direct methanol fuel cell (DMFC)",
    "year": 2012,
    "chemical_composition": {
      "repeat_unit_psmiles": null,
      "monomers": [
        {
          "name": "Tetrafluoroethylene",
          "smiles": "FC(F)=C(F)F",
          "ratio_value": null,
          "ratio_unit": null
        }
      ],
      "additives": [],
      "is_homopolymer": false
    },
    "processing_history": "Pretreated Nafion 117 membrane with water content of 5.3%. Tg measured by Differential scanning calorimetry (DSC) using a TA Instruments DSC 2010 under nitrogen atmosphere, temperature range -50 to 250 °C, heating rate 10 °C/min.",
    "hierarchical_structure": "Nafion 117 membrane during hot-pressing process.",
    "properties": {
      "Tg": {
        "value": [
          121
        ],
        "unit": "°C"
      }
    },
    "analysis_with_hierarchical_structure": {
      "descriptive_text": "The sample comprises a Nafion 117 membrane, characterized as a copolymer system incorporating tetrafluoroethylene monomers. The material hierarchy reflects a membrane structure processed via hot-pressing. Prior to thermal characterization, the membrane was pretreated to establish a water content of 5.3%. The glass transition temperature was evaluated using Differential Scanning Calorimetry (DSC) on a TA Instruments DSC 2010 under a nitrogen atmosphere, employing a temperature range of -50 to 250 °C with a heating rate of 10 °C/min.",
      "reasoning_analysis": "Increasing Factors: The presence of tetrafluoroethylene units provides a backbone with strong carbon-fluorine bonds and significant steric hindrance from fluorine atoms, which intrinsically restricts segmental rotation and drives the Tg upward. Additionally, the hot-pressing processing history likely enhances structural densification or crystallinity, further limiting chain mobility, while the ionic aggregates inherent to the Nafion copolymer structure act as physical crosslinks that resist thermal motion. Decreasing Factors: The specific processing history indicates a water content of 5.3%, where water molecules act as potent plasticizers within the hydrophilic ionic domains, disrupting ionic interactions and increasing free volume to significantly lower the Tg. Furthermore, the copolymer nature (indicated by is_homopolymer: false) introduces side chains that disrupt the regular packing found in pure polytetrafluoroethylene, potentially reducing thermal stability relative to the homopolymer. Dominant Factor: While the rigid fluorinated backbone and ionic crosslinking establish a high theoretical baseline for thermal stability, the presence of 5.3% water content is the dominant factor; the plasticization effect of water within the ionic clusters qualitatively overrides the rigidifying effects of the backbone, leading to a substantial reduction in the observed Tg compared to the dry state."
    },
    "analysis_without_hierarchical_structure": {
      "descriptive_text": "The sample comprises a Nafion 117 membrane, identified as a copolymer system based on tetrafluoroethylene monomers. Prior to characterization, the membrane was pretreated to establish a water content of 5.3%. The glass transition temperature was subsequently evaluated using Differential Scanning Calorimetry (DSC) on a TA Instruments DSC 2010 under a nitrogen atmosphere, employing a temperature range of -50 to 250 °C with a heating rate of 10 °C/min.",
      "reasoning_analysis": "Increasing Factors: The tetrafluoroethylene-based backbone provides significant chain stiffness due to the steric bulk of fluorine atoms and strong C-F bond energies, which inherently restricts segmental mobility. Furthermore, as a Nafion ionomer, the presence of ionic sulfonic acid groups facilitates the formation of ionic clusters that act as physical crosslinks, further resisting chain motion and driving the Tg upward. Decreasing Factors: The processing history specifies a pretreated water content of 5.3%. Water molecules interact strongly with the hydrophilic ionic domains, effectively shielding the ionic interactions and increasing the free volume within the polymer matrix. This plasticization effect significantly enhances chain mobility, thereby depressing the Tg. Dominant Factor: While the fluorinated backbone and ionic clustering establish a high theoretical Tg for the dry polymer, the presence of 5.3% water acts as a potent plasticizer. Consequently, the plasticization effect induced by the absorbed water is the dominant factor, qualitatively lowering the observed Tg significantly compared to the anhydrous state."
    }
  },
  {
    "doi": "10.1002/adfm.202510529",
