Repository: hhtrick/HHT-code

# HHT training framework

This directory contains model training, embedding precomputation, inference, article-level baselines and the curated datasets. All commands below assume that the working directory is `train_code/`.

## 3. Datasets and fixed partitions

Each main dataset is a JSON array at `dataset/{property}/{property}.json`. Entries contain source metadata, `chemical_composition`, `processing_history`, `hierarchical_structure`, `properties`, and two generated-analysis objects. Targets are stored as `properties[property]["value"]`; source metadata and target values are not predictive input fields.

| Property | Train | Validation | Test | Total |
|---|---:|---:|---:|---:|

File: train_code/dataset/Tg/Tg.json (part 68 of 235)
[
    "title": "Bulky Rigid Substituent to Enhance the Chain Mobility of Cellulose for Bio-Degradable Thermoplastics",
    "year": 2025,
    "chemical_composition": {
      "repeat_unit_psmiles": null,
      "monomers": [
        {
          "name": "Cellulose",
          "smiles": "OC1C(O)C(O)C(O)C(O)C1O",
          "ratio_value": null,
          "ratio_unit": null
        },
        {
          "name": "4-Methylbenzoic acid",
          "smiles": "O=C(O)c1ccc(C)cc1",
          "ratio_value": 3.0,
          "ratio_unit": "DS"
        }
      ],
      "additives": [],
      "is_homopolymer": false
    },
    "processing_history": "Synthesized via homogeneous reaction in 1-allyl-3-methylimidazolium chloride (AmimCl). Tg data reported in Table 1.",
    "hierarchical_structure": "Amorphous or semicrystalline. Free volume increased by ortho-substituents.",
    "properties": {
      "Tg": {
        "value": [
          165
        ],
        "unit": "°C"
      }
    },
    "analysis_with_hierarchical_structure": {
      "descriptive_text": "The sample comprises a cellulose derivative synthesized via a homogeneous reaction in 1-allyl-3-methylimidazolium chloride (AmimCl) ionic liquid. The chemical composition consists of a cellulose backbone substituted with 4-methylbenzoic acid groups at a degree of substitution (DS) of 3.0, indicating complete esterification of the hydroxyl groups. The material exhibits an amorphous or semicrystalline hierarchical structure, with structural features noted to increase free volume due to substituent effects.",
      "reasoning_analysis": "Increasing Factors: The incorporation of bulky 4-methylbenzoic acid groups introduces significant steric hindrance and backbone rigidity due to the aromatic rings, which restricts segmental motion and drives the Tg upward. The high degree of substitution (DS 3.0) ensures that these rigidifying effects are maximized across the polymer chain. Decreasing Factors: The chemical modification disrupts the extensive interchain hydrogen bonding network inherent to native cellulose, significantly enhancing chain mobility and lowering the Tg relative to the unmodified biopolymer. Furthermore, the hierarchical structure indicates an increase in free volume attributed to specific substituent arrangements, which facilitates segmental relaxation and further depresses the Tg. Dominant Factor: While the aromatic substituents provide intrinsic stiffness, the destruction of the hydrogen bonding network and the associated expansion of free volume are the dominant factors governing the final Tg behavior, as these effects fundamentally reduce the cohesive energy density and allow for segmental motion at lower temperatures compared to strongly interacting native cellulose networks."
    },
    "analysis_without_hierarchical_structure": {
      "descriptive_text": "The sample comprises a cellulose backbone chemically modified with 4-methylbenzoic acid groups to achieve a degree of substitution (DS) of 3.0. This cellulose derivative was synthesized via a homogeneous reaction utilizing 1-allyl-3-methylimidazolium chloride (AmimCl) as the solvent system.",
      "reasoning_analysis": "Increasing Factors: The inherent rigidity of the cellulose pyranose backbone combined with the bulky aromatic 4-methylbenzoate side groups creates significant steric hindrance, restricting segmental rotation and driving the Tg upward. The full substitution (DS 3.0) ensures these restrictive groups are densely packed along the chain, maximizing backbone stiffness. Decreasing Factors: The esterification process replaces hydroxyl groups, thereby eliminating the extensive inter- and intra-molecular hydrogen bonding network characteristic of native cellulose, which increases free volume and chain mobility. Additionally, any residual 1-allyl-3-methylimidazolium chloride ionic liquid from the homogeneous synthesis could act as a plasticizer if not completely removed. Dominant Factor: The structural rigidity imparted by the bulky aromatic substituents on the rigid sugar backbone qualitatively dominates the thermal behavior, maintaining restricted segmental mobility despite the loss of hydrogen bonding interactions."
    }
  },
  {
    "doi": "10.1002/adfm.202510529",
    "title": "Bulky Rigid Substituent to Enhance the Chain Mobility of Cellulose for Bio-Degradable Thermoplastics",
    "year": 2025,
    "chemical_composition": {
      "repeat_unit_psmiles": null,
      "monomers": [
        {
          "name": "Cellulose",
          "smiles": "OC1C(O)C(O)C(O)C(O)C1O",
          "ratio_value": null,
          "ratio_unit": null
        },
        {
          "name": "2-Fluorobenzoic acid",
          "smiles": "O=C(O)c1ccccc1F",
          "ratio_value": 3.0,
          "ratio_unit": "DS"
        }
      ],
      "additives": [],
      "is_homopolymer": false
    },
    "processing_history": "Synthesized via homogeneous reaction in 1-allyl-3-methylimidazolium chloride (AmimCl). Tg data reported in Table 1.",
    "hierarchical_structure": "Amorphous or semicrystalline. Free volume increased by ortho-substituents.",
    "properties": {
      "Tg": {
        "value": [
          172
        ],
        "unit": "°C"
      }
    },
    "analysis_with_hierarchical_structure": {
      "descriptive_text": "The sample comprises a cellulose backbone chemically modified with 2-fluorobenzoic acid substituents at a degree of substitution of 3.0. It was synthesized via a homogeneous reaction in 1-allyl-3-methylimidazolium chloride (AmimCl), yielding a material with an amorphous or semicrystalline hierarchical structure. Structural analysis indicates that the ortho-substituents increase the overall free volume, and thermal properties including the glass transition temperature were documented following this preparation.",
      "reasoning_analysis": "Increasing Factors: The inherent rigidity of the cellulose pyranose backbone restricts segmental motion, providing a high baseline stiffness. Additionally, the incorporation of bulky aromatic 2-fluorobenzoic acid groups introduces steric hindrance that can impede chain rotation. Decreasing Factors: The complete substitution of hydroxyl groups (DS 3.0) eliminates the strong intermolecular hydrogen bonding network characteristic of native cellulose, significantly enhancing chain mobility. Furthermore, the hierarchical structure explicitly indicates increased free volume resulting from the ortho-substituents, which facilitates segmental relaxation. The use of an ionic liquid (AmimCl) during homogeneous synthesis also raises the possibility of residual solvent acting as a plasticizer if not fully removed. Dominant Factor: The disruption of the hydrogen bonding network combined with the structurally induced increase in free volume from the ortho-substituents qualitatively dominates the thermal behavior, promoting chain mobility that counteracts the stiffening effects of the rigid backbone and aromatic substituents."
    },
    "analysis_without_hierarchical_structure": {
      "descriptive_text": "The sample comprises a cellulose backbone esterified with 2-fluorobenzoic acid, achieving a degree of substitution (DS) of 3.0, indicating full substitution of the hydroxyl groups. This cellulose 2-fluorobenzoate derivative was synthesized via a homogeneous reaction using 1-allyl-3-methylimidazolium chloride (AmimCl) as the solvent medium, without the incorporation of external additives, and its thermal properties were subsequently characterized.",
      "reasoning_analysis": "Increasing Factors: The introduction of bulky 2-fluorobenzoate side groups onto the cellulose backbone introduces significant steric hindrance, restricting segmental rotation of the polymer chains. Additionally, the presence of the aromatic phenyl rings and the electronegative fluorine atom enhances chain rigidity and potential dipole-dipole interactions, which intrinsically drives the Tg higher compared to aliphatic cellulose esters. Decreasing Factors: The complete substitution (DS 3.0) eliminates the extensive inter-chain hydrogen bonding network present in native cellulose, drastically reducing cohesive energy density and lowering the Tg relative to the unmodified polymer. Furthermore, the use of the ionic liquid AmimCl during synthesis poses a risk of residual solvent retention, which could act as a plasticizer by increasing free volume and depressing the Tg. Dominant Factor: While the elimination of hydrogen bonding fundamentally lowers the Tg relative to native cellulose, the steric hindrance and rigidity provided by the fully substituted bulky aromatic groups are the dominant factors defining the final thermal behavior of this specific derivative, as the hydrogen bonding network is already fully abolished at DS 3.0, leaving side-group architecture as the primary constraint on chain mobility."
    }
  },
  {
    "doi": "10.1002/adfm.202510529",
    "title": "Bulky Rigid Substituent to Enhance the Chain Mobility of Cellulose for Bio-Degradable Thermoplastics",
    "year": 2025,
    "chemical_composition": {
      "repeat_unit_psmiles": null,
      "monomers": [
        {
          "name": "Cellulose",
          "smiles": "OC1C(O)C(O)C(O)C(O)C1O",
          "ratio_value": null,
          "ratio_unit": null
        },
        {
          "name": "2-Bromobenzoic acid",
          "smiles": "O=C(O)c1ccccc1Br",
          "ratio_value": 3.0,
          "ratio_unit": "DS"
        }
      ],
      "additives": [],
      "is_homopolymer": false
    },
    "processing_history": "Synthesized via homogeneous reaction in 1-allyl-3-methylimidazolium chloride (AmimCl). Tg data reported in Table 1.",
    "hierarchical_structure": "Amorphous or semicrystalline. Free volume increased by ortho-substituents.",
    "properties": {
      "Tg": {
        "value": [
          152
        ],
        "unit": "°C"
      }
    },
    "analysis_with_hierarchical_structure": {
      "descriptive_text": "The sample is a cellulose derivative synthesized via a homogeneous reaction in the ionic liquid 1-allyl-3-methylimidazolium chloride (AmimCl), resulting in a structure that is either amorphous or semicrystalline. The polymer backbone consists of cellulose units substituted with 2-bromobenzoic acid groups at a degree of substitution (DS) of 3.0, indicating full esterification of the available hydroxyl sites. The hierarchical structure is characterized by increased free volume attributed to the presence of ortho-substituents on the aromatic rings.",
      "reasoning_analysis": "Increasing Factors: The incorporation of bulky 2-bromobenzoate side groups introduces significant steric hindrance and backbone rigidity due to the aromatic rings and the heavy bromine atom, which typically restricts segmental motion and drives the Tg upward. Additionally, the covalent bonding of these large substituents to the cellulose backbone adds mass and rotational barriers per repeat unit. Decreasing Factors: The substitution process eliminates the extensive inter- and intra-chain hydrogen bonding network inherent to native cellulose, significantly enhancing chain mobility. Furthermore, the hierarchical structure data explicitly notes increased free volume caused by the ortho-substituents, which acts as an internal plasticization mechanism to lower the Tg. There is also a possibility that residual AmimCl ionic liquid from the homogeneous synthesis could remain trapped, acting as an external plasticizer. Dominant Factor: While the bulky substituents provide intrinsic stiffness, the complete disruption of the hydrogen bonding network combined with the ortho-substituent-induced free volume expansion qualitatively dominates the thermal behavior, facilitating segmental mobility at lower temperatures than would be expected from steric bulk alone."
    },
    "analysis_without_hierarchical_structure": {
      "descriptive_text": "The sample consists of a cellulose backbone chemically modified with 2-bromobenzoic acid groups, achieving a degree of substitution (DS) of 3.0. This cellulose derivative was synthesized via a homogeneous reaction utilizing 1-allyl-3-methylimidazolium chloride (AmimCl) as the solvent medium.",
      "reasoning_analysis": "Increasing Factors: The introduction of bulky 2-bromobenzoate substituents containing aromatic rings and bromine atoms creates significant steric hindrance along the polymer backbone, restricting segmental rotation and intrinsically driving the Tg higher. Decreasing Factors: The esterification process replaces hydroxyl groups capable of strong inter-chain hydrogen bonding with ester linkages, which disrupts the supramolecular network and increases free volume, thereby lowering the Tg relative to native cellulose; additionally, any residual 1-allyl-3-methylimidazolium chloride from the homogeneous synthesis could act as a plasticizer. Dominant Factor: The steric rigidity imposed by the fully substituted (DS 3.0) aromatic bromine groups qualitatively dominates the final thermal behavior, as the substantial rotational barriers introduced by the bulky side chains outweigh the mobility gained from hydrogen bond disruption in determining the specific transition temperature of this derivative."
    }
  },
  {
    "doi": "10.1002/adfm.202510529",
    "title": "Bulky Rigid Substituent to Enhance the Chain Mobility of Cellulose for Bio-Degradable Thermoplastics",
    "year": 2025,
    "chemical_composition": {
      "repeat_unit_psmiles": null,
      "monomers": [
        {
          "name": "Cellulose",
          "smiles": "OC1C(O)C(O)C(O)C(O)C1O",
          "ratio_value": null,
          "ratio_unit": null
        },
        {
          "name": "2-Nitrobenzoic acid",
          "smiles": "O=C(O)c1ccccc1[N+](=O)[O-]",
          "ratio_value": 3.0,
          "ratio_unit": "DS"
        }
      ],
      "additives": [],
      "is_homopolymer": false
    },
    "processing_history": "Synthesized via homogeneous reaction in 1-allyl-3-methylimidazolium chloride (AmimCl). Tg data reported in Table 1.",
    "hierarchical_structure": "Amorphous or semicrystalline. Free volume increased by ortho-substituents.",
    "properties": {
      "Tg": {
        "value": [
          140
        ],
        "unit": "°C"
      }
    },
    "analysis_with_hierarchical_structure": {
      "descriptive_text": "The sample comprises a cellulose derivative functionalized with 2-nitrobenzoic acid groups at a degree of substitution (DS) of 3.0, synthesized via a homogeneous reaction in the ionic liquid 1-allyl-3-methylimidazolium chloride (AmimCl). This fully substituted polymer exhibits an amorphous or semicrystalline hierarchical structure, where the specific ortho-substitution pattern is noted to increase the free volume within the material. The chemical modification replaces the native hydroxyl groups with nitrobenzoate moieties, fundamentally altering the intermolecular interactions and packing efficiency of the polysaccharide backbone.",
      "reasoning_analysis": "Increasing Factors: The attachment of bulky 2-nitrobenzoic acid groups introduces steric hindrance and aromatic rigidity to the cellulose backbone, which inherently restricts segmental mobility and drives the Tg upward. The uniform substitution (DS 3.0) creates a consistent structural repeat unit that maintains this steric barrier along the chain. Decreasing Factors: The esterification process eliminates the strong inter-chain hydrogen bonding network present in native cellulose, significantly reducing cohesive energy density and allowing for greater chain mobility. Furthermore, the hierarchical structure explicitly indicates that the ortho-substituents increase free volume, which acts as an internal plasticization mechanism to depress the Tg. The amorphous nature of the sample also lacks the restrictive physical crosslinks associated with high crystallinity. Dominant Factor: Despite the intrinsic stiffness of the aromatic substituents, the loss of hydrogen bonding combined with the ortho-substituent-induced free volume expansion qualitatively dominates the thermal behavior, leading to a net reduction in Tg relative to what would be expected from backbone rigidity alone."
    },
    "analysis_without_hierarchical_structure": {
      "descriptive_text": "The sample consists of a cellulose backbone chemically modified with 2-nitrobenzoic acid groups, achieving a degree of substitution (DS) of 3.0. This cellulose derivative was synthesized via a homogeneous reaction utilizing 1-allyl-3-methylimidazolium chloride (AmimCl) as the solvent medium, ensuring uniform functionalization across the polymer chains.",
      "reasoning_analysis": "Increasing Factors: The incorporation of bulky 2-nitrobenzoate groups onto the cellulose backbone introduces significant steric hindrance and aromatic rigidity, which restricts segmental rotation and inherently drives the Tg upward. The high degree of substitution (DS 3.0) maximizes this steric load along the polymer chain, limiting conformational freedom. Decreasing Factors: The substitution process replaces the native hydroxyl groups, thereby eliminating the strong intermolecular hydrogen bonding network characteristic of unmodified cellulose, which increases free volume and chain mobility. Additionally, if residual 1-allyl-3-methylimidazolium chloride ionic liquid remains from the homogeneous synthesis, it could act as a plasticizer, further depressing the Tg. Dominant Factor: While the loss of hydrogen bonding facilitates chain mobility, the steric restrictions imposed by the fully substituted bulky aromatic side groups qualitatively dominate the final thermal behavior, maintaining a rigid chain architecture that resists segmental motion relative to less substituted or aliphatic cellulose esters."
    }
  },
  {
    "doi": "10.1063/1.5045955",
    "title": "Effect of intermolecular interactions on the viscoelastic behavior of polyamide melts ",
    "year": 2018,
    "chemical_composition": {
      "repeat_unit_psmiles": "[*]NC(=O)c1cccc(C(=O)NCCCCCCN[*])c1",
      "monomers": [
        {
          "name": "Hexamethylene diamine",
          "smiles": "NCCCCCCN",
          "ratio_value": null,
          "ratio_unit": null
        },
        {
          "name": "Isophthalic acid",
          "smiles": "OC(=O)c1cccc(C(=O)O)c1",
          "ratio_value": null,
          "ratio_unit": null
        }
      ],
      "additives": [],
      "is_homopolymer": false
    },
    "processing_history": "Condensation of hexamethylene diamine with isophthalic acid. Chain ends blocked. Samples dried and compression molded (less than 500ppm water). Glass transition temperatures measured by modulated DSC.",
    "hierarchical_structure": "Amorphous, end-blocked PA 6I polyamide. Mn (EGT) = 12217 g/mol, Mw (GPC) = 34523 g/mol, PDI = 2.8.",
    "properties": {
      "Tg": {
        "value": [
          126
        ],
        "unit": "°C"
      }
    },
    "analysis_with_hierarchical_structure": {
      "descriptive_text": "The sample consists of an amorphous, end-blocked polyamide 6I (PA 6I) synthesized via the condensation of hexamethylene diamine and isophthalic acid. The material exhibits a number-average molecular weight (Mn) of 12,217 g/mol and a weight-average molecular weight (Mw) of 34,523 g/mol, resulting in a polydispersity index (PDI) of 2.8. Following polymerization, the chain ends were blocked, and the samples were thoroughly dried and compression molded to ensure a water content of less than 500 ppm. The glass transition temperature was subsequently characterized using modulated differential scanning calorimetry (DSC).",
      "reasoning_analysis": "Increasing Factors: The incorporation of isophthalic acid introduces rigid aromatic rings into the polymer backbone, significantly restricting segmental rotation compared to purely aliphatic polyamides. Additionally, the amide linkages facilitate strong intermolecular hydrogen bonding, which further constrains chain mobility. The processing history specifies rigorous drying to less than 500 ppm water, eliminating moisture-induced plasticization that typically depresses the Tg in polyamides, while the relatively high number-average molecular weight minimizes the free volume contribution from chain ends. Decreasing Factors: The hexamethylene diamine unit introduces a flexible aliphatic spacer consisting of six methylene groups, which enhances chain flexibility and lowers the Tg relative to polyamides derived from shorter diamines or aromatic diamines. The meta-substitution pattern of the isophthalic acid introduces kinks in the chain that reduce backbone stiffness compared to para-substituted analogs, and the polydispersity index of 2.8 indicates a broad molecular weight distribution implying the presence of lower molecular weight fractions. Dominant Factor: The intrinsic backbone rigidity conferred by the aromatic isophthalic units and the dense hydrogen bonding network of the polyamide chemistry qualitatively dominate the thermal behavior. While the aliphatic spacer provides flexibility, the suppression of water plasticization through drying and the high molecular weight ensure that the Tg remains elevated relative to aliphatic counterparts, driven primarily by the aromatic-amide structural motif."
    },
    "analysis_without_hierarchical_structure": {
      "descriptive_text": "The sample consists of a semi-aromatic polyamide synthesized via the condensation polymerization of hexamethylene diamine and isophthalic acid. Following synthesis, the chain ends were blocked, and the material was dried and compression molded with a controlled water content of less than 500 ppm. The glass transition temperature was characterized using modulated differential scanning calorimetry.",
      "reasoning_analysis": "Increasing Factors: The incorporation of isophthalic acid introduces rigid aromatic rings into the polymer backbone, which significantly restricts segmental mobility through steric hindrance and increases chain stiffness. Additionally, the strong intermolecular hydrogen bonding inherent to the amide linkages acts as physical crosslinks, further resisting chain motion. The processing history specifies drying to less than 500 ppm water, which minimizes the plasticizing effect of moisture that typically depresses the Tg in polyamides. Decreasing Factors: The hexamethylene diamine component introduces flexible aliphatic spacers between the rigid aromatic units, which increases free volume and chain flexibility compared to fully aromatic polyamides. Furthermore, the meta-substitution pattern of the isophthalic acid reduces packing symmetry and crystallinity relative to para-substituted analogs, potentially allowing for greater segmental motion. Dominant Factor: The intrinsic rigidity conferred by the aromatic rings combined with the dense hydrogen bonding network of the polyamide backbone qualitatively dominates the thermal behavior. While the aliphatic segments provide some flexibility, the stringent drying process ensures that the Tg reflects the high stiffness of the semi-aromatic structure rather than being suppressed by moisture plasticization."
    }
  },
  {
    "doi": "10.1063/1.5045955",
    "title": "Effect of intermolecular interactions on the viscoelastic behavior of polyamide melts ",
    "year": 2018,
    "chemical_composition": {
      "repeat_unit_psmiles": "[*]NC(=O)c1cccc(C(=O)NCCCCCCN[*])c1",
      "monomers": [
        {
          "name": "Hexamethylene diamine",
          "smiles": "NCCCCCCN",
          "ratio_value": null,
          "ratio_unit": null
        },
        {
          "name": "Isophthalic acid",
          "smiles": "OC(=O)c1cccc(C(=O)O)c1",
          "ratio_value": null,
          "ratio_unit": null
        }
      ],
      "additives": [],
      "is_homopolymer": false
    },
    "processing_history": "Condensation of hexamethylene diamine with isophthalic acid. Chain ends blocked. Samples dried and compression molded (less than 500ppm water). Glass transition temperatures measured by modulated DSC.",
    "hierarchical_structure": "Amorphous, end-blocked PA 6I polyamide. Mn (EGT) = 4773 g/mol, Mw (GPC) = 16156 g/mol, PDI = 2.8.",
    "properties": {
      "Tg": {
        "value": [
          121
        ],
        "unit": "°C"
      }
    },
    "analysis_with_hierarchical_structure": {
      "descriptive_text": "The sample consists of an amorphous, end-blocked polyamide 6I (PA 6I) synthesized via the condensation of hexamethylene diamine and isophthalic acid. The material exhibits a number-average molecular weight (Mn) of 4,773 g/mol and a weight-average molecular weight (Mw) of 16,156 g/mol, with a reported polydispersity index (PDI) of 2.8. Following synthesis, the chain ends were blocked, and the samples were dried and compression molded with a residual water content maintained below 500 ppm. The glass transition temperature was subsequently characterized using modulated differential scanning calorimetry (DSC).",
      "reasoning_analysis": "Increasing Factors: The incorporation of rigid isophthalic aromatic rings within the polymer backbone significantly restricts segmental rotation due to steric hindrance and high chain stiffness, inherently driving the Tg upward. Additionally, the presence of amide linkages facilitates strong interchain hydrogen bonding, which further immobilizes chain segments. The processing history also contributes positively, as drying the sample to less than 500 ppm water prevents moisture-induced plasticization, thereby maintaining a higher Tg. Decreasing Factors: The aliphatic hexamethylene diamine segments introduce flexibility into the chain compared to fully aromatic polyamides, which lowers the Tg relative to aramids. Furthermore, the relatively low number-average molecular weight increases the concentration of chain ends, enhancing free volume according to the Fox-Flory relationship and reducing the Tg. The amorphous hierarchical structure also lacks crystalline domains that could otherwise physically constrain the amorphous regions. Dominant Factor: While the low molecular weight and aliphatic spacers exert a downward pressure on the transition temperature, the intrinsic chain stiffness imparted by the aromatic isophthalic units combined with the dense hydrogen bonding network qualitatively dominates the behavior, establishing a high Tg baseline characteristic of semi-aromatic polyamides, though the specific value is moderated by the molecular weight and dryness."
    },
    "analysis_without_hierarchical_structure": {
      "descriptive_text": "The sample comprises a semi-aromatic polyamide synthesized through the condensation of hexamethylene diamine and isophthalic acid. Following polymerization, the chain ends were blocked, and the material was dried and compression molded with a controlled moisture content of less than 500 ppm. Thermal characterization was performed using modulated differential scanning calorimetry to determine the glass transition temperature.",
      "reasoning_analysis": "Increasing Factors: The incorporation of isophthalic acid introduces rigid aromatic rings into the polymer backbone, which significantly restricts segmental rotation and increases chain stiffness. Furthermore, the amide linkages enable strong intermolecular hydrogen bonding, enhancing cohesive energy density. The processing history contributes to a higher Tg by ensuring moisture content remains below 500 ppm, thereby eliminating water-induced plasticization, while end-capping reduces the free volume associated with chain termini. Decreasing Factors: The hexamethylene diamine monomer introduces a flexible aliphatic spacer consisting of six methylene units, which enhances chain mobility and lowers the Tg relative to fully aromatic polyamides. Additionally, the meta-substitution pattern of the isophthalic acid reduces structural symmetry and packing efficiency compared to para-substituted analogs, potentially diminishing intermolecular interactions. Dominant Factor: The intrinsic backbone rigidity imparted by the aromatic isophthalic moieties qualitatively dominates the thermal behavior, establishing a high baseline Tg characteristic of semi-aromatic polyamides. This structural effect is preserved and maximized by the rigorous drying process, which prevents the significant Tg depression typically observed in hygroscopic polyamides due to water absorption."
    }
  },
  {
    "doi": "10.1002/adfm.202510529",
    "title": "Bulky Rigid Substituent to Enhance the Chain Mobility of Cellulose for Bio-Degradable Thermoplastics",
    "year": 2025,
    "chemical_composition": {
      "repeat_unit_psmiles": null,
      "monomers": [
        {
          "name": "Cellulose",
          "smiles": "OC1C(O)C(O)C(O)C(O)C1O",
          "ratio_value": null,
          "ratio_unit": null
        },
        {
          "name": "2-Iodobenzoic acid",
          "smiles": "O=C(O)c1ccccc1I",
          "ratio_value": 3.0,
          "ratio_unit": "DS"
        }
      ],
      "additives": [],
      "is_homopolymer": false
    },
    "processing_history": "Synthesized via homogeneous reaction in 1-allyl-3-methylimidazolium chloride (AmimCl). Tg data reported in Table 1.",
    "hierarchical_structure": "Amorphous or semicrystalline. Free volume increased by ortho-substituents.",
    "properties": {
      "Tg": {
        "value": [
          146
        ],
        "unit": "°C"
      }
    },
    "analysis_with_hierarchical_structure": {
      "descriptive_text": "The sample comprises a cellulose backbone functionalized with 2-iodobenzoic acid groups at a degree of substitution (DS) of 3.0, resulting in a fully substituted derivative. Synthesis was achieved through a homogeneous reaction conducted in 1-allyl-3-methylimidazolium chloride (AmimCl) ionic liquid. The resulting material exhibits an amorphous or semicrystalline hierarchical structure, where the presence of ortho-substituents is noted to increase the overall free volume. Glass transition temperature data for this system were subsequently characterized and reported following this specific processing history.",
      "reasoning_analysis": "Increasing Factors: The incorporation of 2-iodobenzoic acid substituents introduces significant steric hindrance due to the bulky iodine atom and the rigid aromatic ring, which restricts backbone segmental rotation and inherently drives the Tg upward. Additionally, the high molecular weight of the cellulose backbone provides a baseline resistance to chain mobility compared to oligomeric systems. Decreasing Factors: The degree of substitution of 3.0 indicates full replacement of hydroxyl groups, effectively eliminating the extensive inter-chain hydrogen bonding network characteristic of native cellulose, which drastically reduces cohesive energy density. Furthermore, the hierarchical structure explicitly notes that ortho-substituents increase free volume, creating additional space for segmental motion that depresses the Tg. Potential residual 1-allyl-3-methylimidazolium chloride from the homogeneous synthesis could also act as a plasticizer if not completely removed. Dominant Factor: While the bulky substituents provide steric resistance, the destruction of the rigid hydrogen-bonding network combined with the specific increase in free volume caused by the ortho-substituents qualitatively dominates the thermal behavior, facilitating chain mobility and defining the observable Tg range for this derivatized cellulose system."
    },
    "analysis_without_hierarchical_structure": {
      "descriptive_text": "The sample comprises a cellulose backbone chemically modified with 2-iodobenzoic acid substituents, achieving a degree of substitution (DS) of 3.0. This derivative was synthesized via a homogeneous reaction utilizing 1-allyl-3-methylimidazolium chloride (AmimCl) as the solvent medium, resulting in a fully substituted polysaccharide structure processed within an ionic liquid environment.",
      "reasoning_analysis": "Increasing Factors: The incorporation of 2-iodobenzoate groups introduces significant steric hindrance due to the bulky iodine atoms and rigid aromatic rings attached to the cellulose backbone, which restricts segmental rotation and increases cohesive energy density. The high degree of substitution ensures these restrictive groups are uniformly distributed, maximizing the steric constraint on backbone mobility. Decreasing Factors: The chemical modification replaces the hydroxyl groups responsible for the extensive interchain hydrogen bonding network in native cellulose, thereby increasing free volume and chain mobility which typically depresses the Tg relative to the unmodified polymer. Additionally, if residual 1-allyl-3-methylimidazolium chloride remains trapped within the matrix following synthesis, it could act as a plasticizer by screening interchain interactions and further lowering the transition temperature. Dominant Factor: While the removal of hydrogen bonding facilitates chain mobility, the substantial steric bulk and rigidity provided by the iodine-containing aromatic side groups qualitatively dominate the thermal behavior, imposing significant rotational barriers that maintain a relatively rigid chain conformation despite the loss of the native hydrogen bond network."
    }
  },
  {
    "doi": null,
    "title": "Role of the glass transition temperature of Nafion 117 membrane in the preparation of the membrane electrode assembly in a direct methanol fuel cell (DMFC)",
    "year": 2012,
    "chemical_composition": {
      "repeat_unit_psmiles": null,
      "monomers": [
        {
          "name": "Tetrafluoroethylene",
          "smiles": "FC(F)=C(F)F",
          "ratio_value": null,
          "ratio_unit": null
        }
      ],
      "additives": [],
      "is_homopolymer": false
    },
    "processing_history": "Completely dry Nafion 117 membrane. Tg measured by Differential scanning calorimetry (DSC) using a TA Instruments DSC 2010 under nitrogen atmosphere, temperature range -50 to 250 °C, heating rate 10 °C/min.",
    "hierarchical_structure": "Completely dry Nafion 117 membrane.",
    "properties": {
      "Tg": {
        "value": [
          132
        ],
        "unit": "°C"
      }
    },
    "analysis_with_hierarchical_structure": {
      "descriptive_text": "The sample comprises a completely dry Nafion 117 membrane, characterized as a fluoropolymer system derived from tetrafluoroethylene monomers. The material presents as a membrane structure without additional additives. Thermal characterization was performed using Differential Scanning Calorimetry (DSC) on a TA Instruments DSC 2010 under a nitrogen atmosphere, applying a heating rate of 10 °C/min across a temperature range of -50 to 250 °C.",
      "reasoning_analysis": "Increasing Factors: The rigid fluorocarbon backbone imposes significant chain stiffness due to strong carbon-fluorine bonds and steric hindrance, restricting segmental mobility. The ionomeric nature of the material facilitates the formation of ionic clusters that act as physical crosslinks, further inhibiting chain motion. Additionally, the completely dry processing history eliminates water-induced plasticization, maintaining higher structural rigidity. Decreasing Factors: The copolymer architecture introduces flexible side chains that increase free volume and enhance local mobility compared to a pure polytetrafluoroethylene backbone. Furthermore, the amorphous regions within the membrane morphology permit segmental relaxation that is less constrained than in crystalline domains. Dominant Factor: The strong ionic interactions forming clusters combined with the inherent backbone stiffness in the absence of moisture qualitatively dominate the thermal behavior. These factors collectively impose a high energy barrier for segmental motion, governing the glass transition primarily through the constraints of the ionic network."
    },
    "analysis_without_hierarchical_structure": {
      "descriptive_text": "The sample consists of a completely dry Nafion 117 membrane, characterized as a tetrafluoroethylene-based copolymer architecture. Thermal analysis was conducted using Differential Scanning Calorimetry (DSC) with a TA Instruments DSC 2010 under a nitrogen atmosphere. The measurement protocol covered a temperature range from -50 to 250 °C with a heating rate of 10 °C/min to evaluate the thermal transitions of the dry ionomeric material.",
      "reasoning_analysis": "Increasing Factors: The perfluorinated backbone derived from tetrafluoroethylene imparts significant chain stiffness due to the steric bulk and high bond strength of fluorine atoms. Additionally, the ionic sulfonic acid groups inherent to the Nafion 117 structure form ionic clusters that act as physical crosslinks, severely restricting segmental mobility. The processing history specifying a completely dry state eliminates water molecules, which are known to act as potent plasticizers in this ionomer, thereby preventing depression of the Tg. Decreasing Factors: The copolymer nature implies the presence of perfluoroether side chains which introduce greater flexibility compared to a purely linear polytetrafluoroethylene backbone, potentially facilitating some localized segmental motion. Furthermore, the amorphous regions within the semi-crystalline morphology possess higher free volume than crystalline domains, which may allow for increased chain mobility relative to a fully crystalline structure. Dominant Factor: The dominant influence on the Tg is the combination of ionic aggregation and the absence of moisture. While the side chains provide some flexibility, the strong electrostatic interactions within the ionic clusters in the dry state create a rigid physical network that qualitatively elevates the Tg significantly compared to the hydrated state or non-ionic fluoropolymers."
    }
  },
  {
    "doi": null,
    "title": "Translation-Rotation Paradox for Diffusion in Glass-Forming Polymers: The Role of the Temperature Dependence of the Relaxation Time Distribution",
    "year": 1997,
    "chemical_composition": {
      "repeat_unit_psmiles": "[*]CC(C)(C(=O)OCC(C)C)[*]",
      "monomers": [
        {
          "name": "Isobutyl methacrylate",
          "smiles": "CC(C)COC(=O)C(=C)C",
          "ratio_value": null,
          "ratio_unit": null
        }
      ],
      "additives": [
        {
          "name": "Disperse Red 1",
          "type": "probe",
          "amount_value": 0.96,
          "amount_unit": "mol %"
        }
      ],
      "is_homopolymer": true
    },
    "processing_history": "PIBMA film spin coated onto quartz substrate patterned with planar chrome electrodes for SHG studies. Poled above Tg using 30 kV/cm dc field. Tg determined by differential scanning calorimetry (onset; 10 °C/min).",
    "hierarchical_structure": "Amorphous glass-forming polymer.",
    "properties": {
      "Tg": {
        "value": [
          53
        ],
        "unit": "°C"
      }
    },
    "analysis_with_hierarchical_structure": {
      "descriptive_text": "The sample consists of an amorphous, glass-forming poly(isobutyl methacrylate) homopolymer doped with 0.96 mol % Disperse Red 1 serving as a probe. The material was processed into a thin film via spin coating onto a quartz substrate patterned with planar chrome electrodes, specifically designed for second harmonic generation studies. Following deposition, the film was subjected to electric poling above its glass transition temperature using a 30 kV/cm DC field to align the chromophores, and the thermal transition was subsequently characterized by differential scanning calorimetry at a heating rate of 10 °C/min using the onset method.",
