Repository: hhtrick/HHT-code

# HHT training framework

This directory contains model training, embedding precomputation, inference, article-level baselines and the curated datasets. All commands below assume that the working directory is `train_code/`.

## 3. Datasets and fixed partitions

Each main dataset is a JSON array at `dataset/{property}/{property}.json`. Entries contain source metadata, `chemical_composition`, `processing_history`, `hierarchical_structure`, `properties`, and two generated-analysis objects. Targets are stored as `properties[property]["value"]`; source metadata and target values are not predictive input fields.

| Property | Train | Validation | Test | Total |
|---|---:|---:|---:|---:|

File: train_code/dataset/Tg/Tg.json (part 69 of 235)
[
      "reasoning_analysis": "Increasing Factors: The methacrylate backbone features an alpha-methyl group that sterically hinders backbone rotation compared to acrylate analogs, providing inherent segmental rigidity. Additionally, the processing history involves spin coating onto a quartz substrate with chrome electrodes; strong interfacial interactions between the polymer and the substrate can restrict chain mobility near the interface, potentially elevating the apparent Tg in the thin film geometry. Decreasing Factors: The isobutyl side chain is longer and more flexible than shorter alkyl variants, introducing significant free volume and internal plasticization that enhances chain mobility. The inclusion of Disperse Red 1, a low molecular weight chromophore at 0.96 mol %, typically acts as a molecular plasticizer within the host matrix, increasing free volume and reducing intermolecular friction. Furthermore, thin film confinement effects associated with spin coating, particularly at the free surface, often lead to a depression of the Tg relative to bulk materials. Dominant Factor: The internal plasticization effect arising from the flexible isobutyl side chains qualitatively dominates the thermal behavior, establishing a baseline of higher chain mobility. This structural influence is likely compounded by the plasticizing nature of the small molecule dye and free surface effects from the processing history, suggesting the net influence drives the Tg downward relative to rigid, high-Tg methacrylate systems."
    },
    "analysis_without_hierarchical_structure": {
      "descriptive_text": "The sample comprises a poly(isobutyl methacrylate) homopolymer doped with 0.96 mol % Disperse Red 1 serving as a nonlinear optical probe. The material was fabricated into a thin film by spin coating onto a quartz substrate patterned with planar chrome electrodes to enable second harmonic generation studies. Following deposition, the film was poled above its glass transition temperature under a 30 kV/cm DC electric field, and the thermal transition was characterized by differential scanning calorimetry at a heating rate of 10 °C/min using the onset method.",
      "reasoning_analysis": "Increasing Factors: The methacrylate backbone contains an alpha-methyl group which imposes steric hindrance on main chain rotation, inherently restricting segmental mobility and driving the Tg higher relative to acrylate counterparts. Additionally, the poling process involves thermal treatment above the transition temperature followed by cooling under an electric field, which may promote physical aging or densification that further restricts chain motion. Decreasing Factors: The isobutyl ester side group is long and flexible, acting as an internal plasticizer that increases free volume and lowers the Tg compared to methacrylates with shorter alkyl esters. Furthermore, the Disperse Red 1 additive acts as a small molecule dopant within the polymer matrix, introducing interstitial free volume and facilitating segmental relaxation, which exerts an external plasticizing effect that depresses the Tg. Dominant Factor: The internal plasticization effect of the bulky isobutyl side chains combined with the free volume introduced by the small molecule dopant qualitatively dominates the thermal behavior, driving the Tg downward relative to rigid structural analogues, although the steric constraints of the methacrylate backbone maintain a baseline rigidity that prevents the transition from occurring at extremely low temperatures."
    }
  },
  {
    "doi": "10.1002/adfm.202510529",
    "title": "Bulky Rigid Substituent to Enhance the Chain Mobility of Cellulose for Bio-Degradable Thermoplastics",
    "year": 2025,
    "chemical_composition": {
      "repeat_unit_psmiles": null,
      "monomers": [
        {
          "name": "Cellulose",
          "smiles": "OC1C(O)C(O)C(O)C(O)C1O",
          "ratio_value": null,
          "ratio_unit": null
        },
        {
          "name": "Trifluoromethylbenzoic acid",
          "smiles": "O=C(O)c1ccccc1C(F)(F)F",
          "ratio_value": 3.0,
          "ratio_unit": "DS"
        }
      ],
      "additives": [],
      "is_homopolymer": false
    },
    "processing_history": "Synthesized via homogeneous reaction in 1-allyl-3-methylimidazolium chloride (AmimCl). Tg data reported in Table 1.",
    "hierarchical_structure": "Amorphous or semicrystalline. Free volume increased by ortho-substituents.",
    "properties": {
      "Tg": {
        "value": [
          136
        ],
        "unit": "°C"
      }
    },
    "analysis_with_hierarchical_structure": {
      "descriptive_text": "This material is a cellulose derivative chemically modified with trifluoromethylbenzoic acid groups, achieving a degree of substitution (DS) of 3.0. The polymer was synthesized via a homogeneous reaction using 1-allyl-3-methylimidazolium chloride (AmimCl) as the solvent medium. Structural characterization indicates the sample is amorphous or semicrystalline, with specific evidence suggesting that ortho-substituents contribute to an increased free volume within the polymer matrix.",
      "reasoning_analysis": "Increasing Factors: The introduction of bulky trifluoromethylbenzoic acid side groups imposes steric hindrance on the cellulose backbone, while the rigid aromatic rings increase chain stiffness, both of which restrict segmental mobility and drive the Tg higher. Decreasing Factors: The substitution at DS 3.0 disrupts the extensive interchain hydrogen bonding network inherent to native cellulose, significantly enhancing chain mobility. Additionally, the hierarchical structure data explicitly states that ortho-substituents increase free volume, which facilitates segmental motion and lowers the Tg. There is also a possibility that residual AmimCl ionic liquid from the synthesis process acts as a plasticizer, further depressing the Tg. Dominant Factor: Although the bulky aromatic substituents provide intrinsic rigidity, the elimination of hydrogen bonding constraints combined with the specific increase in free volume due to the substitution pattern qualitatively dominates the thermal behavior, resulting in enhanced chain mobility relative to the highly constrained native cellulose structure."
    },
    "analysis_without_hierarchical_structure": {
      "descriptive_text": "The sample comprises a cellulose derivative synthesized via a homogeneous reaction in 1-allyl-3-methylimidazolium chloride (AmimCl), where the native polysaccharide backbone is esterified with trifluoromethylbenzoic acid to a degree of substitution (DS) of 3.0. This complete substitution regime yields a fully functionalized architecture where all available hydroxyl groups are replaced by bulky aromatic trifluoromethyl moieties, transforming the material from a hydrogen-bonded network into a sterically hindered ester system.",
      "reasoning_analysis": "Increasing Factors: The chemical composition features a cellulose backbone fully substituted with trifluoromethylbenzoic acid groups (DS = 3.0), where the bulky aromatic rings and trifluoromethyl moieties introduce significant steric hindrance and backbone rigidity, restricting segmental mobility and driving the Tg upward. Decreasing Factors: The esterification process eliminates the extensive inter-chain hydrogen bonding network present in native cellulose, which significantly increases free volume and chain mobility compared to the pristine polysaccharide, thereby depressing the Tg; additionally, the use of 1-allyl-3-methylimidazolium chloride (AmimCl) as a solvent carries a risk of residual ionic liquid retention, which could act as a plasticizer. Dominant Factor: While the removal of hydrogen bonding facilitates segmental motion, the high degree of substitution with rigid, bulky trifluoromethylbenzoate groups creates a substantial steric barrier to rotation that qualitatively dominates the thermal behavior, establishing a rigid chain architecture that maintains a relatively high Tg despite the loss of inter-chain interactions."
    }
  },
  {
    "doi": null,
    "title": "Translation-Rotation Paradox for Diffusion in Glass-Forming Polymers: The Role of the Temperature Dependence of the Relaxation Time Distribution",
    "year": 1997,
    "chemical_composition": {
      "repeat_unit_psmiles": null,
      "monomers": [
        {
          "name": "Isobutyl methacrylate",
          "smiles": "CC(C)COC(=O)C(=C)C",
          "ratio_value": 99.88,
          "ratio_unit": "mol %"
        },
        {
          "name": "Pyrene-labeled monomer",
          "smiles": null,
          "ratio_value": 0.12,
          "ratio_unit": "mol %"
        }
      ],
      "additives": [],
      "is_homopolymer": false
    },
    "processing_history": "Copolymer film prepared for NRET studies using sandwich geometry. Tg determined by differential scanning calorimetry (onset; 10 °C/min).",
    "hierarchical_structure": "Amorphous glass-forming polymer.",
    "properties": {
      "Tg": {
        "value": [
          64
        ],
        "unit": "°C"
      }
    },
    "analysis_with_hierarchical_structure": {
      "descriptive_text": "The investigated sample is an amorphous glass-forming copolymer comprising predominantly isobutyl methacrylate (99.88 mol %) copolymerized with a trace amount of a pyrene-labeled monomer (0.12 mol %). Prepared as a thin film using a sandwich geometry to facilitate non-radiative energy transfer (NRET) studies, the material was subsequently characterized by differential scanning calorimetry to determine the glass transition temperature at the onset point with a heating rate of 10 °C/min.",
      "reasoning_analysis": "Increasing Factors: The methacrylate backbone incorporates an alpha-methyl group that restricts backbone rotation compared to acrylate analogs, inherently supporting a higher glass transition temperature. Additionally, the incorporation of the pyrene-labeled monomer introduces bulky, rigid polycyclic aromatic structures that impose steric hindrance on local segmental dynamics, potentially restricting chain mobility and driving the Tg upward relative to the unlabeled homopolymer. Decreasing Factors: The predominant isobutyl methacrylate unit features a relatively long and flexible isobutyl ester side chain, which increases the free volume within the polymer matrix and facilitates segmental motion, acting to lower the Tg compared to methacrylates with shorter or more rigid side chains. Furthermore, the preparation of the sample as a thin film for NRET studies may introduce confinement effects or free surface interactions that enhance chain mobility relative to bulk samples. Dominant Factor: The thermal behavior is overwhelmingly governed by the majority component, isobutyl methacrylate, given its 99.88 mol % concentration. While the rigid pyrene labels introduce local stiffness and the film geometry alters physical confinement, the flexibility of the isobutyl side chains in the majority monomer qualitatively dominates the final Tg behavior, establishing a baseline determined primarily by the poly(isobutyl methacrylate) matrix."
    },
    "analysis_without_hierarchical_structure": {
      "descriptive_text": "The sample consists of a copolymer composed predominantly of isobutyl methacrylate (99.88 mol %) incorporated with a trace amount of pyrene-labeled monomer (0.12 mol %). This material was processed into a thin film configuration utilizing a sandwich geometry specifically designed for non-radiative energy transfer studies. The thermal properties were subsequently characterized using differential scanning calorimetry, with the glass transition temperature identified at the onset point using a heating rate of 10 °C/min.",
      "reasoning_analysis": "Increasing Factors: The incorporation of the pyrene-labeled monomer introduces bulky, rigid aromatic moieties into the polymer backbone, which impose steric hindrance and restrict segmental rotation, thereby driving the Tg upward relative to the unlabeled homopolymer. Furthermore, the processing history involving a sandwich geometry for film preparation suggests physical confinement between substrates, which can limit chain mobility at the interfaces and contribute to an elevation in Tg. Decreasing Factors: The dominant monomer, isobutyl methacrylate, possesses a long, flexible isobutyl ester side group that acts as an internal plasticizer. This aliphatic chain increases the free volume within the polymer matrix and facilitates easier backbone rotation, significantly lowering the Tg compared to methacrylate polymers with shorter or more rigid side groups. Dominant Factor: The chemical composition of the major component qualitatively dominates the final Tg behavior. Despite the stiffening effects of the trace pyrene labels and the confinement from the sandwich geometry, the high molar fraction of the flexible isobutyl methacrylate establishes the fundamental baseline for segmental mobility, making the internal plasticization effect of the alkyl side chain the governing factor for the thermal transition."
    }
  },
  {
    "doi": "10.1063/1.5045955",
    "title": "Effect of intermolecular interactions on the viscoelastic behavior of polyamide melts ",
    "year": 2018,
    "chemical_composition": {
      "repeat_unit_psmiles": null,
      "monomers": [
        {
          "name": "Hexamethylene diamine",
          "smiles": "NCCCCCCN",
          "ratio_value": null,
          "ratio_unit": null
        },
        {
          "name": "Isophthalic acid",
          "smiles": "OC(=O)c1cccc(C(=O)O)c1",
          "ratio_value": 90,
          "ratio_unit": "mol%"
        },
        {
          "name": "Lithium 5-sulfoisophthalic acid",
          "smiles": "[Li+].[O-]S(=O)(=O)c1cc(C(=O)O)ccc1C(=O)O",
          "ratio_value": 10,
          "ratio_unit": "mol%"
        }
      ],
      "additives": [],
      "is_homopolymer": false
    },
    "processing_history": "Copolymerization of PA 6I monomers with lithium sulfonated isophthalic acid (LiSIPA). Ratio 90/10 molar. Chain ends blocked. Samples dried and compression molded (less than 500ppm water). Glass transition temperatures measured by modulated DSC.",
    "hierarchical_structure": "Amorphous, end-blocked PA 6I/6LiSIPA ionomer. Mn (EGT) = 1751 g/mol, Mw (GPC) = 5252 g/mol, PDI = 2.0. No ionic clustering observed by SAXS.",
    "properties": {
      "Tg": {
        "value": [
          128
        ],
        "unit": "°C"
      }
    },
    "analysis_with_hierarchical_structure": {
      "descriptive_text": "The sample is an amorphous, end-blocked polyamide 6I copolymer modified with lithium 5-sulfoisophthalic acid (LiSIPA), synthesized via copolymerization of hexamethylene diamine with a 90/10 molar ratio of isophthalic acid to LiSIPA. Characterized as an ionomer with a number-average molecular weight (Mn) of 1751 g/mol and a weight-average molecular weight (Mw) of 5252 g/mol (PDI = 2.0), the material was processed by drying and compression molding with residual water content maintained below 500 ppm. Structural analysis indicates no ionic clustering via SAXS, and the glass transition temperature was subsequently determined using modulated DSC.",
      "reasoning_analysis": "Increasing Factors: The incorporation of rigid isophthalic acid units introduces aromatic stiffness into the backbone, restricting segmental rotation and intrinsically raising the Tg. Additionally, the presence of lithium sulfonate groups introduces strong ionic interactions that typically constrain chain mobility, while the rigorous drying process (less than 500 ppm water) mitigates the plasticizing effect of moisture absorption common in polyamides. Decreasing Factors: The relatively low number-average molecular weight (1751 g/mol) results in a high concentration of chain ends, increasing free volume and significantly depressing the Tg according to the Fox-Flory relationship. Furthermore, the absence of observable ionic clustering via SAXS indicates that the ionic groups are not forming effective physical crosslinks, thereby limiting the potential Tg enhancement typically associated with ionomers, while the aliphatic hexamethylene diamine segments contribute flexibility compared to fully aromatic polyamides. Dominant Factor: While the aromatic backbone and ionic interactions provide a rigid foundation, the low molecular weight and the lack of ionic aggregation are the dominant factors. Specifically, the low Mn drastically reduces the thermal energy required for segmental motion compared to high-molecular-weight analogs, likely resulting in a lower Tg than expected for a fully developed PA 6I ionomer network."
    },
    "analysis_without_hierarchical_structure": {
      "descriptive_text": "This material is a polyamide copolymer synthesized via the copolymerization of hexamethylene diamine with a dicarboxylic acid feedstock consisting of 90 mol% isophthalic acid and 10 mol% lithium 5-sulfoisophthalic acid. Following the reaction, the chain ends were blocked, and the resulting polymer was dried and compression molded to achieve a residual water content of less than 500 ppm. The thermal properties, specifically the glass transition temperature, were characterized using modulated differential scanning calorimetry.",
      "reasoning_analysis": "Increasing Factors: The incorporation of isophthalic acid introduces rigid aromatic rings into the polymer backbone, restricting segmental mobility compared to aliphatic analogues. Additionally, the lithium 5-sulfoisophthalic acid comonomer introduces ionic groups that form aggregates acting as physical crosslinks, further constraining chain motion. The processing history of drying to less than 500 ppm water removes moisture that would otherwise act as a potent plasticizer for the polyamide matrix, and the blocking of chain ends reduces excess free volume associated with chain termini. Decreasing Factors: The hexamethylene diamine segments introduce flexible aliphatic spacers between aromatic rings, lowering the Tg relative to fully aromatic polyamides. Furthermore, the bulky sulfonate groups may disrupt the regularity of the interchain hydrogen bonding network, potentially increasing free volume. Dominant Factor: The combined effect of backbone rigidity from the aromatic components and the restrictive ionic aggregation from the lithium sulfonate groups, maintained by the rigorous removal of plasticizing water during processing, qualitatively dominates the behavior, driving the Tg higher than non-ionized aliphatic polyamides."
    }
  },
  {
    "doi": "10.1002/adfm.202510529",
    "title": "Bulky Rigid Substituent to Enhance the Chain Mobility of Cellulose for Bio-Degradable Thermoplastics",
    "year": 2025,
    "chemical_composition": {
      "repeat_unit_psmiles": null,
      "monomers": [
        {
          "name": "Cellulose",
          "smiles": "OC1C(O)C(O)C(O)C(O)C1O",
          "ratio_value": null,
          "ratio_unit": null
        },
        {
          "name": "2-Chlorobenzoic acid",
          "smiles": "O=C(O)c1ccccc1Cl",
          "ratio_value": 3.0,
          "ratio_unit": "DS"
        }
      ],
      "additives": [],
      "is_homopolymer": false
    },
    "processing_history": "Synthesized via homogeneous reaction in 1-allyl-3-methylimidazolium chloride (AmimCl). Tg data reported in Table 1.",
    "hierarchical_structure": "Amorphous or semicrystalline. Free volume increased by ortho-substituents.",
    "properties": {
      "Tg": {
        "value": [
          165
        ],
        "unit": "°C"
      }
    },
    "analysis_with_hierarchical_structure": {
      "descriptive_text": "The sample comprises a cellulose backbone chemically modified with 2-chlorobenzoic acid substituents, achieving a degree of substitution (DS) of 3.0. This derivative was synthesized via a homogeneous reaction utilizing 1-allyl-3-methylimidazolium chloride (AmimCl) as the solvent medium. Structurally, the material exhibits amorphous or semicrystalline characteristics, with the hierarchical arrangement notably influenced by ortho-substituents that are reported to increase the overall free volume of the system.",
      "reasoning_analysis": "Increasing Factors: The incorporation of bulky 2-chlorobenzoic acid groups onto the cellulose backbone introduces significant steric hindrance, which restricts segmental rotation of the polymer chains. Additionally, the presence of polar chlorine atoms and ester linkages may enhance intermolecular dipole-dipole interactions, contributing to higher cohesive energy density and restricted mobility. Decreasing Factors: The substitution process replaces the extensive inter-chain hydrogen bonding network of native cellulose with ester linkages, significantly reducing cohesive forces between chains. Furthermore, the hierarchical structure explicitly notes that ortho-substituents increase the free volume, which facilitates chain mobility and lowers the energy barrier for the glass transition. Potential residual ionic liquid from the AmimCl processing could also act as a plasticizer if not completely removed. Dominant Factor: While the steric bulk of the substituents provides intrinsic rigidity, the disruption of the native hydrogen bonding network combined with the explicitly noted increase in free volume due to the ortho-substituent geometry qualitatively dominates the thermal behavior. This enhancement in free volume and reduction in inter-chain cohesion likely facilitates segmental mobility more significantly than the steric restrictions elevate it, defining the final Tg relative to the rigid native biopolymer state."
    },
    "analysis_without_hierarchical_structure": {
      "descriptive_text": "The sample comprises a cellulose derivative synthesized through a homogeneous reaction pathway using 1-allyl-3-methylimidazolium chloride (AmimCl) as the solvent medium. The chemical structure consists of a cellulose backbone fully esterified with 2-chlorobenzoic acid groups, resulting in a degree of substitution of 3.0. The thermal properties, including the glass transition temperature, were characterized following this ionic liquid-based synthesis protocol.",
      "reasoning_analysis": "Increasing Factors: The incorporation of 2-chlorobenzoic acid moieties introduces bulky aromatic rings and chlorine atoms as side groups along the cellulose backbone. These structural features impose significant steric hindrance on backbone rotation and increase chain stiffness, which qualitatively drives the glass transition temperature upward by restricting segmental mobility. Decreasing Factors: The degree of substitution of 3.0 indicates complete esterification, which eliminates the extensive inter-chain hydrogen bonding network inherent to native cellulose, thereby reducing cohesive energy density and facilitating chain motion. Furthermore, the homogeneous synthesis in an ionic liquid (AmimCl) carries a risk of residual solvent retention, which could act as a plasticizer by increasing free volume and lowering the transition temperature. Dominant Factor: The steric hindrance imposed by the bulky aromatic 2-chlorobenzoic acid substituents is the dominant structural factor governing chain stiffness. Although the elimination of hydrogen bonding reduces cohesive energy, the large volume of the side groups primarily dictates the energy barrier for segmental rotation, provided that residual ionic liquid from the homogeneous synthesis is minimized; otherwise, solvent plasticization would become the dominant dynamic factor lowering the observed transition."
    }
  },
  {
    "doi": "10.1063/1.5045955",
    "title": "Effect of intermolecular interactions on the viscoelastic behavior of polyamide melts ",
    "year": 2018,
    "chemical_composition": {
      "repeat_unit_psmiles": "[*]NC(=O)c1cccc(C(=O)NCCCCCCN[*])c1",
      "monomers": [
        {
          "name": "Hexamethylene diamine",
          "smiles": "NCCCCCCN",
          "ratio_value": null,
          "ratio_unit": null
        },
        {
          "name": "Isophthalic acid",
          "smiles": "OC(=O)c1cccc(C(=O)O)c1",
          "ratio_value": null,
          "ratio_unit": null
        }
      ],
      "additives": [],
      "is_homopolymer": false
    },
    "processing_history": "Condensation of hexamethylene diamine with isophthalic acid. Chain ends blocked. Samples dried and compression molded (less than 500ppm water). Glass transition temperatures measured by modulated DSC.",
    "hierarchical_structure": "Amorphous, end-blocked PA 6I polyamide. Mn (EGT) = 1953 g/mol, Mw (GPC) = 4762 g/mol, PDI = 1.8.",
    "properties": {
      "Tg": {
        "value": [
          106
        ],
        "unit": "°C"
      }
    },
    "analysis_with_hierarchical_structure": {
      "descriptive_text": "The sample is an amorphous, end-blocked polyamide 6I (PA 6I) synthesized via the condensation of hexamethylene diamine and isophthalic acid. It possesses a number-average molecular weight (Mn) of 1953 g/mol and a weight-average molecular weight (Mw) of 4762 g/mol, yielding a polydispersity index (PDI) of 1.8. Following synthesis, the chain ends were blocked, and the material was dried and compression molded with a residual water content maintained below 500 ppm. The glass transition temperature was characterized using modulated differential scanning calorimetry (DSC).",
      "reasoning_analysis": "Increasing Factors: The incorporation of isophthalic acid introduces rigid aromatic rings into the polymer backbone, which significantly restricts segmental rotation through steric hindrance. Additionally, the polyamide chemistry facilitates strong intermolecular hydrogen bonding between amide groups, further constraining chain mobility. The processing history indicates the samples were dried to less than 500 ppm water, minimizing the plasticizing effect of moisture which typically depresses the Tg in polyamides. Decreasing Factors: The hexamethylene diamine component introduces flexible aliphatic spacers between the aromatic units, increasing backbone flexibility compared to fully aromatic polyamides. More critically, the hierarchical structure reveals a relatively low number-average molecular weight (Mn = 1953 g/mol); according to the Fox-Flory relationship, the high concentration of chain ends increases free volume and enhances segmental mobility, thereby lowering the Tg. Dominant Factor: While the aromatic content and hydrogen bonding establish a fundamentally rigid backbone characteristic of high-performance polyamides, the low molecular weight of this specific sample is the dominant factor qualitatively limiting the Tg. The significant free volume contribution from the chain ends likely prevents the material from reaching the plateau Tg observed in high-molecular-weight PA 6I, making the molecular weight distribution the primary determinant of the thermal behavior relative to the chemical baseline."
    },
    "analysis_without_hierarchical_structure": {
      "descriptive_text": "This semi-aromatic polyamide was synthesized via the condensation of hexamethylene diamine and isophthalic acid with chain ends blocked to control molecular architecture. Following polymerization, the samples were dried and compression molded to achieve a residual water content of less than 500 ppm. The glass transition temperature was subsequently characterized using modulated differential scanning calorimetry.",
      "reasoning_analysis": "Increasing Factors: The incorporation of rigid isophthalic aromatic rings into the polymer backbone restricts segmental mobility through steric hindrance, while the amide linkages establish a strong intermolecular hydrogen bonding network, both inherently driving the Tg higher. Additionally, the processing history specifies rigorous drying to less than 500 ppm water, which removes moisture that would otherwise act as a potent plasticizer and depress the transition temperature. Decreasing Factors: The hexamethylene diamine monomer introduces a flexible aliphatic spacer consisting of six methylene units, which increases chain flexibility and free volume relative to fully aromatic polyamides. Furthermore, the meta-substitution pattern of the isophthalic acid introduces structural kinks that may reduce packing efficiency compared to para-substituted analogs. Dominant Factor: The intrinsic structural rigidity conferred by the aromatic components and the dense hydrogen bonding network qualitatively dominates the flexibility introduced by the aliphatic spacer, establishing a high baseline Tg, while the specific processing condition of extensive drying ensures this intrinsic thermal stability is preserved by eliminating plasticizing water molecules."
    }
  },
  {
    "doi": "10.1063/1.5045955",
    "title": "Effect of intermolecular interactions on the viscoelastic behavior of polyamide melts ",
    "year": 2018,
    "chemical_composition": {
      "repeat_unit_psmiles": null,
      "monomers": [
        {
          "name": "Hexamethylene diamine",
          "smiles": "NCCCCCCN",
          "ratio_value": null,
          "ratio_unit": null
        },
        {
          "name": "Isophthalic acid",
          "smiles": "OC(=O)c1cccc(C(=O)O)c1",
          "ratio_value": 95,
          "ratio_unit": "mol%"
        },
        {
          "name": "Lithium 5-sulfoisophthalic acid",
          "smiles": "[Li+].[O-]S(=O)(=O)c1cc(C(=O)O)ccc1C(=O)O",
          "ratio_value": 5,
          "ratio_unit": "mol%"
        }
      ],
      "additives": [],
      "is_homopolymer": false
    },
    "processing_history": "Copolymerization of PA 6I monomers with lithium sulfonated isophthalic acid (LiSIPA). Ratio 95/5 molar. Chain ends blocked. Samples dried and compression molded (less than 500ppm water). Glass transition temperatures measured by modulated DSC.",
    "hierarchical_structure": "Amorphous, end-blocked PA 6I/6LiSIPA ionomer. Mn (EGT) = 1734 g/mol, Mw (GPC) = 5255 g/mol, PDI = 2.0. No ionic clustering observed by SAXS.",
    "properties": {
      "Tg": {
        "value": [
          117
        ],
        "unit": "°C"
      }
    },
    "analysis_with_hierarchical_structure": {
      "descriptive_text": "The sample is an amorphous, end-blocked copolymer derived from hexamethylene diamine, isophthalic acid (95 mol%), and lithium 5-sulfoisophthalic acid (5 mol%), constituting a PA 6I/6LiSIPA ionomer. Molecular characterization via end-group titration and gel permeation chromatography indicates a number-average molecular weight (Mn) of 1,734 g/mol and a weight-average molecular weight (Mw) of 5,255 g/mol with a polydispersity index of 2.0. The material was processed by drying and compression molding with water content maintained below 500 ppm, and small-angle X-ray scattering confirmed the absence of ionic clustering within the matrix. Thermal properties were subsequently characterized using modulated differential scanning calorimetry.",
      "reasoning_analysis": "Increasing Factors: The incorporation of rigid isophthalic acid units into the polyamide backbone introduces aromatic stiffness that restricts segmental rotation, inherently elevating the Tg relative to aliphatic analogs. Additionally, the inclusion of lithium sulfonate groups introduces strong ionic interactions and dipole forces that typically constrain chain mobility. The rigorous drying process maintaining less than 500 ppm water content prevents hygroscopic plasticization, which is critical for polyamides. Decreasing Factors: The most significant factor lowering the Tg is the very low number-average molecular weight (1,734 g/mol), which increases the concentration of chain ends and associated free volume according to the Fox-Flory relationship. Furthermore, the absence of observable ionic clustering via SAXS suggests that the lithium sulfonate groups do not form effective physical crosslinks or multiplets that would otherwise significantly rigidify the matrix. Dominant Factor: While the aromatic backbone and ionic interactions provide intrinsic stiffness, the oligomeric nature of the sample and the lack of ionic aggregation are the dominant factors. These features qualitatively drive the Tg lower than expected for a high-molecular-weight, clustered PA 6I ionomer, as the enhanced free volume from chain ends outweighs the restrictive forces of the isolated ionic groups."
    },
    "analysis_without_hierarchical_structure": {
      "descriptive_text": "The sample consists of a sulfonated polyamide copolymer synthesized via the copolymerization of hexamethylene diamine with a dicarboxylic acid mixture comprising 95 mol% isophthalic acid and 5 mol% lithium 5-sulfoisophthalic acid. Following polymerization, the chain ends were blocked, and the resulting material was dried and compression molded to ensure a water content of less than 500 ppm. The thermal properties, specifically the glass transition temperature, were subsequently characterized using modulated differential scanning calorimetry.",
      "reasoning_analysis": "Increasing Factors: The presence of aromatic isophthalic acid units within the backbone introduces significant chain stiffness, while the amide linkages facilitate interchain hydrogen bonding, both of which restrict segmental mobility. Furthermore, the incorporation of lithium 5-sulfoisophthalic acid introduces ionic groups that likely form aggregates acting as physical crosslinks, substantially elevating the energy required for segmental motion. The processing history of rigorous drying to less than 500 ppm water content eliminates moisture-induced plasticization, and the blocking of chain ends reduces free volume contributions from chain termini. Decreasing Factors: The hexamethylene diamine component introduces aliphatic methylene sequences between the amide groups, providing a degree of flexibility that lowers the Tg relative to fully aromatic polyamides. Additionally, the copolymerization with the bulky sulfonated monomer may disrupt the regularity of the hydrogen bonding network found in the unmodified PA 6I homopolymer. Dominant Factor: The dominant influence on the Tg is the combination of ionic aggregation from the lithium sulfonate groups and the strict moisture control during processing. While the aliphatic spacer provides inherent flexibility, the physical crosslinking effect of the ionic clusters coupled with the absence of plasticizing water molecules creates a highly constrained amorphous phase that qualitatively drives the Tg higher than what would be expected from the backbone chemistry alone."
    }
  },
  {
    "doi": "10.1063/1.5045955",
    "title": "Effect of intermolecular interactions on the viscoelastic behavior of polyamide melts ",
    "year": 2018,
    "chemical_composition": {
      "repeat_unit_psmiles": null,
      "monomers": [
        {
          "name": "Hexamethylene diamine",
          "smiles": "NCCCCCCN",
          "ratio_value": null,
          "ratio_unit": null
        },
        {
          "name": "Isophthalic acid",
          "smiles": "OC(=O)c1cccc(C(=O)O)c1",
          "ratio_value": 85,
          "ratio_unit": "mol%"
        },
        {
          "name": "Lithium 5-sulfoisophthalic acid",
          "smiles": "[Li+].[O-]S(=O)(=O)c1cc(C(=O)O)ccc1C(=O)O",
          "ratio_value": 15,
          "ratio_unit": "mol%"
        }
      ],
      "additives": [],
      "is_homopolymer": false
    },
    "processing_history": "Copolymerization of PA 6I monomers with lithium sulfonated isophthalic acid (LiSIPA). Ratio 85/15 molar. Chain ends blocked. Samples dried and compression molded (less than 500ppm water). Glass transition temperatures measured by modulated DSC.",
    "hierarchical_structure": "Amorphous, end-blocked PA 6I/6LiSIPA ionomer. Mn (GPC) = 2724 g/mol, Mw (GPC) = 5761 g/mol, PDI = 2.1. No ionic clustering observed by SAXS.",
    "properties": {
      "Tg": {
        "value": [
          142
        ],
        "unit": "°C"
      }
    },
    "analysis_with_hierarchical_structure": {
      "descriptive_text": "The sample is an amorphous copolyamide ionomer synthesized from hexamethylene diamine, isophthalic acid (85 mol%), and lithium 5-sulfoisophthalic acid (15 mol%). Characterized by gel permeation chromatography, the material exhibits a number-average molecular weight (Mn) of 2,724 g/mol, a weight-average molecular weight (Mw) of 5,761 g/mol, and a polydispersity index of 2.1. The polymer chains were end-blocked during synthesis, and the final samples were dried and compression molded with a residual water content of less than 500 ppm prior to glass transition temperature measurement via modulated differential scanning calorimetry. Small-angle X-ray scattering analysis confirmed the absence of ionic clustering within the amorphous structure.",
      "reasoning_analysis": "Increasing Factors: The incorporation of rigid isophthalic aromatic units within the polymer backbone significantly restricts segmental rotation, inherently driving the Tg upward. Additionally, the presence of lithium sulfonate groups introduces strong ionic interactions and dipole forces between chains, while the polyamide structure facilitates hydrogen bonding, both of which further impede chain mobility. The processing history of drying to less than 500 ppm water minimizes hygroscopic plasticization, and the end-blocking of chain ends reduces free volume associated with terminal groups, both preserving the inherent thermal stiffness. Decreasing Factors: The hexamethylene diamine component introduces flexible aliphatic segments that enhance chain mobility relative to a fully aromatic system. Crucially, the low number-average molecular weight (2,724 g/mol) results in a high concentration of chain ends, increasing free volume according to the Fox-Flory relationship and depressing the Tg. Furthermore, the absence of ionic clustering observed by SAXS indicates a lack of physical crosslinking domains that would otherwise restrict motion and elevate the Tg in typical ionomers. Dominant Factor: The intrinsic rigidity provided by the aromatic isophthalic units and ionic interactions establishes a high baseline Tg characteristic of semi-aromatic polyamides; however, the low molecular weight and absence of ionic clustering are the dominant factors causing a qualitative reduction in Tg relative to high-molecular-weight, clustered counterparts, despite the mitigating effects of end-blocking and drying."
    },
    "analysis_without_hierarchical_structure": {
      "descriptive_text": "The sample consists of a sulfonated polyamide copolymer synthesized via the copolymerization of hexamethylene diamine with a mixture of isophthalic acid and lithium 5-sulfoisophthalic acid. The molar ratio of the diacid components is maintained at 85:15, respectively, resulting in a polymer architecture incorporating ionic lithium sulfonate groups along the backbone. Chain ends were blocked during synthesis to control molecular weight distribution. Prior to characterization, the samples were thoroughly dried to ensure water content remained below 500 ppm and subsequently processed via compression molding. The glass transition temperature was determined using modulated differential scanning calorimetry.",
