Repository: hhtrick/HHT-code

# HHT training framework

This directory contains model training, embedding precomputation, inference, article-level baselines and the curated datasets. All commands below assume that the working directory is `train_code/`.

## 3. Datasets and fixed partitions

Each main dataset is a JSON array at `dataset/{property}/{property}.json`. Entries contain source metadata, `chemical_composition`, `processing_history`, `hierarchical_structure`, `properties`, and two generated-analysis objects. Targets are stored as `properties[property]["value"]`; source metadata and target values are not predictive input fields.

| Property | Train | Validation | Test | Total |
|---|---:|---:|---:|---:|

File: train_code/dataset/Tg/Tg.json (part 70 of 235)
[
      "reasoning_analysis": "Increasing Factors: The presence of rigid isophthalic acid units within the backbone restricts segmental rotation through steric hindrance, while the amide linkages facilitate interchain hydrogen bonding, both contributing to elevated thermal resistance. Furthermore, the incorporation of lithium 5-sulfoisophthalic acid introduces ionic groups that aggregate into clusters, acting as physical crosslinks that significantly hinder chain mobility. The processing history of drying to less than 500 ppm water removes potential plasticizing moisture, and chain end blocking reduces free volume associated with chain termini, both supporting a higher Tg. Decreasing Factors: The inclusion of hexamethylene diamine introduces flexible aliphatic methylene sequences between the aromatic rings, which increases chain flexibility and free volume relative to a fully aromatic polyamide, thereby exerting a downward pressure on the Tg. Dominant Factor: The formation of ionic aggregates from the lithium sulfonate groups serves as the dominant factor influencing the final Tg behavior. These ionic clusters impose severe constraints on segmental motion that qualitatively outweigh the flexibility introduced by the aliphatic spacers, resulting in a net elevation of Tg relative to non-ionomeric analogs, an effect that is fully realized due to the rigorous drying process eliminating competitive water plasticization."
    }
  },
  {
    "doi": null,
    "title": "Translation-Rotation Paradox for Diffusion in Glass-Forming Polymers: The Role of the Temperature Dependence of the Relaxation Time Distribution",
    "year": 1997,
    "chemical_composition": {
      "repeat_unit_psmiles": "[*]CC(C)(C(=O)OCC(C)C)[*]",
      "monomers": [
        {
          "name": "Isobutyl methacrylate",
          "smiles": "CC(C)COC(=O)C(=C)C",
          "ratio_value": null,
          "ratio_unit": null
        }
      ],
      "additives": [
        {
          "name": "DANS (4-(dimethylamino)-4'-nitrostilbene)",
          "type": "probe",
          "amount_value": 1.6,
          "amount_unit": "mol %"
        }
      ],
      "is_homopolymer": true
    },
    "processing_history": "PIBMA film spin coated onto quartz substrate patterned with planar chrome electrodes for SHG studies. Poled above Tg using 30 kV/cm dc field. Tg determined by differential scanning calorimetry (onset; 10 °C/min).",
    "hierarchical_structure": "Amorphous glass-forming polymer.",
    "properties": {
      "Tg": {
        "value": [
          53
        ],
        "unit": "°C"
      }
    },
    "analysis_with_hierarchical_structure": {
      "descriptive_text": "The sample consists of an amorphous glass-forming poly(isobutyl methacrylate) homopolymer doped with 1.6 mol % of the nonlinear optical probe 4-(dimethylamino)-4'-nitrostilbene (DANS). Thin films were fabricated by spin coating the polymer onto a quartz substrate patterned with planar chrome electrodes intended for second harmonic generation studies. Following deposition, the films were subjected to electric field poling above the glass transition temperature using a 30 kV/cm DC field, and the thermal properties were subsequently characterized via differential scanning calorimetry at a heating rate of 10 °C/min.",
      "reasoning_analysis": "Increasing Factors: The poly(methacrylate) backbone features an alpha-methyl substitution that imposes steric hindrance on backbone rotation, inherently restricting segmental mobility compared to acrylate analogs. Additionally, the rigid structure of the DANS probe molecules could theoretically restrict local chain motion through dipole-dipole interactions if strongly coupled with the matrix. Decreasing Factors: The isobutyl ester side group is long and flexible, acting as an internal plasticizer that increases free volume and reduces interchain cohesion relative to shorter alkyl methacrylates. The inclusion of 1.6 mol % DANS, a small molecule dopant, typically functions as an external plasticizer that disrupts polymer packing and enhances chain mobility. Furthermore, the spin-coating processing history involves rapid solvent evaporation, which may trap residual solvent or create a non-equilibrium free volume state that depresses the observed Tg compared to bulk molded samples. Dominant Factor: The internal plasticization effect of the flexible isobutyl side chain is the dominant structural factor, establishing a baseline Tg significantly lower than rigid analogs like poly(methyl methacrylate). This effect is likely compounded by the external plasticization from the DANS probe and processing-induced free volume, collectively driving the thermal transition to lower temperatures despite the restrictive nature of the methacrylate backbone."
    },
    "analysis_without_hierarchical_structure": {
      "descriptive_text": "The sample comprises a poly(isobutyl methacrylate) homopolymer doped with 1.6 mol % of the nonlinear optical probe 4-(dimethylamino)-4'-nitrostilbene (DANS). This material was fabricated as a thin film by spin coating onto a quartz substrate patterned with planar chrome electrodes for second harmonic generation studies. Following deposition, the film underwent poling above its glass transition temperature under a 30 kV/cm DC electric field, and the thermal transition was subsequently measured using differential scanning calorimetry at a heating rate of 10 °C/min based on the onset method.",
      "reasoning_analysis": "Increasing Factors: The alpha-methyl group on the methacrylate backbone imposes steric hindrance that restricts rotational freedom compared to acrylate counterparts, inherently contributing to a higher Tg. Additionally, the confinement effects arising from the thin film geometry on a quartz substrate with chrome electrodes may restrict segmental mobility near the polymer-substrate interface due to specific interactions, potentially elevating the transition temperature. Decreasing Factors: The isobutyl ester side chain is bulky and flexible compared to shorter alkyl esters, which increases free volume and chain mobility, thereby depressing the Tg relative to poly(methyl methacrylate). Furthermore, the addition of 1.6 mol % DANS introduces low molecular weight species that act as plasticizers by disrupting chain packing and increasing free volume, facilitating segmental motion and lowering the Tg. Dominant Factor: The intrinsic flexibility of the isobutyl side chains establishes a lower baseline Tg compared to rigid methacrylates, and this structural effect is qualitatively reinforced by the plasticizing influence of the DANS probe; consequently, the decreasing factors associated with side chain mobility and additive-induced free volume dominate over the restrictive steric effects of the backbone and substrate interactions."
    }
  },
  {
    "doi": null,
    "title": "Mechanical spectroscopy of laser deposited polymers",
    "year": 2008,
    "chemical_composition": {
      "repeat_unit_psmiles": "[*]CC(C)(C(=O)OC)[*]",
      "monomers": [
        {
          "name": "Methyl methacrylate",
          "smiles": "C=C(C)C(=O)OC",
          "ratio_value": null,
          "ratio_unit": null
        }
      ],
      "additives": [],
      "is_homopolymer": true
    },
    "processing_history": "Pulsed laser deposition (PLD) using KrF excimer laser (248 nm, 30 ns, 10 Hz) at 1.2 J/cm^2 fluence in UHV (10^-8 mbar) on substrates at room temperature. Targets: hot-pressed Aldrich powders. Tg measured by mechanical bending spectroscopy (PPXR) at 1750 Hz.",
    "hierarchical_structure": "Thin films (~200 nm to 1 µm). Microstructure consists of droplets (~80 wt%) and a smooth cross-linked film. Amorphous (XRD halo), no nanophase separation.",
    "properties": {
      "Tg": {
        "value": [
          106.9
        ],
        "unit": "°C"
      }
    },
    "analysis_with_hierarchical_structure": {
      "descriptive_text": "The sample comprises poly(methyl methacrylate) (PMMA) homopolymer thin films with thicknesses ranging from approximately 200 nm to 1 µm. These films were fabricated via pulsed laser deposition (PLD) using a KrF excimer laser operating at 248 nm with a fluence of 1.2 J/cm^2 in an ultra-high vacuum environment (10^-8 mbar) onto substrates held at room temperature, utilizing hot-pressed Aldrich powders as targets. Microstructural analysis reveals an amorphous morphology characterized by an XRD halo without nanophase separation, consisting of roughly 80 wt% droplets embedded within a smooth cross-linked film matrix. The glass transition temperature was characterized using mechanical bending spectroscopy (PPXR) at a frequency of 1750 Hz.",
      "reasoning_analysis": "Increasing Factors: The intrinsic chemical structure of PMMA features bulky alpha-methyl and ester side groups that impose significant steric hindrance on backbone rotation, inherently elevating the Tg. Furthermore, the processing history indicates the formation of a cross-linked film matrix during high-energy laser ablation; these covalent interchain connections severely restrict segmental mobility. Additionally, the characterization method employs mechanical bending spectroscopy at a high frequency (1750 Hz), which kinetically shifts the observed transition to higher temperatures compared to quasi-static methods. Decreasing Factors: The thin film geometry (200 nm to 1 µm) introduces significant free surface effects where enhanced chain mobility at the air-polymer interface can depress the average Tg relative to bulk materials. Moreover, deposition onto room temperature substrates without subsequent thermal annealing may trap excess free volume within the non-equilibrium glassy state, facilitating earlier onset of segmental motion. Dominant Factor: While free surface effects in thin films typically lower Tg, the introduction of covalent cross-links within the film matrix during the high-energy PLD process represents a fundamental topological constraint that drastically reduces chain mobility. Consequently, the cross-linked network structure combined with the high-frequency measurement window is the dominant factor, likely driving the observed Tg behavior upward relative to linear, bulk PMMA measured under standard conditions."
    },
    "analysis_without_hierarchical_structure": {
      "descriptive_text": "The sample comprises a poly(methyl methacrylate) homopolymer synthesized from methyl methacrylate monomers. Thin films were fabricated via pulsed laser deposition using a KrF excimer laser operating at 248 nm with a pulse duration of 30 ns and a repetition rate of 10 Hz. The deposition process utilized a fluence of 1.2 J/cm^2 under ultra-high vacuum conditions of 10^-8 mbar onto substrates held at room temperature, employing hot-pressed Aldrich powder targets. The glass transition temperature was characterized using mechanical bending spectroscopy at a frequency of 1750 Hz.",
      "reasoning_analysis": "Increasing Factors: The chemical architecture of poly(methyl methacrylate) incorporates bulky methyl ester side groups and an alpha-methyl substituent on the backbone, which impose significant steric hindrance to segmental rotation and intrinsically establish a high baseline glass transition temperature. Additionally, the use of mechanical bending spectroscopy at a high frequency of 1750 Hz probes shorter relaxation times, which kinetically shifts the observed transition temperature upward relative to lower frequency or quasi-static measurements. Decreasing Factors: The pulsed laser deposition process involves high-energy photon absorption that poses a substantial risk of chain scission and molecular weight reduction, which qualitatively depresses the Tg according to free volume theory. Furthermore, deposition onto room temperature substrates may trap excess free volume or induce thin-film surface mobility effects that reduce cooperativity in segmental motion compared to bulk materials. Dominant Factor: While the high-frequency measurement technique artificially elevates the observed transition, the dominant factor influencing the material's intrinsic thermal behavior is the potential molecular weight degradation induced by the high-energy laser ablation; this processing-induced reduction in chain length qualitatively outweighs the intrinsic rigidity of the monomer unit when comparing the deposited film to the virgin powder target."
    }
  },
  {
    "doi": "10.1002/adfm.202510529",
    "title": "Bulky Rigid Substituent to Enhance the Chain Mobility of Cellulose for Bio-Degradable Thermoplastics",
    "year": 2025,
    "chemical_composition": {
      "repeat_unit_psmiles": null,
      "monomers": [
        {
          "name": "Cellulose",
          "smiles": "OC1C(O)C(O)C(O)C(O)C1O",
          "ratio_value": null,
          "ratio_unit": null
        },
        {
          "name": "2-(Chloromethyl)benzoic acid",
          "smiles": "O=C(O)c1ccccc1CCl",
          "ratio_value": 0.92,
          "ratio_unit": "DS"
        }
      ],
      "additives": [],
      "is_homopolymer": false
    },
    "processing_history": "Synthesized via homogeneous reaction in 1-allyl-3-methylimidazolium chloride (AmimCl). Tg data reported in Table 1.",
    "hierarchical_structure": "Amorphous or semicrystalline. Free volume increased by ortho-substituents.",
    "properties": {
      "Tg": {
        "value": [
          146
        ],
        "unit": "°C"
      }
    },
    "analysis_with_hierarchical_structure": {
      "descriptive_text": "The sample comprises a cellulose backbone functionalized with 2-(Chloromethyl)benzoic acid moieties at a degree of substitution (DS) of 0.92. Synthesized through a homogeneous reaction utilizing 1-allyl-3-methylimidazolium chloride (AmimCl) as the solvent medium, the resulting material exhibits an amorphous or semicrystalline hierarchical structure. Notably, the presence of ortho-substituents is indicated to increase the free volume within the polymer matrix, and the system is characterized as a non-homopolymer derivative.",
      "reasoning_analysis": "Increasing Factors: The rigid pyranose rings of the cellulose backbone intrinsically restrict segmental motion, establishing a high baseline for thermal transition. Additionally, the incorporation of bulky 2-(Chloromethyl)benzoic acid aromatic groups introduces steric hindrance that can impede chain rotation, while potential dipole interactions from the chloromethyl and carboxylic acid moieties may enhance interchain cohesion. Decreasing Factors: The substitution process significantly disrupts the extensive interchain hydrogen bonding network characteristic of native cellulose, which drastically increases chain mobility. Crucially, the hierarchical structure data indicates that the ortho-substituents increase free volume within the matrix, acting as an internal plasticizer that lowers the energy barrier for segmental motion. Furthermore, the use of the ionic liquid AmimCl during homogeneous synthesis poses a risk of residual solvent retention, which would act as an external plasticizer. Dominant Factor: The disruption of the native cellulose hydrogen bonding network combined with the explicit increase in free volume driven by the ortho-substitution pattern qualitatively dominates the thermal behavior. These factors reduce the cohesive energy density and packing efficiency sufficiently to lower the Tg relative to unsubstituted cellulose, despite the rigidity of the aromatic substituents and backbone."
    },
    "analysis_without_hierarchical_structure": {
      "descriptive_text": "The sample comprises a cellulose backbone chemically modified with 2-(Chloromethyl)benzoic acid substituents, achieving a degree of substitution (DS) of 0.92. This derivative was synthesized via a homogeneous reaction utilizing 1-allyl-3-methylimidazolium chloride (AmimCl) as the solvent medium, ensuring uniform functionalization, with the resulting thermal properties characterized and reported in tabulated data.",
      "reasoning_analysis": "Increasing Factors: The introduction of bulky 2-(Chloromethyl)benzoic acid groups onto the cellulose backbone introduces significant steric hindrance, which restricts segmental rotation and inherently drives the Tg upward. Additionally, the carboxylic acid functionality on the substituent can establish new intermolecular hydrogen bonding networks or dipole-dipole interactions that further constrain chain mobility. Decreasing Factors: The high degree of substitution (0.92) disrupts the extensive native intra- and inter-molecular hydrogen bonding network characteristic of pristine cellulose, which increases free volume and lowers the energy barrier for segmental motion relative to the native polymer. Furthermore, if residual 1-allyl-3-methylimidazolium chloride ionic liquid remains trapped within the matrix following synthesis, it would act as a potent plasticizer, significantly depressing the Tg. Dominant Factor: The steric hindrance imposed by the bulky aromatic substituents qualitatively dominates the final Tg behavior by restricting segmental motion, setting the baseline thermal transition for this specific chemical architecture despite the concurrent increase in free volume from the disruption of the native hydrogen bonding network."
    }
  },
  {
    "doi": null,
    "title": "High-Tg TOPAS microstructured polymer optical fiber for fiber Bragg grating strain sensing at 110 degrees",
    "year": 2013,
    "chemical_composition": {
      "repeat_unit_psmiles": null,
      "monomers": [
        {
          "name": "TOPAS grade 5013 cyclic olefin copolymer",
          "smiles": null,
          "ratio_value": null,
          "ratio_unit": null
        }
      ],
      "additives": [],
      "is_homopolymer": false
    },
    "processing_history": "TOPAS grade 5013 cyclic olefin copolymer obtained from TOPAS Advanced Polymers, Inc. Material cast into 6 cm diameter rod, hexagonal holes drilled, drawn to 5 mm cane, sleeved, and drawn to microstructured fiber (130 μm and 180 μm diameters). FBG inscribed using 30 mW CW HeCd laser at 325 nm with phase mask. FBGs annealed for ~3 hours at 80°C.",
    "hierarchical_structure": "Microstructured polymer optical fiber (mPOF) with solid core surrounded by three rings of air holes arranged in a hexagonal lattice. 130 μm fiber: air-hole diameter 2.2 ± 0.2 μm, pitch 6 μm. 180 μm fiber: hole diameter ~3 μm, pitch ~8 μm.",
    "properties": {
      "Tg": {
        "value": [
          135
        ],
        "unit": "°C"
      }
    },
    "analysis_with_hierarchical_structure": {
      "descriptive_text": "The sample comprises a TOPAS grade 5013 cyclic olefin copolymer fabricated into a microstructured polymer optical fiber (mPOF). The material processing involved casting the polymer into a 6 cm diameter rod, drilling hexagonal holes, and drawing the assembly into a 5 mm cane before sleeving and further drawing it into fibers with final diameters of 130 μm and 180 μm. The resulting hierarchical structure consists of a solid core surrounded by three rings of air holes arranged in a hexagonal lattice, with the 130 μm fiber exhibiting an air-hole diameter of 2.2 ± 0.2 μm and a pitch of 6 μm, while the 180 μm fiber features a hole diameter of approximately 3 μm and a pitch of approximately 8 μm. Post-fabrication, Fiber Bragg Gratings were inscribed using a 30 mW continuous-wave HeCd laser at 325 nm with a phase mask, followed by annealing of the gratings for approximately 3 hours at 80°C.",
      "reasoning_analysis": "Increasing Factors: The chemical nature of the cyclic olefin copolymer incorporates bulky cyclic units within the backbone, creating substantial steric hindrance that restricts segmental chain mobility and intrinsically elevates the glass transition temperature. The fiber drawing process induces molecular orientation along the fiber axis, which further constrains chain motion. Additionally, the thermal annealing at 80°C likely promotes physical aging below the glass transition, reducing free volume and potentially shifting the transition onset to higher temperatures, while UV laser inscription may induce minor crosslinking. Decreasing Factors: The microstructured geometry introduces a high surface-to-volume ratio due to the air-hole lattice; polymer segments at these internal surfaces experience reduced coordination and enhanced mobility compared to the bulk, which can locally depress the glass transition temperature. Furthermore, exposure to high-energy UV laser radiation carries a risk of chain scission, which would reduce local molecular weight and increase free volume. Dominant Factor: The intrinsic rigidity provided by the cyclic copolymer backbone establishes a inherently high baseline for the thermal transition. However, the processing history, specifically the molecular orientation from drawing and the free volume reduction from annealing, qualitatively dominates the final thermomechanical state relative to the isotropic precursor, likely resulting in a net restriction of segmental mobility that outweighs the surface mobility effects."
    },
    "analysis_without_hierarchical_structure": {
      "descriptive_text": "The sample consists of a TOPAS grade 5013 cyclic olefin copolymer obtained from TOPAS Advanced Polymers, Inc. The material was initially cast into a 6 cm diameter rod, into which hexagonal holes were drilled prior to being drawn into a 5 mm cane. Following sleeving, the assembly was further drawn into a microstructured fiber with diameters of 130 μm and 180 μm. Subsequently, Fiber Bragg Gratings were inscribed using a 30 mW continuous wave HeCd laser at 325 nm with a phase mask, and the resulting gratings were annealed for approximately 3 hours at 80°C.",
      "reasoning_analysis": "Increasing Factors: The inherent chemical architecture of the cyclic olefin copolymer includes bulky cyclic structures within the polymer backbone that impose significant steric hindrance on chain rotation, intrinsically driving the Tg higher compared to linear polyolefins. Additionally, the processing history involves extensive drawing into microstructured fibers, which induces molecular orientation that restricts segmental mobility along the draw axis. The final annealing step at 80°C likely facilitates physical aging below the glass transition, reducing free volume and further restricting chain motion. Decreasing Factors: The copolymer nature implies the presence of flexible comonomer units that disrupt rigid packing and introduce mobility compared to a rigid homopolymer, potentially moderating the Tg. Furthermore, the exposure to UV laser radiation during FBG inscription carries a risk of photodegradation or chain scission, which could reduce molecular weight and lower the thermal transition temperature. Dominant Factor: The intrinsic structural rigidity provided by the cyclic olefin units establishes the primary baseline for the Tg, outweighing the moderating effects of the flexible comonomer. While processing-induced orientation and physical aging refine the free volume state, the chemical composition remains the dominant determinant of the high thermal stability observed in this class of materials."
    }
  },
  {
    "doi": "10.1002/adfm.202510529",
    "title": "Bulky Rigid Substituent to Enhance the Chain Mobility of Cellulose for Bio-Degradable Thermoplastics",
    "year": 2025,
    "chemical_composition": {
      "repeat_unit_psmiles": null,
      "monomers": [
        {
          "name": "Cellulose",
          "smiles": "OC1C(O)C(O)C(O)C(O)C1O",
          "ratio_value": null,
          "ratio_unit": null
        },
        {
          "name": "Benzoic acid",
          "smiles": "O=C(O)c1ccccc1",
          "ratio_value": 3.0,
          "ratio_unit": "DS"
        }
      ],
      "additives": [],
      "is_homopolymer": false
    },
    "processing_history": "Synthesized via homogeneous reaction in 1-allyl-3-methylimidazolium chloride (AmimCl). Tg data reported in Table 1.",
    "hierarchical_structure": "Amorphous or semicrystalline. Free volume increased by ortho-substituents.",
    "properties": {
      "Tg": {
        "value": [
          176
        ],
        "unit": "°C"
      }
    },
    "analysis_with_hierarchical_structure": {
      "descriptive_text": "The sample comprises a cellulose derivative synthesized via a homogeneous reaction in 1-allyl-3-methylimidazolium chloride (AmimCl), where the cellulose backbone is esterified with benzoic acid to achieve a degree of substitution (DS) of 3.0. The material exhibits an amorphous or semicrystalline hierarchical structure, characterized by increased free volume attributed to ortho-substituents. The processing history indicates the use of an ionic liquid solvent system during synthesis, with thermal property data subsequently reported for characterization.",
      "reasoning_analysis": "Increasing Factors: The introduction of bulky benzoate groups containing rigid phenyl rings imposes steric hindrance on the cellulose backbone, which restricts segmental rotation and intrinsically drives the Tg higher. The inherent stiffness of the aromatic substituents contributes to reduced chain mobility within the amorphous regions. Decreasing Factors: The complete substitution of hydroxyl groups (DS 3.0) eliminates the extensive inter-chain hydrogen bonding network present in native cellulose, significantly enhancing chain mobility. Furthermore, the hierarchical structure explicitly notes increased free volume due to ortho-substituents, which facilitates segmental motion and lowers the Tg. Additionally, residual 1-allyl-3-methylimidazolium chloride from the homogeneous synthesis could act as a plasticizer if not fully removed, further depressing the transition temperature. Dominant Factor: The disruption of the strong hydrogen bonding network combined with the structurally induced increase in free volume likely dominates over the steric rigidification provided by the benzoate groups. Consequently, the enhanced mobility resulting from the loss of inter-chain interactions and increased free volume is the primary determinant of the final Tg behavior relative to the unmodified polymer backbone."
    },
    "analysis_without_hierarchical_structure": {
      "descriptive_text": "The sample comprises a cellulose benzoate derivative prepared through a homogeneous esterification reaction. Cellulose was reacted with benzoic acid in 1-allyl-3-methylimidazolium chloride (AmimCl) to achieve a degree of substitution (DS) of 3.0, resulting in full substitution of the hydroxyl groups on the glucose backbone.",
      "reasoning_analysis": "Increasing Factors: The incorporation of benzoate groups introduces bulky aromatic phenyl rings as side chains, which impose significant steric hindrance on the cellulose backbone. This structural rigidity restricts segmental rotation and reduces free volume, inherently driving the Tg upward relative to cellulose esters with smaller alkyl substituents. Decreasing Factors: The esterification process replaces the extensive inter- and intra-molecular hydrogen bonding network of native cellulose with ester linkages, which significantly increases chain mobility and free volume. Additionally, the use of an ionic liquid (AmimCl) during homogeneous synthesis poses a risk of residual solvent entrapment, which could act as a plasticizer to further depress the Tg if not completely removed. Dominant Factor: The steric hindrance provided by the bulky benzoate groups is the dominant factor determining the final Tg magnitude. While the elimination of hydrogen bonding enables segmental motion, the specific thermal transition temperature is primarily governed by the rigidity of the aromatic substituents attached at the maximum degree of substitution (DS=3.0)."
    }
  },
  {
    "doi": null,
    "title": "Fracture Toughness of Silica Particulate-Filled Epoxy Composite",
    "year": 2002,
    "chemical_composition": {
      "repeat_unit_psmiles": null,
      "monomers": [
        {
          "name": "Bisphenol A diglycidyl ether (Epikote 828)",
          "smiles": "CC(C)(C1=CC=C(C=C1)OCC2CO2)C3=CC=C(C=C3)OCC4CO4",
          "ratio_value": 100,
          "ratio_unit": "parts by weight"
        },
        {
          "name": "Methyl-tetrahydro-phthalic anhydride (HN-2200R)",
          "smiles": "CC1CCC(C(=O)OC1=O)",
          "ratio_value": 80,
          "ratio_unit": "parts by weight"
        }
      ],
      "additives": [
        {
          "name": "2,4,6-Tris (dimethyl aminomethyl) phenol (DMP-30)",
          "type": "accelerator",
          "amount_value": 0.5,
          "amount_unit": "parts by weight"
        }
      ],
      "is_homopolymer": false
    },
    "processing_history": "Precuring at 353 K for 3 h. Postcuring at 353 K for 3 h. Heating rate 72 K/h. Tg measured by dynamic viscoelastometer (Orientec, Rheovibron DDV-III-EA) using tensile vibrations, master curve at 3.5 Hz, defined as temperature at maximum apparent thermal activation energy from Arrhenius plot of shift factor.",
    "hierarchical_structure": "Neat epoxy, 0% silica volume fraction.",
    "properties": {
      "Tg": {
        "value": [
          69.9
        ],
        "unit": "°C"
      }
    },
    "analysis_with_hierarchical_structure": {
      "descriptive_text": "The sample comprises a neat epoxy thermoset system synthesized from Bisphenol A diglycidyl ether (Epikote 828) and Methyl-tetrahydro-phthalic anhydride (HN-2200R) hardener at a weight ratio of 100 to 80 parts, respectively, catalyzed by 0.5 parts by weight of 2,4,6-Tris (dimethyl aminomethyl) phenol (DMP-30) accelerator. The material contains 0% silica volume fraction and was processed through a thermal cycle involving precuring at 353 K for 3 hours followed by postcuring at 353 K for 3 hours with a heating rate of 72 K/h. The glass transition temperature was characterized using a dynamic viscoelastometer under tensile vibrations, defined as the temperature at maximum apparent thermal activation energy derived from the Arrhenius plot of the shift factor at a master curve frequency of 3.5 Hz.",
      "reasoning_analysis": "Increasing Factors: The incorporation of rigid aromatic Bisphenol A units within the epoxy backbone significantly restricts segmental rotation through steric hindrance, inherently elevating the Tg. Furthermore, the formation of a three-dimensional crosslinked network via the anhydride hardener imposes topological constraints on chain mobility, while the use of dynamic mechanical analysis at 3.5 Hz shifts the observed transition to higher temperatures compared to quasi-static methods due to the timescale of molecular relaxation. Decreasing Factors: The presence of flexible ether linkages in the prepolymer and ester linkages formed during the curing reaction introduce conformational freedom that lowers the energy barrier for segmental motion. Additionally, the relatively moderate curing temperature of 353 K may induce vitrification before full conversion is achieved, potentially leaving unreacted groups that act as internal plasticizers. Dominant Factor: The high rigidity of the aromatic backbone combined with the topological constraints of the crosslinked network qualitatively dominates the thermal behavior, establishing a robust glassy state, although the final Tg magnitude is contingent upon the degree of conversion achieved within the specific thermal processing window."
    },
    "analysis_without_hierarchical_structure": {
      "descriptive_text": "The sample comprises a thermosetting epoxy network synthesized from Bisphenol A diglycidyl ether (Epikote 828) and Methyl-tetrahydro-phthalic anhydride (HN-2200R) hardener at a weighting ratio of 100 to 80 parts, respectively, catalyzed by 0.5 parts by weight of 2,4,6-Tris (dimethyl aminomethyl) phenol (DMP-30) accelerator. The material was subjected to a thermal curing schedule consisting of precuring at 353 K for 3 hours followed by postcuring at 353 K for 3 hours with a heating rate of 72 K/h. The glass transition temperature was determined using a dynamic viscoelastometer (Orientec, Rheovibron DDV-III-EA) via tensile vibrations, utilizing a master curve at 3.5 Hz where the Tg is defined as the temperature exhibiting maximum apparent thermal activation energy derived from the Arrhenius plot of the shift factor.",
      "reasoning_analysis": "Increasing Factors: The formation of a highly crosslinked three-dimensional network through the reaction between the epoxy groups and the anhydride hardener severely restricts segmental chain mobility, intrinsically elevating the Tg. Additionally, the rigid aromatic rings within the Bisphenol A backbone contribute significant steric hindrance and backbone stiffness, while the postcuring step ensures high conversion of reactive groups, minimizing free volume associated with unreacted species. Decreasing Factors: The presence of flexible ether linkages within the epoxy backbone provides some segmental flexibility compared to purely aromatic structures, which may moderate the Tg. Furthermore, since the curing temperature (353 K) is relatively moderate, if the developing network Tg surpasses this temperature during the cure, vitrification may occur before full conversion is achieved, potentially limiting the maximum crosslink density. Dominant Factor: The high crosslink density generated by the stoichiometric epoxy-anhydride reaction combined with the structural rigidity of the bisphenol A units qualitatively dominates the thermal behavior, establishing a robust network structure where restricted chain mobility dictates a high Tg relative to linear polymers, outweighing the flexibility introduced by ether linkages or potential vitrification limits."
    }
  },
  {
    "doi": null,
    "title": "Mechanical spectroscopy of laser deposited polymers",
    "year": 2008,
    "chemical_composition": {
      "repeat_unit_psmiles": "[*]CC(C)(C(=O)OCC)[*]",
      "monomers": [
        {
          "name": "Ethyl methacrylate",
          "smiles": "C=C(C)C(=O)OCC",
          "ratio_value": null,
          "ratio_unit": null
        }
      ],
      "additives": [],
      "is_homopolymer": true
    },
    "processing_history": "Pulsed laser deposition (PLD) using KrF excimer laser (248 nm, 30 ns, 10 Hz) at 1.2 J/cm^2 fluence in UHV (10^-8 mbar) on substrates at room temperature. Targets: hot-pressed Aldrich powders. Tg measured by mechanical torsion spectroscopy (DPO) at 5.4 kHz with 0.3 K/min heating rate.",
    "hierarchical_structure": "Thin films (~200 nm to 1 µm). Microstructure consists of droplets (~80 wt%) and a smooth cross-linked film. Amorphous (XRD halo), no nanophase separation.",
    "properties": {
      "Tg": {
        "value": [
          61.9
        ],
        "unit": "°C"
      }
    },
    "analysis_with_hierarchical_structure": {
      "descriptive_text": "This sample comprises a poly(ethyl methacrylate) homopolymer fabricated into thin films with thicknesses ranging from approximately 200 nm to 1 µm. The material was synthesized via pulsed laser deposition using a KrF excimer laser at a fluence of 1.2 J/cm^2 under ultra-high vacuum conditions on substrates held at room temperature, utilizing hot-pressed powders as targets. Microstructural characterization indicates an amorphous morphology without nanophase separation, consisting primarily of droplets embedded within a smooth cross-linked film matrix. The glass transition behavior was evaluated using mechanical torsion spectroscopy at a frequency of 5.4 kHz with a heating rate of 0.3 K/min.",
      "reasoning_analysis": "Increasing Factors: The formation of a cross-linked network during the high-energy pulsed laser deposition process significantly restricts segmental chain mobility, thereby driving the Tg upward. Additionally, the alpha-methyl group on the methacrylate backbone introduces steric hindrance that limits rotation compared to acrylate analogs. The use of mechanical torsion spectroscopy at a high frequency of 5.4 kHz also kinetically shifts the observed transition to higher temperatures relative to quasi-static methods. Decreasing Factors: The ethyl ester side group provides greater free volume and chain flexibility compared to shorter methyl ester homologs like poly(methyl methacrylate), intrinsically lowering the baseline Tg. Furthermore, the thin film geometry may introduce free surface effects that enhance mobility near the interface, potentially depressing the Tg. Dominant Factor: The cross-linking density induced by the UV laser processing likely serves as the dominant factor, imposing topological constraints that override the plasticizing effect of the ethyl side groups and thin film confinement, resulting in a restricted segmental dynamics regime distinct from the linear precursor."
    },
    "analysis_without_hierarchical_structure": {
      "descriptive_text": "The sample comprises a poly(ethyl methacrylate) homopolymer derived from ethyl methacrylate monomers. Thin films were fabricated via pulsed laser deposition using a KrF excimer laser operating at 248 nm with a fluence of 1.2 J/cm^2 in an ultra-high vacuum environment of 10^-8 mbar. The ablation targets consisted of hot-pressed Aldrich powders, and deposition was conducted onto substrates maintained at room temperature. The glass transition temperature was characterized using mechanical torsion spectroscopy at a frequency of 5.4 kHz with a heating rate of 0.3 K/min.",
      "reasoning_analysis": "Increasing Factors: The presence of the alpha-methyl group on the methacrylate backbone introduces significant steric hindrance, restricting backbone rotation and intrinsically elevating the Tg relative to acrylate analogs. Additionally, the ultra-high vacuum processing environment eliminates volatile plasticizers or moisture that could depress the transition temperature, while the use of mechanical torsion spectroscopy at a high frequency of 5.4 kHz will qualitatively shift the observed Tg to higher temperatures due to the reduced time scale for segmental relaxation. Decreasing Factors: The ethyl ester side chain provides greater free volume and flexibility compared to shorter methyl ester homologs, inherently lowering the Tg relative to poly(methyl methacrylate). Furthermore, the high-energy photon absorption during pulsed laser deposition carries a risk of polymer chain scission, which would reduce molecular weight and consequently lower the Tg, while deposition onto room temperature substrates may trap excess free volume if the chains cannot relax fully during film growth. Dominant Factor: The intrinsic chemical architecture of the poly(ethyl methacrylate) backbone serves as the primary determinant establishing the baseline resistance to segmental motion; however, the high-frequency mechanical testing protocol is the dominant dynamic factor influencing the reported value, qualitatively shifting the observed Tg higher compared to standard quasi-static thermal measurements, potentially offsetting any reduction caused by laser-induced degradation."
    }
  },
  {
    "doi": "10.1002/marc.201800298",
    "title": "Extremely High Glass Transition Temperature Hydrocarbon Polymers Prepared through Cationic Cyclization of Highly 3,4-Regulated Poly(Phenyl-1,3-Butadiene)",
    "year": 2018,
    "chemical_composition": {
      "repeat_unit_psmiles": null,
      "monomers": [
        {
          "name": "1-phenyl-1,3-butadiene",
          "smiles": "C=CC=Cc1ccccc1",
          "ratio_value": null,
          "ratio_unit": null
        }
      ],
      "additives": [],
      "is_homopolymer": true
    },
    "processing_history": "Coordination polymerization using (Flu-NHC)Lu(CH2SiMe3)2/[Ph3C][B(C6F5)4]/AliBu3 catalytic system. 1,4-microstructure content 6.0%, 3,4-content 94.0%. Tg measured by DSC.",
    "hierarchical_structure": "Amorphous polymer. 94.0% 3,4-structure content.",
    "properties": {
      "Tg": {
