Repository: hhtrick/HHT-code

# HHT training framework

This directory contains model training, embedding precomputation, inference, article-level baselines and the curated datasets. All commands below assume that the working directory is `train_code/`.

## 3. Datasets and fixed partitions

Each main dataset is a JSON array at `dataset/{property}/{property}.json`. Entries contain source metadata, `chemical_composition`, `processing_history`, `hierarchical_structure`, `properties`, and two generated-analysis objects. Targets are stored as `properties[property]["value"]`; source metadata and target values are not predictive input fields.

| Property | Train | Validation | Test | Total |
|---|---:|---:|---:|---:|

File: train_code/dataset/Tg/Tg.json (part 71 of 235)
[
        "value": [
          82
        ],
        "unit": "°C"
      }
    },
    "analysis_with_hierarchical_structure": {
      "descriptive_text": "This material is an amorphous homopolymer derived from 1-phenyl-1,3-butadiene monomers, synthesized via coordination polymerization utilizing a (Flu-NHC)Lu(CH2SiMe3)2/[Ph3C][B(C6F5)4]/AliBu3 catalytic system. Structural analysis reveals a highly specific microstructure dominated by 3,4-linkages, comprising 94.0% of the backbone, with only 6.0% 1,4-content. The glass transition temperature of this material was subsequently characterized using differential scanning calorimetry (DSC).",
      "reasoning_analysis": "Increasing Factors: The high 3,4-microstructure content (94.0%) places bulky phenyl groups as pendant side chains along the polymer backbone. This architecture induces significant steric hindrance, restricting segmental rotation and increasing chain stiffness, which drives the Tg upward. Additionally, the use of a specific rare-earth coordination catalyst ensures high regioselectivity, minimizing structural irregularities that could otherwise increase free volume. Decreasing Factors: The polymer backbone retains unsaturation resulting from the diene polymerization, which generally provides greater local flexibility compared to fully saturated analogues like polystyrene, potentially lowering the Tg. Furthermore, the minor 1,4-microstructure content (6.0%) represents linkages with potentially less steric constraint than the dominant 3,4-linkages, contributing slightly to increased chain mobility. Dominant Factor: The overwhelming prevalence of the 3,4-microstructure dictates the thermal behavior. The steric restriction imposed by the high density of pendant phenyl groups qualitatively dominates the flexibility offered by the unsaturated backbone, establishing a relatively high Tg characteristic of aromatic-substituted vinyl polymers rather than flexible polydienes."
    },
    "analysis_without_hierarchical_structure": {
      "descriptive_text": "The sample comprises a poly(1-phenyl-1,3-butadiene) homopolymer synthesized via coordination polymerization employing a (Flu-NHC)Lu(CH2SiMe3)2/[Ph3C][B(C6F5)4]/AliBu3 catalytic system. Microstructural characterization reveals a predominant 3,4-content of 94.0% alongside a minor 1,4-content of 6.0%. The thermal transition behavior was evaluated using differential scanning calorimetry (DSC).",
      "reasoning_analysis": "Increasing Factors: The incorporation of bulky phenyl substituents along the polymer backbone introduces significant steric hindrance, which restricts segmental rotation and increases the energy barrier for cooperative chain motion. Additionally, the processing history indicates a high 3,4-microstructure content (94.0%), which positions the phenyl groups as pendant substituents rather than within the backbone conjugation; this architecture typically imposes greater restrictions on local chain mobility compared to 1,4-linkages, thereby driving the Tg upward. Decreasing Factors: The presence of a minor 1,4-microstructure fraction (6.0%) introduces carbon-carbon double bonds directly into the polymer backbone. These unsaturated backbone segments generally possess lower rotational energy barriers and greater flexibility compared to the saturated methine carbons associated with the 3,4-linkages, exerting a qualitative downward pressure on the transition temperature relative to a purely 3,4-enchedained system. Dominant Factor: The dominant factor governing the thermal behavior is the overwhelming prevalence of the 3,4-microstructure combined with the steric volume of the phenyl rings. The high concentration of pendant bulky groups creates a rigid amorphous environment where free volume is minimized by steric constraints, qualitatively superseding the flexibility contributed by the sparse 1,4-backbone segments."
    }
  },
  {
    "doi": null,
    "title": "Fracture Toughness of Silica Particulate-Filled Epoxy Composite",
    "year": 2002,
    "chemical_composition": {
      "repeat_unit_psmiles": null,
      "monomers": [
        {
          "name": "Bisphenol A diglycidyl ether (Epikote 828)",
          "smiles": "CC(C)(C1=CC=C(C=C1)OCC2CO2)C3=CC=C(C=C3)OCC4CO4",
          "ratio_value": 100,
          "ratio_unit": "parts by weight"
        },
        {
          "name": "Methyl-tetrahydro-phthalic anhydride (HN-2200R)",
          "smiles": "CC1CCC(C(=O)OC1=O)",
          "ratio_value": 80,
          "ratio_unit": "parts by weight"
        }
      ],
      "additives": [
        {
          "name": "2,4,6-Tris (dimethyl aminomethyl) phenol (DMP-30)",
          "type": "accelerator",
          "amount_value": 0.5,
          "amount_unit": "parts by weight"
        }
      ],
      "is_homopolymer": false
    },
    "processing_history": "Precuring at 353 K for 3 h. Postcuring at 373 K for 9 h. Heating rate 72 K/h. Tg measured by dynamic viscoelastometer (Orientec, Rheovibron DDV-III-EA) using tensile vibrations, master curve at 3.5 Hz, defined as temperature at maximum apparent thermal activation energy from Arrhenius plot of shift factor.",
    "hierarchical_structure": "Neat epoxy, 0% silica volume fraction.",
    "properties": {
      "Tg": {
        "value": [
          125.9
        ],
        "unit": "°C"
      }
    },
    "analysis_with_hierarchical_structure": {
      "descriptive_text": "The sample comprises a neat epoxy thermoset network synthesized from Bisphenol A diglycidyl ether (Epikote 828) and Methyl-tetrahydro-phthalic anhydride (HN-2200R) hardener mixed at 100 and 80 parts by weight, respectively, with 0.5 parts by weight of 2,4,6-Tris (dimethyl aminomethyl) phenol (DMP-30) added as an accelerator. The material underwent a thermal curing protocol consisting of precuring at 353 K for 3 hours followed by postcuring at 373 K for 9 hours at a heating rate of 72 K/h. Structurally identified as a neat epoxy system with 0% silica volume fraction, the glass transition temperature was determined using a dynamic viscoelastometer under tensile vibrations; specifically, the Tg was defined as the temperature exhibiting maximum apparent thermal activation energy from the Arrhenius plot of the shift factor constructed at a master curve frequency of 3.5 Hz.",
      "reasoning_analysis": "Increasing Factors: The formation of a covalently crosslinked thermoset network through the reaction between the epoxy resin and the anhydride hardener significantly restricts segmental chain mobility, inherently raising the Tg. The chemical structure of the Bisphenol A diglycidyl ether introduces rigid aromatic rings into the backbone, providing steric hindrance that further elevates the transition temperature. Additionally, the processing history includes a postcuring step at 373 K for 9 hours, which promotes higher conversion rates and crosslink density, thereby reducing free volume. The characterization method also plays a role; measuring via dynamic viscoelastometry at a frequency of 3.5 Hz probes relaxation processes at shorter timescales, which typically yields a higher observed Tg compared to static thermal methods. Decreasing Factors: The presence of flexible ether linkages (-O-) within the diglycidyl ether backbone introduces some conformational freedom that counteracts the rigidity of the aromatic units. Furthermore, if the curing temperature (373 K) approached the vitrification point of the developing network, incomplete conversion could leave residual free volume or unreacted species that might slightly depress the Tg relative to a theoretically fully cured state. Dominant Factor: The dominant factor governing the Tg is the high crosslink density achieved through the anhydride curing mechanism combined with the rigid aromaticity of the Bisphenol A backbone. While flexible ether spacers exist, the topological constraints imposed by the three-dimensional network formed during the extensive postcuring history overwhelmingly restrict large-scale segmental motion, dictating a high thermal transition barrier."
    },
    "analysis_without_hierarchical_structure": {
      "descriptive_text": "The sample comprises a crosslinked epoxy network synthesized from Bisphenol A diglycidyl ether (Epikote 828) and Methyl-tetrahydro-phthalic anhydride (HN-2200R) hardener mixed at 100 and 80 parts by weight, respectively. Polymerization was catalyzed by 0.5 parts by weight of 2,4,6-Tris (dimethyl aminomethyl) phenol (DMP-30) accelerator. The material underwent a thermal curing protocol consisting of precuring at 353 K for 3 hours followed by postcuring at 373 K for 9 hours with a heating rate of 72 K/h. Characterization was performed using a dynamic viscoelastometer (Orientec, Rheovibron DDV-III-EA) via tensile vibrations, where the glass transition temperature was identified as the temperature at maximum apparent thermal activation energy derived from the Arrhenius plot of the shift factor at a master curve frequency of 3.5 Hz.",
      "reasoning_analysis": "Increasing Factors: The presence of rigid aromatic bisphenol A structures within the epoxy backbone and the cyclic nature of the methyl-tetrahydro-phthalic anhydride hardener inherently restrict segmental chain mobility through steric hindrance. Furthermore, the thermal processing history involving extended postcuring at 373 K promotes a high degree of conversion and crosslinking density, which significantly constrains cooperative segmental motion and drives the Tg upward. Decreasing Factors: The aliphatic ether linkages connecting the aromatic rings in the epoxy resin introduce inherent flexibility to the polymer backbone, which tends to lower the Tg compared to purely aromatic systems. Additionally, the moderate maximum curing temperature of 373 K may limit the ultimate conversion if the vitrification point is approached prematurely, potentially leaving unreacted groups or free volume that could depress the Tg relative to a higher-temperature cure. Dominant Factor: The formation of a densely crosslinked three-dimensional network driven by the anhydride curing mechanism and the specific postcuring schedule qualitatively dominates the thermal behavior. The topological constraints imposed by the crosslinks and the rigidity of the aromatic components override the flexibility introduced by the ether linkages, establishing the network architecture as the primary determinant of the glass transition temperature."
    }
  },
  {
    "doi": null,
    "title": "Fracture Toughness of Silica Particulate-Filled Epoxy Composite",
    "year": 2002,
    "chemical_composition": {
      "repeat_unit_psmiles": null,
      "monomers": [
        {
          "name": "Bisphenol A diglycidyl ether (Epikote 828)",
          "smiles": "CC(C)(C1=CC=C(C=C1)OCC2CO2)C3=CC=C(C=C3)OCC4CO4",
          "ratio_value": 100,
          "ratio_unit": "parts by weight"
        },
        {
          "name": "Methyl-tetrahydro-phthalic anhydride (HN-2200R)",
          "smiles": "CC1CCC(C(=O)OC1=O)",
          "ratio_value": 80,
          "ratio_unit": "parts by weight"
        }
      ],
      "additives": [
        {
          "name": "2,4,6-Tris (dimethyl aminomethyl) phenol (DMP-30)",
          "type": "accelerator",
          "amount_value": 0.5,
          "amount_unit": "parts by weight"
        }
      ],
      "is_homopolymer": false
    },
    "processing_history": "Precuring at 353 K for 3 h. Postcuring at 373 K for 3 h. Heating rate 72 K/h. Tg measured by dynamic viscoelastometer (Orientec, Rheovibron DDV-III-EA) using tensile vibrations, master curve at 3.5 Hz, defined as temperature at maximum apparent thermal activation energy from Arrhenius plot of shift factor.",
    "hierarchical_structure": "Neat epoxy, 0% silica volume fraction.",
    "properties": {
      "Tg": {
        "value": [
          103.9
        ],
        "unit": "°C"
      }
    },
    "analysis_with_hierarchical_structure": {
      "descriptive_text": "The sample comprises a neat epoxy network synthesized from Bisphenol A diglycidyl ether (Epikote 828) and Methyl-tetrahydro-phthalic anhydride (HN-2200R) hardener mixed at 100 and 80 parts by weight, respectively. The curing reaction was accelerated by the addition of 0.5 parts by weight of 2,4,6-Tris (dimethyl aminomethyl) phenol (DMP-30). Thermal processing involved precuring at 353 K for 3 hours followed by postcuring at 373 K for 3 hours with a heating rate of 72 K/h. The resulting hierarchical structure is a neat epoxy with 0% silica volume fraction, and the glass transition temperature was determined using a dynamic viscoelastometer under tensile vibrations, defined as the temperature at maximum apparent thermal activation energy from the Arrhenius plot of the shift factor at a master curve frequency of 3.5 Hz.",
      "reasoning_analysis": "Increasing Factors: The presence of rigid aromatic Bisphenol A units in the backbone restricts segmental rotation, while the reaction with the anhydride hardener forms a densely crosslinked thermoset network that imposes significant topological constraints on chain mobility. The postcuring step at 373 K enhances the degree of conversion, reducing free volume associated with unreacted species, and the use of dynamic mechanical analysis at 3.5 Hz inherently shifts the observed transition to higher temperatures compared to quasi-static methods due to frequency dependence. Decreasing Factors: Flexible ether linkages in the epoxy backbone and ester linkages formed during curing introduce segmental flexibility that moderates the Tg. Additionally, if the postcuring temperature of 373 K is below the theoretical maximum Tg of the fully cured network, vitrification during processing may limit final conversion, leaving residual monomers that act as internal plasticizers. Dominant Factor: The crosslink density established by the anhydride curing mechanism combined with the intrinsic rigidity of the Bisphenol A structure qualitatively dominates the thermal behavior. Despite the presence of flexible linkages, the topological constraints of the covalent network and the aromatic stiffness dictate the final Tg, particularly as the processing history maximizes network formation within the thermal limits applied."
    },
    "analysis_without_hierarchical_structure": {
      "descriptive_text": "The sample comprises a thermosetting epoxy network synthesized from Bisphenol A diglycidyl ether (Epikote 828) and Methyl-tetrahydro-phthalic anhydride (HN-2200R) hardener mixed at 100 and 80 parts by weight, respectively, with 0.5 parts by weight of 2,4,6-Tris (dimethyl aminomethyl) phenol (DMP-30) added as an accelerator. The material was subjected to a thermal curing protocol involving precuring at 353 K for 3 hours followed by postcuring at 373 K for 3 hours at a heating rate of 72 K/h. The glass transition temperature was determined using a dynamic viscoelastometer under tensile vibrations, utilizing a master curve at 3.5 Hz where the Tg is defined as the temperature exhibiting maximum apparent thermal activation energy from the Arrhenius plot of the shift factor.",
      "reasoning_analysis": "Increasing Factors: The formation of a highly crosslinked three-dimensional network through the epoxy-anhydride reaction fundamentally restricts segmental chain mobility, thereby driving the Tg upward. Additionally, the structural rigidity contributed by the bulky aromatic Bisphenol A units in the epoxy backbone and the cyclic structure of the anhydride hardener imposes steric hindrance that further resists chain rotation. Decreasing Factors: The presence of flexible aliphatic ether linkages within the diglycidyl ether backbone introduces conformational freedom and free volume, which acts to lower the Tg relative to purely aromatic backbones. Moreover, the relatively moderate postcuring temperature of 373 K may limit the ultimate degree of conversion and crosslink density compared to higher temperature cures, potentially leaving unreacted groups that increase free volume. Dominant Factor: The topological constraints imposed by the crosslink density achieved during the specific thermal history qualitatively dominate the final Tg behavior, as the network formation overrides the inherent flexibility of the ether linkages, though the exact position is balanced by the rigidity of the aromatic and cyclic components within the cured matrix."
    }
  },
  {
    "doi": "10.1002/marc.201800298",
    "title": "Extremely High Glass Transition Temperature Hydrocarbon Polymers Prepared through Cationic Cyclization of Highly 3,4-Regulated Poly(Phenyl-1,3-Butadiene)",
    "year": 2018,
    "chemical_composition": {
      "repeat_unit_psmiles": null,
      "monomers": [
        {
          "name": "1-phenyl-1,3-butadiene",
          "smiles": "C=CC=Cc1ccccc1",
          "ratio_value": null,
          "ratio_unit": null
        }
      ],
      "additives": [],
      "is_homopolymer": true
    },
    "processing_history": "Coordination polymerization using (Flu-NHC)Lu(CH2SiMe3)2/[Ph3C][B(C6F5)4]/AliBu3 catalytic system. 1,4-microstructure content 6.0%, 3,4-content 94.0%. Cationic cyclization using CF3SO3H in cyclohexane at 50 °C for 4 h. Tg measured by DSC.",
    "hierarchical_structure": "Amorphous polymer. Bridged cyclic backbone. 100% cyclization.",
    "properties": {
      "Tg": {
        "value": [
          304
        ],
        "unit": "°C"
      }
    },
    "analysis_with_hierarchical_structure": {
      "descriptive_text": "The sample is an amorphous homopolymer synthesized from 1-phenyl-1,3-butadiene monomers via coordination polymerization using a (Flu-NHC)Lu(CH2SiMe3)2/[Ph3C][B(C6F5)4]/AliBu3 catalytic system. The resulting precursor, characterized by 6.0% 1,4-content and 94.0% 3,4-content, underwent cationic cyclization using CF3SO3H in cyclohexane at 50 °C for 4 hours to yield a bridged cyclic backbone with 100% cyclization efficiency. The glass transition temperature of this fully cyclized material was subsequently measured by differential scanning calorimetry (DSC).",
      "reasoning_analysis": "Increasing Factors: The incorporation of bulky phenyl substituents on the backbone introduces significant steric hindrance that restricts segmental rotation, inherently raising the baseline Tg. Furthermore, the cationic cyclization processing step creates a bridged cyclic backbone with 100% cyclization efficiency, which imposes severe topological constraints on the polymer chain, drastically reducing conformational freedom and free volume compared to linear analogs. Decreasing Factors: The presence of 6.0% 1,4-microstructure content implies the existence of linear aliphatic linkages within the backbone that retain higher flexibility compared to the rigid cyclic domains, potentially moderating the overall stiffening effect. Additionally, the material remains an amorphous homopolymer without intermolecular chemical crosslinking, allowing for some large-scale chain mobility that prevents the infinite rigidity associated with thermoset networks. Dominant Factor: The topological constraint introduced by the 100% cyclization into a bridged cyclic backbone is the dominant factor, as the locking of segmental motion overrides the flexibility of the minor linear linkages and the intrinsic mobility of the linear precursor, qualitatively driving the Tg significantly higher than that of the non-cyclized polymer."
    },
    "analysis_without_hierarchical_structure": {
      "descriptive_text": "The sample is a homopolymer synthesized from 1-phenyl-1,3-butadiene monomers via coordination polymerization using a (Flu-NHC)Lu(CH2SiMe3)2/[Ph3C][B(C6F5)4]/AliBu3 catalytic system. The resulting polymer exhibits a microstructure of 6.0% 1,4-content and 94.0% 3,4-content. Subsequent to polymerization, the material was subjected to cationic cyclization using CF3SO3H in cyclohexane at 50 °C for 4 hours, and the glass transition temperature was measured by DSC.",
      "reasoning_analysis": "Increasing Factors: The incorporation of bulky phenyl groups within the 1-phenyl-1,3-butadiene repeat units imposes significant steric hindrance, restricting backbone rotation. This effect is amplified by the high 3,4-microstructure content (94.0%), which positions the phenyl rings as pendant groups, further limiting segmental mobility. Crucially, the cationic cyclization post-treatment creates rigid cyclic structures along the polymer chain, drastically reducing conformational degrees of freedom and increasing the energy barrier for segmental motion. Decreasing Factors: The minor 1,4-microstructure component (6.0%) retains a more linear aliphatic backbone configuration, which offers greater local flexibility compared to the 3,4-substituted or cyclized segments. Additionally, the aliphatic methylene sequences between functional groups provide inherent chain flexibility that counteracts the rigidity of the aromatic components. Dominant Factor: The structural rigidification resulting from the cationic cyclization process qualitatively dominates the thermal behavior. While the aliphatic backbone provides some flexibility, the formation of cyclic structures combined with the high density of sterically demanding phenyl pendant groups severely constrains chain mobility, driving the Tg significantly higher relative to non-cyclized polydiene counterparts."
    }
  },
  {
    "doi": null,
    "title": "Fracture Toughness of Silica Particulate-Filled Epoxy Composite",
    "year": 2002,
    "chemical_composition": {
      "repeat_unit_psmiles": null,
      "monomers": [
        {
          "name": "Bisphenol A diglycidyl ether (Epikote 828)",
          "smiles": "CC(C)(C1=CC=C(C=C1)OCC2CO2)C3=CC=C(C=C3)OCC4CO4",
          "ratio_value": 100,
          "ratio_unit": "parts by weight"
        },
        {
          "name": "Methyl-tetrahydro-phthalic anhydride (HN-2200R)",
          "smiles": "CC1CCC(C(=O)OC1=O)",
          "ratio_value": 80,
          "ratio_unit": "parts by weight"
        }
      ],
      "additives": [
        {
          "name": "2,4,6-Tris (dimethyl aminomethyl) phenol (DMP-30)",
          "type": "accelerator",
          "amount_value": 0.5,
          "amount_unit": "parts by weight"
        }
      ],
      "is_homopolymer": false
    },
    "processing_history": "Precuring at 353 K for 3 h. Postcuring at 353 K for 9 h. Heating rate 72 K/h. Tg measured by dynamic viscoelastometer (Orientec, Rheovibron DDV-III-EA) using tensile vibrations, master curve at 3.5 Hz, defined as temperature at maximum apparent thermal activation energy from Arrhenius plot of shift factor.",
    "hierarchical_structure": "Neat epoxy, 0% silica volume fraction.",
    "properties": {
      "Tg": {
        "value": [
          99.9
        ],
        "unit": "°C"
      }
    },
    "analysis_with_hierarchical_structure": {
      "descriptive_text": "The sample consists of a neat epoxy network synthesized from Bisphenol A diglycidyl ether (Epikote 828) and Methyl-tetrahydro-phthalic anhydride (HN-2200R) hardener at a weight ratio of 100 to 80 parts, respectively, catalyzed by 0.5 parts by weight of 2,4,6-Tris (dimethyl aminomethyl) phenol (DMP-30) accelerator. The material underwent precuring at 353 K for 3 hours followed by postcuring at 353 K for 9 hours with a heating rate of 72 K/h. Structurally characterized as a neat epoxy with 0% silica volume fraction, the glass transition temperature was determined using a dynamic viscoelastometer (Orientec, Rheovibron DDV-III-EA) under tensile vibrations, defined as the temperature at maximum apparent thermal activation energy from the Arrhenius plot of the shift factor at a master curve frequency of 3.5 Hz.",
      "reasoning_analysis": "Increasing Factors: The formation of a dense three-dimensional crosslinked network through the reaction between the epoxy groups and the anhydride hardener severely restricts segmental chain mobility, which intrinsically drives the Tg upward. The rigid aromatic rings within the Bisphenol A backbone contribute significant stiffness to the polymer chains, further elevating the transition temperature. Additionally, the prolonged postcuring history at 353 K ensures high conversion of functional groups, reducing free volume and maximizing the crosslink density. Decreasing Factors: The methyl-tetrahydro-phthalic anhydride hardener contains aliphatic cyclic structures that introduce greater local flexibility compared to fully aromatic hardeners, thereby tending to lower the Tg. The ether linkages connecting the aromatic units in the epoxy resin also provide rotational degrees of freedom that enhance chain mobility relative to direct aromatic coupling. Dominant Factor: The high crosslink density achieved through the specific curing cycle and the inherent rigidity of the bisphenol A aromatic backbone qualitatively dominate the thermal behavior. These structural constraints outweigh the flexibility introduced by the aliphatic hardener components and ether linkages, establishing a Tg characteristic of a fully cured, rigid thermoset network."
    },
    "analysis_without_hierarchical_structure": {
      "descriptive_text": "The sample comprises a thermosetting epoxy network synthesized from Bisphenol A diglycidyl ether (Epikote 828) and Methyl-tetrahydro-phthalic anhydride (HN-2200R) at a weight ratio of 100 to 80 parts, respectively, with 0.5 parts by weight of 2,4,6-Tris (dimethyl aminomethyl) phenol (DMP-30) added as an accelerator. The material was subjected to a thermal curing protocol consisting of precuring at 353 K for 3 hours followed by postcuring at 353 K for 9 hours with a heating rate of 72 K/h. Characterization was performed using a dynamic viscoelastometer under tensile vibrations to generate a master curve at 3.5 Hz, where the glass transition temperature was defined as the temperature exhibiting maximum apparent thermal activation energy derived from the Arrhenius plot of the shift factor.",
      "reasoning_analysis": "Increasing Factors: The formation of a highly crosslinked thermoset network between the epoxy resin and anhydride hardener significantly restricts segmental chain mobility, inherently elevating the Tg. Furthermore, the presence of rigid aromatic bisphenol A structures within the epoxy backbone and the cyclic structure of the anhydride curing agent introduce steric hindrance and reduce conformational freedom, driving the transition temperature upward. Decreasing Factors: The presence of flexible ether linkages and methylene bridges within the DGEBA backbone provides some segmental flexibility that counteracts the rigidifying effects of the aromatic rings. Additionally, the curing schedule maintained at 353 K may lead to vitrification before full conversion is achieved, potentially leaving unreacted groups or resulting in a lower crosslink density than what might be achievable with higher temperature post-curing, thereby limiting the maximum attainable Tg. Dominant Factor: The topological constraints imposed by the crosslinked network architecture and the rigid aromatic units in the epoxy backbone qualitatively dominate the final Tg behavior, as these structural features fundamentally dictate the energy barrier for segmental motion, outweighing the flexibility introduced by ether linkages or the limitations imposed by the moderate curing temperature."
    }
  },
  {
    "doi": "10.1002/marc.201800298",
    "title": "Extremely High Glass Transition Temperature Hydrocarbon Polymers Prepared through Cationic Cyclization of Highly 3,4-Regulated Poly(Phenyl-1,3-Butadiene)",
    "year": 2018,
    "chemical_composition": {
      "repeat_unit_psmiles": null,
      "monomers": [
        {
          "name": "2-phenyl-1,3-butadiene",
          "smiles": "C=C(c1ccccc1)C=C",
          "ratio_value": null,
          "ratio_unit": null
        }
      ],
      "additives": [],
      "is_homopolymer": true
    },
    "processing_history": "Coordination polymerization using (Am-NHC)Lu(CH2SiMe3)2/[Ph3C][B(C6F5)4]/AliBu3 catalytic system. 1,4-microstructure content 5.6%, 3,4-content 94.4%. Tg measured by DSC.",
    "hierarchical_structure": "Amorphous polymer. 94.4% 3,4-structure content.",
    "properties": {
      "Tg": {
        "value": [
          43
        ],
        "unit": "°C"
      }
    },
    "analysis_with_hierarchical_structure": {
      "descriptive_text": "This material is an amorphous homopolymer synthesized via the coordination polymerization of 2-phenyl-1,3-butadiene using a (Am-NHC)Lu(CH2SiMe3)2/[Ph3C][B(C6F5)4]/AliBu3 catalytic system. The resulting polymer exhibits a highly regioselective microstructure dominated by 3,4-linkages, accounting for 94.4% of the chain content, with only 5.6% 1,4-microstructure. The thermal properties, specifically the glass transition temperature, were characterized using Differential Scanning Calorimetry (DSC).",
      "reasoning_analysis": "Increasing Factors: The incorporation of bulky phenyl substituents on the butadiene backbone introduces significant steric hindrance, restricting segmental rotation and inherently raising the Tg compared to unsubstituted polydienes. Additionally, the processing history involving the specific Lutetium-based catalytic system enforced a high 3,4-microstructure content (94.4%); this pendant configuration restricts backbone mobility more severely than the flexible 1,4-linkages, further contributing to a higher Tg. Decreasing Factors: The polymer backbone retains aliphatic character between the phenyl substituents, which provides inherent flexibility compared to fully aromatic polymer backbones. Additionally, as a linear homopolymer without crosslinking or reinforcing fillers, the presence of chain ends contributes to free volume, which can lower the Tg depending on the molecular weight achieved during polymerization. Dominant Factor: The dominant factor governing the Tg is the highly specific 3,4-microstructure enforced by the coordination polymerization catalyst. The high density of pendant phenyl groups in the 3,4-configuration creates a rigid amorphous structure where steric hindrance to backbone rotation outweighs the flexibility of the aliphatic segments, establishing an elevated Tg relative to standard diene rubbers."
    },
    "analysis_without_hierarchical_structure": {
      "descriptive_text": "The sample consists of a homopolymer derived from 2-phenyl-1,3-butadiene monomers. It was synthesized via coordination polymerization utilizing a lutetium-based catalytic system comprising (Am-NHC)Lu(CH2SiMe3)2, [Ph3C][B(C6F5)4], and AliBu3. The resulting polymer architecture exhibits a high regioselectivity with a 3,4-microstructure content of 94.4% and a 1,4-content of 5.6%. The thermal properties, specifically the glass transition temperature, were subsequently characterized using differential scanning calorimetry (DSC).",
      "reasoning_analysis": "Increasing Factors: The presence of bulky phenyl substituents on the polymer backbone inherently restricts segmental rotation due to steric hindrance. Furthermore, the processing history utilizing the specific lutetium catalytic system resulted in a highly regioselective 3,4-microstructure (94.4%); this architecture places substituents pendant to the main chain, significantly reducing backbone flexibility compared to 1,4-enchainment. Decreasing Factors: The minor 1,4-microstructure content (5.6%) introduces segments with potentially greater conformational freedom compared to the sterically crowded 3,4 linkages, which could locally depress the transition temperature. Additionally, the absence of crosslinking agents or rigid fillers means the material relies solely on intermolecular forces and chain stiffness rather than a covalent network to restrict motion. Dominant Factor: The high degree of 3,4-regioselectivity achieved during coordination polymerization is the dominant factor. The dense packing of bulky phenyl groups in the 3,4 configuration creates substantial steric barriers to chain mobility, overriding the flexibility contributed by the minor 1,4 fractions and establishing a relatively high Tg baseline for this diene-based homopolymer."
    }
  },
  {
    "doi": "10.1002/marc.201800298",
    "title": "Extremely High Glass Transition Temperature Hydrocarbon Polymers Prepared through Cationic Cyclization of Highly 3,4-Regulated Poly(Phenyl-1,3-Butadiene)",
    "year": 2018,
    "chemical_composition": {
      "repeat_unit_psmiles": null,
      "monomers": [
        {
          "name": "2-phenyl-1,3-butadiene",
          "smiles": "C=C(c1ccccc1)C=C",
          "ratio_value": null,
          "ratio_unit": null
        }
      ],
      "additives": [],
      "is_homopolymer": true
    },
    "processing_history": "Coordination polymerization using (BDI)Y(CH2SiMe3)2(THF)/[Ph3C][B(C6F5)4]/AliBu3 catalytic system. 1,4-microstructure content 85.5%, 1,2-content 14.5%. Tg measured by DSC.",
    "hierarchical_structure": "Amorphous polymer. 85.5% 1,4-structure content.",
    "properties": {
      "Tg": {
        "value": [
          44
        ],
        "unit": "°C"
      }
    },
    "analysis_with_hierarchical_structure": {
      "descriptive_text": "The sample comprises an amorphous poly(2-phenyl-1,3-butadiene) homopolymer synthesized via coordination polymerization using a (BDI)Y(CH2SiMe3)2(THF)/[Ph3C][B(C6F5)4]/AliBu3 catalytic system. The material exhibits a microstructure predominantly characterized by 1,4-linkages (85.5%) with a minor 1,2-content fraction (14.5%). The glass transition temperature was determined using differential scanning calorimetry (DSC).",
      "reasoning_analysis": "Increasing Factors: The presence of bulky phenyl substituents on the butadiene backbone imposes significant steric hindrance, restricting segmental chain rotation and increasing the energy barrier for cooperative motion. Additionally, the aromatic rings may enhance interchain cohesive energy density, further resisting the onset of segmental mobility. Decreasing Factors: The high proportion of 1,4-microstructure (85.5%) incorporates double bonds directly into the main chain, which generally provides greater backbone flexibility compared to the pendant vinyl groups formed by 1,2-addition in diene polymers. This structural flexibility exerts a downward influence on the Tg relative to a polymer with higher vinyl content. Dominant Factor: The intrinsic rigidity and steric volume of the phenyl side groups qualitatively dominate the thermal behavior. While the 1,4-microstructure enhances chain flexibility, the substantial restriction imposed by the aromatic substituents establishes a higher baseline resistance to segmental motion compared to unsubstituted polydienes, making chemical composition the primary driver over microstructural distribution."
    },
    "analysis_without_hierarchical_structure": {
      "descriptive_text": "The sample consists of a homopolymer derived from 2-phenyl-1,3-butadiene monomers. It was synthesized via coordination polymerization utilizing a (BDI)Y(CH2SiMe3)2(THF)/[Ph3C][B(C6F5)4]/AliBu3 catalytic system, resulting in a microstructure composed of 85.5% 1,4-content and 14.5% 1,2-content. The glass transition temperature was subsequently characterized using differential scanning calorimetry (DSC).",
      "reasoning_analysis": "Increasing Factors: The presence of the bulky phenyl substituent on the butadiene backbone introduces significant steric hindrance, restricting segmental rotation and intrinsically elevating the Tg relative to unsubstituted polydienes. Additionally, the 14.5% 1,2-microstructure content introduces pendant groups that further limit backbone flexibility compared to a purely linear 1,4-structure. Decreasing Factors: The high proportion of 1,4-microstructure (85.5%) maintains a relatively linear backbone configuration, which permits greater chain mobility than a polymer with higher 1,2-vinyl content. Dominant Factor: The intrinsic steric bulk and rigidity provided by the phenyl side groups on the monomer unit qualitatively dominate the thermal behavior, establishing a higher baseline Tg compared to standard polybutadienes, despite the flexibility afforded by the predominant 1,4-linkage configuration."
    }
  },
  {
    "doi": null,
    "title": "Fracture Toughness of Silica Particulate-Filled Epoxy Composite",
    "year": 2002,
    "chemical_composition": {
      "repeat_unit_psmiles": null,
      "monomers": [
        {
          "name": "Bisphenol A diglycidyl ether (Epikote 828)",
          "smiles": "CC(C)(C1=CC=C(C=C1)OCC2CO2)C3=CC=C(C=C3)OCC4CO4",
          "ratio_value": 100,
          "ratio_unit": "parts by weight"
        },
        {
          "name": "Methyl-tetrahydro-phthalic anhydride (HN-2200R)",
          "smiles": "CC1CCC(C(=O)OC1=O)",
          "ratio_value": 80,
          "ratio_unit": "parts by weight"
        }
      ],
      "additives": [
        {
          "name": "2,4,6-Tris (dimethyl aminomethyl) phenol (DMP-30)",
          "type": "accelerator",
          "amount_value": 0.5,
          "amount_unit": "parts by weight"
        }
      ],
      "is_homopolymer": false
    },
    "processing_history": "Precuring at 353 K for 3 h. Postcuring at 353 K for 15 h. Heating rate 72 K/h. Tg measured by dynamic viscoelastometer (Orientec, Rheovibron DDV-III-EA) using tensile vibrations, master curve at 3.5 Hz, defined as temperature at maximum apparent thermal activation energy from Arrhenius plot of shift factor.",
    "hierarchical_structure": "Neat epoxy, 0% silica volume fraction.",
    "properties": {
      "Tg": {
        "value": [
          99.9
        ],
        "unit": "°C"
      }
    },
    "analysis_with_hierarchical_structure": {
      "descriptive_text": "The sample consists of a neat epoxy thermoset network formed from Bisphenol A diglycidyl ether (Epikote 828) and Methyl-tetrahydro-phthalic anhydride (HN-2200R) hardener at a ratio of 100 to 80 parts by weight, catalyzed by 0.5 parts by weight of 2,4,6-Tris (dimethyl aminomethyl) phenol (DMP-30) accelerator. The material was processed via a thermal curing schedule involving precuring at 353 K for 3 hours followed by postcuring at 353 K for 15 hours with a heating rate of 72 K/h. Structurally characterized as a neat epoxy with 0% silica volume fraction, the glass transition temperature was determined using a dynamic viscoelastometer under tensile vibrations, constructing a master curve at 3.5 Hz and defining Tg as the temperature corresponding to the maximum apparent thermal activation energy derived from the Arrhenius plot of the shift factor.",
