Repository: hhtrick/HHT-code

# HHT training framework

This directory contains model training, embedding precomputation, inference, article-level baselines and the curated datasets. All commands below assume that the working directory is `train_code/`.

## 3. Datasets and fixed partitions

Each main dataset is a JSON array at `dataset/{property}/{property}.json`. Entries contain source metadata, `chemical_composition`, `processing_history`, `hierarchical_structure`, `properties`, and two generated-analysis objects. Targets are stored as `properties[property]["value"]`; source metadata and target values are not predictive input fields.

| Property | Train | Validation | Test | Total |
|---|---:|---:|---:|---:|

File: train_code/dataset/Tg/Tg.json (part 72 of 235)
[
      "reasoning_analysis": "Increasing Factors: The formation of a densely crosslinked thermoset network between the epoxy resin and anhydride hardener significantly restricts segmental chain mobility, inherently elevating the Tg. The presence of rigid bisphenol A aromatic structures within the epoxy backbone further enhances stiffness and thermal resistance. Additionally, the processing history includes a prolonged postcuring step (15 h at 353 K), which promotes high conversion of reactive groups, maximizing crosslink density and minimizing free volume associated with unreacted monomers. Decreasing Factors: The use of methyl-tetrahydro-phthalic anhydride as the hardener introduces cycloaliphatic structures that possess greater flexibility compared to fully aromatic curing agents, which may moderately reduce the rigidity of the network. Furthermore, the presence of the DMP-30 accelerator, if not fully incorporated into the network, could act as a minor plasticizer, though its low concentration limits this effect. Dominant Factor: The dominant factor governing the Tg is the high crosslink density achieved through the anhydride curing mechanism combined with the rigid aromatic backbone of the bisphenol A epoxy. While the cycloaliphatic hardener introduces some flexibility, the topological constraints of the three-dimensional network formed during the extensive thermal curing schedule overwhelmingly restrict segmental motion, establishing a high Tg characteristic of fully cured epoxy thermosets."
    },
    "analysis_without_hierarchical_structure": {
      "descriptive_text": "The sample comprises a thermosetting epoxy network synthesized from Bisphenol A diglycidyl ether (Epikote 828) and Methyl-tetrahydro-phthalic anhydride (HN-2200R) hardener at 100 and 80 parts by weight, respectively, catalyzed by 0.5 parts by weight of 2,4,6-Tris (dimethyl aminomethyl) phenol (DMP-30). The material was subjected to a thermal curing schedule involving precuring at 353 K for 3 hours followed by postcuring at 353 K for 15 hours with a heating rate of 72 K/h. Characterization was performed using a dynamic viscoelastometer under tensile vibrations, generating a master curve at 3.5 Hz where the glass transition temperature was defined as the temperature exhibiting maximum apparent thermal activation energy from the Arrhenius plot of the shift factor.",
      "reasoning_analysis": "Increasing Factors: The formation of a highly crosslinked thermoset network fundamentally restricts segmental chain mobility, significantly elevating the Tg relative to linear analogues. The incorporation of rigid bisphenol A aromatic rings within the epoxy backbone introduces substantial steric hindrance and chain stiffness, while the extended 15-hour postcuring period ensures high conversion of functional groups, maximizing crosslink density. Decreasing Factors: The use of an aliphatic cycloaliphatic anhydride hardener introduces greater chain flexibility compared to aromatic amine curing agents, potentially lowering the thermal resistance. Additionally, the ether linkages within the diglycidyl ether backbone provide rotational freedom, and if the curing temperature of 353 K induces vitrification before full conversion, residual unreacted species could act as internal plasticizers increasing free volume. Dominant Factor: The restrictive influence of the high crosslink density combined with the structural rigidity of the bisphenol A units qualitatively dominates the thermal behavior, establishing a robust network structure that dictates the Tg despite the flexibility introduced by the aliphatic hardener and ether linkages."
    }
  },
  {
    "doi": "10.1002/marc.201800298",
    "title": "Extremely High Glass Transition Temperature Hydrocarbon Polymers Prepared through Cationic Cyclization of Highly 3,4-Regulated Poly(Phenyl-1,3-Butadiene)",
    "year": 2018,
    "chemical_composition": {
      "repeat_unit_psmiles": null,
      "monomers": [
        {
          "name": "2-phenyl-1,3-butadiene",
          "smiles": "C=C(c1ccccc1)C=C",
          "ratio_value": null,
          "ratio_unit": null
        }
      ],
      "additives": [],
      "is_homopolymer": true
    },
    "processing_history": "Coordination polymerization using (Am-NHC)Lu(CH2SiMe3)2/[Ph3C][B(C6F5)4]/AliBu3 catalytic system. 1,4-microstructure content 3.8%, 3,4-content 96.2%. Cationic cyclization using CF3SO3H in cyclohexane at 50 °C for 4 h. Tg measured by DSC.",
    "hierarchical_structure": "Amorphous polymer. Bridged cyclic backbone. 100% cyclization.",
    "properties": {
      "Tg": {
        "value": [
          325
        ],
        "unit": "°C"
      }
    },
    "analysis_with_hierarchical_structure": {
      "descriptive_text": "The sample consists of an amorphous homopolymer derived from 2-phenyl-1,3-butadiene, synthesized via coordination polymerization utilizing an (Am-NHC)Lu(CH2SiMe3)2/[Ph3C][B(C6F5)4]/AliBu3 catalytic system. The resulting precursor exhibited a microstructure dominated by 3,4-content (96.2%) with minimal 1,4-content (3.8%), which was subsequently subjected to cationic cyclization using CF3SO3H in cyclohexane at 50 °C for 4 hours. This post-polymerization modification yielded a polymer featuring a bridged cyclic backbone with 100% cyclization efficiency. The glass transition temperature of this fully cyclized material was characterized using differential scanning calorimetry (DSC).",
      "reasoning_analysis": "Increasing Factors: The presence of bulky phenyl substituents on the 2-phenyl-1,3-butadiene monomer units introduces significant steric hindrance, restricting internal rotation around the backbone bonds. More critically, the post-polymerization cationic cyclization resulting in a bridged cyclic backbone with 100% cyclization drastically reduces the conformational entropy and segmental mobility of the polymer chains by introducing rigid topological constraints. Decreasing Factors: The processing history involves cationic cyclization in cyclohexane using CF3SO3H; if residual solvent or acid species remain within the amorphous matrix following the reaction, they could act as small-molecule plasticizers, increasing free volume and lowering the Tg. Additionally, the absence of crystalline domains (amorphous structure) means there are no crystalline lamellae to physically anchor chain segments, though this is secondary to backbone rigidity. Dominant Factor: The topological constraint imposed by the 100% cyclization into a bridged cyclic backbone is the dominant factor. This structural modification fundamentally alters the chain dynamics from flexible linear segments to rigid cyclic units, qualitatively driving the Tg to much higher values relative to the linear precursor, overwhelming any potential plasticization effects from the processing history."
    },
    "analysis_without_hierarchical_structure": {
      "descriptive_text": "The sample consists of a poly(2-phenyl-1,3-butadiene) homopolymer synthesized via coordination polymerization utilizing an (Am-NHC)Lu(CH2SiMe3)2/[Ph3C][B(C6F5)4]/AliBu3 catalytic system. The resulting polymer exhibits a microstructure dominated by 3,4-content at 96.2%, with only 3.8% 1,4-content. Following polymerization, the material underwent cationic cyclization treatment using CF3SO3H in cyclohexane at 50 °C for 4 hours. The glass transition temperature was subsequently characterized using differential scanning calorimetry (DSC).",
      "reasoning_analysis": "Increasing Factors: The incorporation of bulky phenyl side groups from the 2-phenyl-1,3-butadiene monomer introduces significant steric hindrance, restricting backbone segmental motion. This effect is maximized by the 96.2% 3,4-microstructure, which positions these phenyl groups as pendant substituents along the chain. Additionally, the cationic cyclization post-treatment creates rigid cyclic structures within the polymer architecture, further limiting conformational freedom and driving the Tg upward. Decreasing Factors: The use of cyclohexane during the cyclization step introduces a risk of residual solvent retention, which could act as a plasticizer by increasing free volume and lowering the Tg. Furthermore, the minor 1,4-microstructure content (3.8%) represents slightly more flexible backbone linkages compared to the substituted 3,4-units. Dominant Factor: The architectural rigidification induced by the cationic cyclization combined with the high density of pendant phenyl groups from the 3,4-microstructure qualitatively dominates the thermal behavior. These structural constraints on chain mobility outweigh the potential plasticization effects or minor flexible linkages, establishing a significantly restricted segmental motion regime."
    }
  },
  {
    "doi": null,
    "title": "Fracture Toughness of Silica Particulate-Filled Epoxy Composite",
    "year": 2002,
    "chemical_composition": {
      "repeat_unit_psmiles": null,
      "monomers": [
        {
          "name": "Bisphenol A diglycidyl ether (Epikote 828)",
          "smiles": "CC(C)(C1=CC=C(C=C1)OCC2CO2)C3=CC=C(C=C3)OCC4CO4",
          "ratio_value": 100,
          "ratio_unit": "parts by weight"
        },
        {
          "name": "Methyl-tetrahydro-phthalic anhydride (HN-2200R)",
          "smiles": "CC1CCC(C(=O)OC1=O)",
          "ratio_value": 80,
          "ratio_unit": "parts by weight"
        }
      ],
      "additives": [
        {
          "name": "2,4,6-Tris (dimethyl aminomethyl) phenol (DMP-30)",
          "type": "accelerator",
          "amount_value": 0.5,
          "amount_unit": "parts by weight"
        }
      ],
      "is_homopolymer": false
    },
    "processing_history": "Precuring at 353 K for 3 h. Postcuring at 393 K for 9 h. Heating rate 72 K/h. Tg measured by dynamic viscoelastometer (Orientec, Rheovibron DDV-III-EA) using tensile vibrations, master curve at 3.5 Hz, defined as temperature at maximum apparent thermal activation energy from Arrhenius plot of shift factor.",
    "hierarchical_structure": "Neat epoxy, 0% silica volume fraction.",
    "properties": {
      "Tg": {
        "value": [
          139.9
        ],
        "unit": "°C"
      }
    },
    "analysis_with_hierarchical_structure": {
      "descriptive_text": "The sample comprises a neat epoxy thermoset network synthesized from Bisphenol A diglycidyl ether (Epikote 828) and Methyl-tetrahydro-phthalic anhydride (HN-2200R) hardener at a mixing ratio of 100 to 80 parts by weight, respectively. The formulation incorporates 0.5 parts by weight of 2,4,6-Tris (dimethyl aminomethyl) phenol (DMP-30) as an accelerator. Processing involved a thermal curing schedule consisting of precuring at 353 K for 3 hours followed by postcuring at 393 K for 9 hours with a heating rate of 72 K/h. The hierarchical structure is identified as a neat epoxy with 0% silica volume fraction, and the glass transition temperature was determined using a dynamic viscoelastometer under tensile vibrations, defined as the temperature at maximum apparent thermal activation energy from the Arrhenius plot of the shift factor at a master curve frequency of 3.5 Hz.",
      "reasoning_analysis": "Increasing Factors: The presence of rigid aromatic rings within the Bisphenol A backbone significantly restricts segmental chain mobility through steric hindrance, intrinsically elevating the Tg. The formation of a densely crosslinked three-dimensional network via the anhydride curing mechanism further constrains chain motion, while the extensive postcuring at 393 K ensures high conversion of reactive groups, minimizing free volume and maximizing crosslink density. Additionally, the characterization method utilizing dynamic viscoelastometry at 3.5 Hz probes segmental relaxation at a higher effective frequency compared to standard calorimetric methods, which typically results in an observed shift of the Tg to higher temperatures. Decreasing Factors: The aliphatic ether linkages connecting the aromatic units in the epoxy resin introduce flexible spacers that enhance local chain mobility relative to fully aromatic structures. Additionally, the inclusion of the low molecular weight amine accelerator and potential minor stoichiometric deviations in the 100:80 mixing ratio could introduce dangling chain ends or increased free volume, slightly depressing the Tg. Dominant Factor: The high crosslink density achieved through the anhydride curing chemistry and rigorous postcuring schedule, combined with the inherent rigidity of the Bisphenol A backbone, qualitatively dominates the thermal behavior. These factors override the flexibility provided by the ether linkages, establishing a high Tg characteristic of structural thermoset epoxy systems."
    },
    "analysis_without_hierarchical_structure": {
      "descriptive_text": "The sample comprises a thermosetting epoxy network synthesized from Bisphenol A diglycidyl ether (Epikote 828) and Methyl-tetrahydro-phthalic anhydride (HN-2200R) mixed at a ratio of 100 to 80 parts by weight, respectively. The formulation incorporates 0.5 parts by weight of 2,4,6-Tris (dimethyl aminomethyl) phenol (DMP-30) as an accelerator to facilitate curing. The material processing involved a precuring stage at 353 K for 3 hours followed by a postcuring stage at 393 K for 9 hours with a heating rate of 72 K/h. The glass transition temperature was determined using a dynamic viscoelastometer under tensile vibrations, utilizing a master curve at 3.5 Hz where Tg is defined as the temperature exhibiting maximum apparent thermal activation energy from the Arrhenius plot of the shift factor.",
      "reasoning_analysis": "Increasing Factors: The incorporation of rigid aromatic Bisphenol A structures within the polymer backbone imposes significant steric hindrance, restricting segmental mobility and inherently raising the Tg. The formation of a highly crosslinked thermoset network through the epoxy-anhydride reaction further constrains chain motion, while the extended postcuring at 393 K ensures high conversion efficiency, minimizing residual monomers that could act as plasticizers. Decreasing Factors: The presence of flexible aliphatic ether linkages within the epoxy backbone provides points of rotational freedom that lower the energy barrier for segmental motion compared to purely carbonaceous backbones. Additionally, the use of an anhydride hardener with aliphatic cyclic components introduces less rigidity compared to fully aromatic curing agents, potentially moderating the overall network stiffness. Dominant Factor: The high crosslink density achieved through the rigorous high-temperature postcuring schedule, coupled with the intrinsic stiffness of the Bisphenol A aromatic rings, qualitatively dominates the flexibility conferred by the ether linkages, resulting in a network structure where topological constraints primarily dictate the glass transition behavior."
    }
  },
  {
    "doi": "10.1002/marc.201800298",
    "title": "Extremely High Glass Transition Temperature Hydrocarbon Polymers Prepared through Cationic Cyclization of Highly 3,4-Regulated Poly(Phenyl-1,3-Butadiene)",
    "year": 2018,
    "chemical_composition": {
      "repeat_unit_psmiles": null,
      "monomers": [
        {
          "name": "2-phenyl-1,3-butadiene",
          "smiles": "C=C(c1ccccc1)C=C",
          "ratio_value": null,
          "ratio_unit": null
        }
      ],
      "additives": [],
      "is_homopolymer": true
    },
    "processing_history": "Coordination polymerization using (Am-NHC)Lu(CH2SiMe3)2/[Ph3C][B(C6F5)4]/AliBu3 catalytic system. 1,4-microstructure content 3.8%, 3,4-content 96.2%. Tg measured by DSC.",
    "hierarchical_structure": "Amorphous polymer. 96.2% 3,4-structure content.",
    "properties": {
      "Tg": {
        "value": [
          41
        ],
        "unit": "°C"
      }
    },
    "analysis_with_hierarchical_structure": {
      "descriptive_text": "The sample is an amorphous homopolymer derived from 2-phenyl-1,3-butadiene, synthesized via coordination polymerization using a (Am-NHC)Lu(CH2SiMe3)2/[Ph3C][B(C6F5)4]/AliBu3 catalytic system. This process yielded a highly regulated microstructure comprising 96.2% 3,4-content and 3.8% 1,4-content. The resulting material was characterized by Differential Scanning Calorimetry (DSC) to determine its thermal transitions.",
      "reasoning_analysis": "Increasing Factors: The incorporation of bulky phenyl groups as pendant side chains, resulting from the predominant 3,4-microstructure achieved via the specific Lutetium-based catalytic system, introduces significant steric hindrance that restricts backbone segmental rotation and reduces free volume. Additionally, the rigid aromatic nature of the phenyl substituents increases the overall chain stiffness compared to aliphatic polydienes. Decreasing Factors: The polymer backbone retains aliphatic character with unsaturated bonds between the pendant groups, which provides inherent flexibility compared to fully aromatic backbones. Furthermore, the amorphous hierarchical structure indicates a lack of crystalline domains that could otherwise impose additional physical constraints on chain mobility. Dominant Factor: The high density of rigid phenyl pendant groups dictated by the 96.2% 3,4-microstructure enforced by the coordination polymerization history is the dominant factor. While the aliphatic backbone segments offer some flexibility, the substantial steric obstruction caused by the frequent pendant phenyl rings overwhelmingly limits chain mobility, qualitatively driving the Tg higher than that of unsubstituted polydienes."
    },
    "analysis_without_hierarchical_structure": {
      "descriptive_text": "The sample comprises a poly(2-phenyl-1,3-butadiene) homopolymer synthesized via coordination polymerization utilizing an (Am-NHC)Lu(CH2SiMe3)2/[Ph3C][B(C6F5)4]/AliBu3 catalytic system. The resulting polymer exhibits a highly regioselective microstructure dominated by 3,4-content at 96.2%, with a minor 1,4-content contribution of 3.8%. The glass transition temperature was characterized using differential scanning calorimetry (DSC).",
      "reasoning_analysis": "Increasing Factors: The chemical composition features bulky phenyl side groups derived from the 2-phenyl-1,3-butadiene monomer, which impose significant steric hindrance and restrict backbone segmental mobility. Furthermore, the processing history indicates a predominant 3,4-microstructure (96.2%), positioning these phenyl groups as pendant substituents that further inhibit chain rotation and increase free volume requirements for segmental motion, thereby driving the Tg upward. Decreasing Factors: The minor presence of 1,4-microstructure (3.8%) introduces backbone unsaturation which may offer slightly greater local flexibility compared to the saturated segments associated with the 3,4-linkages. Additionally, the absence of crosslinking agents or rigid inorganic fillers in the composition prevents the formation of a restrictive network that would otherwise elevate the Tg further. Dominant Factor: The steric rigidity imposed by the high density of pendant phenyl groups resulting from the 96.2% 3,4-microstructure is the dominant factor. This architectural feature fundamentally limits chain mobility much more significantly than the minor flexibility contributed by the sparse 1,4-linkages, qualitatively governing the final Tg behavior towards an elevated range relative to non-aromatic polydienes."
    }
  },
  {
    "doi": null,
    "title": "Fracture Toughness of Silica Particulate-Filled Epoxy Composite",
    "year": 2002,
    "chemical_composition": {
      "repeat_unit_psmiles": null,
      "monomers": [
        {
          "name": "Bisphenol A diglycidyl ether (Epikote 828)",
          "smiles": "CC(C)(C1=CC=C(C=C1)OCC2CO2)C3=CC=C(C=C3)OCC4CO4",
          "ratio_value": 100,
          "ratio_unit": "parts by weight"
        },
        {
          "name": "Methyl-tetrahydro-phthalic anhydride (HN-2200R)",
          "smiles": "CC1CCC(C(=O)OC1=O)",
          "ratio_value": 80,
          "ratio_unit": "parts by weight"
        }
      ],
      "additives": [
        {
          "name": "2,4,6-Tris (dimethyl aminomethyl) phenol (DMP-30)",
          "type": "accelerator",
          "amount_value": 0.5,
          "amount_unit": "parts by weight"
        }
      ],
      "is_homopolymer": false
    },
    "processing_history": "Precuring at 353 K for 3 h. Postcuring at 393 K for 3 h. Heating rate 72 K/h. Tg measured by dynamic viscoelastometer (Orientec, Rheovibron DDV-III-EA) using tensile vibrations, master curve at 3.5 Hz, defined as temperature at maximum apparent thermal activation energy from Arrhenius plot of shift factor.",
    "hierarchical_structure": "Neat epoxy, 0% silica volume fraction.",
    "properties": {
      "Tg": {
        "value": [
          113.9
        ],
        "unit": "°C"
      }
    },
    "analysis_with_hierarchical_structure": {
      "descriptive_text": "This sample comprises a neat epoxy thermoset network synthesized from Bisphenol A diglycidyl ether (Epikote 828) and Methyl-tetrahydro-phthalic anhydride (HN-2200R) hardener at a mixing ratio of 100 to 80 parts by weight, respectively. The formulation is accelerated by 0.5 parts by weight of 2,4,6-Tris (dimethyl aminomethyl) phenol (DMP-30). Processing involved precuring at 353 K for 3 h followed by postcuring at 393 K for 3 h with a heating rate of 72 K/h. The hierarchical structure is defined as a neat epoxy with 0% silica volume fraction. The glass transition temperature was characterized using a dynamic viscoelastometer under tensile vibrations, constructing a master curve at 3.5 Hz and defining Tg as the temperature corresponding to the maximum apparent thermal activation energy derived from the Arrhenius plot of the shift factor.",
      "reasoning_analysis": "Increasing Factors: The rigid aromatic rings within the Bisphenol A backbone significantly restrict segmental rotation, intrinsically driving the Tg higher. The formation of a highly crosslinked thermoset network via the anhydride curing mechanism further constrains chain mobility, while the postcuring step at 393 K ensures high conversion of reactive groups, minimizing free volume associated with unreacted species. Additionally, the determination of Tg via dynamic mechanical analysis at 3.5 Hz inherently yields higher values than low-frequency calorimetric methods due to the frequency dependence of viscoelastic relaxations. Decreasing Factors: The presence of flexible ether linkages within the diglycidyl ether backbone provides some segmental flexibility compared to wholly aromatic systems, which may moderate the Tg. Furthermore, if the 100:80 mixing ratio deviates from optimal stoichiometry, unreacted components could theoretically act as internal plasticizers, although the extensive curing cycle mitigates this effect. Dominant Factor: The combination of the rigid aromatic backbone and the high crosslink density achieved through the anhydride curing mechanism and high-temperature postcuring dominates the thermal behavior. These structural constraints overwhelmingly restrict segmental motion, establishing a high Tg baseline that is further elevated by the dynamic measurement frequency, outweighing the flexibility introduced by the ether linkages."
    },
    "analysis_without_hierarchical_structure": {
      "descriptive_text": "The sample comprises a crosslinked epoxy system formulated from 100 parts by weight of Bisphenol A diglycidyl ether (Epikote 828) and 80 parts by weight of Methyl-tetrahydro-phthalic anhydride (HN-2200R) hardener, catalyzed by 0.5 parts by weight of 2,4,6-Tris (dimethyl aminomethyl) phenol (DMP-30) accelerator. The material was subjected to a thermal curing cycle consisting of precuring at 353 K for 3 hours followed by postcuring at 393 K for 3 hours with a heating rate of 72 K/h. Characterization was performed using a dynamic viscoelastometer (Orientec, Rheovibron DDV-III-EA) under tensile vibrations, where the glass transition temperature was defined as the temperature exhibiting maximum apparent thermal activation energy derived from the Arrhenius plot of the shift factor at a master curve frequency of 3.5 Hz.",
      "reasoning_analysis": "Increasing Factors: The formation of a densely crosslinked thermoset network via the reaction between the epoxy groups of Bisphenol A diglycidyl ether and the anhydride hardener significantly restricts segmental chain mobility, inherently driving the Tg upward. The presence of rigid aromatic rings within the Bisphenol A backbone further imposes steric hindrance and reduces chain flexibility. Additionally, the processing history includes a postcuring step at 393 K, which ensures high conversion of reactive groups and maximizes crosslink density, while the use of dynamic mechanical analysis at 3.5 Hz typically shifts the observed transition to higher temperatures compared to quasi-static methods due to frequency-dependent relaxation times. Decreasing Factors: The diglycidyl ether structure contains flexible aliphatic ether linkages between the aromatic rings, which provide some degree of segmental mobility compared to fully aromatic backbones, potentially moderating the Tg. Furthermore, while minimal, the presence of the tertiary amine accelerator could introduce slight free volume if not fully incorporated into the network structure. Dominant Factor: The high crosslink density achieved through the epoxy-anhydride curing mechanism, reinforced by the rigid aromatic content and the high-temperature postcuring schedule, qualitatively dominates the thermal behavior, establishing a high Tg baseline that outweighs the flexibility introduced by the ether linkages or minor additive effects."
    }
  },
  {
    "doi": null,
    "title": "Fracture Toughness of Silica Particulate-Filled Epoxy Composite",
    "year": 2002,
    "chemical_composition": {
      "repeat_unit_psmiles": null,
      "monomers": [
        {
          "name": "Bisphenol A diglycidyl ether (Epikote 828)",
          "smiles": "CC(C)(C1=CC=C(C=C1)OCC2CO2)C3=CC=C(C=C3)OCC4CO4",
          "ratio_value": 100,
          "ratio_unit": "parts by weight"
        },
        {
          "name": "Methyl-tetrahydro-phthalic anhydride (HN-2200R)",
          "smiles": "CC1CCC(C(=O)OC1=O)",
          "ratio_value": 80,
          "ratio_unit": "parts by weight"
        }
      ],
      "additives": [
        {
          "name": "2,4,6-Tris (dimethyl aminomethyl) phenol (DMP-30)",
          "type": "accelerator",
          "amount_value": 0.5,
          "amount_unit": "parts by weight"
        }
      ],
      "is_homopolymer": false
    },
    "processing_history": "Precuring at 353 K for 3 h. Postcuring at 393 K for 15 h. Heating rate 72 K/h. Tg measured by dynamic viscoelastometer (Orientec, Rheovibron DDV-III-EA) using tensile vibrations, master curve at 3.5 Hz, defined as temperature at maximum apparent thermal activation energy from Arrhenius plot of shift factor.",
    "hierarchical_structure": "Neat epoxy, 0% silica volume fraction.",
    "properties": {
      "Tg": {
        "value": [
          133.9
        ],
        "unit": "°C"
      }
    },
    "analysis_with_hierarchical_structure": {
      "descriptive_text": "The sample comprises a neat epoxy network synthesized from Bisphenol A diglycidyl ether (Epikote 828) and Methyl-tetrahydro-phthalic anhydride (HN-2200R) hardener at a weight ratio of 100 to 80 parts, respectively, with 0.5 parts by weight of 2,4,6-Tris (dimethyl aminomethyl) phenol (DMP-30) added as an accelerator. The material underwent a thermal curing process consisting of precuring at 353 K for 3 hours followed by postcuring at 393 K for 15 hours at a heating rate of 72 K/h, resulting in a neat epoxy structure with 0% silica volume fraction. The glass transition temperature was determined using a dynamic viscoelastometer under tensile vibrations, utilizing a master curve at 3.5 Hz where Tg is defined as the temperature exhibiting maximum apparent thermal activation energy from the Arrhenius plot of the shift factor.",
      "reasoning_analysis": "Increasing Factors: The incorporation of rigid aromatic rings within the Bisphenol A backbone significantly restricts chain flexibility, while the formation of a covalently crosslinked network via the anhydride hardener further limits segmental mobility. The extensive postcuring history at 393 K for 15 hours ensures high conversion and reduces free volume, driving the Tg toward its theoretical maximum. Additionally, the characterization method employs dynamic mechanical analysis at 3.5 Hz, which probes relaxation processes at a higher effective frequency compared to static methods, inherently shifting the observed transition temperature upward. Decreasing Factors: The presence of ether linkages and the isopropylidene bridge in the epoxy precursor introduces localized flexibility compared to fully aromatic backbones, potentially allowing some segmental motion. Although minimal due to the low concentration, the tertiary amine accelerator could theoretically introduce slight free volume if not fully incorporated into the network structure. Dominant Factor: The high crosslink density achieved through the epoxy-anhydride chemistry and the rigorous postcuring schedule qualitatively dominates the thermal behavior by creating a rigid, constrained network architecture. This structural rigidity, combined with the frequency-dependent nature of the viscoelastic measurement definition, establishes the primary resistance to segmental motion governing the Tg."
    },
    "analysis_without_hierarchical_structure": {
      "descriptive_text": "The polymer sample comprises a thermosetting epoxy network synthesized from Bisphenol A diglycidyl ether (Epikote 828) and Methyl-tetrahydro-phthalic anhydride (HN-2200R) at a weighting ratio of 100 to 80 parts, respectively. The curing process was facilitated by 0.5 parts by weight of 2,4,6-Tris (dimethyl aminomethyl) phenol (DMP-30) acting as an accelerator. Thermal treatment involved precuring at 353 K for 3 hours followed by a prolonged postcuring stage at 393 K for 15 hours with a heating rate of 72 K/h. Characterization was performed using a dynamic viscoelastometer under tensile vibrations at 3.5 Hz, with the glass transition temperature defined as the temperature at maximum apparent thermal activation energy derived from the Arrhenius plot of the shift factor.",
      "reasoning_analysis": "Increasing Factors: The formation of a densely crosslinked three-dimensional network via the epoxy-anhydride reaction significantly restricts segmental chain mobility, inherently elevating the Tg. The presence of rigid aromatic rings within the Bisphenol A backbone further impedes rotation, while the extensive postcuring schedule at 393 K ensures high conversion rates, minimizing free volume associated with unreacted species. Additionally, the use of dynamic mechanical analysis at 3.5 Hz probes relaxation at a shorter timescale compared to static methods, typically resulting in an observed shift of the transition to higher temperatures. Decreasing Factors: The chemical structure incorporates flexible spacers, specifically the isopropylidene linkage in the Bisphenol A unit and the ether and ester linkages formed during curing, which provide degrees of freedom for segmental motion that counteract rigidity. Furthermore, the presence of the accelerator, if not fully incorporated into the network, could act as a minor plasticizer increasing free volume. Dominant Factor: The high crosslink density achieved through the anhydride curing mechanism combined with the rigorous post-curing thermal history qualitatively dominates the material behavior, establishing a high Tg baseline driven by network topology and aromatic rigidity that outweighs the flexibility introduced by the linker groups."
    }
  },
  {
    "doi": null,
    "title": "Fracture Toughness of Silica Particulate-Filled Epoxy Composite",
    "year": 2002,
    "chemical_composition": {
      "repeat_unit_psmiles": null,
      "monomers": [
        {
          "name": "Bisphenol A diglycidyl ether (Epikote 828)",
          "smiles": "CC(C)(C1=CC=C(C=C1)OCC2CO2)C3=CC=C(C=C3)OCC4CO4",
          "ratio_value": 100,
          "ratio_unit": "parts by weight"
        },
        {
          "name": "Methyl-tetrahydro-phthalic anhydride (HN-2200R)",
          "smiles": "CC1CCC(C(=O)OC1=O)",
          "ratio_value": 80,
          "ratio_unit": "parts by weight"
        }
      ],
      "additives": [
        {
          "name": "2,4,6-Tris (dimethyl aminomethyl) phenol (DMP-30)",
          "type": "accelerator",
          "amount_value": 0.5,
          "amount_unit": "parts by weight"
        }
      ],
      "is_homopolymer": false
    },
    "processing_history": "Precuring at 353 K for 3 h. Postcuring at 373 K for 15 h. Heating rate 72 K/h. Tg measured by dynamic viscoelastometer (Orientec, Rheovibron DDV-III-EA) using tensile vibrations, master curve at 3.5 Hz, defined as temperature at maximum apparent thermal activation energy from Arrhenius plot of shift factor.",
    "hierarchical_structure": "Neat epoxy, 0% silica volume fraction.",
    "properties": {
      "Tg": {
        "value": [
          125.9
        ],
        "unit": "°C"
      }
    },
    "analysis_with_hierarchical_structure": {
      "descriptive_text": "The material system consists of a thermosetting epoxy network synthesized from Bisphenol A diglycidyl ether (Epikote 828) and Methyl-tetrahydro-phthalic anhydride (HN-2200R) at a weighting ratio of 100 to 80 parts, catalyzed by 0.5 parts by weight of 2,4,6-Tris (dimethyl aminomethyl) phenol (DMP-30). The processing protocol involved precuring at 353 K for 3 hours followed by postcuring at 373 K for 15 hours with a heating rate of 72 K/h, resulting in a neat epoxy structure with 0% silica volume fraction. Characterization was conducted using a dynamic viscoelastometer under tensile vibrations to construct a master curve at 3.5 Hz, where the glass transition temperature was defined as the temperature exhibiting maximum apparent thermal activation energy derived from the Arrhenius plot of the shift factor.",
      "reasoning_analysis": "Increasing Factors: The incorporation of Bisphenol A diglycidyl ether introduces bulky aromatic rings into the polymer backbone, which imposes significant steric hindrance and restricts segmental rotation, thereby intrinsically elevating the Tg. Furthermore, the reaction with the anhydride hardener generates a highly crosslinked three-dimensional network, which drastically reduces chain mobility compared to linear analogs. The postcuring step at 373 K facilitates higher conversion of reactive groups, increasing the crosslink density and further restricting molecular motion. Decreasing Factors: The absence of rigid fillers (0% silica volume fraction) eliminates potential interfacial confinement effects that could otherwise restrict chain mobility near filler surfaces. Additionally, the moderate maximum curing temperature of 373 K may limit the ultimate conversion degree if vitrification occurs before full reaction, potentially leaving unreacted species that could act as internal plasticizers. The use of a tertiary amine accelerator, if not fully incorporated into the network, could also introduce free volume or plasticizing effects. Dominant Factor: The dominant factor governing the Tg behavior is the intrinsic rigidity of the Bisphenol A aromatic backbone combined with the topological constraints of the crosslinked network structure. While the moderate thermal history and lack of filler reinforcement prevent maximization of the Tg, the fundamental stiffness of the epoxy-anhydride network establishes the primary baseline for the glass transition temperature."
    },
    "analysis_without_hierarchical_structure": {
      "descriptive_text": "The sample comprises a crosslinked epoxy thermoset network synthesized from Bisphenol A diglycidyl ether (Epikote 828) and Methyl-tetrahydro-phthalic anhydride (HN-2200R) curing agent at a ratio of 100 to 80 parts by weight, respectively, with 0.5 parts by weight of 2,4,6-Tris (dimethyl aminomethyl) phenol (DMP-30) added as an accelerator. The material was subjected to a thermal curing cycle consisting of precuring at 353 K for 3 hours followed by postcuring at 373 K for 15 hours with a heating rate of 72 K/h. The glass transition temperature was characterized using a dynamic viscoelastometer (Orientec, Rheovibron DDV-III-EA) under tensile vibrations, utilizing a master curve at 3.5 Hz where the Tg is defined as the temperature at maximum apparent thermal activation energy derived from the Arrhenius plot of the shift factor.",
      "reasoning_analysis": "Increasing Factors: The formation of a dense three-dimensional crosslinked network via the epoxy-anhydride reaction significantly restricts segmental chain mobility, intrinsically driving the Tg higher. The rigid aromatic rings within the Bisphenol A backbone provide structural stiffness that further elevates the transition temperature. Additionally, the extensive postcuring history at 373 K for 15 hours ensures a high degree of conversion, minimizing free volume associated with unreacted groups, while the dynamic mechanical measurement at 3.5 Hz inherently probes relaxation at a shorter timescale, shifting the observed Tg to higher temperatures compared to static methods. Decreasing Factors: The presence of flexible ether linkages and isopropylidene groups within the Bisphenol A diglycidyl ether backbone introduces local segmental flexibility that counteracts the rigid aromatic contributions. Furthermore, the finite molecular weight between crosslinks determined by the epoxy resin structure allows for some chain motion that limits the maximum achievable Tg compared to infinitely rigid networks. Dominant Factor: The high crosslink density achieved through the anhydride curing mechanism combined with the inherent rigidity of the aromatic backbone and the thorough thermal postcuring schedule qualitatively dominates the behavior, establishing a robust network structure where the restrictive effects of crosslinking and backbone stiffness outweigh the flexibility introduced by the ether linkages."
    }
  },
  {
    "doi": "10.1002/marc.201800298",
    "title": "Extremely High Glass Transition Temperature Hydrocarbon Polymers Prepared through Cationic Cyclization of Highly 3,4-Regulated Poly(Phenyl-1,3-Butadiene)",
    "year": 2018,
    "chemical_composition": {
      "repeat_unit_psmiles": null,
      "monomers": [
        {
          "name": "2-phenyl-1,3-butadiene",
          "smiles": "C=C(c1ccccc1)C=C",
          "ratio_value": null,
          "ratio_unit": null
        }
      ],
      "additives": [],
      "is_homopolymer": true
    },
    "processing_history": "Coordination polymerization using (BDI)Y(CH2SiMe3)2(THF)/[Ph3C][B(C6F5)4]/AliBu3 catalytic system. 1,4-microstructure content 85.5%, 1,2-content 14.5%. Cationic cyclization using CF3SO3H in cyclohexane at 50 °C for 4 h. Tg measured by DSC.",
    "hierarchical_structure": "Amorphous polymer. Bridged cyclic backbone. 100% cyclization.",
    "properties": {
      "Tg": {
        "value": [
          236
        ],
        "unit": "°C"
      }
    },
    "analysis_with_hierarchical_structure": {
