Repository: hhtrick/HHT-code

# HHT training framework

This directory contains model training, embedding precomputation, inference, article-level baselines and the curated datasets. All commands below assume that the working directory is `train_code/`.

## 3. Datasets and fixed partitions

Each main dataset is a JSON array at `dataset/{property}/{property}.json`. Entries contain source metadata, `chemical_composition`, `processing_history`, `hierarchical_structure`, `properties`, and two generated-analysis objects. Targets are stored as `properties[property]["value"]`; source metadata and target values are not predictive input fields.

| Property | Train | Validation | Test | Total |
|---|---:|---:|---:|---:|

File: train_code/dataset/Tg/Tg.json (part 73 of 235)
[
      "descriptive_text": "The sample consists of an amorphous homopolymer derived from 2-phenyl-1,3-butadiene, synthesized via coordination polymerization employing a (BDI)Y(CH2SiMe3)2(THF)/[Ph3C][B(C6F5)4]/AliBu3 catalytic system. The resulting precursor exhibited a microstructure comprising 85.5% 1,4-content and 14.5% 1,2-content prior to undergoing cationic cyclization using CF3SO3H in cyclohexane at 50 °C for 4 hours. This post-polymerization modification yielded a polymer featuring a bridged cyclic backbone with 100% cyclization efficiency. The glass transition temperature of the final material was characterized using differential scanning calorimetry (DSC).",
      "reasoning_analysis": "Increasing Factors: The incorporation of bulky phenyl side groups from the 2-phenyl-1,3-butadiene monomer introduces significant steric hindrance, restricting local segmental rotation and inherently raising the Tg. More critically, the processing history involving cationic cyclization results in a bridged cyclic backbone with 100% cyclization; this topological constraint drastically reduces conformational entropy and backbone flexibility compared to a linear chain, strongly driving the Tg upward. Decreasing Factors: The precursor microstructure contained 14.5% 1,2-content, which may introduce structural irregularities that could slightly disrupt packing efficiency compared to a perfectly regular ladder, potentially allowing minor increases in free volume. Additionally, the use of cyclohexane solvent and CF3SO3H acid during cyclization poses a risk of residual small molecules remaining in the matrix, which could act as plasticizers and lower the Tg if not completely removed during workup. Dominant Factor: The formation of the bridged cyclic backbone through 100% cyclization is the dominant factor. The severe restriction of backbone degrees of freedom imposed by the cyclic topology overwhelmingly outweighs the flexibility of the linear precursor or potential plasticization effects, resulting in a qualitatively enhanced Tg driven by the rigidification of the polymer chain architecture."
    },
    "analysis_without_hierarchical_structure": {
      "descriptive_text": "The sample consists of a homopolymer derived from 2-phenyl-1,3-butadiene monomers. Synthesis was achieved through coordination polymerization utilizing a (BDI)Y(CH2SiMe3)2(THF)/[Ph3C][B(C6F5)4]/AliBu3 catalytic system, resulting in a microstructure composed of 85.5% 1,4-content and 14.5% 1,2-content. Following polymerization, the material underwent cationic cyclization treatment using CF3SO3H in cyclohexane at 50 °C for 4 hours. The glass transition temperature was subsequently determined using differential scanning calorimetry (DSC).",
      "reasoning_analysis": "Increasing Factors: The incorporation of bulky phenyl substituents on the polymer backbone imposes significant steric hindrance, restricting segmental mobility and intrinsically elevating the Tg relative to unsubstituted polydienes. Additionally, the cationic cyclization processing step generates rigid cyclic structures along the chain, which drastically reduces conformational freedom and free volume. Decreasing Factors: The presence of 14.5% 1,2-microstructure introduces pendant vinyl groups that may disrupt efficient chain packing compared to a purely linear 1,4-architecture, potentially increasing free volume. Furthermore, incomplete removal of the cyclohexane solvent or triflic acid catalyst following the cyclization reaction could introduce plasticizing effects. Dominant Factor: The architectural rigidification resulting from the cationic cyclization is the dominant factor, as the formation of cyclic units along the backbone fundamentally locks chain segments more effectively than the inherent steric effects of the phenyl monomers, leading to a pronounced qualitative increase in Tg compared to the uncyclized precursor."
    }
  },
  {
    "doi": null,
    "title": "Fracture Toughness of Silica Particulate-Filled Epoxy Composite",
    "year": 2002,
    "chemical_composition": {
      "repeat_unit_psmiles": null,
      "monomers": [
        {
          "name": "Bisphenol A diglycidyl ether (Epikote 828)",
          "smiles": "CC(C)(C1=CC=C(C=C1)OCC2CO2)C3=CC=C(C=C3)OCC4CO4",
          "ratio_value": 100,
          "ratio_unit": "parts by weight"
        },
        {
          "name": "Methyl-tetrahydro-phthalic anhydride (HN-2200R)",
          "smiles": "CC1CCC(C(=O)OC1=O)",
          "ratio_value": 80,
          "ratio_unit": "parts by weight"
        }
      ],
      "additives": [
        {
          "name": "2,4,6-Tris (dimethyl aminomethyl) phenol (DMP-30)",
          "type": "accelerator",
          "amount_value": 0.5,
          "amount_unit": "parts by weight"
        }
      ],
      "is_homopolymer": false
    },
    "processing_history": "Precuring at 353 K for 3 h. Postcuring at 413 K for 3 h. Heating rate 72 K/h. Tg measured by dynamic viscoelastometer (Orientec, Rheovibron DDV-III-EA) using tensile vibrations, master curve at 3.5 Hz, defined as temperature at maximum apparent thermal activation energy from Arrhenius plot of shift factor.",
    "hierarchical_structure": "Neat epoxy, 0% silica volume fraction.",
    "properties": {
      "Tg": {
        "value": [
          115.9
        ],
        "unit": "°C"
      }
    },
    "analysis_with_hierarchical_structure": {
      "descriptive_text": "The sample comprises a neat epoxy thermoset network synthesized from Bisphenol A diglycidyl ether (Epikote 828) and Methyl-tetrahydro-phthalic anhydride (HN-2200R) hardener at 100 and 80 parts by weight, respectively, with 0.5 parts by weight of 2,4,6-Tris (dimethyl aminomethyl) phenol (DMP-30) added as an accelerator. The material possesses an unfilled hierarchical structure with 0% silica volume fraction and was subjected to a thermal curing profile consisting of precuring at 353 K for 3 hours followed by postcuring at 413 K for 3 hours at a heating rate of 72 K/h. The glass transition temperature was determined using a dynamic viscoelastometer (Orientec, Rheovibron DDV-III-EA) via tensile vibrations, defined as the temperature at maximum apparent thermal activation energy from the Arrhenius plot of the shift factor on a master curve at 3.5 Hz.",
      "reasoning_analysis": "Increasing Factors: The formation of a dense three-dimensional crosslinked network through the reaction between the epoxy groups and the anhydride hardener severely restricts segmental chain mobility, significantly elevating the Tg. The incorporation of rigid aromatic Bisphenol A units into the backbone further increases chain stiffness, while the postcuring step at 413 K ensures high conversion of reactive sites, minimizing free volume associated with unreacted monomers. Additionally, the use of dynamic mechanical analysis at a frequency of 3.5 Hz inherently shifts the observed transition to higher temperatures compared to static calorimetric methods due to the time-temperature superposition principle. Decreasing Factors: The diglycidyl ether backbone contains flexible ether linkages which provide some segmental mobility compared to purely carbon-based chains, potentially moderating the Tg. Furthermore, the presence of the tertiary amine accelerator, if not fully incorporated into the network structure, could act as a minor plasticizing agent or introduce network defects that increase free volume. Dominant Factor: The high crosslink density achieved through the anhydride curing mechanism, reinforced by the rigid aromatic structure and the extensive high-temperature postcuring history, qualitatively dominates the thermal behavior. This network rigidity, combined with the frequency-dependent nature of the characterization method, establishes a high Tg baseline characteristic of fully cured structural epoxy systems."
    },
    "analysis_without_hierarchical_structure": {
      "descriptive_text": "The sample comprises a crosslinked epoxy network synthesized from Bisphenol A diglycidyl ether (Epikote 828) and Methyl-tetrahydro-phthalic anhydride (HN-2200R) at a mixing ratio of 100 to 80 parts by weight, respectively. The curing process was accelerated by the addition of 0.5 parts by weight of 2,4,6-Tris (dimethyl aminomethyl) phenol (DMP-30). Thermal treatment involved precuring at 353 K for 3 hours followed by postcuring at 413 K for 3 hours with a heating rate of 72 K/h. The glass transition temperature was determined using a dynamic viscoelastometer (Orientec, Rheovibron DDV-III-EA) under tensile vibrations, utilizing a master curve at 3.5 Hz where the Tg is defined as the temperature at maximum apparent thermal activation energy from the Arrhenius plot of the shift factor.",
      "reasoning_analysis": "Increasing Factors: The formation of a highly crosslinked thermoset network via the epoxy-anhydride reaction severely restricts segmental chain mobility, which is the primary mechanism elevating the Tg. The rigid aromatic rings within the Bisphenol A backbone contribute additional steric hindrance and structural stiffness. Furthermore, the postcuring step at 413 K promotes high conversion of functional groups, minimizing residual monomers and maximizing network density, while the dynamic mechanical measurement at 3.5 Hz probes relaxation at a frequency that typically yields higher transition temperatures compared to static methods. Decreasing Factors: The presence of the low molecular weight accelerator, DMP-30, introduces small molecules that could potentially act as plasticizers if not fully reacted or trapped within the network, thereby increasing free volume. Additionally, the ether linkages formed during crosslinking provide some rotational flexibility compared to purely carbon-based backbones, which may slightly offset the rigidity provided by the aromatic components. Dominant Factor: The dominant factor is the high crosslink density established by the epoxy-anhydride chemistry and solidified by the high-temperature postcuring history. This covalent network architecture imposes constraints on chain mobility that overwhelmingly supersede the minor plasticizing effects of the accelerator or the flexibility of ether linkages, dictating a robust thermal transition behavior characteristic of fully cured aromatic epoxy systems."
    }
  },
  {
    "doi": null,
    "title": "Fracture Toughness of Silica Particulate-Filled Epoxy Composite",
    "year": 2002,
    "chemical_composition": {
      "repeat_unit_psmiles": null,
      "monomers": [
        {
          "name": "Bisphenol A diglycidyl ether (Epikote 828)",
          "smiles": "CC(C)(C1=CC=C(C=C1)OCC2CO2)C3=CC=C(C=C3)OCC4CO4",
          "ratio_value": 100,
          "ratio_unit": "parts by weight"
        },
        {
          "name": "Methyl-tetrahydro-phthalic anhydride (HN-2200R)",
          "smiles": "CC1CCC(C(=O)OC1=O)",
          "ratio_value": 80,
          "ratio_unit": "parts by weight"
        }
      ],
      "additives": [
        {
          "name": "2,4,6-Tris (dimethyl aminomethyl) phenol (DMP-30)",
          "type": "accelerator",
          "amount_value": 0.5,
          "amount_unit": "parts by weight"
        }
      ],
      "is_homopolymer": false
    },
    "processing_history": "Precuring at 353 K for 3 h. Postcuring at 413 K for 9 h. Heating rate 72 K/h. Tg measured by dynamic viscoelastometer (Orientec, Rheovibron DDV-III-EA) using tensile vibrations, master curve at 3.5 Hz, defined as temperature at maximum apparent thermal activation energy from Arrhenius plot of shift factor.",
    "hierarchical_structure": "Neat epoxy, 0% silica volume fraction.",
    "properties": {
      "Tg": {
        "value": [
          139.9
        ],
        "unit": "°C"
      }
    },
    "analysis_with_hierarchical_structure": {
      "descriptive_text": "The sample is a neat epoxy network synthesized from Bisphenol A diglycidyl ether (Epikote 828) and Methyl-tetrahydro-phthalic anhydride (HN-2200R) hardener at a weight ratio of 100 to 80 parts, respectively, utilizing 0.5 parts by weight of 2,4,6-Tris (dimethyl aminomethyl) phenol (DMP-30) as an accelerator. The material underwent a thermal curing cycle consisting of precuring at 353 K for 3 hours followed by postcuring at 413 K for 9 hours with a heating rate of 72 K/h, resulting in a structure with 0% silica volume fraction. The glass transition temperature was characterized using a dynamic viscoelastometer under tensile vibrations, defined specifically as the temperature at the maximum apparent thermal activation energy derived from the Arrhenius plot of the shift factor at a master curve frequency of 3.5 Hz.",
      "reasoning_analysis": "Increasing Factors: The incorporation of rigid Bisphenol A aromatic rings within the epoxy backbone significantly restricts segmental mobility, intrinsically driving the Tg upward. Furthermore, the reaction with the methyl-tetrahydro-phthalic anhydride hardener creates a highly crosslinked thermoset network, and the extensive postcuring history at 413 K ensures high conversion of reactive groups, minimizing free volume and further elevating the Tg. Decreasing Factors: The presence of flexible ether linkages and hydroxyl groups generated during the curing process within the epoxy backbone introduces segmental flexibility that counteracts the rigid aromatic components. Additionally, any deviation from perfect stoichiometry or incomplete network formation despite the thermal treatment could leave unreacted low-molecular-weight species that act as internal plasticizers. Dominant Factor: The high crosslink density achieved through the anhydride curing mechanism, combined with the rigid aromatic structure of the bisphenol backbone and the rigorous high-temperature postcuring schedule, qualitatively dominates the thermal behavior, establishing a robust network structure that maximizes the glass transition temperature relative to less cured or aliphatic epoxy systems."
    },
    "analysis_without_hierarchical_structure": {
      "descriptive_text": "This epoxy thermoset system comprises a network formed from Bisphenol A diglycidyl ether (Epikote 828) and Methyl-tetrahydro-phthalic anhydride (HN-2200R) hardener mixed at 100 and 80 parts by weight, respectively, with 0.5 parts by weight of 2,4,6-Tris (dimethyl aminomethyl) phenol (DMP-30) serving as an accelerator. The material underwent a thermal curing schedule consisting of precuring at 353 K for 3 hours followed by postcuring at 413 K for 9 hours with a heating rate of 72 K/h. Characterization was performed using a dynamic viscoelastometer under tensile vibrations, where the glass transition temperature was defined as the temperature at maximum apparent thermal activation energy derived from an Arrhenius plot of the shift factor on a master curve at 3.5 Hz.",
      "reasoning_analysis": "Increasing Factors: The formation of a densely crosslinked thermoset network via the reaction between the epoxy groups and the anhydride hardener significantly restricts segmental chain mobility, inherently driving the Tg upward. The presence of rigid aromatic rings within the Bisphenol A backbone further enhances structural stiffness, while the extensive high-temperature postcuring cycle ensures high conversion rates, minimizing free volume associated with unreacted species. Additionally, the determination of Tg via dynamic mechanical analysis at a frequency of 3.5 Hz probes relaxation processes on a shorter timescale compared to quasi-static methods, which typically results in an observed shift of the transition temperature to higher values. Decreasing Factors: The ether linkages within the epoxy backbone introduce a degree of flexibility compared to fully aromatic polymers, which may moderately limit the maximum achievable rigidity. Furthermore, if the tertiary amine accelerator is not fully incorporated into the network structure, residual low molecular weight species could act as plasticizers, though this effect is minimized by the low concentration and high-temperature cure. Dominant Factor: The dominant factor governing the Tg behavior is the high crosslink density achieved through the anhydride curing mechanism combined with the rigorous postcuring thermal history. This creates a highly constrained network architecture where the restriction of segmental motion by covalent crosslinks and aromatic rigidity outweighs the flexibility introduced by ether linkages, establishing a high thermal transition baseline that is further accentuated by the frequency-dependent nature of the viscoelastic measurement."
    }
  },
  {
    "doi": "10.1002/marc.201800298",
    "title": "Extremely High Glass Transition Temperature Hydrocarbon Polymers Prepared through Cationic Cyclization of Highly 3,4-Regulated Poly(Phenyl-1,3-Butadiene)",
    "year": 2018,
    "chemical_composition": {
      "repeat_unit_psmiles": null,
      "monomers": [
        {
          "name": "2-phenyl-1,3-butadiene",
          "smiles": "C=C(c1ccccc1)C=C",
          "ratio_value": null,
          "ratio_unit": null
        }
      ],
      "additives": [],
      "is_homopolymer": true
    },
    "processing_history": "Coordination polymerization using (Am-NHC)Lu(CH2SiMe3)2/[Ph3C][B(C6F5)4]/AliBu3 catalytic system. 1,4-microstructure content 5.6%, 3,4-content 94.4%. Cationic cyclization using CF3SO3H in cyclohexane at 50 °C for 4 h. Tg measured by DSC.",
    "hierarchical_structure": "Amorphous polymer. Bridged cyclic backbone. 100% cyclization.",
    "properties": {
      "Tg": {
        "value": [
          314
        ],
        "unit": "°C"
      }
    },
    "analysis_with_hierarchical_structure": {
      "descriptive_text": "The sample consists of an amorphous poly(2-phenyl-1,3-butadiene) homopolymer characterized by a bridged cyclic backbone resulting from 100% cyclization. Initially synthesized via coordination polymerization using an (Am-NHC)Lu(CH2SiMe3)2/[Ph3C][B(C6F5)4]/AliBu3 catalytic system, the precursor exhibited a microstructure dominated by 3,4-content (94.4%) with minimal 1,4-content (5.6%). This precursor was subsequently subjected to cationic cyclization using CF3SO3H in cyclohexane at 50 °C for 4 hours to achieve the fully cyclized architecture, and the glass transition temperature was ultimately characterized by differential scanning calorimetry (DSC).",
      "reasoning_analysis": "Increasing Factors: The presence of bulky phenyl substituents on the polymer backbone introduces significant steric hindrance, restricting segmental rotation and intrinsically raising the Tg. Furthermore, the 100% cyclization processing step converts the linear chains into a bridged cyclic backbone architecture; this topological constraint eliminates free chain ends and severely limits long-range chain mobility, which is a primary driver for increasing the glass transition temperature relative to linear analogs. Decreasing Factors: The solution-based cationic cyclization process utilizes cyclohexane and triflic acid, creating a risk that residual solvent or acid molecules remain trapped within the amorphous matrix, acting as plasticizers that increase free volume and lower the Tg. Additionally, while the cyclic structure is rigid, the saturated nature of the cyclic bridges retains some conformational entropy compared to fully aromatic ladder polymers, preventing the Tg from reaching the theoretical maximum of rigid-rod systems. Dominant Factor: The topological constraint imposed by the fully cyclized bridged backbone is the dominant factor governing the thermal behavior. The elimination of chain ends and the locking of the chain into cyclic loops fundamentally suppresses segmental mobility to a much greater extent than the plasticizing effect of potential residual processing solvents, resulting in a qualitatively elevated Tg driven by architectural rigidity."
    },
    "analysis_without_hierarchical_structure": {
      "descriptive_text": "The sample consists of a poly(2-phenyl-1,3-butadiene) homopolymer synthesized via coordination polymerization utilizing an (Am-NHC)Lu(CH2SiMe3)2/[Ph3C][B(C6F5)4]/AliBu3 catalytic system. The resulting polymer exhibits a specific microstructure comprising 5.6% 1,4-content and 94.4% 3,4-content. Following polymerization, the material underwent cationic cyclization treatment using CF3SO3H in cyclohexane at 50 °C for 4 hours. The glass transition temperature was subsequently characterized using differential scanning calorimetry (DSC).",
      "reasoning_analysis": "Increasing Factors: The presence of bulky phenyl substituents on the poly(2-phenyl-1,3-butadiene) backbone inherently restricts segmental motion through steric hindrance, elevating the baseline Tg compared to unsubstituted polydienes. Furthermore, the cationic cyclization processing step induces the formation of rigid cyclic structures along the polymer chain, particularly facilitated by the high 3,4-microstructure content, which drastically reduces backbone flexibility and free volume. Decreasing Factors: The low fraction of 1,4-microstructure introduces more flexible linear segments relative to the cyclic 3,4 units, potentially lowering the overall transition temperature. Additionally, if residual cyclohexane solvent or CF3SO3H catalyst remains trapped within the matrix following the cyclization reaction, these small molecules could act as plasticizers, increasing free volume and depressing the Tg. Dominant Factor: The structural rigidification resulting from the cationic cyclization of the predominant 3,4-microstructure is the dominant factor. The conversion of pendant vinyl groups into cyclic structures fundamentally constrains chain dynamics far more significantly than the intrinsic stiffness of the phenyl groups or the minor flexible 1,4 segments, qualitatively driving the Tg to a significantly higher regime relative to the uncyclized precursor."
    }
  },
  {
    "doi": "10.1002/marc.201800298",
    "title": "Extremely High Glass Transition Temperature Hydrocarbon Polymers Prepared through Cationic Cyclization of Highly 3,4-Regulated Poly(Phenyl-1,3-Butadiene)",
    "year": 2018,
    "chemical_composition": {
      "repeat_unit_psmiles": null,
      "monomers": [
        {
          "name": "2-phenyl-1,3-butadiene",
          "smiles": "C=C(c1ccccc1)C=C",
          "ratio_value": null,
          "ratio_unit": null
        }
      ],
      "additives": [],
      "is_homopolymer": true
    },
    "processing_history": "Coordination polymerization using (BDI)Y(CH2SiMe3)2(THF)/[Ph3C][B(C6F5)4]/AliBu3 catalytic system. 1,4-microstructure content 92.5%, 1,2-content 7.5%. Tg measured by DSC.",
    "hierarchical_structure": "Amorphous polymer. 92.5% 1,4-structure content.",
    "properties": {
      "Tg": {
        "value": [
          26
        ],
        "unit": "°C"
      }
    },
    "analysis_with_hierarchical_structure": {
      "descriptive_text": "The sample consists of an amorphous homopolymer derived from 2-phenyl-1,3-butadiene, synthesized via coordination polymerization using a (BDI)Y(CH2SiMe3)2(THF)/[Ph3C][B(C6F5)4]/AliBu3 catalytic system. This specific catalytic pathway yielded a highly regio-regular microstructure comprising 92.5% 1,4-content and 7.5% 1,2-content. The thermal properties, specifically the glass transition temperature, were characterized using differential scanning calorimetry (DSC).",
      "reasoning_analysis": "Increasing Factors: The presence of bulky phenyl substituents on the polydiene backbone introduces significant steric hindrance, restricting segmental rotation and increasing the energy barrier for chain mobility. Additionally, potential pi-pi interactions between adjacent phenyl rings may further restrict local chain motion. Decreasing Factors: The predominance of the 1,4-microstructure (92.5%) generally allows for greater backbone flexibility compared to 1,2-vinyl microstructures in polydiene systems, where pendant groups impose stricter rotational constraints. Furthermore, the aliphatic segments of the backbone between aromatic units contribute to overall chain flexibility. Dominant Factor: The steric bulk and rigidity imparted by the phenyl side groups are the dominant factors, establishing a baseline Tg significantly higher than unsubstituted polydienes, although the high 1,4-regioregularity modulates this effect by maintaining a degree of backbone flexibility relative to a fully vinyl-type microstructure."
    },
    "analysis_without_hierarchical_structure": {
      "descriptive_text": "The sample consists of a homopolymer derived from 2-phenyl-1,3-butadiene monomers. It was synthesized via coordination polymerization utilizing a (BDI)Y(CH2SiMe3)2(THF)/[Ph3C][B(C6F5)4]/AliBu3 catalytic system, resulting in a microstructure composed of 92.5% 1,4-content and 7.5% 1,2-content. The glass transition temperature was subsequently characterized using differential scanning calorimetry (DSC).",
      "reasoning_analysis": "Increasing Factors: The chemical composition features a bulky phenyl group attached to the butadiene backbone, which introduces significant steric hindrance and restricts segmental chain mobility, inherently driving the Tg upward. Decreasing Factors: The processing history utilizing a yttrium-based catalytic system resulted in a high 1,4-microstructure content (92.5%), which maintains double bonds within the main chain rather than as pendant vinyl groups, thereby maximizing backbone flexibility and lowering the Tg relative to a high 1,2-content analog. Dominant Factor: The steric volume of the phenyl substituent is the dominant factor influencing the thermal behavior, as the rotational barriers imposed by the aromatic ring qualitatively outweigh the flexibility benefits of the 1,4-linkages, establishing a significantly higher Tg baseline compared to unsubstituted polydiene systems."
    }
  },
  {
    "doi": "10.1002/marc.201800298",
    "title": "Extremely High Glass Transition Temperature Hydrocarbon Polymers Prepared through Cationic Cyclization of Highly 3,4-Regulated Poly(Phenyl-1,3-Butadiene)",
    "year": 2018,
    "chemical_composition": {
      "repeat_unit_psmiles": null,
      "monomers": [
        {
          "name": "2-phenyl-1,3-butadiene",
          "smiles": "C=C(c1ccccc1)C=C",
          "ratio_value": null,
          "ratio_unit": null
        }
      ],
      "additives": [],
      "is_homopolymer": true
    },
    "processing_history": "Coordination polymerization using (BDI)Y(CH2SiMe3)2(THF)/[Ph3C][B(C6F5)4]/AliBu3 catalytic system. 1,4-microstructure content 94.6%, 3,4-content 5.4%. Tg measured by DSC.",
    "hierarchical_structure": "Amorphous polymer. 94.6% 1,4-structure content.",
    "properties": {
      "Tg": {
        "value": [
          29
        ],
        "unit": "°C"
      }
    },
    "analysis_with_hierarchical_structure": {
      "descriptive_text": "The sample consists of an amorphous homopolymer derived from 2-phenyl-1,3-butadiene monomers, synthesized via coordination polymerization utilizing a (BDI)Y(CH2SiMe3)2(THF)/[Ph3C][B(C6F5)4]/AliBu3 catalytic system. The resulting polymer exhibits a highly stereoregular microstructure dominated by 1,4-linkages, comprising 94.6% of the chain architecture, with a minor 3,4-content of 5.4%. The glass transition temperature of this material was subsequently characterized using differential scanning calorimetry (DSC).",
      "reasoning_analysis": "Increasing Factors: The presence of the bulky phenyl substituent on the polymer backbone introduces significant steric hindrance, restricting segmental rotation and intrinsically driving the Tg upward compared to unsubstituted polydiene systems. Additionally, the absence of plasticizing additives or solvents in the final material ensures that free volume is not artificially expanded by external small molecules. Decreasing Factors: The processing history utilizing the specific Yttrium-based catalytic system yielded a high 1,4-microstructure content (94.6%), which places unsaturation within the backbone rather than as pendant vinyl groups found in 3,4-units; this architectural feature enhances backbone flexibility and lowers the Tg relative to vinyl-rich counterparts. Dominant Factor: While the phenyl group establishes a high baseline Tg due to steric bulk, the dominant factor governing the specific thermal behavior is the microstructure dictated by the coordination polymerization history; the high prevalence of flexible 1,4-linkages qualitatively limits the Tg elevation, ensuring the material remains more flexible than it would be if the catalytic system had produced a higher proportion of rigid 3,4-structures."
    },
    "analysis_without_hierarchical_structure": {
      "descriptive_text": "The sample consists of a poly(2-phenyl-1,3-butadiene) homopolymer synthesized via coordination polymerization employing a (BDI)Y(CH2SiMe3)2(THF)/[Ph3C][B(C6F5)4]/AliBu3 catalytic system. This polymerization strategy yielded a highly regulated microstructure comprising 94.6% 1,4-content and 5.4% 3,4-content. The glass transition temperature of the resulting material was subsequently characterized using differential scanning calorimetry (DSC).",
      "reasoning_analysis": "Increasing Factors: The chemical composition incorporates a bulky phenyl substituent on the butadiene backbone, which introduces significant steric hindrance and restricts segmental rotation, intrinsically driving the Tg higher compared to unsubstituted polydienes. Decreasing Factors: The processing history utilizing a specific Yttrium-based coordination catalytic system resulted in a highly regioselective 1,4-microstructure (94.6%); since 1,4-linkages generally afford greater backbone flexibility compared to 3,4-linkages which create bulky pendant groups, this specific microstructural outcome acts to minimize the Tg elevation relative to a high 3,4-content analog. Dominant Factor: The intrinsic steric bulk of the phenyl side group is the dominant factor; while the catalytic processing successfully maximized flexible 1,4-linkages to lower the transition temperature, the presence of the aromatic ring fundamentally imposes a higher energy barrier for segmental motion than the aliphatic backbone flexibility can fully compensate for."
    }
  },
  {
    "doi": null,
    "title": "Fracture Toughness of Silica Particulate-Filled Epoxy Composite",
    "year": 2002,
    "chemical_composition": {
      "repeat_unit_psmiles": null,
      "monomers": [
        {
          "name": "Bisphenol A diglycidyl ether (Epikote 828)",
          "smiles": "CC(C)(C1=CC=C(C=C1)OCC2CO2)C3=CC=C(C=C3)OCC4CO4",
          "ratio_value": 100,
          "ratio_unit": "parts by weight"
        },
        {
          "name": "Methyl-tetrahydro-phthalic anhydride (HN-2200R)",
          "smiles": "CC1CCC(C(=O)OC1=O)",
          "ratio_value": 80,
          "ratio_unit": "parts by weight"
        }
      ],
      "additives": [
        {
          "name": "2,4,6-Tris (dimethyl aminomethyl) phenol (DMP-30)",
          "type": "accelerator",
          "amount_value": 0.5,
          "amount_unit": "parts by weight"
        }
      ],
      "is_homopolymer": false
    },
    "processing_history": "Precuring at 353 K for 3 h. Postcuring at 413 K for 15 h. Heating rate 72 K/h. Tg measured by dynamic viscoelastometer (Orientec, Rheovibron DDV-III-EA) using tensile vibrations, master curve at 3.5 Hz, defined as temperature at maximum apparent thermal activation energy from Arrhenius plot of shift factor.",
    "hierarchical_structure": "Neat epoxy, 0% silica volume fraction.",
    "properties": {
      "Tg": {
        "value": [
          137.9
        ],
        "unit": "°C"
      }
    },
    "analysis_with_hierarchical_structure": {
      "descriptive_text": "The sample comprises a neat epoxy network synthesized from Bisphenol A diglycidyl ether (Epikote 828) and Methyl-tetrahydro-phthalic anhydride (HN-2200R) hardener at a weight ratio of 100 to 80 parts, respectively, catalyzed by 0.5 parts by weight of 2,4,6-Tris (dimethyl aminomethyl) phenol (DMP-30) accelerator. The material underwent a thermal curing process consisting of precuring at 353 K for 3 hours followed by postcuring at 413 K for 15 hours with a heating rate of 72 K/h, resulting in a hierarchical structure with 0% silica volume fraction. The glass transition temperature was determined using a dynamic viscoelastometer under tensile vibrations, utilizing a master curve at 3.5 Hz and defined as the temperature exhibiting maximum apparent thermal activation energy from the Arrhenius plot of the shift factor.",
      "reasoning_analysis": "Increasing Factors: The formation of a densely crosslinked three-dimensional network via the reaction between the epoxy resin and anhydride hardener significantly restricts segmental chain mobility, inherently raising the Tg. The chemical structure incorporates rigid Bisphenol A aromatic rings which introduce steric hindrance and backbone stiffness. Furthermore, the extensive postcuring history at 413 K for 15 hours ensures high conversion of reactive groups, maximizing crosslink density, while the dynamic mechanical measurement at 3.5 Hz probes segmental relaxations at a higher effective frequency compared to standard calorimetry, kinetically shifting the observed Tg upward. Decreasing Factors: The presence of flexible aliphatic ether linkages and isopropylidene groups within the Bisphenol A diglycidyl ether backbone provides some segmental flexibility compared to fully aromatic systems, which acts to lower the Tg relative to rigid-rod polymers. Additionally, the inclusion of the DMP-30 accelerator, while necessary for cure kinetics, introduces low molecular weight species that could theoretically contribute minor free volume if not fully incorporated into the network. Dominant Factor: The high crosslink density achieved through the anhydride curing mechanism and optimized by the prolonged high-temperature postcuring schedule qualitatively dominates the thermal behavior, establishing a rigid network structure that overrides the flexibility of the aliphatic spacers to yield a high glass transition temperature."
    },
    "analysis_without_hierarchical_structure": {
      "descriptive_text": "The sample comprises a crosslinked epoxy network synthesized from Bisphenol A diglycidyl ether (Epikote 828) and Methyl-tetrahydro-phthalic anhydride (HN-2200R) hardener at a weighting ratio of 100 to 80 parts, respectively. The curing reaction was catalyzed by the addition of 0.5 parts by weight of 2,4,6-Tris (dimethyl aminomethyl) phenol (DMP-30) accelerator. Thermal processing involved a precuring stage at 353 K for 3 hours followed by an extensive postcuring stage at 413 K for 15 hours with a heating rate of 72 K/h. The glass transition temperature was characterized using a dynamic viscoelastometer (Orientec, Rheovibron DDV-III-EA) under tensile vibrations, utilizing a master curve at 3.5 Hz, and defined as the temperature corresponding to the maximum apparent thermal activation energy derived from the Arrhenius plot of the shift factor.",
      "reasoning_analysis": "Increasing Factors: The formation of a highly crosslinked thermoset network through the reaction between epoxide and anhydride groups fundamentally restricts segmental chain mobility, which intrinsically drives the Tg upward. The rigid aromatic Bisphenol A backbone further enhances chain stiffness, while the extensive postcuring history at 413 K for 15 hours ensures high conversion and physical aging, reducing free volume and maximizing the network rigidity. Additionally, the determination of Tg via dynamic mechanical analysis at a master curve frequency of 3.5 Hz probes relaxation at a shorter timescale than standard thermal scanning, typically resulting in a higher observed transition temperature. Decreasing Factors: The use of methyl-tetrahydro-phthalic anhydride introduces aliphatic cyclic structures into the network which offer greater conformational flexibility compared to fully aromatic hardeners, potentially moderating the overall stiffness. Furthermore, the low molecular weight accelerator, if not fully incorporated into the network structure, could act as a minor plasticizing agent increasing local free volume. Dominant Factor: The dominant factor influencing the Tg is the high crosslink density achieved through the rigorous postcuring thermal history combined with the intrinsic rigidity of the Bisphenol A backbone. The prolonged thermal treatment ensures the system approaches its maximum vitrification state, overriding the flexibility introduced by the anhydride hardener and establishing a high glass transition temperature characteristic of fully cured epoxy-anhydride systems."
    }
  },
  {
    "doi": "10.1002/marc.201800298",
    "title": "Extremely High Glass Transition Temperature Hydrocarbon Polymers Prepared through Cationic Cyclization of Highly 3,4-Regulated Poly(Phenyl-1,3-Butadiene)",
    "year": 2018,
    "chemical_composition": {
      "repeat_unit_psmiles": null,
      "monomers": [
        {
          "name": "2-phenyl-1,3-butadiene",
          "smiles": "C=C(c1ccccc1)C=C",
          "ratio_value": null,
          "ratio_unit": null
        }
      ],
      "additives": [],
      "is_homopolymer": true
    },
    "processing_history": "Coordination polymerization using (BDI)Y(CH2SiMe3)2(THF)/[Ph3C][B(C6F5)4]/AliBu3 catalytic system. 1,4-microstructure content 95.4%, 3,4-content 4.6%. Cationic cyclization using CF3SO3H in cyclohexane at 50 °C for 4 h. Tg measured by DSC.",
    "hierarchical_structure": "Amorphous polymer. Bridged cyclic backbone. 100% cyclization.",
    "properties": {
      "Tg": {
        "value": [
          279
        ],
        "unit": "°C"
      }
    },
    "analysis_with_hierarchical_structure": {
      "descriptive_text": "The sample is an amorphous homopolymer synthesized from 2-phenyl-1,3-butadiene via coordination polymerization using a (BDI)Y(CH2SiMe3)2(THF)/[Ph3C][B(C6F5)4]/AliBu3 catalytic system, yielding a precursor with 95.4% 1,4-content and 4.6% 3,4-content. This precursor underwent cationic cyclization using CF3SO3H in cyclohexane at 50 °C for 4 hours to form a bridged cyclic backbone with 100% cyclization efficiency. The glass transition temperature of the resulting material was measured by DSC.",
      "reasoning_analysis": "Increasing Factors: The presence of bulky phenyl side groups on the repeating units imposes significant steric hindrance, restricting segmental rotation and increasing energy barriers for chain motion. Furthermore, the processing history involving cationic cyclization transforms the linear backbone into a bridged cyclic structure with 100% cyclization, which drastically reduces conformational entropy and backbone flexibility compared to the linear precursor. Decreasing Factors: The cyclic structures formed contain aliphatic segments rather than fully aromatic rings, permitting some degree of internal bond rotation that is absent in fully rigid-rod polymers. Additionally, unless the cyclization results in an infinite ladder network, the presence of chain ends in the amorphous polymer contributes to excess free volume which can facilitate segmental mobility. Dominant Factor: The topological constraint imposed by the 100% cyclized bridged backbone qualitatively dominates the thermal behavior, as the locking of backbone conformations combined with the steric bulk of the phenyl substituents creates a highly rigid system that significantly elevates the Tg relative to non-cyclized polydiene analogs."
    },
    "analysis_without_hierarchical_structure": {
