Repository: hhtrick/HHT-code

# HHT training framework

This directory contains model training, embedding precomputation, inference, article-level baselines and the curated datasets. All commands below assume that the working directory is `train_code/`.

## 3. Datasets and fixed partitions

Each main dataset is a JSON array at `dataset/{property}/{property}.json`. Entries contain source metadata, `chemical_composition`, `processing_history`, `hierarchical_structure`, `properties`, and two generated-analysis objects. Targets are stored as `properties[property]["value"]`; source metadata and target values are not predictive input fields.

| Property | Train | Validation | Test | Total |
|---|---:|---:|---:|---:|

File: train_code/dataset/Tg/Tg.json (part 74 of 235)
[
      "descriptive_text": "The sample consists of a homopolymer derived from 2-phenyl-1,3-butadiene monomers. It was synthesized via coordination polymerization utilizing a (BDI)Y(CH2SiMe3)2(THF)/[Ph3C][B(C6F5)4]/AliBu3 catalytic system, resulting in a microstructure composed of 95.4% 1,4-content and 4.6% 3,4-content. Following polymerization, the material underwent cationic cyclization treatment using CF3SO3H in cyclohexane at 50 °C for 4 hours. The glass transition temperature was subsequently characterized using differential scanning calorimetry (DSC).",
      "reasoning_analysis": "Increasing Factors: The presence of bulky phenyl substituents on the polymer backbone introduces significant steric hindrance, restricting segmental rotation and inherently elevating the Tg. Furthermore, the processing history involves cationic cyclization using CF3SO3H, which introduces rigid cyclic structures into the chain architecture, drastically reducing conformational freedom and free volume. Decreasing Factors: The high 1,4-microstructure content generally offers greater backbone flexibility compared to 1,2- or 3,4-linkages where bulky groups pendant directly from saturated backbone carbons, potentially moderating the Tg increase. Additionally, any residual cyclohexane solvent remaining from the cyclization step could act as a plasticizer, increasing free volume and lowering the Tg. Dominant Factor: The cationic cyclization processing step is the dominant factor. While the phenyl groups provide intrinsic stiffness, the formation of cyclic structures along the backbone fundamentally locks chain segments into rigid conformations, qualitatively overriding the flexibility associated with the 1,4-microstructure and driving the Tg significantly higher than the uncyclized precursor."
    }
  },
  {
    "doi": "10.1002/marc.201800298",
    "title": "Extremely High Glass Transition Temperature Hydrocarbon Polymers Prepared through Cationic Cyclization of Highly 3,4-Regulated Poly(Phenyl-1,3-Butadiene)",
    "year": 2018,
    "chemical_composition": {
      "repeat_unit_psmiles": null,
      "monomers": [
        {
          "name": "2-phenyl-1,3-butadiene",
          "smiles": "C=C(c1ccccc1)C=C",
          "ratio_value": null,
          "ratio_unit": null
        }
      ],
      "additives": [],
      "is_homopolymer": true
    },
    "processing_history": "Coordination polymerization using (BDI)Y(CH2SiMe3)2(THF)/[Ph3C][B(C6F5)4]/AliBu3 catalytic system. 1,4-microstructure content 92.5%, 1,2-content 7.5%. Cationic cyclization using CF3SO3H in cyclohexane at 50 °C for 4 h. Tg measured by DSC.",
    "hierarchical_structure": "Amorphous polymer. Bridged cyclic backbone. 100% cyclization.",
    "properties": {
      "Tg": {
        "value": [
          253
        ],
        "unit": "°C"
      }
    },
    "analysis_with_hierarchical_structure": {
      "descriptive_text": "The sample is an amorphous homopolymer derived from 2-phenyl-1,3-butadiene, synthesized via coordination polymerization using a (BDI)Y(CH2SiMe3)2(THF)/[Ph3C][B(C6F5)4]/AliBu3 catalytic system. The precursor possessed a microstructure of 92.5% 1,4-content and 7.5% 1,2-content prior to undergoing cationic cyclization with CF3SO3H in cyclohexane at 50 °C for 4 hours. This post-polymerization modification yielded a bridged cyclic backbone with 100% cyclization, and the glass transition temperature was characterized by DSC.",
      "reasoning_analysis": "Increasing Factors: The bulky phenyl side groups associated with the 2-phenyl-1,3-butadiene repeat units impose steric hindrance that restricts backbone rotation, inherently raising the Tg. Furthermore, the cationic cyclization processing step creates a bridged cyclic backbone with 100% cyclization, which topologically constrains the polymer chains and significantly reduces conformational entropy and segmental mobility. Decreasing Factors: The high 1,4-microstructure content (92.5%) in the precursor typically allows for greater backbone flexibility compared to 1,2-linkages, which may lower the baseline Tg prior to cyclization. Additionally, residual cyclohexane solvent or triflic acid from the cyclization process could act as plasticizers if not completely removed, increasing free volume and depressing the Tg. Dominant Factor: The structural transformation to a 100% cyclized bridged cyclic backbone is the dominant factor, as the severe topological restrictions on chain motion overwhelmingly outweigh the flexibility of the 1,4-linkages and potential plasticization effects, qualitatively driving the Tg to a higher regime relative to the linear precursor."
    },
    "analysis_without_hierarchical_structure": {
      "descriptive_text": "The sample consists of a homopolymer derived from 2-phenyl-1,3-butadiene monomers. It was synthesized via coordination polymerization utilizing a (BDI)Y(CH2SiMe3)2(THF)/[Ph3C][B(C6F5)4]/AliBu3 catalytic system, resulting in a microstructure composed of 92.5% 1,4-content and 7.5% 1,2-content. Following polymerization, the material underwent cationic cyclization treatment using CF3SO3H in cyclohexane at 50 °C for 4 hours. The glass transition temperature was subsequently measured using differential scanning calorimetry (DSC).",
      "reasoning_analysis": "Increasing Factors: The presence of bulky phenyl substituents on the polymer backbone imposes significant steric hindrance, restricting segmental rotation and intrinsically raising the Tg. The high 1,4-microstructure content positions these phenyl groups along the backbone double bonds, contributing to chain stiffness. Furthermore, the cationic cyclization processing step introduces cyclic structures along the chain, drastically reducing conformational entropy and limiting chain mobility. Decreasing Factors: The minor 1,2-microstructure content introduces pendant vinyl groups which may create slightly more free volume compared to the rigid cyclic segments formed during processing. Additionally, the use of cyclohexane as a solvent during the cyclization step carries a risk of residual solvent retention, which could act as a plasticizer and lower the Tg if drying was insufficient. Dominant Factor: The structural rigidification resulting from the cationic cyclization reaction is the dominant factor. By chemically locking chain segments into cyclic configurations, this processing step fundamentally reduces the degrees of freedom available for segmental motion, qualitatively driving the Tg significantly higher than the uncyclized precursor, outweighing the effects of microstructure variations or potential minor plasticization."
    }
  },
  {
    "doi": null,
    "title": "Fracture Toughness of Silica Particulate-Filled Epoxy Composite",
    "year": 2002,
    "chemical_composition": {
      "repeat_unit_psmiles": null,
      "monomers": [
        {
          "name": "Bisphenol A diglycidyl ether (Epikote 828)",
          "smiles": "CC(C)(C1=CC=C(C=C1)OCC2CO2)C3=CC=C(C=C3)OCC4CO4",
          "ratio_value": 100,
          "ratio_unit": "parts by weight"
        },
        {
          "name": "Methyl-tetrahydro-phthalic anhydride (HN-2200R)",
          "smiles": "CC1CCC(C(=O)OC1=O)",
          "ratio_value": 80,
          "ratio_unit": "parts by weight"
        }
      ],
      "additives": [
        {
          "name": "2,4,6-Tris (dimethyl aminomethyl) phenol (DMP-30)",
          "type": "accelerator",
          "amount_value": 0.5,
          "amount_unit": "parts by weight"
        }
      ],
      "is_homopolymer": false
    },
    "processing_history": "Precuring at 353 K for 3 h. Postcuring at 433 K for 9 h. Heating rate 72 K/h. Tg measured by dynamic viscoelastometer (Orientec, Rheovibron DDV-III-EA) using tensile vibrations, master curve at 3.5 Hz, defined as temperature at maximum apparent thermal activation energy from Arrhenius plot of shift factor.",
    "hierarchical_structure": "Neat epoxy, 0% silica volume fraction.",
    "properties": {
      "Tg": {
        "value": [
          141.9
        ],
        "unit": "°C"
      }
    },
    "analysis_with_hierarchical_structure": {
      "descriptive_text": "The sample is a neat epoxy thermoset network synthesized from Bisphenol A diglycidyl ether (Epikote 828) and Methyl-tetrahydro-phthalic anhydride (HN-2200R) hardener at a mixing ratio of 100 to 80 parts by weight, respectively. The formulation incorporates 0.5 parts by weight of 2,4,6-Tris (dimethyl aminomethyl) phenol (DMP-30) as an accelerator. The material underwent a thermal curing process consisting of precuring at 353 K for 3 hours followed by postcuring at 433 K for 9 hours with a heating rate of 72 K/h. The resulting hierarchical structure is identified as a neat epoxy with 0% silica volume fraction. The glass transition temperature was characterized using a dynamic viscoelastometer under tensile vibrations, utilizing a master curve at 3.5 Hz, with the Tg defined as the temperature at maximum apparent thermal activation energy derived from the Arrhenius plot of the shift factor.",
      "reasoning_analysis": "Increasing Factors: The incorporation of Bisphenol A diglycidyl ether introduces rigid aromatic rings into the polymer backbone, which significantly restricts segmental rotation and increases chain stiffness. Furthermore, the reaction with Methyl-tetrahydro-phthalic anhydride creates a highly crosslinked thermoset network, and the extensive postcuring history at 433 K for 9 hours ensures high conversion of functional groups, maximizing crosslink density and reducing free volume. Decreasing Factors: The presence of ether linkages within the epoxy backbone and the cycloaliphatic structure of the anhydride hardener introduce elements of flexibility compared to fully aromatic networks, potentially lowering the rigidity. Additionally, while used in small amounts, the tertiary amine accelerator (DMP-30) could remain partially unreacted or induce network topologies that slightly increase free volume compared to a stoichiometric ideal. Dominant Factor: The high crosslink density achieved through the anhydride curing mechanism and the rigorous thermal postcuring schedule qualitatively dominates the behavior, establishing a rigid network structure where the restriction of chain mobility by the crosslinks and aromatic units outweighs the flexibility introduced by the ether and cycloaliphatic segments."
    },
    "analysis_without_hierarchical_structure": {
      "descriptive_text": "The polymer sample comprises a crosslinked epoxy network synthesized from Bisphenol A diglycidyl ether (Epikote 828) and Methyl-tetrahydro-phthalic anhydride (HN-2200R) hardener at a weight ratio of 100 to 80 parts, respectively, catalyzed by 0.5 parts by weight of 2,4,6-Tris (dimethyl aminomethyl) phenol (DMP-30) accelerator. The material processing involved precuring at 353 K for 3 hours followed by postcuring at 433 K for 9 hours with a heating rate of 72 K/h. Characterization of the glass transition temperature was performed using a dynamic viscoelastometer (Orientec, Rheovibron DDV-III-EA) under tensile vibrations, utilizing a master curve at 3.5 Hz where Tg was defined as the temperature at maximum apparent thermal activation energy derived from the Arrhenius plot of the shift factor.",
      "reasoning_analysis": "Increasing Factors: The formation of a highly crosslinked thermoset network through the reaction between the epoxy groups of Bisphenol A diglycidyl ether and the anhydride hardener significantly restricts segmental chain mobility, inherently driving the Tg upward. Furthermore, the rigid aromatic rings within the Bisphenol A backbone provide substantial steric hindrance and backbone stiffness, while the extensive postcuring at 433 K ensures high conversion of functional groups, maximizing crosslink density and minimizing free volume associated with unreacted chain ends. Decreasing Factors: The aliphatic character of the methyl-tetrahydro-phthalic anhydride hardener introduces flexible linkages between the rigid aromatic nodes, which may lower the Tg relative to systems cured with fully aromatic hardeners. Additionally, the presence of the low molecular weight amine accelerator (DMP-30), if not fully consumed or bound within the network, could act as a minor plasticizer, increasing free volume and facilitating segmental motion. Dominant Factor: The high crosslink density achieved through the specific curing schedule combined with the inherent rigidity of the Bisphenol A backbone qualitatively dominates the thermal behavior, establishing a constrained network architecture where the restriction of segmental motion outweighs the flexibility introduced by the aliphatic hardener or minor additive presence."
    }
  },
  {
    "doi": null,
    "title": "Fracture Toughness of Silica Particulate-Filled Epoxy Composite",
    "year": 2002,
    "chemical_composition": {
      "repeat_unit_psmiles": null,
      "monomers": [
        {
          "name": "Bisphenol A diglycidyl ether (Epikote 828)",
          "smiles": "CC(C)(C1=CC=C(C=C1)OCC2CO2)C3=CC=C(C=C3)OCC4CO4",
          "ratio_value": 100,
          "ratio_unit": "parts by weight"
        },
        {
          "name": "Methyl-tetrahydro-phthalic anhydride (HN-2200R)",
          "smiles": "CC1CCC(C(=O)OC1=O)",
          "ratio_value": 80,
          "ratio_unit": "parts by weight"
        }
      ],
      "additives": [
        {
          "name": "2,4,6-Tris (dimethyl aminomethyl) phenol (DMP-30)",
          "type": "accelerator",
          "amount_value": 0.5,
          "amount_unit": "parts by weight"
        }
      ],
      "is_homopolymer": false
    },
    "processing_history": "Precuring at 353 K for 3 h. Postcuring at 433 K for 3 h. Heating rate 72 K/h. Tg measured by dynamic viscoelastometer (Orientec, Rheovibron DDV-III-EA) using tensile vibrations, master curve at 3.5 Hz, defined as temperature at maximum apparent thermal activation energy from Arrhenius plot of shift factor.",
    "hierarchical_structure": "Neat epoxy, 0% silica volume fraction.",
    "properties": {
      "Tg": {
        "value": [
          117.9
        ],
        "unit": "°C"
      }
    },
    "analysis_with_hierarchical_structure": {
      "descriptive_text": "The sample comprises a neat epoxy thermoset network synthesized from Bisphenol A diglycidyl ether (Epikote 828) and Methyl-tetrahydro-phthalic anhydride (HN-2200R) hardener at a weight ratio of 100 to 80 parts, respectively. Polymerization was catalyzed by 0.5 parts by weight of 2,4,6-Tris (dimethyl aminomethyl) phenol (DMP-30) accelerator. The processing history involved a precuring stage at 353 K for 3 hours followed by a postcuring stage at 433 K for 3 hours with a heating rate of 72 K/h to ensure network formation. The resulting hierarchical structure is a neat epoxy matrix with 0% silica volume fraction. Characterization was performed using a dynamic viscoelastometer (Orientec, Rheovibron DDV-III-EA) under tensile vibrations, where the glass transition temperature was defined as the temperature exhibiting maximum apparent thermal activation energy from the Arrhenius plot of the shift factor on a master curve at 3.5 Hz.",
      "reasoning_analysis": "Increasing Factors: The presence of rigid aromatic bisphenol A units within the epoxy backbone significantly restricts segmental chain mobility through steric hindrance. Furthermore, the reaction with the anhydride hardener creates a highly crosslinked three-dimensional network, and the specific processing history involving postcuring at 433 K ensures high conversion rates, thereby minimizing free volume and locking chain segments in place. Decreasing Factors: The glycidyl ether linkages in the resin backbone introduce a degree of flexibility compared to purely aromatic structures, potentially lowering the stiffness of the network. Additionally, the methyl-tetrahydro-phthalic anhydride contains aliphatic cyclic structures which are less rigid than aromatic hardeners, and the presence of the low molecular weight accelerator, if not fully reacted or trapped within the network, could theoretically introduce minor free volume elements. Dominant Factor: The high crosslink density achieved through the anhydride curing mechanism and the rigorous thermal postcuring schedule qualitatively dominates the thermal behavior, as the topological constraints imposed by the network and the rigidity of the bisphenol A moieties override the flexibility introduced by the ether linkages and aliphatic hardener components."
    },
    "analysis_without_hierarchical_structure": {
      "descriptive_text": "The sample comprises a thermosetting epoxy network synthesized from Bisphenol A diglycidyl ether (Epikote 828) and Methyl-tetrahydro-phthalic anhydride (HN-2200R) hardener at a ratio of 100 to 80 parts by weight, respectively. The formulation incorporates 0.5 parts by weight of 2,4,6-Tris (dimethyl aminomethyl) phenol (DMP-30) as an accelerator. The material processing involved a precuring stage at 353 K for 3 hours followed by a postcuring stage at 433 K for 3 hours with a heating rate of 72 K/h. Characterization was performed using a dynamic viscoelastometer under tensile vibrations, where the glass transition temperature was defined as the temperature exhibiting maximum apparent thermal activation energy derived from the Arrhenius plot of the shift factor at a master curve frequency of 3.5 Hz.",
      "reasoning_analysis": "Increasing Factors: The formation of a dense three-dimensional covalent network through the reaction between the epoxy groups and the anhydride hardener significantly restricts segmental chain mobility, inherently driving the Tg upward. The rigid aromatic rings within the Bisphenol A backbone contribute to chain stiffness, while the high-temperature postcuring at 433 K ensures high conversion rates and reduces free volume, further elevating the transition temperature. Decreasing Factors: The presence of ether linkages within the epoxy prepolymer backbone introduces a degree of flexibility compared to fully aromatic structures, which may moderate the overall stiffness. Additionally, although used in small quantities, the low molecular weight accelerator could potentially act as a minor plasticizer if not fully incorporated into the network, slightly increasing free volume. Dominant Factor: The high crosslink density achieved through the anhydride curing mechanism combined with the rigorous thermal postcuring schedule qualitatively dominates the thermal behavior. This network rigidity overrides the flexibility imparted by the ether linkages, establishing a high baseline for segmental motion restriction, while the specific rheological definition of Tg based on activation energy captures the cooperative relaxation limits imposed by this highly crosslinked architecture."
    }
  },
  {
    "doi": "10.1002/marc.201800298",
    "title": "Extremely High Glass Transition Temperature Hydrocarbon Polymers Prepared through Cationic Cyclization of Highly 3,4-Regulated Poly(Phenyl-1,3-Butadiene)",
    "year": 2018,
    "chemical_composition": {
      "repeat_unit_psmiles": null,
      "monomers": [
        {
          "name": "2-phenyl-1,3-butadiene",
          "smiles": "C=C(c1ccccc1)C=C",
          "ratio_value": null,
          "ratio_unit": null
        }
      ],
      "additives": [],
      "is_homopolymer": true
    },
    "processing_history": "Coordination polymerization using (BDI)Y(CH2SiMe3)2(THF)/[Ph3C][B(C6F5)4]/AliBu3 catalytic system. 1,4-microstructure content 94.6%, 3,4-content 5.4%. Cationic cyclization using CF3SO3H in cyclohexane at 50 °C for 4 h. Tg measured by DSC.",
    "hierarchical_structure": "Amorphous polymer. Bridged cyclic backbone. 100% cyclization.",
    "properties": {
      "Tg": {
        "value": [
          289
        ],
        "unit": "°C"
      }
    },
    "analysis_with_hierarchical_structure": {
      "descriptive_text": "The sample comprises an amorphous homopolymer derived from 2-phenyl-1,3-butadiene, featuring a bridged cyclic backbone with 100% cyclization. Synthesis was initiated via coordination polymerization using a (BDI)Y(CH2SiMe3)2(THF)/[Ph3C][B(C6F5)4]/AliBu3 catalytic system, producing a precursor with 94.6% 1,4-microstructure content and 5.4% 3,4-content. Subsequent cationic cyclization was performed using CF3SO3H in cyclohexane at 50 °C for 4 hours to establish the final cyclic architecture, and the glass transition temperature was characterized by DSC.",
      "reasoning_analysis": "Increasing Factors: The presence of bulky phenyl side groups on the repeating units imposes significant steric hindrance, restricting segmental rotation and inherently raising the Tg. Furthermore, the transformation into a bridged cyclic backbone with 100% cyclization drastically reduces the conformational degrees of freedom along the polymer chain, creating a rigid ladder-like structure that strongly inhibits chain mobility. Decreasing Factors: The use of cyclohexane as a solvent and CF3SO3H as a catalyst during the cyclization step introduces the risk of residual small molecules remaining within the matrix, which could act as plasticizers to enhance free volume and lower the Tg. Additionally, the minor 3,4-microstructure content in the precursor may introduce slight structural irregularities compared to a perfectly regular ladder, potentially reducing packing efficiency. Dominant Factor: The topological constraint and backbone stiffening resulting from the 100% bridged cyclic formation qualitatively dominate the thermal behavior, as the loss of backbone flexibility associated with intramolecular cyclization outweighs the potential plasticizing effects of residual processing agents or minor microstructural irregularities."
    },
    "analysis_without_hierarchical_structure": {
      "descriptive_text": "The sample comprises a homopolymer synthesized from 2-phenyl-1,3-butadiene monomers. Polymerization was conducted via a coordination mechanism using a (BDI)Y(CH2SiMe3)2(THF)/[Ph3C][B(C6F5)4]/AliBu3 catalytic system, resulting in a microstructure with 94.6% 1,4-content and 5.4% 3,4-content. Subsequently, the polymer underwent cationic cyclization using CF3SO3H in cyclohexane at 50 °C for 4 hours, and the glass transition temperature was characterized by DSC.",
      "reasoning_analysis": "Increasing Factors: The incorporation of bulky phenyl substituents on the polymer backbone introduces significant steric hindrance, restricting segmental rotation and inherently elevating the Tg compared to unsubstituted polydienes. Furthermore, the cationic cyclization processing step induces intramolecular ring formation along the chain, drastically reducing conformational entropy and chain mobility, which strongly drives the Tg upward. Decreasing Factors: The high 1,4-microstructure content (94.6%) implies a backbone architecture with fewer pendant vinyl groups compared to a high 3,4-content analog; since 1,4-linkages generally afford greater backbone flexibility than vinyl-rich structures, this specific microstructure acts to lower the Tg relative to a more branched isomeric composition. Additionally, any residual cyclohexane solvent from the cyclization step could act as a plasticizer if not thoroughly removed. Dominant Factor: The cationic cyclization treatment is the dominant factor governing the final Tg behavior. While the phenyl groups establish an elevated baseline and the 1,4-microstructure offers some flexibility, the topological constraint imposed by the cyclization reactions fundamentally rigidifies the polymer chain, qualitatively resulting in a significantly higher Tg than the uncyclized precursor."
    }
  },
  {
    "doi": null,
    "title": "Fracture Toughness of Silica Particulate-Filled Epoxy Composite",
    "year": 2002,
    "chemical_composition": {
      "repeat_unit_psmiles": null,
      "monomers": [
        {
          "name": "Bisphenol A diglycidyl ether (Epikote 828)",
          "smiles": "CC(C)(C1=CC=C(C=C1)OCC2CO2)C3=CC=C(C=C3)OCC4CO4",
          "ratio_value": 100,
          "ratio_unit": "parts by weight"
        },
        {
          "name": "Methyl-tetrahydro-phthalic anhydride (HN-2200R)",
          "smiles": "CC1CCC(C(=O)OC1=O)",
          "ratio_value": 80,
          "ratio_unit": "parts by weight"
        }
      ],
      "additives": [
        {
          "name": "2,4,6-Tris (dimethyl aminomethyl) phenol (DMP-30)",
          "type": "accelerator",
          "amount_value": 0.5,
          "amount_unit": "parts by weight"
        },
        {
          "name": "Fused silica particles (Fuselex ZA-30)",
          "type": "filler",
          "amount_value": 26,
          "amount_unit": "vol%"
        }
      ],
      "is_homopolymer": false
    },
    "processing_history": "Precuring at 353 K for 3 h. Postcuring at 373 K for 3 h. Heating rate 72 K/h. Tg measured by dynamic viscoelastometer (Orientec, Rheovibron DDV-III-EA) using tensile vibrations, master curve at 3.5 Hz, defined as temperature at maximum apparent thermal activation energy from Arrhenius plot of shift factor.",
    "hierarchical_structure": "Composite A, 26% silica volume fraction.",
    "properties": {
      "Tg": {
        "value": [
          121.9
        ],
        "unit": "°C"
      }
    },
    "analysis_with_hierarchical_structure": {
      "descriptive_text": "The sample consists of a thermosetting epoxy composite formed from Bisphenol A diglycidyl ether (Epikote 828) and Methyl-tetrahydro-phthalic anhydride (HN-2200R) hardener at a ratio of 100 to 80 parts by weight, respectively. The formulation includes 0.5 parts by weight of 2,4,6-Tris (dimethyl aminomethyl) phenol (DMP-30) as an accelerator and is reinforced with 26 vol% fused silica particles (Fuselex ZA-30). The material was processed via a two-stage curing protocol involving precuring at 353 K for 3 hours followed by postcuring at 373 K for 3 hours with a heating rate of 72 K/h. Structurally identified as Composite A with a silica volume fraction of 26%, the glass transition temperature was characterized using a dynamic viscoelastometer (Orientec, Rheovibron DDV-III-EA) under tensile vibrations, constructing a master curve at 3.5 Hz and defining Tg as the temperature corresponding to the maximum apparent thermal activation energy derived from the Arrhenius plot of the shift factor.",
      "reasoning_analysis": "Increasing Factors: The formation of a densely crosslinked thermoset network via the reaction between the epoxy resin and anhydride hardener significantly restricts segmental chain mobility, inherently elevating the Tg. The presence of rigid aromatic rings within the Bisphenol A backbone contributes further to chain stiffness, while the incorporation of 26 vol% fused silica particles imposes interfacial confinement effects that limit polymer motion near the filler surface. Additionally, the postcuring step at 373 K ensures a high degree of conversion, maximizing crosslink density and reducing free volume. Decreasing Factors: The ether linkages within the epoxy backbone and the aliphatic character of the methyl-tetrahydro-phthalic anhydride hardener introduce flexible spacers into the network structure, which enhance local segmental mobility compared to fully aromatic systems. Furthermore, the presence of the low molecular weight accelerator, if not fully incorporated into the network, could theoretically act as a minor plasticizer, though this effect is minimized by the curing schedule. Dominant Factor: The high crosslink density achieved through the specific two-stage curing history, combined with the substantial rigid constraint imposed by the 26 vol% silica filler loading, qualitatively dominates the thermal behavior, establishing a robust Tg that outweighs the flexibility introduced by the ether and aliphatic structural components."
    },
    "analysis_without_hierarchical_structure": {
      "descriptive_text": "The sample comprises a thermosetting epoxy network synthesized from Bisphenol A diglycidyl ether (Epikote 828) and Methyl-tetrahydro-phthalic anhydride (HN-2200R) at 100 and 80 parts by weight, respectively. This matrix is accelerated by 0.5 parts by weight of 2,4,6-Tris (dimethyl aminomethyl) phenol (DMP-30) and reinforced with 26 vol% Fused silica particles (Fuselex ZA-30). Processing involved precuring at 353 K for 3 hours followed by postcuring at 373 K for 3 hours with a heating rate of 72 K/h. Characterization was performed using a dynamic viscoelastometer under tensile vibrations, where the glass transition temperature was defined as the temperature at maximum apparent thermal activation energy derived from the Arrhenius plot of the shift factor on a master curve at 3.5 Hz.",
      "reasoning_analysis": "Increasing Factors: The formation of a highly crosslinked thermoset network via the reaction between the epoxy groups and the anhydride hardener significantly restricts segmental chain mobility, intrinsically elevating the Tg. The presence of rigid aromatic rings within the Bisphenol A backbone further impedes rotation, while the incorporation of 26 vol% fused silica particles introduces rigid interfaces that constrain polymer chain motion near the filler surface. Additionally, the postcuring step at 373 K ensures high conversion of reactive groups, maximizing crosslink density and reducing free volume. Decreasing Factors: The chemical architecture includes flexible ether linkages within the epoxy backbone and cycloaliphatic structures in the anhydride hardener, which offer greater conformational freedom compared to fully aromatic systems, potentially lowering the Tg relative to more rigid analogues. Furthermore, the tertiary amine accelerator, if not fully consumed or integrated, could act as a minor plasticizing agent. Dominant Factor: The restrictive effects of the high crosslink density achieved through the specified thermal curing schedule, combined with the substantial loading of rigid inorganic filler and the inherent stiffness of the Bisphenol A motifs, qualitatively dominate the thermal behavior, establishing a high Tg baseline that outweighs the flexibility introduced by the ether and anhydride linkages."
    }
  },
  {
    "doi": null,
    "title": "Fracture Toughness of Silica Particulate-Filled Epoxy Composite",
    "year": 2002,
    "chemical_composition": {
      "repeat_unit_psmiles": null,
      "monomers": [
        {
          "name": "Bisphenol A diglycidyl ether (Epikote 828)",
          "smiles": "CC(C)(C1=CC=C(C=C1)OCC2CO2)C3=CC=C(C=C3)OCC4CO4",
          "ratio_value": 100,
          "ratio_unit": "parts by weight"
        },
        {
          "name": "Methyl-tetrahydro-phthalic anhydride (HN-2200R)",
          "smiles": "CC1CCC(C(=O)OC1=O)",
          "ratio_value": 80,
          "ratio_unit": "parts by weight"
        }
      ],
      "additives": [
        {
          "name": "2,4,6-Tris (dimethyl aminomethyl) phenol (DMP-30)",
          "type": "accelerator",
          "amount_value": 0.5,
          "amount_unit": "parts by weight"
        }
      ],
      "is_homopolymer": false
    },
    "processing_history": "Precuring at 353 K for 3 h. Postcuring at 433 K for 15 h. Heating rate 72 K/h. Tg measured by dynamic viscoelastometer (Orientec, Rheovibron DDV-III-EA) using tensile vibrations, master curve at 3.5 Hz, defined as temperature at maximum apparent thermal activation energy from Arrhenius plot of shift factor.",
    "hierarchical_structure": "Neat epoxy, 0% silica volume fraction.",
    "properties": {
      "Tg": {
        "value": [
          131.9
        ],
        "unit": "°C"
      }
    },
    "analysis_with_hierarchical_structure": {
      "descriptive_text": "This material system comprises a neat epoxy network formed from Bisphenol A diglycidyl ether (Epikote 828) and Methyl-tetrahydro-phthalic anhydride (HN-2200R) at 100 and 80 parts by weight, respectively, catalyzed by 0.5 parts by weight of 2,4,6-Tris (dimethyl aminomethyl) phenol (DMP-30). The specimen underwent a thermal curing cycle involving precuring at 353 K for 3 hours followed by postcuring at 433 K for 15 hours with a heating rate of 72 K/h, resulting in a silica-free structure. Characterization was performed using a dynamic viscoelastometer under tensile vibrations to generate a master curve at 3.5 Hz, defining the glass transition temperature as the point of maximum apparent thermal activation energy from the Arrhenius plot of the shift factor.",
      "reasoning_analysis": "Increasing Factors: The presence of rigid aromatic bisphenol A structures within the epoxy backbone significantly restricts segmental mobility, inherently raising the Tg. Furthermore, the anhydride curing mechanism generates a highly crosslinked thermoset network, and the extensive postcuring history at 433 K for 15 hours ensures high conversion and maximizes crosslink density, which further limits chain motion and drives the Tg upward. Decreasing Factors: The methyl-tetrahydro-phthalic anhydride hardener introduces aliphatic character into the network compared to fully aromatic hardeners, providing some additional chain flexibility that may lower the Tg. Additionally, the tertiary amine accelerator (DMP-30) acts as a low molecular weight species that could induce minor plasticization if not fully incorporated, and the absence of rigid silica fillers (0% volume fraction) removes potential interfacial constraints on polymer chain mobility. Dominant Factor: The combination of the rigid aromatic backbone and the high crosslink density achieved through the prolonged high-temperature postcuring schedule qualitatively dominates the thermal behavior, establishing a high Tg baseline that outweighs the flexibility introduced by the anhydride hardener or potential minor plasticization effects."
    },
    "analysis_without_hierarchical_structure": {
      "descriptive_text": "The sample comprises a thermosetting epoxy network synthesized from Bisphenol A diglycidyl ether (Epikote 828) and Methyl-tetrahydro-phthalic anhydride (HN-2200R) hardener mixed at 100 and 80 parts by weight, respectively, with 0.5 parts by weight of 2,4,6-Tris (dimethyl aminomethyl) phenol (DMP-30) added as an accelerator. The material was subjected to a staged thermal curing protocol consisting of precuring at 353 K for 3 hours followed by postcuring at 433 K for 15 hours at a heating rate of 72 K/h. Characterization was performed using a dynamic viscoelastometer under tensile vibrations to generate a master curve at 3.5 Hz, where the glass transition temperature was identified as the temperature exhibiting maximum apparent thermal activation energy from the Arrhenius plot of the shift factor.",
      "reasoning_analysis": "Increasing Factors: The formation of a highly crosslinked three-dimensional network via the reaction between epoxy groups and the anhydride hardener significantly restricts segmental chain mobility. The presence of rigid aromatic rings within the Bisphenol A backbone further imposes steric hindrance and reduces chain flexibility. Additionally, the extensive postcuring at 433 K ensures a high degree of conversion, minimizing free volume associated with unreacted chain ends, while the dynamic mechanical measurement frequency inherently shifts the observed transition to higher temperatures compared to static methods. Decreasing Factors: The presence of ether linkages within the epoxy backbone introduces some segmental flexibility compared to all-carbon backbones, which may moderate the rigidity. Furthermore, while used in small quantities, the low molecular weight accelerator (DMP-30) could theoretically act as a minor plasticizer if not fully incorporated into the network, potentially increasing free volume. Dominant Factor: The dominant factor governing the Tg is the high crosslink density achieved through the anhydride curing chemistry combined with the rigorous high-temperature postcuring schedule. This network topology, reinforced by the rigid aromatic structures of the resin, overwhelmingly restricts molecular motion, establishing an elevated thermal transition baseline that supersedes the minor flexibilizing effects of the ether linkages or potential accelerator residue."
    }
  },
  {
    "doi": "10.1002/marc.201800298",
    "title": "Extremely High Glass Transition Temperature Hydrocarbon Polymers Prepared through Cationic Cyclization of Highly 3,4-Regulated Poly(Phenyl-1,3-Butadiene)",
    "year": 2018,
    "chemical_composition": {
      "repeat_unit_psmiles": null,
      "monomers": [
        {
          "name": "2-phenyl-1,3-butadiene",
          "smiles": "C=C(c1ccccc1)C=C",
          "ratio_value": null,
          "ratio_unit": null
        }
      ],
      "additives": [],
      "is_homopolymer": true
    },
    "processing_history": "Coordination polymerization using (BDI)Y(CH2SiMe3)2(THF)/[Ph3C][B(C6F5)4]/AliBu3 catalytic system. 1,4-microstructure content 95.4%, 3,4-content 4.6%. Tg measured by DSC.",
    "hierarchical_structure": "Amorphous polymer. 95.4% 1,4-structure content.",
    "properties": {
      "Tg": {
        "value": [
          31
        ],
        "unit": "°C"
      }
    },
    "analysis_with_hierarchical_structure": {
      "descriptive_text": "The sample consists of an amorphous homopolymer derived from 2-phenyl-1,3-butadiene monomers. It was synthesized via coordination polymerization utilizing a (BDI)Y(CH2SiMe3)2(THF)/[Ph3C][B(C6F5)4]/AliBu3 catalytic system, resulting in a highly regulated microstructure with 95.4% 1,4-content and 4.6% 3,4-content. The material was characterized using differential scanning calorimetry (DSC) to determine its thermal transitions.",
      "reasoning_analysis": "Increasing Factors: The incorporation of bulky phenyl side groups attached to the polydiene backbone introduces significant steric hindrance, which restricts segmental rotation and reduces free volume, inherently driving the Tg upward compared to non-aromatic polydienes. Additionally, the use of a specific yttrium-based coordination catalyst ensures high stereoregularity, which can limit conformational entropy compared to atactic chains. Decreasing Factors: The processing history yielded a microstructure dominated by 1,4-linkages (95.4%) rather than 3,4-vinyl structures. In diene polymers, pendant vinyl groups (associated with 3,4-content) typically impose greater restrictions on backbone mobility than internal double bonds (1,4-content); therefore, the low 3,4-content minimizes these restrictive pendant interactions, favoring a lower Tg relative to high-vinyl analogs. The absence of rigid fillers or crosslinking agents also avoids additional mobility restrictions. Dominant Factor: While the high 1,4-regioregularity promotes chain flexibility, the intrinsic stiffness imparted by the phenyl substituents on the repeating unit is the dominant factor qualitatively defining the Tg. The bulky aromatic rings create a high energy barrier for segmental motion that outweighs the flexibility gained from the 1,4-backbone configuration, establishing a Tg significantly higher than aliphatic polybutadienes despite the favorable microstructure."
    },
    "analysis_without_hierarchical_structure": {
      "descriptive_text": "The sample comprises a poly(2-phenyl-1,3-butadiene) homopolymer synthesized via coordination polymerization using a (BDI)Y(CH2SiMe3)2(THF)/[Ph3C][B(C6F5)4]/AliBu3 catalytic system. The resulting material exhibits a highly regioregular microstructure with a 1,4-content of 95.4% and a 3,4-content of 4.6%. The glass transition temperature was characterized using differential scanning calorimetry (DSC).",
