Repository: hhtrick/HHT-code

# HHT training framework

This directory contains model training, embedding precomputation, inference, article-level baselines and the curated datasets. All commands below assume that the working directory is `train_code/`.

## 3. Datasets and fixed partitions

Each main dataset is a JSON array at `dataset/{property}/{property}.json`. Entries contain source metadata, `chemical_composition`, `processing_history`, `hierarchical_structure`, `properties`, and two generated-analysis objects. Targets are stored as `properties[property]["value"]`; source metadata and target values are not predictive input fields.

| Property | Train | Validation | Test | Total |
|---|---:|---:|---:|---:|

File: train_code/dataset/Tg/Tg.json (part 75 of 235)
[
      "reasoning_analysis": "Increasing Factors: The incorporation of bulky phenyl substituents directly onto the polymer backbone introduces significant steric hindrance, which restricts segmental mobility and intrinsically drives the Tg higher compared to unsubstituted polydienes. Furthermore, the coordination polymerization process likely yields a high degree of stereoregularity within the 1,4-linkages, promoting efficient chain packing and reducing free volume, which contributes to an elevation in Tg. Decreasing Factors: The predominant 1,4-microstructure places the double bond within the backbone rather than as a pendant group, which generally allows for greater chain flexibility compared to the 3,4-microstructure where bulky vinyl and phenyl groups would act as pendant restrictions; thus, the high 1,4 content qualitatively lowers the Tg relative to a high 3,4 analog. Dominant Factor: The steric restriction imposed by the phenyl side groups is the dominant factor establishing the fundamental thermal regime of the polymer; however, the specific high 1,4-regioregularity modulates this baseline by maximizing backbone flexibility within the constraints of the substituted architecture, ultimately defining the final Tg behavior more significantly than the minor 3,4-content."
    }
  },
  {
    "doi": null,
    "title": "Fracture Toughness of Silica Particulate-Filled Epoxy Composite",
    "year": 2002,
    "chemical_composition": {
      "repeat_unit_psmiles": null,
      "monomers": [
        {
          "name": "Bisphenol A diglycidyl ether (Epikote 828)",
          "smiles": "CC(C)(C1=CC=C(C=C1)OCC2CO2)C3=CC=C(C=C3)OCC4CO4",
          "ratio_value": 100,
          "ratio_unit": "parts by weight"
        },
        {
          "name": "Methyl-tetrahydro-phthalic anhydride (HN-2200R)",
          "smiles": "CC1CCC(C(=O)OC1=O)",
          "ratio_value": 80,
          "ratio_unit": "parts by weight"
        }
      ],
      "additives": [
        {
          "name": "2,4,6-Tris (dimethyl aminomethyl) phenol (DMP-30)",
          "type": "accelerator",
          "amount_value": 0.5,
          "amount_unit": "parts by weight"
        },
        {
          "name": "Fused silica particles (Fuselex ZA-30)",
          "type": "filler",
          "amount_value": 26,
          "amount_unit": "vol%"
        }
      ],
      "is_homopolymer": false
    },
    "processing_history": "Precuring at 353 K for 3 h. Postcuring at 413 K for 15 h. Heating rate 72 K/h. Tg measured by dynamic viscoelastometer (Orientec, Rheovibron DDV-III-EA) using tensile vibrations, master curve at 3.5 Hz, defined as temperature at maximum apparent thermal activation energy from Arrhenius plot of shift factor.",
    "hierarchical_structure": "Composite A, 26% silica volume fraction.",
    "properties": {
      "Tg": {
        "value": [
          139.9
        ],
        "unit": "°C"
      }
    },
    "analysis_with_hierarchical_structure": {
      "descriptive_text": "The sample consists of a thermoset epoxy composite formulated from Bisphenol A diglycidyl ether (Epikote 828) and Methyl-tetrahydro-phthalic anhydride (HN-2200R) at a ratio of 100 to 80 parts by weight, respectively. The formulation includes 0.5 parts by weight of 2,4,6-Tris(dimethylaminomethyl)phenol (DMP-30) as an accelerator and is reinforced with 26 vol% Fused silica particles (Fuselex ZA-30). The material underwent a thermal curing schedule involving precuring at 353 K for 3 hours followed by postcuring at 413 K for 15 hours with a heating rate of 72 K/h. Characterized as Composite A with a silica volume fraction of 26%, the glass transition temperature was determined using a dynamic viscoelastometer via tensile vibrations, constructing a master curve at 3.5 Hz and defining Tg as the temperature corresponding to the maximum apparent thermal activation energy derived from the Arrhenius plot of the shift factor.",
      "reasoning_analysis": "Increasing Factors: The formation of a densely crosslinked thermoset network via the reaction between the epoxide groups of Bisphenol A diglycidyl ether and the anhydride groups of Methyl-tetrahydro-phthalic anhydride significantly restricts segmental chain mobility. The presence of rigid aromatic rings within the Bisphenol A backbone further enhances chain stiffness. Additionally, the incorporation of 26 vol% fused silica particles creates a composite structure where polymer-filler interfacial interactions constrain local chain dynamics. The extensive postcuring history at 413 K for 15 hours ensures a high degree of conversion, minimizing free volume associated with unreacted groups. Decreasing Factors: The use of Methyl-tetrahydro-phthalic anhydride, which contains aliphatic cyclic structures rather than fully aromatic rings, introduces a degree of flexibility into the crosslink junctions compared to aromatic hardeners, potentially lowering the Tg relative to fully aromatic epoxy systems. While the accelerator (DMP-30) is present, its low concentration minimizes plasticization effects, but any residual unreacted species from incomplete conversion despite postcuring could act as free volume enhancers. Dominant Factor: The high crosslink density achieved through the specific epoxy-anhydride chemistry and the rigorous thermal postcuring schedule qualitatively dominates the behavior, establishing a robust network structure. The reinforcing effect of the high-volume fraction silica filler further solidifies this, suggesting the Tg is primarily governed by the restricted mobility inherent to the highly cured thermoset matrix and the composite interface rather than the flexibility of the hardener."
    },
    "analysis_without_hierarchical_structure": {
      "descriptive_text": "The sample comprises a thermosetting epoxy network synthesized from Bisphenol A diglycidyl ether (Epikote 828) and Methyl-tetrahydro-phthalic anhydride (HN-2200R) hardener at a weight ratio of 100 to 80 parts, respectively. The formulation incorporates 0.5 parts by weight of 2,4,6-Tris (dimethyl aminomethyl) phenol (DMP-30) as an accelerator and is reinforced with 26 vol% Fused silica particles (Fuselex ZA-30). Thermal processing involved precuring at 353 K for 3 hours followed by postcuring at 413 K for 15 hours with a heating rate of 72 K/h. The glass transition temperature was determined using a dynamic viscoelastometer under tensile vibrations, utilizing a master curve at 3.5 Hz and defined as the temperature at maximum apparent thermal activation energy from the Arrhenius plot of the shift factor.",
      "reasoning_analysis": "Increasing Factors: The presence of bulky aromatic bisphenol A structures within the epoxy backbone imposes significant steric hindrance, restricting segmental mobility and intrinsically raising the Tg. The formation of a highly crosslinked thermoset network during the curing process further limits chain motion, while the extensive postcuring at 413 K ensures high conversion and reduces free volume. Additionally, the high loading of rigid fused silica filler (26 vol%) creates a polymer-filler interface that constrains polymer chain dynamics, and the dynamic mechanical measurement at 3.5 Hz inherently probes relaxation at a higher frequency than static methods, shifting the observed transition temperature upward. Decreasing Factors: The use of methyl-tetrahydro-phthalic anhydride as the hardener introduces aliphatic character into the network structure compared to fully aromatic curing agents, which provides greater segmental flexibility and may qualitatively lower the Tg relative to all-aromatic systems. Additionally, if the accelerator (DMP-30) remains unreacted within the network, it could act as a minor plasticizer, though this effect is likely minimal given the low concentration. Dominant Factor: The dominant influence on the Tg is the high crosslink density achieved through the extended high-temperature postcuring schedule combined with the rigid confinement effect of the high-volume fraction silica filler, which collectively override the flexibility introduced by the anhydride hardener to establish a robust, high-temperature transition behavior."
    }
  },
  {
    "doi": null,
    "title": "An experimental study of recovery in embossing of polycarbonate below the glass transition temperature",
    "year": 2020,
    "chemical_composition": {
      "repeat_unit_psmiles": "[*]Oc1ccc(C(C)(C)(c2ccc(OC([*])=O)cc2)cc1",
      "monomers": [
        {
          "name": "Bisphenol A",
          "smiles": "CC(C)(c1ccc(O)cc1)c2ccc(O)cc2",
          "ratio_value": null,
          "ratio_unit": null
        },
        {
          "name": "Phosgene",
          "smiles": "C(=O)(Cl)Cl",
          "ratio_value": null,
          "ratio_unit": null
        }
      ],
      "additives": [],
      "is_homopolymer": false
    },
    "processing_history": "Commercially available PC glass sheet (LEXAN). Sample cut into rectangular substrate (1 mm thickness, 6.5 mm width) for embossing experiments. Tg value reported as material specification (about 153 °C).",
    "hierarchical_structure": "Amorphous polycarbonate glass.",
    "properties": {
      "Tg": {
        "value": [
          153
        ],
        "unit": "°C"
      }
    },
    "analysis_with_hierarchical_structure": {
      "descriptive_text": "The sample consists of an amorphous polycarbonate glass derived from the condensation of Bisphenol A and phosgene monomers, commercially sourced as a LEXAN sheet. The material was processed by cutting the sheet into rectangular substrates with a thickness of 1 mm and a width of 6.5 mm specifically for embossing experiments, with the glass transition temperature reported as a material specification of approximately 153 °C.",
      "reasoning_analysis": "Increasing Factors: The polymer backbone incorporates bulky bisphenol A aromatic rings which impose significant steric hindrance and restrict segmental rotation. Additionally, the polar carbonate linkages facilitate strong intermolecular dipole-dipole interactions, requiring higher thermal energy to initiate chain mobility. Decreasing Factors: The presence of the isopropylidene linkage between the phenyl rings introduces a degree of flexibility compared to fully rigid aromatic backbones, potentially lowering the Tg relative to stiffer engineering thermoplastics. Furthermore, the amorphous nature implies a lack of crystalline constraints which typically restrict motion, though this is intrinsic to the material class. Dominant Factor: The steric rigidity of the aromatic rings combined with the cohesive energy density from the carbonate groups qualitatively dominates the thermal behavior. These structural features establish a high barrier to segmental motion, resulting in a high Tg characteristic of engineering thermoplastics, outweighing the flexibility introduced by the isopropylidene hinge."
    },
    "analysis_without_hierarchical_structure": {
      "descriptive_text": "The sample comprises a polycarbonate matrix synthesized via the reaction of Bisphenol A and Phosgene monomers, commercially designated as LEXAN. Obtained as a standard glass sheet, the material was machined into a rectangular substrate measuring 1 mm in thickness and 6.5 mm in width to facilitate embossing experiments, with the glass transition temperature cited according to the manufacturer's material specifications.",
      "reasoning_analysis": "Increasing Factors: The incorporation of bulky aromatic rings from the Bisphenol A unit significantly restricts backbone segmental rotation through steric hindrance, while the gem-dimethyl group further limits conformational freedom. Additionally, the polar carbonate linkages promote strong intermolecular dipole-dipole interactions, increasing the cohesive energy density required to initiate chain motion. The commercial grade nature of the sheet suggests high molecular weight and substantial chain entanglement, which inherently elevates the thermal transition temperature. Decreasing Factors: The presence of the ether-carbonyl-ether linkage within the main chain introduces a point of rotational flexibility compared to fully aromatic polymer backbones, which inherently moderates the rigidity. Furthermore, the mechanical cutting process used to prepare the rectangular substrate may introduce localized free volume or residual stress if not subsequently annealed, potentially facilitating earlier onset of segmental mobility in the affected regions. Dominant Factor: The intrinsic chain stiffness derived from the aromatic components and the strong intermolecular forces associated with the polar carbonate groups qualitatively dominate the thermal response. These structural features establish a high energy barrier for the glass transition, overriding the flexibility of the linkage and minor processing effects, leading to a robust high-temperature performance typical of aromatic polycarbonates."
    }
  },
  {
    "doi": null,
    "title": "Capillarity-Induced Patterning of Thin Polymer Films and Related Regular Dewetting Structures",
    "year": 2007,
    "chemical_composition": {
      "repeat_unit_psmiles": "[*]CC(C1=CC=CC=C1)[*]",
      "monomers": [
        {
          "name": "Styrene",
          "smiles": "C=CC1=CC=CC=C1",
          "ratio_value": null,
          "ratio_unit": null
        }
      ],
      "additives": [],
      "is_homopolymer": true
    },
    "processing_history": "Spin-coated on solid substrate. Initial thickness 70 nm. Annealed at 160 °C. Tg value reported as material property (100 °C) for polystyrene with molecular weight 24.7 k.",
    "hierarchical_structure": "Thin polymer film. Dewetting structures (separated blocks/drops) formed within PDMS confined strips.",
    "properties": {
      "Tg": {
        "value": [
          100
        ],
        "unit": "°C"
      }
    },
    "analysis_with_hierarchical_structure": {
      "descriptive_text": "The sample comprises a polystyrene homopolymer with a molecular weight of 24.7 kDa, fabricated into a thin film via spin-coating on a solid substrate with an initial thickness of 70 nm. Following deposition, the film was annealed at 160 °C, inducing the formation of dewetting structures characterized by separated blocks or drops within PDMS confined strips. The processing history references a baseline glass transition temperature property associated with this molecular weight, and the system is devoid of external additives, relying on the specific confinement and thermal treatment to define its hierarchical structure.",
      "reasoning_analysis": "Increasing Factors: The presence of bulky phenyl side groups on the polystyrene backbone imposes significant steric hindrance, restricting internal rotation and inherently elevating the glass transition temperature relative to polymers with flexible backbones. Additionally, confinement within PDMS strips and interaction with the solid substrate during the initial spin-coating phase may restrict segmental mobility at the interfaces, potentially contributing to a higher Tg. Decreasing Factors: The molecular weight of 24.7 kDa is relatively low, resulting in a higher concentration of chain ends which increases free volume and reduces Tg according to the Fox-Flory relationship. Furthermore, the thin film geometry (70 nm) introduces a significant free surface effect where chain mobility is enhanced compared to the bulk, and the formation of dewetting structures suggests a reduction in substrate adhesion, further diminishing substrate-induced constraints on chain motion. Dominant Factor: While the intrinsic rigidity of the polystyrene backbone establishes a high baseline, the dominant factors influencing the final Tg behavior are the low molecular weight and the enhanced mobility associated with the thin film free surface and dewetting morphology. These factors qualitatively drive the Tg downward relative to high-molecular-weight bulk polystyrene, despite the restrictive chemical composition."
    },
    "analysis_without_hierarchical_structure": {
      "descriptive_text": "The material investigated is a polystyrene homopolymer with a molecular weight of 24.7 k. Thin film samples were prepared by spin-coating the polymer onto a solid substrate to achieve an initial thickness of 70 nm. Subsequent thermal treatment involved annealing at 160 °C to ensure structural relaxation. The glass transition temperature is reported as a material property corresponding to this specific molecular weight and processing history.",
      "reasoning_analysis": "Increasing Factors: The presence of bulky phenyl side groups on the polystyrene backbone creates significant steric hindrance, restricting segmental rotation and intrinsically driving the glass transition temperature higher compared to polymers with smaller pendant groups. Additionally, the annealing process at 160 °C facilitates the relaxation of non-equilibrium chain conformations induced by spin-coating, reducing excess free volume and stabilizing the thermal response. Decreasing Factors: The specified molecular weight of 24.7 k is relatively low, resulting in a higher fraction of chain ends that increase free volume and mobility, which qualitatively depresses the glass transition temperature according to Fox-Flory relationships. Furthermore, the 70 nm film thickness introduces nanoconfinement effects where enhanced mobility at the free surface can lead to a reduction in Tg relative to the bulk state. Dominant Factor: Although the aromatic backbone provides a rigid structural baseline, the high concentration of chain ends associated with the low molecular weight combined with the free surface effects of thin-film confinement qualitatively dominates the final thermal behavior, driving the Tg downward relative to the high-molecular-weight bulk asymptote."
    }
  },
  {
    "doi": null,
    "title": "Fracture Toughness of Silica Particulate-Filled Epoxy Composite",
    "year": 2002,
    "chemical_composition": {
      "repeat_unit_psmiles": null,
      "monomers": [
        {
          "name": "Bisphenol A diglycidyl ether (Epikote 828)",
          "smiles": "CC(C)(C1=CC=C(C=C1)OCC2CO2)C3=CC=C(C=C3)OCC4CO4",
          "ratio_value": 100,
          "ratio_unit": "parts by weight"
        },
        {
          "name": "Methyl-tetrahydro-phthalic anhydride (HN-2200R)",
          "smiles": "CC1CCC(C(=O)OC1=O)",
          "ratio_value": 80,
          "ratio_unit": "parts by weight"
        }
      ],
      "additives": [
        {
          "name": "2,4,6-Tris (dimethyl aminomethyl) phenol (DMP-30)",
          "type": "accelerator",
          "amount_value": 0.5,
          "amount_unit": "parts by weight"
        },
        {
          "name": "Fused silica particles (Fuselex ZA-30)",
          "type": "filler",
          "amount_value": 26,
          "amount_unit": "vol%"
        }
      ],
      "is_homopolymer": false
    },
    "processing_history": "Precuring at 353 K for 3 h. Postcuring at 353 K for 3 h. Heating rate 72 K/h. Tg measured by dynamic viscoelastometer (Orientec, Rheovibron DDV-III-EA) using tensile vibrations, master curve at 3.5 Hz, defined as temperature at maximum apparent thermal activation energy from Arrhenius plot of shift factor.",
    "hierarchical_structure": "Composite A, 26% silica volume fraction.",
    "properties": {
      "Tg": {
        "value": [
          67.9
        ],
        "unit": "°C"
      }
    },
    "analysis_with_hierarchical_structure": {
      "descriptive_text": "The sample comprises a thermosetting epoxy composite system formulated from Bisphenol A diglycidyl ether (Epikote 828) and Methyl-tetrahydro-phthalic anhydride (HN-2200R) hardener at 100 and 80 parts by weight, respectively, catalyzed by 0.5 parts by weight of 2,4,6-Tris (dimethyl aminomethyl) phenol (DMP-30). This matrix is reinforced with 26 vol% fused silica particles (Fuselex ZA-30) to form Composite A. The material underwent a thermal curing schedule involving precuring at 353 K for 3 hours followed by postcuring at 353 K for 3 hours with a heating rate of 72 K/h. The glass transition temperature was characterized using a dynamic viscoelastometer under tensile vibrations, defined as the temperature at maximum apparent thermal activation energy derived from the master curve at 3.5 Hz via the Arrhenius plot of the shift factor.",
      "reasoning_analysis": "Increasing Factors: The formation of a densely crosslinked thermoset network between the epoxy resin and anhydride hardener significantly restricts segmental chain mobility compared to linear polymers, inherently driving the Tg higher. The rigid aromatic rings within the Bisphenol A backbone provide substantial steric hindrance and backbone stiffness, while the incorporation of 26 vol% fused silica particles imposes confinement effects that further restrict polymer chain motion at the filler-matrix interface. Additionally, the use of dynamic mechanical analysis at a frequency of 3.5 Hz inherently shifts the observed transition temperature higher compared to quasi-static calorimetric methods due to the time-temperature superposition principle. Decreasing Factors: The presence of flexible ether linkages within the epoxy prepolymer backbone introduces segmental flexibility that counteracts the rigidity of the aromatic groups. Furthermore, the curing temperature of 353 K is relatively moderate; if the system vitrifies before reaching full conversion, the resulting crosslink density may be lower than theoretically possible, leaving residual free volume that could depress the Tg. Dominant Factor: The highly crosslinked network topology combined with the rigid aromatic backbone and silica reinforcement qualitatively dominates the thermal behavior, establishing a high baseline Tg. While flexible linkages and curing limitations introduce potential depressants, the topological constraints imposed by the thermoset structure and filler confinement are the primary determinants of the elevated glass transition temperature observed in this composite system."
    },
    "analysis_without_hierarchical_structure": {
      "descriptive_text": "The sample consists of a crosslinked epoxy network formed from Bisphenol A diglycidyl ether (Epikote 828) and Methyl-tetrahydro-phthalic anhydride (HN-2200R) hardener at a ratio of 100 to 80 parts by weight, respectively. The formulation includes 0.5 parts by weight of 2,4,6-Tris (dimethyl aminomethyl) phenol (DMP-30) as an accelerator and is reinforced with 26 vol% Fused silica particles (Fuselex ZA-30). The material was subjected to a thermal curing schedule involving precuring at 353 K for 3 hours followed by postcuring at 353 K for an additional 3 hours with a heating rate of 72 K/h. The glass transition temperature was characterized using a dynamic viscoelastometer (Orientec, Rheovibron DDV-III-EA) under tensile vibrations, constructing a master curve at 3.5 Hz and defining Tg as the temperature corresponding to the maximum apparent thermal activation energy derived from the Arrhenius plot of the shift factor.",
      "reasoning_analysis": "Increasing Factors: The formation of a densely crosslinked thermoset network via the reaction between the epoxy groups and the anhydride hardener significantly restricts segmental chain mobility, intrinsically elevating the Tg. Furthermore, the presence of rigid aromatic rings within the Bisphenol A backbone and the incorporation of 26 vol% fused silica particles impose additional steric hindrance and interfacial constraints that resist thermal motion. Decreasing Factors: The use of Methyl-tetrahydro-phthalic anhydride introduces aliphatic character into the network structure compared to fully aromatic hardeners, which may increase chain flexibility and lower the Tg relative to aromatic amine-cured systems. Additionally, the relatively moderate curing temperature of 353 K risks vitrification before full conversion is achieved, potentially limiting the ultimate crosslink density and suppressing the Tg. Dominant Factor: The establishment of the covalently crosslinked network structure serves as the dominant factor governing the thermal transition, as the topological constraints imposed by crosslinking and the rigid filler interface overwhelmingly dictate the segmental relaxation behavior compared to the flexibility introduced by the specific hardener chemistry."
    }
  },
  {
    "doi": null,
    "title": "Fracture Toughness of Silica Particulate-Filled Epoxy Composite",
    "year": 2002,
    "chemical_composition": {
      "repeat_unit_psmiles": null,
      "monomers": [
        {
          "name": "Bisphenol A diglycidyl ether (Epikote 828)",
          "smiles": "CC(C)(C1=CC=C(C=C1)OCC2CO2)C3=CC=C(C=C3)OCC4CO4",
          "ratio_value": 100,
          "ratio_unit": "parts by weight"
        },
        {
          "name": "Methyl-tetrahydro-phthalic anhydride (HN-2200R)",
          "smiles": "CC1CCC(C(=O)OC1=O)",
          "ratio_value": 80,
          "ratio_unit": "parts by weight"
        }
      ],
      "additives": [
        {
          "name": "2,4,6-Tris (dimethyl aminomethyl) phenol (DMP-30)",
          "type": "accelerator",
          "amount_value": 0.5,
          "amount_unit": "parts by weight"
        },
        {
          "name": "Fused silica particles (Fuselex ZA-30)",
          "type": "filler",
          "amount_value": 26,
          "amount_unit": "vol%"
        }
      ],
      "is_homopolymer": false
    },
    "processing_history": "Precuring at 353 K for 3 h. Postcuring at 433 K for 3 h. Heating rate 72 K/h. Tg measured by dynamic viscoelastometer (Orientec, Rheovibron DDV-III-EA) using tensile vibrations, master curve at 3.5 Hz, defined as temperature at maximum apparent thermal activation energy from Arrhenius plot of shift factor.",
    "hierarchical_structure": "Composite A, 26% silica volume fraction.",
    "properties": {
      "Tg": {
        "value": [
          137.9
        ],
        "unit": "°C"
      }
    },
    "analysis_with_hierarchical_structure": {
      "descriptive_text": "The sample is a thermoset composite system composed of Bisphenol A diglycidyl ether (Epikote 828) and Methyl-tetrahydro-phthalic anhydride (HN-2200R) mixed at 100 and 80 parts by weight, respectively, with 0.5 parts by weight of 2,4,6-Tris (dimethyl aminomethyl) phenol (DMP-30) serving as an accelerator. The matrix is reinforced with 26 vol% Fused silica particles (Fuselex ZA-30). Processing involved precuring at 353 K for 3 hours followed by postcuring at 433 K for 3 hours at a heating rate of 72 K/h. The hierarchical structure is identified as Composite A with a silica volume fraction of 26%, and the glass transition behavior was characterized using a dynamic viscoelastometer under tensile vibrations, with the Tg defined as the temperature corresponding to the maximum apparent thermal activation energy derived from the Arrhenius plot of the shift factor at 3.5 Hz.",
      "reasoning_analysis": "Increasing Factors: The formation of a densely crosslinked thermoset network via the reaction between the epoxy resin and anhydride hardener significantly restricts segmental chain mobility, driving the Tg upward. The incorporation of 26 vol% rigid fused silica particles introduces physical constraints at the polymer-filler interface, further limiting chain motion. Additionally, the aromatic rings within the Bisphenol A backbone contribute to chain stiffness, and the high-temperature postcuring schedule ensures a high degree of conversion, maximizing the crosslink density. Decreasing Factors: The presence of flexible ether linkages and aliphatic methylene spacers within the diglycidyl ether backbone introduces intrinsic segmental flexibility that counteracts the rigidity provided by the aromatic groups and crosslinks. Furthermore, any unreacted accelerator or free volume associated with the network topology could theoretically enhance local mobility. Dominant Factor: The restrictive effects of the high crosslink density achieved through the anhydride curing chemistry and postcuring thermal history, combined with the significant volume fraction of rigid silica filler, qualitatively dominate the thermal mechanical behavior, establishing a Tg governed primarily by the network rigidity and filler-polymer interactions rather than the intrinsic flexibility of the backbone linkages."
    },
    "analysis_without_hierarchical_structure": {
      "descriptive_text": "The sample comprises a thermosetting epoxy composite formulated with Bisphenol A diglycidyl ether (Epikote 828) and Methyl-tetrahydro-phthalic anhydride (HN-2200R) hardener at 100 and 80 parts by weight respectively. The mixture incorporates 0.5 parts by weight of 2,4,6-Tris (dimethyl aminomethyl) phenol (DMP-30) accelerator and is reinforced with 26 vol% Fused silica particles (Fuselex ZA-30). Processing involved precuring at 353 K for 3 hours followed by postcuring at 433 K for 3 hours with a heating rate of 72 K/h. The glass transition temperature was determined using a dynamic viscoelastometer (Orientec Rheovibron DDV-III-EA) under tensile vibrations utilizing a master curve at 3.5 Hz where Tg is defined as the temperature at maximum apparent thermal activation energy from the Arrhenius plot of the shift factor.",
      "reasoning_analysis": "Increasing Factors: The presence of rigid aromatic bisphenol A structures within the epoxy backbone inherently restricts chain segmental mobility driving the Tg upward. The formation of a highly crosslinked thermoset network through the reaction with the anhydride hardener further limits molecular motion while the high-temperature postcuring schedule ensures maximal conversion and crosslink density. Additionally the inclusion of 26 vol% rigid fused silica filler creates interfacial constraints that suppress polymer chain dynamics near the filler surface. Decreasing Factors: The aliphatic nature of the methyl-tetrahydro-phthalic anhydride hardener introduces flexible segments into the network compared to purely aromatic curing agents potentially lowering the rigidity. Furthermore the ether linkages in the epoxy backbone provide points of flexibility and any residual unreacted accelerator or monomer could act as a plasticizer increasing free volume. Dominant Factor: The high crosslink density achieved via the rigorous two-step thermal curing protocol combined with the intrinsic stiffness of the aromatic epoxy backbone qualitatively dominates the thermal behavior establishing a high Tg regime that outweighs the flexibility introduced by the aliphatic hardener and ether linkages."
    }
  },
  {
    "doi": null,
    "title": "Probing the Surface $T _ { \\mathrm { g } }$ of Monodisperse PS by Local Thermal Analysis",
    "year": 2004,
    "chemical_composition": {
      "repeat_unit_psmiles": "[*]CC(C1=CC=CC=C1)[*]",
      "monomers": [
        {
          "name": "Styrene",
          "smiles": "C=CC1=CC=CC=C1",
          "ratio_value": null,
          "ratio_unit": null
        }
      ],
      "additives": [],
      "is_homopolymer": true
    },
    "processing_history": "Compression-molding of 2 mm thick plates under nitrogen at 120 °C against freshly cleaned float glass surfaces and splitting them off after cooling. Tg determined macroscopically between 50 and 200 °C using a conventional DSC (Perkin-Elmer PYRIS, heating speed 10 K/min).",
    "hierarchical_structure": "PS sample with Mw = 23.5 kg/mol, narrow molecular weight distribution (Mn/Mw = 1.02-1.05).",
    "properties": {
      "Tg": {
        "value": [
          99
        ],
        "unit": "°C"
      }
    },
    "analysis_with_hierarchical_structure": {
      "descriptive_text": "The sample consists of a polystyrene homopolymer characterized by a weight-average molecular weight (Mw) of 23.5 kg/mol and a narrow molecular weight distribution ranging from 1.02 to 1.05. Specimens were prepared as 2 mm thick plates via compression molding under a nitrogen atmosphere at 120 °C against freshly cleaned float glass surfaces, followed by splitting after cooling. The glass transition temperature was subsequently determined macroscopically between 50 and 200 °C using conventional differential scanning calorimetry (Perkin-Elmer PYRIS) at a heating rate of 10 K/min.",
      "reasoning_analysis": "Increasing Factors: The presence of bulky phenyl side groups attached to the polymer backbone imposes significant steric hindrance, restricting segmental rotation and intrinsically elevating the glass transition temperature. Additionally, the differential scanning calorimetry measurement performed at a heating rate of 10 K/min may kinetically shift the observed transition to slightly higher temperatures compared to slower scanning rates. Decreasing Factors: The weight-average molecular weight of 23.5 kg/mol is relatively low, resulting in a higher concentration of chain ends that contribute excess free volume according to the Fox-Flory relationship, thereby enhancing chain mobility and depressing the Tg relative to high-molecular-weight counterparts. Dominant Factor: While the steric hindrance from the phenyl groups establishes the fundamental high-Tg nature of polystyrene, the relatively low molecular weight is the dominant factor governing the specific thermal behavior of this sample, qualitatively reducing the Tg below the plateau value expected for infinite molecular weight polystyrene."
    },
    "analysis_without_hierarchical_structure": {
      "descriptive_text": "The sample consists of a polystyrene homopolymer prepared via compression molding into 2 mm thick plates under a nitrogen atmosphere at 120 °C. The molding process utilized freshly cleaned float glass surfaces as molds, from which the plates were split off following cooling. The glass transition temperature was subsequently determined macroscopically within the range of 50 to 200 °C using conventional differential scanning calorimetry (Perkin-Elmer PYRIS) at a heating rate of 10 K/min.",
      "reasoning_analysis": "Increasing Factors: The inherent chemical composition, specifically the presence of bulky phenyl side groups on the polystyrene backbone, restricts polymer chain mobility through steric hindrance, intrinsically driving the Tg higher. Additionally, the processing history involving molding under a nitrogen atmosphere prevents thermo-oxidative degradation, preserving molecular weight and preventing chain scission that would otherwise lower the Tg. Decreasing Factors: The thermal history involves cooling from the molding temperature of 120 °C without explicit annealing below the glass transition, which may trap excess free volume within the bulk matrix compared to a slowly annealed sample, potentially facilitating earlier onset of segmental motion. Furthermore, the mechanical splitting from the glass surfaces could introduce minor surface stresses or micro-voids, slightly increasing local free volume. Dominant Factor: The steric restrictions imposed by the phenyl side groups in the chemical composition are the dominant factor governing the thermal transition. While the processing history preserves the material integrity via nitrogen protection, the intrinsic chain stiffness outweighs the subtle free volume variations introduced by the molding and cooling protocol."
    }
  },
  {
    "doi": null,
    "title": "Capillarity-Induced Patterning of Thin Polymer Films and Related Regular Dewetting Structures",
    "year": 2007,
    "chemical_composition": {
      "repeat_unit_psmiles": "[*]CC(C1=CC=CC=C1)[*]",
      "monomers": [
        {
          "name": "Styrene",
          "smiles": "C=CC1=CC=CC=C1",
          "ratio_value": null,
          "ratio_unit": null
        }
      ],
      "additives": [],
      "is_homopolymer": true
    },
    "processing_history": "Spin-coated onto hydrogen-terminated silicon substrates. Film thickness 30 nm to 90 nm. Heated at 130~150 °C. Tg value reported as material specification from Aldrich (101 °C) for commercial polystyrene with molecular weight 2.3 x 10^5.",
    "hierarchical_structure": "Thin polymer film. Nodal dewetting structures (superposed waves) formed within PDMS confined cavities.",
    "properties": {
      "Tg": {
        "value": [
          101
        ],
        "unit": "°C"
      }
    },
    "analysis_with_hierarchical_structure": {
      "descriptive_text": "The sample comprises a polystyrene homopolymer fabricated into thin films ranging from 30 nm to 90 nm in thickness through spin-coating onto hydrogen-terminated silicon substrates. Subsequent thermal annealing was performed at 130 °C to 150 °C, resulting in a hierarchical structure featuring nodal dewetting patterns with superposed waves confined within PDMS cavities. The material properties are benchmarked against a commercial polystyrene standard possessing a molecular weight of 2.3 x 10^5 g/mol and a specified glass transition temperature of 101 °C.",
      "reasoning_analysis": "Increasing Factors: The chemical structure of polystyrene features bulky phenyl side groups attached to the carbon backbone, which impose significant steric hindrance and restrict segmental rotation, intrinsically establishing a high baseline glass transition temperature. Additionally, the high molecular weight of 2.3 x 10^5 g/mol minimizes the contribution of chain ends to the free volume, thereby preserving the bulk thermal stability relative to lower molecular weight oligomers. Decreasing Factors: The fabrication of the material into thin films with thicknesses between 30 nm and 90 nm introduces significant finite-size effects, where the enhanced mobility of polymer segments at the free surface typically leads to a depression in Tg compared to the bulk state. Furthermore, the use of hydrogen-terminated silicon substrates provides a relatively low-energy interface that may fail to strongly pin polymer chains, potentially allowing for increased interfacial mobility, while the observed nodal dewetting structures indicate interfacial instabilities consistent with enhanced chain motion. Dominant Factor: Despite the stabilizing influence of the high molecular weight and rigid backbone chemistry, the geometric confinement inherent to the thin film morphology is the dominant factor. The high surface-to-volume ratio in the 30 nm to 90 nm regime amplifies free surface effects, which qualitatively drives the Tg lower than the reported bulk specification of 101 °C."
    },
    "analysis_without_hierarchical_structure": {
      "descriptive_text": "The sample consists of a polystyrene homopolymer derived from styrene monomers. Thin films ranging from 30 nm to 90 nm in thickness were prepared by spin-coating the polymer onto hydrogen-terminated silicon substrates. Following deposition, the films were subjected to thermal treatment at temperatures between 130 °C and 150 °C. The glass transition temperature is referenced against commercial material specifications from Aldrich for polystyrene with a molecular weight of 2.3 x 10^5, reported at 101 °C.",
