Repository: hhtrick/HHT-code

# HHT training framework

This directory contains model training, embedding precomputation, inference, article-level baselines and the curated datasets. All commands below assume that the working directory is `train_code/`.

## 3. Datasets and fixed partitions

Each main dataset is a JSON array at `dataset/{property}/{property}.json`. Entries contain source metadata, `chemical_composition`, `processing_history`, `hierarchical_structure`, `properties`, and two generated-analysis objects. Targets are stored as `properties[property]["value"]`; source metadata and target values are not predictive input fields.

| Property | Train | Validation | Test | Total |
|---|---:|---:|---:|---:|

File: train_code/dataset/Tg/Tg.json (part 76 of 235)
[
      "reasoning_analysis": "Increasing Factors: The presence of bulky phenyl side groups on the polymer backbone imposes significant steric hindrance, restricting segmental rotation and intrinsically elevating the glass transition temperature relative to polymers with smaller side groups. Additionally, the high molecular weight of 2.3 x 10^5 reduces the concentration of chain ends, minimizing excess free volume contributions that typically depress Tg in lower molecular weight systems. Decreasing Factors: The fabrication of thin films with thicknesses between 30 nm and 90 nm introduces nanoscale confinement effects, where enhanced segmental mobility at the free surface typically acts to reduce the average Tg compared to bulk materials. Furthermore, the use of hydrogen-terminated silicon substrates results in weak interfacial interactions compared to native oxide, providing less restriction to chain segments near the substrate and potentially amplifying the mobility enhancement from the free surface. Dominant Factor: While the intrinsic chain rigidity and high molecular weight establish a robust baseline thermal stability consistent with the bulk specification, the nanoscale confinement combined with the weakly interacting substrate represents the dominant perturbational factor, qualitatively driving the effective Tg of the thin film lower than the bulk material expectation due to enhanced surface dynamics."
    }
  },
  {
    "doi": null,
    "title": "The influence of residual stresses on the mechanical and thermal properties of injection moulded ABS copolymer",
    "year": 1994,
    "chemical_composition": {
      "repeat_unit_psmiles": null,
      "monomers": [
        {
          "name": "Styrene",
          "smiles": "C=CC1=CC=CC=C1",
          "ratio_value": null,
          "ratio_unit": null
        },
        {
          "name": "Acrylonitrile",
          "smiles": "C=CC#N",
          "ratio_value": null,
          "ratio_unit": null
        },
        {
          "name": "Butadiene",
          "smiles": "C=CC=C",
          "ratio_value": null,
          "ratio_unit": null
        }
      ],
      "additives": [],
      "is_homopolymer": false
    },
    "processing_history": "Injection moulded (General Electrics' CYCOLAC T 35). Annealed at 80°C for 24 h then further heated at 135°C for 12 h (Full heat treated). Tg measured by DMA (Du Pont Dynamic mechanical analyser) in fixed frequency mode, 1 Hz, 3°C/min heating rate, defined as maximum tan δ. Tg increased by approx 2°C compared to as-moulded.",
    "hierarchical_structure": "Amorphous ABS. Residual stresses and molecular orientation removed.",
    "properties": {
      "Tg": {
        "value": [
          109
        ],
        "unit": "°C"
      }
    },
    "analysis_with_hierarchical_structure": {
      "descriptive_text": "The sample comprises an amorphous Acrylonitrile Butadiene Styrene (ABS) terpolymer, identified as General Electrics' CYCOLAC T 35, synthesized from styrene, acrylonitrile, and butadiene monomers. The material was fabricated via injection moulding and subsequently subjected to a full heat treatment protocol consisting of annealing at 80°C for 24 hours followed by heating at 135°C for 12 hours, a process designed to remove residual stresses and molecular orientation. The hierarchical structure is characterized as amorphous with relieved internal stresses, and the glass transition temperature was evaluated using dynamic mechanical analysis in fixed frequency mode at 1 Hz with a 3°C/min heating rate, defined by the maximum tan δ peak.",
      "reasoning_analysis": "Increasing Factors: The incorporation of acrylonitrile monomers introduces strong dipole-dipole interactions between polymer chains, while the bulky phenyl groups of styrene units impose significant steric hindrance, both of which restrict segmental mobility and elevate the glass transition temperature. Furthermore, the extensive thermal history involving annealing at 80°C and 135°C promotes physical aging and enthalpy recovery, reducing excess free volume frozen in during injection moulding and thereby shifting the Tg to higher temperatures relative to the as-moulded state. Decreasing Factors: The presence of butadiene monomers introduces flexible aliphatic segments into the polymer architecture, which possess lower rotational energy barriers compared to the rigid styrene and polar acrylonitrile components, inherently lowering the overall stiffness of the material. Additionally, the initial injection moulding process traps non-equilibrium free volume and induces molecular orientation, which would typically depress the Tg if not for the subsequent heat treatment. Dominant Factor: While the flexible butadiene component modulates the impact properties, the rigid styrene-acrylonitrile matrix fundamentally dictates the thermal transition baseline. However, for this specific sample, the dominant factor influencing the final observed Tg behavior is the comprehensive heat treatment, which eliminates processing-induced stresses and free volume, allowing the material to express its intrinsic thermal stability governed by the rigid SAN copolymer backbone."
    },
    "analysis_without_hierarchical_structure": {
      "descriptive_text": "The sample comprises a terpolymer system synthesized from styrene, acrylonitrile, and butadiene monomers, corresponding to the commercial grade General Electrics' CYCOLAC T 35. Following injection moulding, the specimen underwent a rigorous thermal treatment consisting of annealing at 80°C for 24 hours and subsequent heating at 135°C for 12 hours. Dynamic mechanical analysis was performed in fixed frequency mode at 1 Hz with a 3°C/min heating rate, identifying the glass transition temperature at the maximum tan δ peak.",
      "reasoning_analysis": "Increasing Factors: The chemical incorporation of acrylonitrile introduces strong dipole-dipole interactions within the styrene-acrylonitrile matrix, significantly restricting segmental mobility, while the bulky phenyl groups of styrene provide steric hindrance that further elevates the energy barrier for chain motion. Additionally, the processing history involving extended annealing and heat treatment promotes physical aging and densification, allowing the relaxation of frozen-in free volume generated during injection moulding, which qualitatively drives the Tg upward. Decreasing Factors: The presence of butadiene monomers introduces a flexible rubbery phase with high chain mobility that contrasts with the rigid matrix, potentially lowering the overall composite stiffness, and the initial injection moulding process inherently traps non-equilibrium free volume due to rapid cooling, which acts to depress the Tg relative to a fully relaxed state. Dominant Factor: While the flexible butadiene phase and moulding-induced free volume provide mechanisms for Tg depression, the strong intermolecular forces from the acrylonitrile content establish a high intrinsic baseline, and the comprehensive thermal annealing history is the dominant processing factor that overrides the initial moulding effects, resulting in a net increase in Tg by maximizing chain packing density."
    }
  },
  {
    "doi": null,
    "title": "Probing the Surface $T _ { \\mathrm { g } }$ of Monodisperse PS by Local Thermal Analysis",
    "year": 2004,
    "chemical_composition": {
      "repeat_unit_psmiles": "[*]CC(C1=CC=CC=C1)[*]",
      "monomers": [
        {
          "name": "Styrene",
          "smiles": "C=CC1=CC=CC=C1",
          "ratio_value": null,
          "ratio_unit": null
        }
      ],
      "additives": [],
      "is_homopolymer": true
    },
    "processing_history": "Compression-molding of 2 mm thick plates under nitrogen at 120 °C against freshly cleaned float glass surfaces and splitting them off after cooling. Tg determined macroscopically between 50 and 200 °C using a conventional DSC (Perkin-Elmer PYRIS, heating speed 10 K/min).",
    "hierarchical_structure": "PS sample with Mw = 9.85 kg/mol, narrow molecular weight distribution (Mn/Mw = 1.02-1.05).",
    "properties": {
      "Tg": {
        "value": [
          95
        ],
        "unit": "°C"
      }
    },
    "analysis_with_hierarchical_structure": {
      "descriptive_text": "The investigated material is a polystyrene homopolymer possessing a weight-average molecular weight (Mw) of 9.85 kg/mol and a highly narrow molecular weight distribution. Specimens were prepared via compression-molding of 2 mm thick plates under nitrogen at 120 °C against freshly cleaned float glass surfaces, followed by separation after cooling. Thermal characterization was performed using conventional differential scanning calorimetry (Perkin-Elmer PYRIS) at a heating rate of 10 K/min to determine the glass transition temperature macroscopically between 50 and 200 °C.",
      "reasoning_analysis": "Increasing Factors: The presence of bulky phenyl side groups attached to the polymer backbone introduces significant steric hindrance, which restricts segmental rotation and intrinsically elevates the glass transition temperature relative to polymers with smaller side groups. Additionally, processing under a nitrogen atmosphere prevents oxidative degradation or cross-linking during the thermal molding cycle, preserving the intended chain architecture without introducing structural constraints that might artificially alter mobility. Decreasing Factors: The low molecular weight (9.85 kg/mol) results in a high concentration of chain ends, which increases the fractional free volume according to the Fox-Flory relationship, thereby enhancing chain mobility and depressing the Tg compared to high-molecular-weight bulk polystyrene. Furthermore, the compression-molding process involves cooling from 120 °C, and if the cooling rate was sufficient to trap excess free volume or if the proximity to the glass surface induced interfacial mobility effects before splitting, the measured Tg could be further lowered. Dominant Factor: While the chemical structure provides intrinsic rigidity, the low molecular weight is the dominant factor governing the thermal behavior of this specific sample. The substantial contribution of chain ends to the overall free volume in this oligomeric-to-low-polymer regime will qualitatively lower the Tg significantly relative to standard high-molecular-weight polystyrene, overriding the baseline stiffness provided by the styrene monomers."
    },
    "analysis_without_hierarchical_structure": {
      "descriptive_text": "The sample consists of a polystyrene homopolymer fabricated into 2 mm thick plates via compression molding. The processing was conducted under a nitrogen atmosphere at 120 °C, with the material pressed against freshly cleaned float glass surfaces before being split off after cooling. The glass transition temperature was characterized macroscopically between 50 and 200 °C using a conventional Perkin-Elmer PYRIS DSC instrument at a heating rate of 10 K/min.",
      "reasoning_analysis": "Increasing Factors: The fundamental chemical structure of the polystyrene homopolymer features bulky phenyl side groups attached to the carbon backbone, which impose significant steric hindrance and restrict segmental rotation, intrinsically driving the Tg to higher temperatures. Additionally, the use of a nitrogen atmosphere during the thermal processing at 120 °C prevents oxidative degradation and chain scission, thereby preserving the molecular weight and maintaining the inherent thermal stability of the polymer network. Decreasing Factors: While no plasticizing additives are present, the compression molding process involves cooling from 120 °C, and depending on the specific cooling rate, non-equilibrium free volume may be trapped within the 2 mm thick plates, which can theoretically facilitate segmental motion at slightly lower temperatures compared to a fully annealed equilibrium state. Dominant Factor: The intrinsic chain stiffness imparted by the pendant phenyl groups is the dominant factor governing the thermal transition, as the steric barriers to rotation establish a high baseline Tg that outweighs the subtle effects of processing-induced free volume or atmospheric protection."
    }
  },
  {
    "doi": null,
    "title": "Fracture Toughness of Silica Particulate-Filled Epoxy Composite",
    "year": 2002,
    "chemical_composition": {
      "repeat_unit_psmiles": null,
      "monomers": [
        {
          "name": "Bisphenol A diglycidyl ether (Epikote 828)",
          "smiles": "CC(C)(C1=CC=C(C=C1)OCC2CO2)C3=CC=C(C=C3)OCC4CO4",
          "ratio_value": 100,
          "ratio_unit": "parts by weight"
        },
        {
          "name": "Methyl-tetrahydro-phthalic anhydride (HN-2200R)",
          "smiles": "CC1CCC(C(=O)OC1=O)",
          "ratio_value": 80,
          "ratio_unit": "parts by weight"
        }
      ],
      "additives": [
        {
          "name": "2,4,6-Tris (dimethyl aminomethyl) phenol (DMP-30)",
          "type": "accelerator",
          "amount_value": 0.5,
          "amount_unit": "parts by weight"
        },
        {
          "name": "Fused silica particles (Fuselex ZA-30)",
          "type": "filler",
          "amount_value": 35,
          "amount_unit": "vol%"
        }
      ],
      "is_homopolymer": false
    },
    "processing_history": "Precuring at 353 K for 3 h. Postcuring at 373 K for 3 h. Heating rate 72 K/h. Tg measured by dynamic viscoelastometer (Orientec, Rheovibron DDV-III-EA) using tensile vibrations, master curve at 3.5 Hz, defined as temperature at maximum apparent thermal activation energy from Arrhenius plot of shift factor.",
    "hierarchical_structure": "Composite B, 35% silica volume fraction.",
    "properties": {
      "Tg": {
        "value": [
          121.9
        ],
        "unit": "°C"
      }
    },
    "analysis_with_hierarchical_structure": {
      "descriptive_text": "The sample consists of a thermoset epoxy composite formulated from Bisphenol A diglycidyl ether (Epikote 828) and Methyl-tetrahydro-phthalic anhydride (HN-2200R) hardener at a ratio of 100 to 80 parts by weight, respectively. The formulation includes 0.5 parts by weight of 2,4,6-Tris (dimethyl aminomethyl) phenol (DMP-30) as an accelerator and is reinforced with 35 vol% Fused silica particles (Fuselex ZA-30). The material was subjected to a thermal curing schedule involving precuring at 353 K for 3 hours followed by postcuring at 373 K for 3 hours with a heating rate of 72 K/h. The glass transition temperature was characterized using a dynamic viscoelastometer under tensile vibrations, constructing a master curve at 3.5 Hz, with the Tg defined as the temperature corresponding to the maximum apparent thermal activation energy derived from the Arrhenius plot of the shift factor.",
      "reasoning_analysis": "Increasing Factors: The formation of a densely crosslinked three-dimensional network through the reaction between the epoxy groups and the anhydride hardener significantly restricts segmental chain mobility, intrinsically elevating the Tg. Additionally, the high volume fraction of rigid fused silica filler imposes physical constraints on the polymer matrix and creates an interphase region with reduced mobility, further driving the Tg upward. The postcuring step at 373 K likely ensures a high degree of conversion, minimizing free volume associated with unreacted species. Decreasing Factors: The use of Methyl-tetrahydro-phthalic anhydride, which contains aliphatic rings rather than fully aromatic structures, introduces greater flexibility into the network strands between crosslinks compared to aromatic hardeners, potentially lowering the Tg. Furthermore, the ether linkages within the Bisphenol A diglycidyl ether backbone provide inherent flexibility that facilitates segmental motion. Dominant Factor: The restrictive effects of the high crosslink density inherent to the thermoset architecture, compounded by the significant loading of rigid silica filler, qualitatively dominate the flexibility introduced by the aliphatic hardener and ether linkages, establishing a rigid network structure with a Tg primarily governed by the network topology and filler-matrix interactions."
    },
    "analysis_without_hierarchical_structure": {
      "descriptive_text": "The sample comprises a thermosetting epoxy composite formed from Bisphenol A diglycidyl ether (Epikote 828) and Methyl-tetrahydro-phthalic anhydride (HN-2200R) hardener at 100 and 80 parts by weight, respectively. The formulation incorporates 0.5 parts by weight of 2,4,6-Tris (dimethyl aminomethyl) phenol (DMP-30) as an accelerator and is reinforced with 35 vol% Fused silica particles (Fuselex ZA-30). Processing involved precuring at 353 K for 3 hours followed by postcuring at 373 K for 3 hours with a heating rate of 72 K/h. The glass transition temperature was characterized using a dynamic viscoelastometer (Orientec, Rheovibron DDV-III-EA) under tensile vibrations, constructing a master curve at 3.5 Hz and defining Tg as the temperature corresponding to the maximum apparent thermal activation energy derived from the Arrhenius plot of the shift factor.",
      "reasoning_analysis": "Increasing Factors: The formation of a dense three-dimensional network via the reaction between the epoxy groups and the anhydride hardener significantly restricts segmental chain mobility, intrinsically driving the Tg upward. The thermal processing history, specifically the postcuring at 373 K, promotes high conversion of reactive groups, maximizing the crosslink density and reducing free volume. Additionally, the inclusion of 35 vol% rigid fused silica particles imposes physical constraints on the polymer matrix at the filler-matrix interface, while the aromatic rings within the Bisphenol A backbone contribute to chain stiffness. Decreasing Factors: The presence of flexible ether linkages and aliphatic segments within the epoxy backbone and the anhydride curing agent introduces degrees of freedom for segmental rotation that inherently limit the maximum achievable rigidity compared to fully aromatic networks. Furthermore, if the postcuring temperature of 373 K approaches the vitrification point of the developing network, final conversion might be kinetically limited, leaving residual free volume that could depress the Tg. Dominant Factor: The high crosslink density achieved through the catalyzed anhydride curing mechanism qualitatively dominates the thermal behavior, establishing a rigid network architecture that outweighs the flexibility of the backbone linkages, while the substantial filler loading provides secondary reinforcement that stabilizes the transition temperature against segmental motion."
    }
  },
  {
    "doi": null,
    "title": "Fracture Toughness of Silica Particulate-Filled Epoxy Composite",
    "year": 2002,
    "chemical_composition": {
      "repeat_unit_psmiles": null,
      "monomers": [
        {
          "name": "Bisphenol A diglycidyl ether (Epikote 828)",
          "smiles": "CC(C)(C1=CC=C(C=C1)OCC2CO2)C3=CC=C(C=C3)OCC4CO4",
          "ratio_value": 100,
          "ratio_unit": "parts by weight"
        },
        {
          "name": "Methyl-tetrahydro-phthalic anhydride (HN-2200R)",
          "smiles": "CC1CCC(C(=O)OC1=O)",
          "ratio_value": 80,
          "ratio_unit": "parts by weight"
        }
      ],
      "additives": [
        {
          "name": "2,4,6-Tris (dimethyl aminomethyl) phenol (DMP-30)",
          "type": "accelerator",
          "amount_value": 0.5,
          "amount_unit": "parts by weight"
        },
        {
          "name": "Fused silica particles (Fuselex ZA-30)",
          "type": "filler",
          "amount_value": 35,
          "amount_unit": "vol%"
        }
      ],
      "is_homopolymer": false
    },
    "processing_history": "Precuring at 353 K for 3 h. Postcuring at 353 K for 3 h. Heating rate 72 K/h. Tg measured by dynamic viscoelastometer (Orientec, Rheovibron DDV-III-EA) using tensile vibrations, master curve at 3.5 Hz, defined as temperature at maximum apparent thermal activation energy from Arrhenius plot of shift factor.",
    "hierarchical_structure": "Composite B, 35% silica volume fraction.",
    "properties": {
      "Tg": {
        "value": [
          77.9
        ],
        "unit": "°C"
      }
    },
    "analysis_with_hierarchical_structure": {
      "descriptive_text": "The sample is a thermosetting epoxy composite system formulated from Bisphenol A diglycidyl ether (Epikote 828) and Methyl-tetrahydro-phthalic anhydride (HN-2200R) hardener at a ratio of 100 to 80 parts by weight, respectively. The mixture incorporates 0.5 parts by weight of 2,4,6-Tris (dimethyl aminomethyl) phenol (DMP-30) as an accelerator and is reinforced with 35 vol% Fused silica particles (Fuselex ZA-30). Processing involved a thermal curing schedule comprising precuring and postcuring stages both conducted at 353 K for 3 hours with a heating rate of 72 K/h. Structurally designated as Composite B, the material features a hierarchical structure with a silica volume fraction of 35%, and its glass transition behavior was characterized using a dynamic viscoelastometer under tensile vibrations, defined as the temperature at maximum apparent thermal activation energy derived from the Arrhenius plot of the shift factor at a master curve frequency of 3.5 Hz.",
      "reasoning_analysis": "Increasing Factors: The formation of a covalently crosslinked thermoset network inherently restricts segmental chain mobility compared to linear polymers, significantly driving the Tg upward. The presence of rigid aromatic rings within the Bisphenol A backbone contributes substantial chain stiffness, while the inclusion of 35 vol% fused silica particles imposes physical confinement and interfacial constraints that further reduce free volume and increase the Tg. Decreasing Factors: The use of Methyl-tetrahydro-phthalic anhydride, a cycloaliphatic hardener, introduces greater flexibility into the network crosslinks compared to aromatic hardeners, which may moderately depress the Tg. Additionally, the processing history specifies curing and postcuring at 353 K; if the developing Tg approaches this temperature during the reaction, vitrification may limit the final degree of conversion, preventing the crosslink density from reaching its maximum potential and thus limiting the Tg. Dominant Factor: The dominant factor influencing the final Tg is the interplay between the high rigid filler content and the achieved crosslink density. While the cycloaliphatic hardener and potential vitrification limits introduce flexibility or conversion constraints, the intrinsic stiffness of the Bisphenol A backbone coupled with the significant physical restriction imposed by the 35% silica loading qualitatively dictates a reinforced thermal transition behavior relative to the unfilled resin."
    },
    "analysis_without_hierarchical_structure": {
      "descriptive_text": "The sample comprises a thermoset epoxy network synthesized from Bisphenol A diglycidyl ether (Epikote 828) and Methyl-tetrahydro-phthalic anhydride (HN-2200R) hardener at 100 and 80 parts by weight, respectively. The formulation incorporates 0.5 parts by weight of 2,4,6-Tris (dimethyl aminomethyl) phenol (DMP-30) accelerator and is reinforced with 35 vol% Fused silica particles (Fuselex ZA-30). Processing involved precuring and postcuring at 353 K for 3 hours each with a heating rate of 72 K/h. Characterization was performed using a dynamic viscoelastometer under tensile vibrations to generate a master curve at 3.5 Hz, defining Tg as the temperature of maximum apparent thermal activation energy from the Arrhenius plot of the shift factor.",
      "reasoning_analysis": "Increasing Factors: The formation of a densely crosslinked epoxy-anhydride network inherently restricts segmental chain mobility, while the bulky aromatic groups within the Bisphenol A backbone provide significant steric hindrance that elevates the glass transition temperature. Furthermore, the high volume fraction (35 vol%) of rigid fused silica filler creates extensive polymer-filler interfaces that constrain local chain dynamics through confinement effects. Decreasing Factors: The relatively low curing temperature of 353 K may limit the final degree of conversion for the anhydride hardener, potentially resulting in a lower crosslink density than achievable at higher temperatures, which would depress the Tg. Additionally, the presence of the amine accelerator introduces flexible aliphatic segments that could marginally increase free volume if not fully integrated into the rigid network structure. Dominant Factor: The substantial restriction on chain mobility imposed by the high loading of rigid silica filler and the inherent stiffness of the aromatic epoxy network qualitatively dominates the thermal behavior, establishing a Tg primarily governed by the composite's structural rigidity rather than the potential limitations in cure conversion."
    }
  },
  {
    "doi": null,
    "title": "Probing the Surface $T _ { \\mathrm { g } }$ of Monodisperse PS by Local Thermal Analysis",
    "year": 2004,
    "chemical_composition": {
      "repeat_unit_psmiles": "[*]CC(C1=CC=CC=C1)[*]",
      "monomers": [
        {
          "name": "Styrene",
          "smiles": "C=CC1=CC=CC=C1",
          "ratio_value": null,
          "ratio_unit": null
        }
      ],
      "additives": [],
      "is_homopolymer": true
    },
    "processing_history": "Compression-molding of 2 mm thick plates under nitrogen at 120 °C against freshly cleaned float glass surfaces and splitting them off after cooling. Tg determined by Local Thermal Analysis (LTA) mode using an AFM equipped with a thermal probe (Micro-Thermal analyzer µTA 2990, TA Instruments), heating speed 10 K/s.",
    "hierarchical_structure": "PS sample with Mw = 9.85 kg/mol, narrow molecular weight distribution (Mn/Mw = 1.02-1.05).",
    "properties": {
      "Tg": {
        "value": [
          118
        ],
        "unit": "°C"
      }
    },
    "analysis_with_hierarchical_structure": {
      "descriptive_text": "The sample consists of a polystyrene homopolymer characterized by a weight-average molecular weight (Mw) of 9.85 kg/mol and a narrow molecular weight distribution (Mw/Mn = 1.02-1.05). Thin plates with a thickness of 2 mm were fabricated via compression-molding under a nitrogen atmosphere at 120 °C against freshly cleaned float glass surfaces, followed by cooling and separation. The glass transition temperature was subsequently evaluated using Local Thermal Analysis (LTA) mode employing an atomic force microscope equipped with a thermal probe (Micro-Thermal analyzer µTA 2990) at a heating rate of 10 K/s.",
      "reasoning_analysis": "Increasing Factors: The presence of bulky phenyl side groups in the styrene repeating units imposes significant steric hindrance, restricting backbone rotation and intrinsically establishing a higher baseline Tg compared to polymers with smaller side groups. Additionally, the processing history involves a very high heating rate (10 K/s) during the Local Thermal Analysis measurement; kinetically, this rapid heating reduces the time available for segmental relaxation, thereby shifting the observed glass transition temperature to higher values. Decreasing Factors: The most significant factor lowering the Tg is the low molecular weight (9.85 kg/mol); according to the Fox-Flory relationship, the high concentration of chain ends associated with this low Mw increases the fractional free volume, enhancing chain mobility and depressing the Tg relative to high-molecular-weight polystyrene. Furthermore, the absence of reinforcing fillers or cross-linking agents means there are no additional structural constraints to counteract this mobility. Dominant Factor: While the rigid phenyl groups and rapid measurement heating rate act to elevate the Tg, the low molecular weight is the dominant intrinsic factor governing the material's thermal behavior. The substantial free volume contribution from the chain ends qualitatively reduces the intrinsic Tg relative to bulk polystyrene, although the high heating rate during characterization may partially mask this depression in the measured data."
    },
    "analysis_without_hierarchical_structure": {
      "descriptive_text": "The sample consists of a polystyrene homopolymer processed into 2 mm thick plates via compression molding under a nitrogen atmosphere at 120 °C against freshly cleaned float glass surfaces, followed by splitting after cooling. The glass transition temperature was determined using Local Thermal Analysis (LTA) mode with an atomic force microscope equipped with a thermal probe at a heating rate of 10 K/s.",
      "reasoning_analysis": "Increasing Factors: The bulky phenyl side groups on the polystyrene backbone impose significant steric hindrance, restricting segmental mobility and intrinsically elevating the Tg. The nitrogen atmosphere during molding prevents oxidative chain scission, preserving molecular weight and maintaining thermal stability. Additionally, the high heating rate of 10 K/s during characterization kinetically shifts the observed transition to higher temperatures. Decreasing Factors: The linear homopolymer architecture lacks crosslinking points that would otherwise further constrain chain motion. Moreover, the AFM thermal probe analyzes the surface generated by splitting the plate, where enhanced free volume and surface mobility may locally depress the Tg compared to the bulk interior. Dominant Factor: While the surface mobility and linear architecture present potential depressants, the intrinsic rigidity of the polystyrene backbone establishes the primary thermal baseline; however, the high heating rate used during measurement is the dominant dynamic factor that will qualitatively shift the observed Tg significantly higher relative to standard quasi-equilibrium conditions."
    }
  },
  {
    "doi": "10.1016/j.dyepig.2021.109222",
    "title": "Coumarin-substituted pyrrole derivatives with aggregation-enhanced emission characteristics for detecting the glass transition temperature of polymers",
    "year": 2021,
    "chemical_composition": {
      "repeat_unit_psmiles": "[*]CC(C1=CC=CC=C1)[*]",
      "monomers": [
        {
          "name": "Styrene",
          "smiles": "C=CC1=CC=CC=C1",
          "ratio_value": null,
          "ratio_unit": null
        }
      ],
      "additives": [
        {
          "name": "MAP-4",
          "type": "fluorescent probe",
          "amount_value": 0.1,
          "amount_unit": "wt%"
        }
      ],
      "is_homopolymer": true
    },
    "processing_history": "Polystyrene and 0.1 wt% MAP-4 dissolved in THF, solvent removed. Tg measured by DSC.",
    "hierarchical_structure": "Amorphous polymer.",
    "properties": {
      "Tg": {
        "value": [
          90.2
        ],
        "unit": "°C"
      }
    },
    "analysis_with_hierarchical_structure": {
      "descriptive_text": "The investigated material is an amorphous polystyrene homopolymer doped with 0.1 wt% MAP-4 fluorescent probe. The sample was prepared by co-dissolving the polymer and additive in tetrahydrofuran (THF), followed by solvent removal to yield the solid state. Thermal characterization of the glass transition was conducted using differential scanning calorimetry (DSC).",
      "reasoning_analysis": "Increasing Factors: The polystyrene backbone features bulky phenyl side groups that impose significant steric hindrance on chain rotation, restricting segmental mobility and intrinsically driving the glass transition temperature higher. Decreasing Factors: The inclusion of MAP-4, a low molecular weight organic molecule, introduces additional free volume into the matrix which typically enhances chain mobility and lowers the Tg. Furthermore, the solution processing history involving THF carries the risk of residual solvent retention; even trace amounts of THF would act as a potent plasticizer, significantly depressing the glass transition temperature. Dominant Factor: While the steric rigidity of the phenyl groups establishes a high intrinsic baseline for the polymer, the presence of the small molecule additive and the potential for residual solvent from the solution casting process are the dominant factors qualitatively reducing the Tg relative to a pristine, solvent-free bulk polystyrene sample."
    },
    "analysis_without_hierarchical_structure": {
      "descriptive_text": "The sample comprises a polystyrene homopolymer doped with 0.1 wt% MAP-4 fluorescent probe. Preparation involved dissolving the polymer and additive in tetrahydrofuran (THF), followed by solvent removal to yield the solid material. The glass transition temperature was characterized using differential scanning calorimetry (DSC).",
      "reasoning_analysis": "Increasing Factors: The polystyrene backbone contains bulky phenyl side groups that impose significant steric hindrance on chain rotation, restricting segmental mobility and intrinsically establishing a high baseline glass transition temperature. Decreasing Factors: The incorporation of MAP-4, a low molecular weight fluorescent probe, introduces free volume into the polymer matrix; even at 0.1 wt%, such small molecules typically act as plasticizers by increasing chain spacing and facilitating segmental motion, thereby depressing the Tg. Additionally, the solution casting process using THF carries a risk of residual solvent retention, which would further plasticize the system and lower the Tg. Dominant Factor: While the steric hindrance of the phenyl groups dictates the fundamental thermal stability of the host matrix, the presence of small molecule species (the MAP-4 probe and potential residual THF) qualitatively dominates the shift in behavior relative to pristine polystyrene, leading to a net reduction in Tg due to enhanced free volume and lubrication of chain segments."
    }
  },
  {
    "doi": null,
    "title": "Probing the Surface $T _ { \\mathrm { g } }$ of Monodisperse PS by Local Thermal Analysis",
    "year": 2004,
    "chemical_composition": {
      "repeat_unit_psmiles": "[*]CC(C1=CC=CC=C1)[*]",
      "monomers": [
        {
          "name": "Styrene",
          "smiles": "C=CC1=CC=CC=C1",
          "ratio_value": null,
          "ratio_unit": null
        }
      ],
      "additives": [],
      "is_homopolymer": true
    },
    "processing_history": "Compression-molding of 2 mm thick plates under nitrogen at 120 °C against freshly cleaned float glass surfaces and splitting them off after cooling. Tg determined by Local Thermal Analysis (LTA) mode using an AFM equipped with a thermal probe (Micro-Thermal analyzer µTA 2990, TA Instruments), heating speed 10 K/s.",
    "hierarchical_structure": "PS sample with Mw = 23.5 kg/mol, narrow molecular weight distribution (Mn/Mw = 1.02-1.05).",
    "properties": {
      "Tg": {
        "value": [
          120
        ],
        "unit": "°C"
      }
    },
    "analysis_with_hierarchical_structure": {
      "descriptive_text": "The sample comprises a polystyrene homopolymer characterized by a weight-average molecular weight (Mw) of 23.5 kg/mol and a narrow molecular weight distribution (Mn/Mw = 1.02-1.05). Specimens were fabricated as 2 mm thick plates via compression molding under nitrogen at 120 °C against freshly cleaned float glass surfaces, followed by cooling and separation. Thermal characterization was performed using the Local Thermal Analysis (LTA) mode of an atomic force microscope equipped with a thermal probe at a heating rate of 10 K/s.",
      "reasoning_analysis": "Increasing Factors: The bulky phenyl side groups attached to the polymer backbone impose significant steric hindrance, restricting segmental rotation and intrinsically elevating the glass transition temperature. Furthermore, the high heating rate of 10 K/s utilized during the Local Thermal Analysis measurement introduces a kinetic lag that qualitatively shifts the observed transition to higher temperatures. Decreasing Factors: The relatively low molecular weight of 23.5 kg/mol results in an increased fraction of chain ends compared to high-molecular-weight counterparts; according to the Fox-Flory relationship, this excess free volume enhances chain mobility and depresses the Tg. Dominant Factor: While the chemical structure of polystyrene provides a rigid baseline, the low molecular weight is the dominant structural factor causing a qualitative reduction in the thermodynamic Tg relative to infinite molecular weight polystyrene, although the rapid heating rate during characterization acts to counteract this depression in the measured value."
    },
    "analysis_without_hierarchical_structure": {
      "descriptive_text": "This sample comprises a polystyrene homopolymer prepared via compression molding into 2 mm thick plates under a nitrogen atmosphere at 120 °C. The polymer melt was processed against freshly cleaned float glass surfaces and separated after cooling. The glass transition temperature was characterized using Local Thermal Analysis (LTA) mode via an atomic force microscope equipped with a thermal probe, utilizing a heating rate of 10 K/s.",
      "reasoning_analysis": "Increasing Factors: The inherent chemical composition, specifically the presence of bulky phenyl side groups on the polystyrene backbone, restricts polymer chain mobility through steric hindrance, intrinsically driving the Tg higher. Additionally, the characterization history involves a heating speed of 10 K/s, which is significantly faster than standard thermal analysis rates; this rapid heating kinetically delays the segmental relaxation response, qualitatively shifting the observed Tg upward. Decreasing Factors: The use of Atomic Force Microscopy for thermal analysis introduces surface sensitivity, where polymer chains at the probed surface often exhibit enhanced mobility due to reduced coordination constraints compared to the bulk, which can lead to a depression in the observed Tg. Dominant Factor: The intrinsic structural rigidity provided by the bulky phenyl groups establishes a high baseline Tg for the polymer backbone; however, the rapid heating rate of 10 K/s employed during the characterization is the dominant dynamic factor that will qualitatively shift the observed Tg to higher temperatures relative to standard characterization speeds, likely outweighing the surface mobility effects inherent to the AFM technique for this bulk sample configuration."
    }
  },
  {
    "doi": "10.1016/j.dyepig.2021.109222",
    "title": "Coumarin-substituted pyrrole derivatives with aggregation-enhanced emission characteristics for detecting the glass transition temperature of polymers",
    "year": 2021,
    "chemical_composition": {
      "repeat_unit_psmiles": "[*]CC(C1=CC=CC=C1)[*]",
      "monomers": [
        {
          "name": "Styrene",
          "smiles": "C=CC1=CC=CC=C1",
          "ratio_value": null,
          "ratio_unit": null
        }
      ],
      "additives": [],
      "is_homopolymer": true
    },
    "processing_history": "Amorphous polystyrene supplied. Tg measured by DSC.",
    "hierarchical_structure": "Amorphous polymer.",
    "properties": {
      "Tg": {
        "value": [
          90.6
        ],
        "unit": "°C"
      }
    },
    "analysis_with_hierarchical_structure": {
      "descriptive_text": "The sample comprises an amorphous polystyrene homopolymer supplied in its as-received condition. The material possesses an amorphous hierarchical structure and was subjected to thermal analysis via Differential Scanning Calorimetry (DSC) to determine the glass transition temperature.",
