Repository: hhtrick/HHT-code

# HHT training framework

This directory contains model training, embedding precomputation, inference, article-level baselines and the curated datasets. All commands below assume that the working directory is `train_code/`.

## 3. Datasets and fixed partitions

Each main dataset is a JSON array at `dataset/{property}/{property}.json`. Entries contain source metadata, `chemical_composition`, `processing_history`, `hierarchical_structure`, `properties`, and two generated-analysis objects. Targets are stored as `properties[property]["value"]`; source metadata and target values are not predictive input fields.

| Property | Train | Validation | Test | Total |
|---|---:|---:|---:|---:|

File: train_code/dataset/Tg/Tg.json (part 77 of 235)
[
      "reasoning_analysis": "Increasing Factors: The presence of bulky phenyl side groups on the polymer backbone introduces significant steric hindrance, which restricts segmental rotation and inherently elevates the glass transition temperature. The homopolymer composition ensures uniform intermolecular interactions without the dilution effect of softer comonomers. Decreasing Factors: The linear architecture of the chains lacks crosslinking constraints that would otherwise limit large-scale chain mobility. Furthermore, the processing history indicates the material was used in its as-supplied state without specific thermal annealing, implying that the free volume content reflects standard industrial cooling rates rather than a densified, physically aged state that would raise the Tg. Dominant Factor: The intrinsic rigidity conferred by the aromatic styrene units qualitatively dominates the thermal behavior. While the lack of crosslinking and specific thermal treatment allows for standard segmental relaxation, the steric bulk of the phenyl groups establishes a high baseline Tg characteristic of polystyrene, overriding the subtle effects of the unspecified processing history."
    },
    "analysis_without_hierarchical_structure": {
      "descriptive_text": "The investigated material is an amorphous polystyrene homopolymer supplied in its as-received state, consisting exclusively of styrene repeat units. Thermal characterization was performed to determine the glass transition temperature using differential scanning calorimetry (DSC).",
      "reasoning_analysis": "Increasing Factors: The presence of bulky phenyl side groups attached to the aliphatic backbone imposes significant steric hindrance, restricting segmental rotation and reducing free volume, which intrinsically drives the Tg upward. Additionally, the composition lacks low-molecular-weight plasticizers or additives, ensuring that intermolecular friction remains high without dilution effects. Decreasing Factors: The linear homopolymer architecture lacks crosslinking points or rigid reinforcing fillers that would otherwise further constrain chain mobility, allowing for segmental motion once thermal energy exceeds the steric barrier. Furthermore, the as-received amorphous state implies a lack of specific physical aging or annealing, potentially leaving excess free volume compared to a densified counterpart. Dominant Factor: The steric hindrance imposed by the phenyl rings is the dominant factor, establishing a characteristic baseline Tg for polystyrene that outweighs the subtle effects of physical aging or the lack of crosslinking in this uncrosslinked homopolymer system."
    }
  },
  {
    "doi": null,
    "title": "Probing the Surface $T _ { \\mathrm { g } }$ of Monodisperse PS by Local Thermal Analysis",
    "year": 2004,
    "chemical_composition": {
      "repeat_unit_psmiles": "[*]CC(C1=CC=CC=C1)[*]",
      "monomers": [
        {
          "name": "Styrene",
          "smiles": "C=CC1=CC=CC=C1",
          "ratio_value": null,
          "ratio_unit": null
        }
      ],
      "additives": [],
      "is_homopolymer": true
    },
    "processing_history": "Compression-molding of 2 mm thick plates under nitrogen at 120 °C against freshly cleaned float glass surfaces and splitting them off after cooling. Tg determined macroscopically between 50 and 200 °C using a conventional DSC (Perkin-Elmer PYRIS, heating speed 10 K/min).",
    "hierarchical_structure": "PS sample with Mw = 50 kg/mol, narrow molecular weight distribution (Mn/Mw = 1.02-1.05).",
    "properties": {
      "Tg": {
        "value": [
          101
        ],
        "unit": "°C"
      }
    },
    "analysis_with_hierarchical_structure": {
      "descriptive_text": "The sample consists of a polystyrene homopolymer characterized by a weight-average molecular weight (Mw) of 50 kg/mol and a narrow molecular weight distribution (Mn/Mw = 1.02-1.05). The material was processed via compression-molding into 2 mm thick plates under a nitrogen atmosphere at 120 °C, utilizing freshly cleaned float glass surfaces as molds before splitting the plates off after cooling. Subsequent thermal characterization was performed using conventional differential scanning calorimetry (DSC) with a heating rate of 10 K/min over a temperature range of 50 to 200 °C to determine the glass transition temperature.",
      "reasoning_analysis": "Increasing Factors: The presence of bulky phenyl side groups on the polymer backbone imposes significant steric hindrance, restricting segmental rotation and intrinsically elevating the Tg. Furthermore, the weight-average molecular weight of 50 kg/mol is sufficiently high to minimize the free volume contribution from chain ends, pushing the Tg towards the asymptotic high-molecular-weight limit, while the narrow molecular weight distribution ensures uniform thermal transitions. Decreasing Factors: Relative to an infinite chain length, the finite molecular weight still introduces a finite concentration of chain ends which possess higher mobility and free volume, theoretically depressing the Tg slightly compared to the ultra-high molecular weight limit. Additionally, the cooling history following compression molding at 120 °C may trap excess free volume if the cooling rate was rapid, potentially lowering the observed Tg compared to a slowly annealed sample. Dominant Factor: The intrinsic rigidity of the polystyrene backbone driven by the phenyl substituents is the dominant factor establishing the baseline glass transition temperature. While the finite molecular weight introduces a minor theoretical depression, the 50 kg/mol chain length is well above the critical entanglement threshold, meaning the chemical composition overwhelmingly dictates the thermal behavior rather than structural or processing-induced deviations."
    },
    "analysis_without_hierarchical_structure": {
      "descriptive_text": "The sample comprises a polystyrene homopolymer processed into 2 mm thick plates via compression molding under a nitrogen atmosphere at 120 °C. The material was molded against freshly cleaned float glass surfaces and separated after cooling. Thermal characterization was performed using conventional differential scanning calorimetry (Perkin-Elmer PYRIS) at a heating rate of 10 K/min to determine the glass transition temperature macroscopically between 50 and 200 °C.",
      "reasoning_analysis": "Increasing Factors: The presence of bulky phenyl side groups on the polymer backbone imposes significant steric hindrance, restricting segmental rotation and intrinsically elevating the glass transition temperature. Additionally, the differential scanning calorimetry measurement performed at a heating rate of 10 K/min kinetically shifts the observed transition to higher temperatures compared to slower heating protocols. The nitrogen atmosphere during processing prevents oxidative degradation, preserving the high molecular weight and intrinsic thermal properties. Decreasing Factors: The processing history involves cooling after molding without a specified controlled annealing step; if the cooling rate was rapid, excess free volume could be trapped within the 2 mm plates, potentially lowering the observed Tg relative to a fully equilibrated state. Furthermore, the absence of rigid fillers or crosslinking agents means there are no additional structural constraints to restrict chain mobility beyond the inherent polymer architecture. Dominant Factor: The intrinsic chain stiffness conferred by the polystyrene chemical structure is the dominant factor governing the thermal transition. While processing conditions such as the nitrogen atmosphere and molding temperature ensure material integrity and stress relaxation, they serve primarily to maintain the baseline properties dictated by the monomeric units rather than drastically shifting the transition temperature."
    }
  },
  {
    "doi": null,
    "title": "Probing the Surface $T _ { \\mathrm { g } }$ of Monodisperse PS by Local Thermal Analysis",
    "year": 2004,
    "chemical_composition": {
      "repeat_unit_psmiles": "[*]CC(C1=CC=CC=C1)[*]",
      "monomers": [
        {
          "name": "Styrene",
          "smiles": "C=CC1=CC=CC=C1",
          "ratio_value": null,
          "ratio_unit": null
        }
      ],
      "additives": [],
      "is_homopolymer": true
    },
    "processing_history": "Compression-molding of 2 mm thick plates under nitrogen at 120 °C against freshly cleaned float glass surfaces and splitting them off after cooling. Tg determined by Local Thermal Analysis (LTA) mode using an AFM equipped with a thermal probe (Micro-Thermal analyzer µTA 2990, TA Instruments), heating speed 10 K/s.",
    "hierarchical_structure": "PS sample with Mw = 50 kg/mol, narrow molecular weight distribution (Mn/Mw = 1.02-1.05).",
    "properties": {
      "Tg": {
        "value": [
          123
        ],
        "unit": "°C"
      }
    },
    "analysis_with_hierarchical_structure": {
      "descriptive_text": "The sample consists of a polystyrene homopolymer with a weight-average molecular weight (Mw) of 50 kg/mol and a narrow molecular weight distribution (Mn/Mw = 1.02-1.05). The material was processed into 2 mm thick plates via compression molding under a nitrogen atmosphere at 120 °C, utilizing freshly cleaned float glass surfaces as molds, followed by splitting the plates off after cooling. The glass transition temperature was subsequently determined using Local Thermal Analysis (LTA) mode equipped with a thermal probe on an atomic force microscope (AFM), employing a heating rate of 10 K/s.",
      "reasoning_analysis": "Increasing Factors: The presence of bulky phenyl side groups in the styrene repeating units imposes significant steric hindrance on backbone rotation, intrinsically restricting segmental mobility and driving the Tg higher. Additionally, the exceptionally high heating rate of 10 K/s during the Local Thermal Analysis measurement kinetically shifts the observed transition to higher temperatures compared to standard quasi-equilibrium conditions. Decreasing Factors: The finite molecular weight of 50 kg/mol introduces chain ends that contribute excess free volume according to the Fox-Flory relationship, slightly depressing the Tg relative to infinite molecular weight chains, although this effect is minimized by the narrow molecular weight distribution. Furthermore, cooling from the molding temperature without explicit annealing may quench excess free volume into the bulk structure. Dominant Factor: The intrinsic rigidity provided by the phenyl groups establishes a high baseline Tg for the polystyrene backbone; however, the ultra-fast heating rate employed during characterization is the dominant factor influencing the specific observed Tg value, causing a significant qualitative upward shift relative to standard thermal analysis protocols."
    },
    "analysis_without_hierarchical_structure": {
      "descriptive_text": "The sample consists of a polystyrene homopolymer prepared via compression molding into 2 mm thick plates under a nitrogen atmosphere at 120 °C. The molding process utilized freshly cleaned float glass surfaces as contacts, from which the plates were split following cooling. The glass transition temperature was subsequently determined using Local Thermal Analysis (LTA) mode on an atomic force microscope equipped with a thermal probe (Micro-Thermal analyzer µTA 2990, TA Instruments) at a heating rate of 10 K/s.",
      "reasoning_analysis": "Increasing Factors: The inherent chemical composition, specifically the presence of bulky phenyl side groups on the polystyrene backbone, restricts polymer chain mobility through steric hindrance, intrinsically driving the Tg higher. Additionally, the characterization method involves a heating speed of 10 K/s during Local Thermal Analysis, which is significantly faster than standard differential scanning calorimetry rates; this kinetic limitation prevents segmental relaxation at equilibrium temperatures, thereby shifting the observed Tg to higher values. Decreasing Factors: The material is a linear homopolymer without crosslinking or branching, which allows for greater segmental mobility compared to networked architectures that would further elevate the transition temperature. Furthermore, the compression molding at 120 °C ensures erasure of prior thermal history, preventing physical aging effects that would otherwise densify the matrix and elevate the Tg relative to a freshly processed state. Dominant Factor: The intrinsic structural rigidity provided by the phenyl groups establishes a high baseline Tg for the polymer backbone; however, the kinetic lag induced by the extremely high heating rate employed during the AFM-LTA measurement is the dominant dynamic factor, qualitatively shifting the observed transition temperature significantly higher relative to quasi-equilibrium measurements."
    }
  },
  {
    "doi": null,
    "title": "Fracture Toughness of Silica Particulate-Filled Epoxy Composite",
    "year": 2002,
    "chemical_composition": {
      "repeat_unit_psmiles": null,
      "monomers": [
        {
          "name": "Bisphenol A diglycidyl ether (Epikote 828)",
          "smiles": "CC(C)(C1=CC=C(C=C1)OCC2CO2)C3=CC=C(C=C3)OCC4CO4",
          "ratio_value": 100,
          "ratio_unit": "parts by weight"
        },
        {
          "name": "Methyl-tetrahydro-phthalic anhydride (HN-2200R)",
          "smiles": "CC1CCC(C(=O)OC1=O)",
          "ratio_value": 80,
          "ratio_unit": "parts by weight"
        }
      ],
      "additives": [
        {
          "name": "2,4,6-Tris (dimethyl aminomethyl) phenol (DMP-30)",
          "type": "accelerator",
          "amount_value": 0.5,
          "amount_unit": "parts by weight"
        },
        {
          "name": "Fused silica particles (Fuselex ZA-30)",
          "type": "filler",
          "amount_value": 35,
          "amount_unit": "vol%"
        }
      ],
      "is_homopolymer": false
    },
    "processing_history": "Precuring at 353 K for 3 h. Postcuring at 393 K for 3 h. Heating rate 72 K/h. Tg measured by dynamic viscoelastometer (Orientec, Rheovibron DDV-III-EA) using tensile vibrations, master curve at 3.5 Hz, defined as temperature at maximum apparent thermal activation energy from Arrhenius plot of shift factor.",
    "hierarchical_structure": "Composite B, 35% silica volume fraction.",
    "properties": {
      "Tg": {
        "value": [
          133.9
        ],
        "unit": "°C"
      }
    },
    "analysis_with_hierarchical_structure": {
      "descriptive_text": "The sample is a thermoset epoxy composite designated as Composite B, comprising Bisphenol A diglycidyl ether (Epikote 828) and Methyl-tetrahydro-phthalic anhydride (HN-2200R) mixed at 100 and 80 parts by weight, respectively. The formulation incorporates 0.5 parts by weight of 2,4,6-Tris (dimethyl aminomethyl) phenol (DMP-30) as an accelerator and is reinforced with 35 vol% Fused silica particles (Fuselex ZA-30). Processing involved precuring at 353 K for 3 hours followed by postcuring at 393 K for 3 hours with a heating rate of 72 K/h. The glass transition temperature was determined using a dynamic viscoelastometer under tensile vibrations, constructing a master curve at 3.5 Hz where Tg is defined as the temperature at maximum apparent thermal activation energy from the Arrhenius plot of the shift factor.",
      "reasoning_analysis": "Increasing Factors: The curing reaction between the epoxy resin and anhydride hardener generates a highly crosslinked three-dimensional network, which severely restricts segmental chain mobility and drives the Tg upward. The addition of 35 vol% rigid fused silica particles creates a composite structure where filler-polymer interactions further constrain chain movement at the interfaces, contributing to an increase in Tg. Furthermore, the postcuring history at 393 K ensures a high degree of conversion, reducing free volume and maximizing the network rigidity. Decreasing Factors: The use of Methyl-tetrahydro-phthalic anhydride, a cycloaliphatic hardener, introduces more flexibility into the network backbone compared to aromatic hardeners, which qualitatively acts to lower the Tg relative to fully aromatic epoxy systems. Additionally, any unreacted accelerator remaining in the matrix could potentially act as a minor plasticizer, though this effect is typically secondary. Dominant Factor: The substantial restriction of segmental mobility imposed by the high crosslink density and the significant volume fraction of rigid silica filler qualitatively dominates the thermal behavior, outweighing the flexibility introduced by the cycloaliphatic hardener structure to determine the final Tg characteristics."
    },
    "analysis_without_hierarchical_structure": {
      "descriptive_text": "The sample comprises a thermosetting epoxy system formulated with Bisphenol A diglycidyl ether (Epikote 828) and Methyl-tetrahydro-phthalic anhydride (HN-2200R) hardener at 100 and 80 parts by weight, respectively. The mixture incorporates 0.5 parts by weight of 2,4,6-Tris (dimethyl aminomethyl) phenol (DMP-30) accelerator and is reinforced with 35 vol% Fused silica particles (Fuselex ZA-30). Processing involved precuring at 353 K for 3 hours followed by postcuring at 393 K for 3 hours with a heating rate of 72 K/h. The glass transition temperature was characterized using an Orientec Rheovibron DDV-III-EA dynamic viscoelastometer under tensile vibrations, constructing a master curve at 3.5 Hz, with the Tg defined as the temperature corresponding to the maximum apparent thermal activation energy derived from the Arrhenius plot of the shift factor.",
      "reasoning_analysis": "Increasing Factors: The formation of a highly crosslinked thermoset network through the reaction between epoxide and anhydride groups significantly restricts segmental chain mobility, inherently elevating the Tg. The thermal processing history, specifically the postcuring step at 393 K, ensures high conversion of reactive groups, maximizing crosslink density and reducing free volume. Additionally, the inclusion of 35 vol% rigid fused silica particles imposes physical constraints on the polymer matrix, restricting chain motion at the filler-matrix interface and contributing to a higher Tg. Decreasing Factors: The molecular architecture contains flexible aliphatic ether linkages within the epoxy backbone and ester linkages formed during the anhydride ring-opening curing reaction, which offer greater segmental flexibility compared to fully aromatic or rigid cyclic structures. Any residual unreacted low-molecular-weight accelerator could theoretically act as a plasticizer, increasing free volume, although the concentration is low. Dominant Factor: The dominant factor determining the Tg behavior is the high crosslink density established by the epoxy-anhydride chemistry and reinforced by the substantial loading of rigid silica filler. These topological and physical constraints qualitatively override the flexibility provided by the ether and ester linkages, resulting in a rigidified network structure with restricted segmental dynamics."
    }
  },
  {
    "doi": "10.1016/j.dyepig.2021.109222",
    "title": "Coumarin-substituted pyrrole derivatives with aggregation-enhanced emission characteristics for detecting the glass transition temperature of polymers",
    "year": 2021,
    "chemical_composition": {
      "repeat_unit_psmiles": "[*]CC(C1=CC=CC=C1)[*]",
      "monomers": [
        {
          "name": "Styrene",
          "smiles": "C=CC1=CC=CC=C1",
          "ratio_value": null,
          "ratio_unit": null
        }
      ],
      "additives": [
        {
          "name": "MAP-4",
          "type": "fluorescent probe",
          "amount_value": 0.1,
          "amount_unit": "wt%"
        }
      ],
      "is_homopolymer": true
    },
    "processing_history": "Polystyrene and 0.1 wt% MAP-4 dissolved in THF, solvent removed. Tg measured by variable temperature fluorescence method at 2 °C/min, stable for 30 s, excitation wavelength 340 nm.",
    "hierarchical_structure": "Amorphous polymer.",
    "properties": {
      "Tg": {
        "value": [
          90
        ],
        "unit": "°C"
      }
    },
    "analysis_with_hierarchical_structure": {
      "descriptive_text": "The sample comprises an amorphous polystyrene homopolymer incorporating 0.1 wt% MAP-4 fluorescent probe. Preparation involved co-dissolution of the polymer and probe in tetrahydrofuran (THF), followed by solvent evaporation to yield the solid material. Thermal characterization was performed via variable temperature fluorescence spectroscopy at a heating rate of 2 °C/min with an excitation wavelength of 340 nm, ensuring thermal equilibrium for 30 seconds during measurement.",
      "reasoning_analysis": "Increasing Factors: The polystyrene backbone features bulky phenyl side groups that create significant steric hindrance, restricting segmental chain mobility and inherently establishing a high baseline glass transition temperature. Additionally, the aromatic structure of the MAP-4 probe molecules may introduce minor rigidifying effects if specific interactions with the polymer matrix occur. Decreasing Factors: The incorporation of MAP-4 introduces small molecular species into the system which, even at 0.1 wt%, can increase free volume and act as impurities that lower the Tg. More critically, the processing history involves dissolution in THF followed by solvent removal; if any residual THF remains trapped within the amorphous matrix, it will act as a potent plasticizer, significantly enhancing chain mobility and depressing the Tg. Dominant Factor: While the intrinsic rigidity of the polystyrene backbone sets the fundamental thermal scale, the processing history regarding solvent removal is the dominant variable influencing deviations from the pristine state; residual THF would qualitatively lower the Tg more significantly than the negligible plasticizing effect of the trace fluorescent probe."
    },
    "analysis_without_hierarchical_structure": {
      "descriptive_text": "The sample comprises a polystyrene homopolymer incorporated with 0.1 wt% MAP-4 fluorescent probe. Preparation involved dissolving both components in tetrahydrofuran (THF), followed by solvent evaporation to yield the solid matrix. Characterization of the glass transition temperature was conducted via a variable temperature fluorescence method at a heating rate of 2 °C/min, maintaining stability for 30 s with an excitation wavelength of 340 nm.",
      "reasoning_analysis": "Increasing Factors: The fundamental chemical structure of the polystyrene homopolymer serves as the primary driver for elevated Tg, as the bulky phenyl side groups attached to the aliphatic backbone create substantial steric hindrance that restricts segmental rotation and chain mobility. Decreasing Factors: The incorporation of MAP-4, a small molecule fluorescent probe, introduces free volume into the matrix acting as a diluent, which typically facilitates chain mobility and lowers Tg. Additionally, the solution processing history involving THF dissolution and solvent removal may result in a non-equilibrium free volume state or trace residual solvent acting as a plasticizer. Furthermore, the relatively slow heating rate of 2 °C/min during characterization allows for greater segmental relaxation time compared to standard faster rates, kinetically depressing the observed transition temperature. Dominant Factor: The intrinsic steric rigidity of the polystyrene backbone qualitatively dominates the thermal behavior, establishing a high Tg baseline; however, the combination of solution-cast processing, small molecule doping, and slow heating rate likely results in an observed Tg that is slightly depressed relative to a pristine, melt-processed polystyrene sample measured under standard conditions."
    }
  },
  {
    "doi": null,
    "title": "Fracture Toughness of Silica Particulate-Filled Epoxy Composite",
    "year": 2002,
    "chemical_composition": {
      "repeat_unit_psmiles": null,
      "monomers": [
        {
          "name": "Bisphenol A diglycidyl ether (Epikote 828)",
          "smiles": "CC(C)(C1=CC=C(C=C1)OCC2CO2)C3=CC=C(C=C3)OCC4CO4",
          "ratio_value": 100,
          "ratio_unit": "parts by weight"
        },
        {
          "name": "Methyl-tetrahydro-phthalic anhydride (HN-2200R)",
          "smiles": "CC1CCC(C(=O)OC1=O)",
          "ratio_value": 80,
          "ratio_unit": "parts by weight"
        }
      ],
      "additives": [
        {
          "name": "2,4,6-Tris (dimethyl aminomethyl) phenol (DMP-30)",
          "type": "accelerator",
          "amount_value": 0.5,
          "amount_unit": "parts by weight"
        },
        {
          "name": "Fused silica particles (Fuselex ZA-30)",
          "type": "filler",
          "amount_value": 35,
          "amount_unit": "vol%"
        }
      ],
      "is_homopolymer": false
    },
    "processing_history": "Precuring at 353 K for 3 h. Postcuring at 413 K for 15 h. Heating rate 72 K/h. Tg measured by dynamic viscoelastometer (Orientec, Rheovibron DDV-III-EA) using tensile vibrations, master curve at 3.5 Hz, defined as temperature at maximum apparent thermal activation energy from Arrhenius plot of shift factor.",
    "hierarchical_structure": "Composite B, 35% silica volume fraction.",
    "properties": {
      "Tg": {
        "value": [
          139.9
        ],
        "unit": "°C"
      }
    },
    "analysis_with_hierarchical_structure": {
      "descriptive_text": "This sample comprises a thermosetting epoxy composite system designated as Composite B, formulated from Bisphenol A diglycidyl ether (Epikote 828) and Methyl-tetrahydro-phthalic anhydride (HN-2200R) at a weight ratio of 100 to 80 parts, respectively. The mixture incorporates 0.5 parts by weight of 2,4,6-Tris (dimethyl aminomethyl) phenol (DMP-30) as an accelerator and is reinforced with 35 vol% Fused silica particles (Fuselex ZA-30). Processing involved a precuring step at 353 K for 3 hours followed by a postcuring treatment at 413 K for 15 hours with a heating rate of 72 K/h. The hierarchical structure is defined by the 35% silica volume fraction, and the glass transition temperature was characterized using a dynamic viscoelastometer under tensile vibrations, utilizing a master curve at 3.5 Hz where Tg is defined as the temperature at maximum apparent thermal activation energy from the Arrhenius plot of the shift factor.",
      "reasoning_analysis": "Increasing Factors: The formation of a highly crosslinked thermoset network through the reaction between epoxide and anhydride groups restricts segmental chain mobility, intrinsically driving the Tg higher. The extensive postcuring history at 413 K for 15 hours promotes high conversion and reduces free volume, further elevating the Tg. Additionally, the inclusion of 35 vol% rigid fused silica particles imposes physical constraints on the polymer matrix and creates interfacial regions with restricted mobility, contributing to an increase in Tg. Decreasing Factors: The chemical structure includes flexible ether linkages within the Bisphenol A diglycidyl ether backbone and aliphatic components in the anhydride curing agent, which provide inherent segmental flexibility compared to fully aromatic systems, thereby limiting the maximum achievable Tg. Additionally, any unreacted accelerator residues could theoretically act as minor plasticizers, though this effect is minimized by the curing schedule. Dominant Factor: The high crosslink density resulting from the specific anhydride curing chemistry and the rigorous thermal postcuring schedule, combined with the significant mechanical confinement provided by the high volume fraction of silica filler, qualitatively dominates the system, establishing a rigid network structure that outweighs the flexibility imparted by the ether linkages."
    },
    "analysis_without_hierarchical_structure": {
      "descriptive_text": "The sample consists of a thermosetting epoxy composite formulated from Bisphenol A diglycidyl ether (Epikote 828) and Methyl-tetrahydro-phthalic anhydride (HN-2200R) hardener at a ratio of 100 to 80 parts by weight, respectively. The formulation includes 0.5 parts by weight of 2,4,6-Tris (dimethyl aminomethyl) phenol (DMP-30) as an accelerator and is reinforced with 35 vol% Fused silica particles (Fuselex ZA-30). Processing involved a precuring stage at 353 K for 3 hours followed by a postcuring treatment at 413 K for 15 hours with a heating rate of 72 K/h. The glass transition temperature was characterized using a dynamic viscoelastometer under tensile vibrations, constructing a master curve at 3.5 Hz and defining Tg as the temperature corresponding to the maximum apparent thermal activation energy derived from the Arrhenius plot of the shift factor.",
      "reasoning_analysis": "Increasing Factors: The formation of a highly crosslinked thermoset network via the reaction between the epoxy resin and the anhydride hardener significantly restricts segmental chain mobility. The presence of rigid aromatic bisphenol A structures within the backbone further enhances stiffness. Furthermore, the incorporation of 35 vol% fused silica particles acts as a rigid reinforcement that constrains polymer chain motion at the filler-matrix interface. The extensive postcuring history at 413 K for 15 hours ensures a high degree of conversion, maximizing crosslink density and reducing free volume. Decreasing Factors: The epoxy backbone contains flexible ether linkages and hydroxy groups generated during curing, which introduce some segmental flexibility compared to purely aromatic networks. Additionally, the aliphatic nature of the methyl-tetrahydro-phthalic anhydride hardener introduces flexible loops into the crosslink network compared to aromatic hardeners, potentially lowering the Tg relative to fully aromatic epoxy systems. Dominant Factor: The dominant factor governing the Tg behavior is the high crosslink density achieved through the specific anhydride curing chemistry and the prolonged high-temperature postcuring schedule. This network rigidity, synergistically enhanced by the substantial loading of rigid silica filler which physically impedes chain relaxation, outweighs the flexibility introduced by the ether linkages and aliphatic hardener components, resulting in a material behavior characterized by a restricted segmental mobility regime."
    }
  },
  {
    "doi": null,
    "title": "Fracture Toughness of Silica Particulate-Filled Epoxy Composite",
    "year": 2002,
    "chemical_composition": {
      "repeat_unit_psmiles": null,
      "monomers": [
        {
          "name": "Bisphenol A diglycidyl ether (Epikote 828)",
          "smiles": "CC(C)(C1=CC=C(C=C1)OCC2CO2)C3=CC=C(C=C3)OCC4CO4",
          "ratio_value": 100,
          "ratio_unit": "parts by weight"
        },
        {
          "name": "Methyl-tetrahydro-phthalic anhydride (HN-2200R)",
          "smiles": "CC1CCC(C(=O)OC1=O)",
          "ratio_value": 80,
          "ratio_unit": "parts by weight"
        }
      ],
      "additives": [
        {
          "name": "2,4,6-Tris (dimethyl aminomethyl) phenol (DMP-30)",
          "type": "accelerator",
          "amount_value": 0.5,
          "amount_unit": "parts by weight"
        },
        {
          "name": "Fused silica particles (Fuselex ZA-30)",
          "type": "filler",
          "amount_value": 42,
          "amount_unit": "vol%"
        }
      ],
      "is_homopolymer": false
    },
    "processing_history": "Precuring at 353 K for 3 h. Postcuring at 373 K for 3 h. Heating rate 72 K/h. Tg measured by dynamic viscoelastometer (Orientec, Rheovibron DDV-III-EA) using tensile vibrations, master curve at 3.5 Hz, defined as temperature at maximum apparent thermal activation energy from Arrhenius plot of shift factor.",
    "hierarchical_structure": "Composite C, 42% silica volume fraction.",
    "properties": {
      "Tg": {
        "value": [
          117.9
        ],
        "unit": "°C"
      }
    },
    "analysis_with_hierarchical_structure": {
      "descriptive_text": "The sample is a thermosetting epoxy composite comprising a Bisphenol A diglycidyl ether (Epikote 828) matrix cured with Methyl-tetrahydro-phthalic anhydride (HN-2200R) at 100 and 80 parts by weight, respectively. The formulation incorporates 0.5 parts by weight of 2,4,6-Tris (dimethyl aminomethyl) phenol (DMP-30) as an accelerator and is reinforced with 42 vol% Fused silica particles (Fuselex ZA-30). Processing involved precuring at 353 K for 3 hours followed by postcuring at 373 K for 3 hours with a heating rate of 72 K/h. The hierarchical structure is designated as Composite C with a silica volume fraction of 42%, and the glass transition temperature was characterized using a dynamic viscoelastometer via tensile vibrations, utilizing a master curve at 3.5 Hz defined as the temperature at maximum apparent thermal activation energy from the Arrhenius plot of the shift factor.",
      "reasoning_analysis": "Increasing Factors: The rigid aromatic rings within the Bisphenol A diglycidyl ether backbone impose significant steric hindrance, restricting segmental mobility. Additionally, the formation of a highly crosslinked thermoset network through the reaction with methyl-tetrahydro-phthalic anhydride drastically reduces chain freedom compared to linear polymers. The high loading of 42 vol% fused silica filler further constrains polymer chain dynamics at the filler-matrix interface, while the postcuring process at 373 K promotes high conversion density. Decreasing Factors: The flexible ether linkages in the epoxy prepolymer and the ester linkages formed during curing introduce some conformational freedom that lowers rigidity compared to purely aromatic structures. Additionally, the presence of the amine accelerator, if not fully consumed, could act as a minor plasticizer, and the specific viscoelastic definition of Tg based on activation energy may reflect cooperative motions that differ from calorimetric transitions. Dominant Factor: The combination of the rigid aromatic backbone, the high crosslink density inherent to the cured epoxy-anhydride system, and the substantial confinement effect imposed by the 42 vol% silica filler qualitatively dominate the thermal behavior, driving the Tg significantly higher than that of the uncured resin or non-filled counterparts."
    },
    "analysis_without_hierarchical_structure": {
      "descriptive_text": "The sample consists of a thermosetting epoxy composite formed from Bisphenol A diglycidyl ether (Epikote 828) and Methyl-tetrahydro-phthalic anhydride (HN-2200R) hardener at a ratio of 100 to 80 parts by weight, respectively. The formulation includes 0.5 parts by weight of 2,4,6-Tris (dimethyl aminomethyl) phenol (DMP-30) as an accelerator and is reinforced with 42 vol% Fused silica particles (Fuselex ZA-30). Processing involved a precuring step at 353 K for 3 hours followed by postcuring at 373 K for 3 hours with a heating rate of 72 K/h. The glass transition temperature was characterized using a dynamic viscoelastometer under tensile vibrations, constructing a master curve at 3.5 Hz and defining Tg as the temperature corresponding to the maximum apparent thermal activation energy derived from the Arrhenius plot of the shift factor.",
      "reasoning_analysis": "Increasing Factors: The formation of a densely crosslinked thermosetting network via the reaction between the epoxy groups of Bisphenol A diglycidyl ether and the anhydride groups of Methyl-tetrahydro-phthalic anhydride inherently restricts chain segmental mobility, driving the Tg upward. This effect is significantly amplified by the inclusion of 42 vol% Fused silica particles, which impose geometric confinement and interfacial interactions that further hinder polymer chain relaxation. Additionally, the use of dynamic mechanical analysis at 3.5 Hz shifts the observed transition to higher temperatures compared to quasi-static methods due to the frequency dependence of viscoelastic relaxation. Decreasing Factors: The presence of flexible ether linkages within the Bisphenol A diglycidyl ether backbone provides some internal free volume and chain flexibility that acts to lower the Tg relative to fully rigid aromatic structures. Furthermore, the relatively low postcuring temperature of 373 K may result in vitrification before full conversion is achieved, potentially leaving unreacted groups or lower crosslink density than theoretically possible, which would depress the Tg. Dominant Factor: The substantial restriction on segmental mobility imposed by the high volume fraction of rigid silica filler combined with the crosslinked network architecture qualitatively dominates the thermal behavior, establishing a rigid matrix; however, the ultimate magnitude of the Tg is critically bounded by the curing thermal history which determines the final crosslink density conversion."
    }
  },
  {
    "doi": null,
    "title": "Fracture Toughness of Silica Particulate-Filled Epoxy Composite",
    "year": 2002,
    "chemical_composition": {
      "repeat_unit_psmiles": null,
      "monomers": [
        {
          "name": "Bisphenol A diglycidyl ether (Epikote 828)",
          "smiles": "CC(C)(C1=CC=C(C=C1)OCC2CO2)C3=CC=C(C=C3)OCC4CO4",
          "ratio_value": 100,
          "ratio_unit": "parts by weight"
        },
        {
          "name": "Methyl-tetrahydro-phthalic anhydride (HN-2200R)",
          "smiles": "CC1CCC(C(=O)OC1=O)",
          "ratio_value": 80,
          "ratio_unit": "parts by weight"
        }
      ],
      "additives": [
        {
          "name": "2,4,6-Tris (dimethyl aminomethyl) phenol (DMP-30)",
          "type": "accelerator",
          "amount_value": 0.5,
          "amount_unit": "parts by weight"
        },
        {
          "name": "Fused silica particles (Fuselex ZA-30)",
          "type": "filler",
          "amount_value": 35,
          "amount_unit": "vol%"
        }
      ],
      "is_homopolymer": false
    },
    "processing_history": "Precuring at 353 K for 3 h. Postcuring at 433 K for 3 h. Heating rate 72 K/h. Tg measured by dynamic viscoelastometer (Orientec, Rheovibron DDV-III-EA) using tensile vibrations, master curve at 3.5 Hz, defined as temperature at maximum apparent thermal activation energy from Arrhenius plot of shift factor.",
    "hierarchical_structure": "Composite B, 35% silica volume fraction.",
    "properties": {
      "Tg": {
        "value": [
          131.9
        ],
        "unit": "°C"
      }
    },
    "analysis_with_hierarchical_structure": {
      "descriptive_text": "The sample is a thermoset epoxy composite designated as Composite B, formulated from Bisphenol A diglycidyl ether (Epikote 828) and Methyl-tetrahydro-phthalic anhydride (HN-2200R) at a weight ratio of 100 to 80 parts, respectively. The system incorporates 0.5 parts by weight of 2,4,6-Tris(dimethylaminomethyl)phenol (DMP-30) as an accelerator and is reinforced with 35 vol% fused silica particles (Fuselex ZA-30). Processing involved a two-stage thermal cure consisting of precuring at 353 K for 3 hours followed by postcuring at 433 K for 3 hours with a heating rate of 72 K/h. The hierarchical structure reflects a filled network with a silica volume fraction of 35%, and the glass transition temperature was characterized using a dynamic viscoelastometer under tensile vibrations, defined as the temperature at maximum apparent thermal activation energy derived from the Arrhenius plot of the shift factor at a master curve frequency of 3.5 Hz.",
