Repository: hhtrick/HHT-code

# HHT training framework

This directory contains model training, embedding precomputation, inference, article-level baselines and the curated datasets. All commands below assume that the working directory is `train_code/`.

## 3. Datasets and fixed partitions

Each main dataset is a JSON array at `dataset/{property}/{property}.json`. Entries contain source metadata, `chemical_composition`, `processing_history`, `hierarchical_structure`, `properties`, and two generated-analysis objects. Targets are stored as `properties[property]["value"]`; source metadata and target values are not predictive input fields.

| Property | Train | Validation | Test | Total |
|---|---:|---:|---:|---:|

File: train_code/dataset/Tg/Tg.json (part 78 of 235)
[
      "reasoning_analysis": "Increasing Factors: The formation of a highly crosslinked thermoset network through the epoxy-anhydride reaction intrinsically restricts segmental chain mobility, driving the Tg upward. This effect is compounded by the presence of rigid aromatic rings within the Bisphenol A backbone and the significant volume fraction of fused silica filler, which imposes geometric constraints on the polymer matrix at the filler-matrix interface. Furthermore, the processing history includes a high-temperature postcure at 433 K, which ensures a high degree of conversion and maximizes crosslink density, thereby further elevating the Tg. Decreasing Factors: The use of Methyl-tetrahydro-phthalic anhydride as the hardener introduces ester linkages and aliphatic cyclic structures into the network, which possess greater rotational freedom compared to fully aromatic crosslinks found in amine-cured systems, potentially moderating the Tg. Additionally, the inclusion of the DMP-30 accelerator alters the reaction mechanism, which may introduce slight network heterogeneity or lower the average molecular weight between crosspoints compared to a purely stoichiometric thermal cure without catalysis. Dominant Factor: The restrictive effects of the high crosslink density achieved through the rigorous thermal curing schedule and the substantial confinement imposed by the 35 vol% rigid silica filler qualitatively dominate the final behavior. These factors outweigh the inherent flexibility of the anhydride-derived linkages, establishing a Tg governed primarily by the network rigidity and filler-matrix interactions rather than the chemical flexibility of the hardener."
    },
    "analysis_without_hierarchical_structure": {
      "descriptive_text": "This sample comprises a thermosetting epoxy network synthesized from Bisphenol A diglycidyl ether (Epikote 828) and Methyl-tetrahydro-phthalic anhydride (HN-2200R) hardener at a weighting ratio of 100 to 80 parts, respectively. The formulation incorporates 0.5 parts by weight of 2,4,6-Tris (dimethyl aminomethyl) phenol (DMP-30) as an accelerator and is reinforced with 35 vol% Fused silica particles (Fuselex ZA-30). Processing involved a precuring stage at 353 K for 3 hours followed by postcuring at 433 K for 3 hours with a heating rate of 72 K/h. The glass transition temperature was characterized using a dynamic viscoelastometer under tensile vibrations, constructing a master curve at 3.5 Hz and defining Tg as the temperature corresponding to the maximum apparent thermal activation energy derived from the Arrhenius plot of the shift factor.",
      "reasoning_analysis": "Increasing Factors: The formation of a densely crosslinked thermoset network via the reaction between the epoxy resin and anhydride hardener significantly restricts chain segmental mobility, inherently driving the Tg upward. The presence of rigid Bisphenol A structures within the backbone further enhances stiffness, while the high volume fraction of fused silica particles imposes physical confinement on the polymer matrix, restricting interfacial chain motion. Additionally, the postcuring treatment at 433 K promotes high conversion rates, maximizing crosslink density and minimizing free volume associated with unreacted species. Decreasing Factors: The ether linkages within the diglycidyl ether backbone introduce a degree of flexibility compared to fully aromatic networks, which may moderately lower the Tg relative to stiffer chemistries. Furthermore, if the tertiary amine accelerator remains partially unreacted or trapped within the network without covalent bonding, these low molecular weight species could act as internal plasticizers, increasing free volume and depressing the transition temperature. Dominant Factor: The dominant factor governing the Tg behavior is the high crosslink density achieved through the elevated temperature postcuring schedule combined with the rigid reinforcement provided by the substantial loading of fused silica; these structural and processing constraints overwhelmingly restrict segmental mobility, establishing a high thermal transition boundary despite the inherent flexibility of the ether linkages."
    }
  },
  {
    "doi": null,
    "title": "Probing the Surface $T _ { \\mathrm { g } }$ of Monodisperse PS by Local Thermal Analysis",
    "year": 2004,
    "chemical_composition": {
      "repeat_unit_psmiles": "[*]CC(C1=CC=CC=C1)[*]",
      "monomers": [
        {
          "name": "Styrene",
          "smiles": "C=CC1=CC=CC=C1",
          "ratio_value": null,
          "ratio_unit": null
        }
      ],
      "additives": [],
      "is_homopolymer": true
    },
    "processing_history": "Compression-molding of 2 mm thick plates under nitrogen at 120 °C against freshly cleaned float glass surfaces and splitting them off after cooling. Tg determined macroscopically between 50 and 200 °C using a conventional DSC (Perkin-Elmer PYRIS, heating speed 10 K/min).",
    "hierarchical_structure": "PS sample with Mw = 101 kg/mol, narrow molecular weight distribution (Mn/Mw = 1.02-1.05).",
    "properties": {
      "Tg": {
        "value": [
          103.3
        ],
        "unit": "°C"
      }
    },
    "analysis_with_hierarchical_structure": {
      "descriptive_text": "The sample comprises a polystyrene homopolymer with a weight-average molecular weight (Mw) of 101 kg/mol and a narrow molecular weight distribution (Mn/Mw) between 1.02 and 1.05. It was fabricated into 2 mm thick plates via compression-molding under a nitrogen atmosphere at 120 °C against freshly cleaned float glass surfaces, followed by splitting after cooling. Thermal analysis was conducted using a conventional Perkin-Elmer PYRIS DSC instrument, measuring the glass transition between 50 and 200 °C at a heating rate of 10 K/min.",
      "reasoning_analysis": "Increasing Factors: The presence of bulky phenyl side groups attached to the polymer backbone imposes significant steric hindrance, restricting segmental rotation and intrinsically driving the Tg higher. Additionally, the high molecular weight (101 kg/mol) ensures the polymer is well above the critical threshold for entanglement, minimizing chain-end free volume effects according to the Fox-Flory relationship and maximizing the Tg relative to lower molecular weight analogues. Decreasing Factors: The linear architecture of the homopolymer lacks cross-linking or rigid filler additives that would otherwise further constrain chain mobility and elevate the transition temperature. Furthermore, the compression-molding process at 120 °C followed by cooling may trap non-equilibrium free volume depending on the specific cooling rate, which could qualitatively lower the observed Tg compared to a fully annealed sample. Dominant Factor: The intrinsic chain stiffness imparted by the styrene monomer units combined with the high molecular weight represents the dominant factor, establishing a robust baseline Tg characteristic of bulk polystyrene, while processing-induced free volume variations serve as secondary modifiers."
    },
    "analysis_without_hierarchical_structure": {
      "descriptive_text": "The sample comprises a polystyrene homopolymer fabricated into 2 mm thick plates through compression molding under a nitrogen atmosphere at 120 °C. The molding process involved pressing the material against freshly cleaned float glass surfaces, followed by separation after cooling. Thermal characterization was performed using a conventional Perkin-Elmer PYRIS DSC instrument, where the glass transition temperature was determined macroscopically between 50 and 200 °C at a heating rate of 10 K/min.",
      "reasoning_analysis": "Increasing Factors: The bulky phenyl side groups inherent to the polystyrene backbone create significant steric hindrance, restricting segmental chain mobility and intrinsically driving the Tg higher. Additionally, processing under a nitrogen atmosphere prevents oxidative degradation or chain scission during the 120 °C compression molding, preserving the molecular weight and thermal properties, while the cooling phase may induce physical aging that reduces free volume. Decreasing Factors: There are no plasticizing additives or residual solvents present in the composition to increase free volume and depress the Tg. The linear homopolymer architecture lacks crosslinking constraints, meaning no additional topological restrictions are imposed to elevate the Tg beyond the chemical baseline, though this absence maintains the standard behavior rather than actively reducing it. Dominant Factor: The steric hindrance arising from the phenyl pendant groups is the dominant factor, establishing a high intrinsic baseline Tg that is effectively preserved by the inert processing conditions which prevent chemical modification of the polymer chains."
    }
  },
  {
    "doi": "10.1016/j.dyepig.2021.109222",
    "title": "Coumarin-substituted pyrrole derivatives with aggregation-enhanced emission characteristics for detecting the glass transition temperature of polymers",
    "year": 2021,
    "chemical_composition": {
      "repeat_unit_psmiles": "[*]CC(C(=O)OC)(C)[*]",
      "monomers": [
        {
          "name": "Methyl methacrylate",
          "smiles": "CC(=C)C(=O)OC",
          "ratio_value": null,
          "ratio_unit": null
        }
      ],
      "additives": [
        {
          "name": "MAP-4",
          "type": "fluorescent probe",
          "amount_value": 0.1,
          "amount_unit": "wt%"
        }
      ],
      "is_homopolymer": true
    },
    "processing_history": "Polymethyl methacrylate and 0.1 wt% MAP-4 dissolved in THF, solvent removed. Tg measured by DSC.",
    "hierarchical_structure": "Amorphous polymer.",
    "properties": {
      "Tg": {
        "value": [
          101.7
        ],
        "unit": "°C"
      }
    },
    "analysis_with_hierarchical_structure": {
      "descriptive_text": "The sample comprises an amorphous polymethyl methacrylate (PMMA) homopolymer incorporated with 0.1 wt% MAP-4 fluorescent probe. Processing involved co-dissolution of the polymer and additive in tetrahydrofuran (THF), followed by solvent evaporation to yield the solid material, with thermal properties characterized via differential scanning calorimetry (DSC).",
      "reasoning_analysis": "Increasing Factors: The presence of the alpha-methyl group and the bulky methacrylate ester side chain within the polymethyl methacrylate backbone introduces significant steric hindrance, which restricts segmental rotation and inherently drives the Tg upward. Decreasing Factors: The processing history involves dissolution in tetrahydrofuran (THF) followed by solvent removal; if residual THF remains trapped within the amorphous matrix, it will act as a potent plasticizer increasing free volume and lowering the Tg. Additionally, the incorporation of the small molecule MAP-4 additive, even at low concentration, may introduce minor free volume elements that facilitate chain mobility. Dominant Factor: The intrinsic rigidity imparted by the substituted carbon backbone is the dominant factor establishing the high baseline Tg characteristic of PMMA; however, the final observed Tg behavior is critically dependent on the processing history, where incomplete solvent removal represents the primary mechanism for potential deviation from the intrinsic polymer value."
    },
    "analysis_without_hierarchical_structure": {
      "descriptive_text": "The sample comprises a polymethyl methacrylate homopolymer doped with 0.1 wt% MAP-4 fluorescent probe. Material preparation involved dissolving the polymer and the additive in tetrahydrofuran, followed by solvent removal to yield the solid state. The glass transition temperature was subsequently characterized using differential scanning calorimetry.",
      "reasoning_analysis": "Increasing Factors: The chemical architecture of the polymethyl methacrylate backbone, characterized by bulky alpha-methyl and ester side groups, imposes significant steric hindrance on segmental chain rotation, intrinsically driving the glass transition temperature upward relative to flexible linear polymers. Decreasing Factors: The presence of the MAP-4 additive, a low molecular weight species, introduces additional free volume into the matrix which can act as a plasticizer to enhance chain mobility and lower the Tg. Additionally, the solution processing history involving tetrahydrofuran creates a potential for residual solvent entrapment if removal was incomplete, which would significantly depress the transition temperature. Dominant Factor: While the intrinsic steric hindrance of the PMMA backbone establishes the fundamental high-temperature transition baseline, the processing history regarding solvent removal represents the dominant variable factor; complete removal preserves the high Tg, whereas any residual tetrahydrofuran would qualitatively dominate the thermal response by significantly depressing the transition temperature through plasticization."
    }
  },
  {
    "doi": "10.1016/j.dyepig.2021.109222",
    "title": "Coumarin-substituted pyrrole derivatives with aggregation-enhanced emission characteristics for detecting the glass transition temperature of polymers",
    "year": 2021,
    "chemical_composition": {
      "repeat_unit_psmiles": "[*]CC(C(=O)OC)(C)[*]",
      "monomers": [
        {
          "name": "Methyl methacrylate",
          "smiles": "CC(=C)C(=O)OC",
          "ratio_value": null,
          "ratio_unit": null
        }
      ],
      "additives": [],
      "is_homopolymer": true
    },
    "processing_history": "Amorphous polymethyl methacrylate supplied. Tg measured by DSC.",
    "hierarchical_structure": "Amorphous polymer.",
    "properties": {
      "Tg": {
        "value": [
          102.3
        ],
        "unit": "°C"
      }
    },
    "analysis_with_hierarchical_structure": {
      "descriptive_text": "The sample consists of an amorphous polymethyl methacrylate homopolymer supplied in its as-received state. The material is composed exclusively of methyl methacrylate repeat units without any additional fillers or plasticizing additives. Structural characterization confirms an amorphous morphology, and the glass transition temperature was determined using differential scanning calorimetry.",
      "reasoning_analysis": "Increasing Factors: The presence of the alpha-methyl group on the polymer backbone introduces significant steric hindrance, which restricts rotational freedom around the main chain bonds. Additionally, the polar ester side groups facilitate dipole-dipole interactions between chains, increasing the cohesive energy density and requiring more thermal energy for segmental motion. Decreasing Factors: The aliphatic carbon backbone retains inherent flexibility compared to rigid-rod polymers, and the ester side chain possesses internal rotational degrees of freedom that are less restrictive than bulky aromatic groups. Furthermore, the linear architecture without crosslinking allows for standard chain slippage and rearrangement at the transition point. Dominant Factor: The steric hindrance imposed by the alpha-methyl group attached to the quaternary carbon is the dominant factor, establishing a rigid backbone conformation that dictates a relatively high glass transition temperature characteristic of this polymer, outweighing the flexibility provided by the aliphatic backbone and ester linkage."
    },
    "analysis_without_hierarchical_structure": {
      "descriptive_text": "The investigated sample consists of an amorphous polymethyl methacrylate homopolymer supplied in its as-received state. The glass transition temperature was characterized using differential scanning calorimetry.",
      "reasoning_analysis": "Increasing Factors: The chemical architecture of the methyl methacrylate repeat unit includes a bulky alpha-methyl group attached to the backbone quaternary carbon, creating significant steric hindrance that restricts rotational freedom of the polymer chains. Additionally, the polar ester side groups enable intermolecular dipole-dipole interactions, increasing the cohesive energy density and the energy barrier for segmental motion. Decreasing Factors: The linear homopolymer architecture permits greater segmental mobility compared to networked polymers or composite systems. Furthermore, the supplied processing history indicates no specific thermal annealing or physical aging steps, suggesting the free volume may not be minimized to the equilibrium state. Dominant Factor: The intrinsic chain stiffness derived from the steric hindrance of the alpha-methyl group and the polarity of the ester functionality qualitatively dominates the thermal behavior, establishing a characteristic glass transition temperature determined primarily by the monomer architecture rather than extrinsic processing or additive effects."
    }
  },
  {
    "doi": null,
    "title": "Fracture Toughness of Silica Particulate-Filled Epoxy Composite",
    "year": 2002,
    "chemical_composition": {
      "repeat_unit_psmiles": null,
      "monomers": [
        {
          "name": "Bisphenol A diglycidyl ether (Epikote 828)",
          "smiles": "CC(C)(C1=CC=C(C=C1)OCC2CO2)C3=CC=C(C=C3)OCC4CO4",
          "ratio_value": 100,
          "ratio_unit": "parts by weight"
        },
        {
          "name": "Methyl-tetrahydro-phthalic anhydride (HN-2200R)",
          "smiles": "CC1CCC(C(=O)OC1=O)",
          "ratio_value": 80,
          "ratio_unit": "parts by weight"
        }
      ],
      "additives": [
        {
          "name": "2,4,6-Tris (dimethyl aminomethyl) phenol (DMP-30)",
          "type": "accelerator",
          "amount_value": 0.5,
          "amount_unit": "parts by weight"
        },
        {
          "name": "Fused silica particles (Fuselex ZA-30)",
          "type": "filler",
          "amount_value": 42,
          "amount_unit": "vol%"
        }
      ],
      "is_homopolymer": false
    },
    "processing_history": "Precuring at 353 K for 3 h. Postcuring at 393 K for 3 h. Heating rate 72 K/h. Tg measured by dynamic viscoelastometer (Orientec, Rheovibron DDV-III-EA) using tensile vibrations, master curve at 3.5 Hz, defined as temperature at maximum apparent thermal activation energy from Arrhenius plot of shift factor.",
    "hierarchical_structure": "Composite C, 42% silica volume fraction.",
    "properties": {
      "Tg": {
        "value": [
          135.9
        ],
        "unit": "°C"
      }
    },
    "analysis_with_hierarchical_structure": {
      "descriptive_text": "This sample comprises a crosslinked epoxy composite system formulated from Bisphenol A diglycidyl ether (Epikote 828) resin and Methyl-tetrahydro-phthalic anhydride (HN-2200R) hardener at a ratio of 100 to 80 parts by weight, respectively. The formulation incorporates 0.5 parts by weight of 2,4,6-Tris (dimethyl aminomethyl) phenol (DMP-30) as an accelerator and is reinforced with 42 vol% Fused silica particles (Fuselex ZA-30). The material underwent a thermal curing schedule involving precuring at 353 K for 3 hours followed by postcuring at 393 K for 3 hours with a heating rate of 72 K/h. The resulting hierarchical structure is identified as Composite C with a silica volume fraction of 42%, and the glass transition temperature was characterized using a dynamic viscoelastometer under tensile vibrations, defined as the temperature at maximum apparent thermal activation energy from the master curve at 3.5 Hz.",
      "reasoning_analysis": "Increasing Factors: The aromatic Bisphenol A backbone provides intrinsic chain stiffness, while the formation of a densely crosslinked thermoset network via the anhydride hardener significantly restricts segmental mobility, both driving the Tg higher. The high volume fraction (42%) of rigid fused silica particles imposes physical confinement on the polymer matrix and restricts chain motion at the filler-matrix interface, further elevating the Tg. Additionally, the postcuring step at 393 K ensures a high degree of conversion and crosslink density, maximizing network rigidity, and the dynamic mechanical measurement at 3.5 Hz inherently shifts the observed Tg to higher temperatures compared to low-frequency methods due to viscoelastic time-temperature dependence. Decreasing Factors: The methyl-tetrahydro-phthalic anhydride hardener contains aliphatic cyclic structures that introduce a degree of flexibility into the network compared to fully aromatic hardeners, potentially moderating the Tg elevation. Additionally, while minimized by the postcure, any residual unreacted low molecular weight accelerator species could act as minor plasticizers, and high filler loading carries a risk of interfacial free volume if particle dispersion is imperfect, which might locally enhance mobility. Dominant Factor: The dominant factor governing the Tg behavior is the combination of the high crosslink density achieved through the specific precure and postcure thermal schedule and the substantial constraint imposed by the 42 vol% rigid silica filler. These factors collectively override the flexibility introduced by the anhydride hardener, resulting in a material structure where segmental mobility is severely restricted, qualitatively positioning the Tg at a high level characteristic of highly filled, fully cured aromatic epoxy composites."
    },
    "analysis_without_hierarchical_structure": {
      "descriptive_text": "The sample comprises a thermosetting epoxy composite formulated from Bisphenol A diglycidyl ether (Epikote 828) and Methyl-tetrahydro-phthalic anhydride (HN-2200R) hardener at 100 and 80 parts by weight, respectively, catalyzed by 0.5 parts by weight of 2,4,6-Tris (dimethyl aminomethyl) phenol (DMP-30). This matrix is reinforced with 42 vol% Fused silica particles (Fuselex ZA-30). The material underwent precuring at 353 K for 3 hours followed by postcuring at 393 K for 3 hours with a heating rate of 72 K/h. Characterization was performed using a dynamic viscoelastometer under tensile vibrations, generating a master curve at 3.5 Hz where the Tg was defined as the temperature at maximum apparent thermal activation energy from the Arrhenius plot of the shift factor.",
      "reasoning_analysis": "Increasing Factors: The formation of a densely crosslinked thermosetting network via the reaction between the epoxy resin and anhydride hardener severely restricts segmental chain mobility, intrinsically driving the Tg upward. The rigid aromatic structures within the Bisphenol A backbone contribute further to chain stiffness, while the high loading of 42 vol% fused silica particles imposes physical confinement on the polymer chains at the interface, limiting relaxation modes. Additionally, the postcuring thermal treatment at 393 K promotes high conversion rates, maximizing crosslink density. Decreasing Factors: The presence of the tertiary amine accelerator (DMP-30) could theoretically introduce free volume if residual unreacted molecules act as plasticizers, potentially depressing the Tg, although the low concentration of 0.5 parts by weight minimizes this effect. Any incomplete network formation during the precuring stage would also lower the Tg, but this is largely addressed by the subsequent postcuring step. Dominant Factor: The dominant factor influencing the Tg is the high crosslinking density of the cured epoxy network combined with the substantial reinforcement from the rigid silica filler. These structural constraints qualitatively outweigh potential plasticization effects, establishing a high Tg baseline characteristic of fully cured structural epoxy composites."
    }
  },
  {
    "doi": null,
    "title": "Fracture Toughness of Silica Particulate-Filled Epoxy Composite",
    "year": 2002,
    "chemical_composition": {
      "repeat_unit_psmiles": null,
      "monomers": [
        {
          "name": "Bisphenol A diglycidyl ether (Epikote 828)",
          "smiles": "CC(C)(C1=CC=C(C=C1)OCC2CO2)C3=CC=C(C=C3)OCC4CO4",
          "ratio_value": 100,
          "ratio_unit": "parts by weight"
        },
        {
          "name": "Methyl-tetrahydro-phthalic anhydride (HN-2200R)",
          "smiles": "CC1CCC(C(=O)OC1=O)",
          "ratio_value": 80,
          "ratio_unit": "parts by weight"
        }
      ],
      "additives": [
        {
          "name": "2,4,6-Tris (dimethyl aminomethyl) phenol (DMP-30)",
          "type": "accelerator",
          "amount_value": 0.5,
          "amount_unit": "parts by weight"
        },
        {
          "name": "Fused silica particles (Fuselex ZA-30)",
          "type": "filler",
          "amount_value": 26,
          "amount_unit": "vol%"
        }
      ],
      "is_homopolymer": false
    },
    "processing_history": "Precuring at 353 K for 3 h. Postcuring at 393 K for 3 h. Heating rate 72 K/h. Tg measured by dynamic viscoelastometer (Orientec, Rheovibron DDV-III-EA) using tensile vibrations, master curve at 3.5 Hz, defined as temperature at maximum apparent thermal activation energy from Arrhenius plot of shift factor.",
    "hierarchical_structure": "Composite A, 26% silica volume fraction.",
    "properties": {
      "Tg": {
        "value": [
          123.9
        ],
        "unit": "°C"
      }
    },
    "analysis_with_hierarchical_structure": {
      "descriptive_text": "The sample consists of a thermoset epoxy composite formed from Bisphenol A diglycidyl ether (Epikote 828) and Methyl-tetrahydro-phthalic anhydride (HN-2200R) hardener in a ratio of 100 to 80 parts by weight, respectively. The formulation includes 0.5 parts by weight of 2,4,6-Tris (dimethyl aminomethyl) phenol (DMP-30) as an accelerator and is reinforced with 26 vol% fused silica particles (Fuselex ZA-30). Processing involved precuring at 353 K for 3 hours followed by postcuring at 393 K for 3 hours with a heating rate of 72 K/h. The resulting material, designated as Composite A, was characterized using a dynamic viscoelastometer under tensile vibrations to generate a master curve at 3.5 Hz, with the glass transition temperature defined as the temperature corresponding to the maximum apparent thermal activation energy derived from the Arrhenius plot of the shift factor.",
      "reasoning_analysis": "Increasing Factors: The formation of a densely crosslinked thermoset network via the reaction between the epoxy resin and anhydride hardener significantly restricts segmental chain mobility, inherently raising the Tg. The presence of rigid aromatic rings within the Bisphenol A backbone further stiffens the polymer chains. Additionally, the incorporation of 26 vol% fused silica particles creates a composite structure where the rigid filler restricts polymer motion at the interface, and the thermal history involving postcuring at 393 K ensures a high degree of conversion, maximizing crosslink density. Decreasing Factors: The use of Methyl-tetrahydro-phthalic anhydride, which contains cycloaliphatic structures, introduces more flexibility into the network compared to fully aromatic hardeners, which may moderate the Tg. Furthermore, the presence of the accelerator (DMP-30), if not fully incorporated into the network, could act as a minor plasticizer, and any imperfect adhesion at the high-loading filler interface could introduce interfacial free volume. Dominant Factor: The high crosslink density achieved through the specific curing cycle and the substantial volume fraction of rigid silica filler qualitatively dominate the thermal behavior. These factors collectively enforce significant constraints on chain mobility, establishing a high Tg characteristic of filled, fully cured epoxy thermosets, outweighing the flexibility introduced by the cycloaliphatic hardener."
    },
    "analysis_without_hierarchical_structure": {
      "descriptive_text": "The sample comprises a thermosetting epoxy network synthesized from Bisphenol A diglycidyl ether (Epikote 828) and Methyl-tetrahydro-phthalic anhydride (HN-2200R) hardener at a ratio of 100 to 80 parts by weight, respectively. The formulation incorporates 0.5 parts by weight of 2,4,6-Tris (dimethyl aminomethyl) phenol (DMP-30) as an accelerator and is reinforced with 26 vol% Fused silica particles (Fuselex ZA-30). Processing involved precuring at 353 K for 3 hours followed by postcuring at 393 K for 3 hours with a heating rate of 72 K/h. The glass transition temperature was characterized using a dynamic viscoelastometer under tensile vibrations, constructing a master curve at 3.5 Hz, with Tg defined as the temperature corresponding to the maximum apparent thermal activation energy derived from the Arrhenius plot of the shift factor.",
      "reasoning_analysis": "Increasing Factors: The formation of a densely crosslinked thermoset network via the reaction between the epoxide groups and the anhydride hardener significantly restricts segmental chain mobility, inherently driving the Tg upward. The inclusion of 26 vol% rigid fused silica particles imposes physical constraints on the polymer matrix through interfacial interactions, further limiting chain motion. Additionally, the thermal processing history involving postcuring at 393 K ensures a high degree of conversion, minimizing unreacted monomers that could act as plasticizers and maximizing the network rigidity. Decreasing Factors: The chemical structure of the Bisphenol A diglycidyl ether backbone contains flexible ether linkages between the aromatic rings, which introduce conformational freedom and lower the energy barrier for segmental rotation compared to purely carbonaceous aromatic backbones. Furthermore, the presence of the tertiary amine accelerator, if not fully incorporated into the network structure, could theoretically introduce minor free volume elements, though this is minimized by the curing schedule. Dominant Factor: The dominant factor governing the Tg behavior is the high crosslink density achieved through the anhydride curing mechanism and reinforced by the high-temperature postcuring schedule. While the ether linkages provide intrinsic flexibility, the topological constraints imposed by the dense covalent network and the significant volume fraction of rigid silica filler qualitatively override these flexible elements, establishing a high Tg baseline characteristic of fully cured, filled epoxy thermosets."
    }
  },
  {
    "doi": null,
    "title": "Probing the Surface $T _ { \\mathrm { g } }$ of Monodisperse PS by Local Thermal Analysis",
    "year": 2004,
    "chemical_composition": {
      "repeat_unit_psmiles": "[*]CC(C1=CC=CC=C1)[*]",
      "monomers": [
        {
          "name": "Styrene",
          "smiles": "C=CC1=CC=CC=C1",
          "ratio_value": null,
          "ratio_unit": null
        }
      ],
      "additives": [],
      "is_homopolymer": true
    },
    "processing_history": "Compression-molding of 2 mm thick plates under nitrogen at 120 °C against freshly cleaned float glass surfaces and splitting them off after cooling. Tg determined by Local Thermal Analysis (LTA) mode using an AFM equipped with a thermal probe (Micro-Thermal analyzer µTA 2990, TA Instruments), heating speed 10 K/s.",
    "hierarchical_structure": "PS sample with Mw = 214 kg/mol, narrow molecular weight distribution (Mn/Mw = 1.02-1.05).",
    "properties": {
      "Tg": {
        "value": [
          122.6
        ],
        "unit": "°C"
      }
    },
    "analysis_with_hierarchical_structure": {
      "descriptive_text": "The sample consists of a polystyrene homopolymer characterized by a weight-average molecular weight (Mw) of 214 kg/mol and a narrow molecular weight distribution (Mn/Mw = 1.02-1.05). The material was processed via compression-molding into 2 mm thick plates under a nitrogen atmosphere at 120 °C, utilizing freshly cleaned float glass surfaces as molds before splitting the plates off after cooling. Subsequent characterization of the glass transition temperature was performed using Local Thermal Analysis (LTA) mode on an atomic force microscope equipped with a thermal probe (µTA 2990), employing a heating rate of 10 K/s.",
      "reasoning_analysis": "Increasing Factors: The presence of bulky phenyl side groups on the polystyrene backbone imposes significant steric hindrance, restricting segmental rotation and inherently elevating the glass transition temperature. Furthermore, the high weight-average molecular weight (214 kg/mol) minimizes the concentration of chain ends, thereby reducing excess free volume according to the Fox-Flory relationship and driving the Tg toward its asymptotic high-molecular-weight limit. The rapid heating rate (10 K/s) employed during the Local Thermal Analysis also kinetically shifts the observed transition to higher temperatures compared to standard slower scanning rates. Decreasing Factors: There are no apparent plasticizing additives or low-molecular-weight oligomers present in the chemical composition or hierarchical structure that would introduce excess free volume or lubricate chain motion to depress the Tg. The processing under nitrogen prevents oxidative degradation which could otherwise lower molecular weight and Tg. Dominant Factor: The intrinsic rigidity of the polystyrene backbone combined with the high molecular weight establishes a stable, high baseline Tg characteristic of bulk polystyrene. However, the dominant factor influencing the specific measured value in this context is likely the kinetic effect of the high heating rate used in the AFM-LTA characterization, which qualitatively shifts the observed Tg upward relative to equilibrium conditions."
    },
    "analysis_without_hierarchical_structure": {
      "descriptive_text": "The sample consists of a polystyrene homopolymer prepared via compression molding into 2 mm thick plates under a nitrogen atmosphere at 120 °C. The molding process utilized freshly cleaned float glass surfaces as contacts, from which the plates were split following cooling. The glass transition temperature was subsequently determined using Local Thermal Analysis (LTA) mode on an atomic force microscope equipped with a thermal probe (Micro-Thermal analyzer µTA 2990, TA Instruments) at a heating rate of 10 K/s.",
      "reasoning_analysis": "Increasing Factors: The chemical composition consists of a polystyrene homopolymer, where the bulky phenyl side groups attached to the backbone create significant steric hindrance, restricting segmental rotation and intrinsically driving the Tg to higher temperatures. Furthermore, the characterization method specified in the processing history involves a Local Thermal Analysis heating speed of 10 K/s, which is significantly faster than standard DSC rates; this high heating rate kinetically limits chain relaxation time during the scan, qualitatively shifting the observed Tg upward. Decreasing Factors: The use of an AFM-based thermal probe for Local Thermal Analysis introduces surface sensitivity, where polymer chains at the free surface or interface often exhibit enhanced mobility and reduced coordination compared to the bulk, potentially depressing the local Tg. Additionally, if the cooling phase after compression molding against the float glass was rapid, it could trap excess free volume within the polymer matrix, lowering the density and reducing the Tg. Dominant Factor: The intrinsic structural rigidity provided by the phenyl groups establishes a robust high-temperature baseline for the material; however, the exceptionally high heating rate associated with the LTA measurement technique is the dominant dynamic factor in this specific experimental context, qualitatively driving the observed transition temperature higher relative to equilibrium values, likely outweighing the surface mobility effects."
    }
  },
  {
    "doi": null,
    "title": "Probing the Surface $T _ { \\mathrm { g } }$ of Monodisperse PS by Local Thermal Analysis",
    "year": 2004,
    "chemical_composition": {
      "repeat_unit_psmiles": "[*]CC(C1=CC=CC=C1)[*]",
      "monomers": [
        {
          "name": "Styrene",
          "smiles": "C=CC1=CC=CC=C1",
          "ratio_value": null,
          "ratio_unit": null
        }
      ],
      "additives": [],
      "is_homopolymer": true
    },
    "processing_history": "Compression-molding of 2 mm thick plates under nitrogen at 120 °C against freshly cleaned float glass surfaces and splitting them off after cooling. Tg determined macroscopically between 50 and 200 °C using a conventional DSC (Perkin-Elmer PYRIS, heating speed 10 K/min).",
    "hierarchical_structure": "PS sample with Mw = 288 kg/mol, narrow molecular weight distribution (Mn/Mw = 1.02-1.05).",
    "properties": {
      "Tg": {
        "value": [
          104.6
        ],
        "unit": "°C"
      }
    },
    "analysis_with_hierarchical_structure": {
      "descriptive_text": "The sample consists of a polystyrene homopolymer characterized by a high weight-average molecular weight (Mw) of 288 kg/mol and a narrow molecular weight distribution. The material was processed via compression-molding into 2 mm thick plates under a nitrogen atmosphere at 120 °C, utilizing freshly cleaned float glass surfaces as molds, followed by splitting after cooling. Thermal characterization was performed using conventional differential scanning calorimetry (DSC) with a heating rate of 10 K/min over a temperature range of 50 to 200 °C.",
      "reasoning_analysis": "Increasing Factors: The presence of bulky phenyl side groups in the styrene repeating units imposes significant steric hindrance, restricting backbone rotation and intrinsically driving the Tg higher. Furthermore, the high molecular weight (288 kg/mol) minimizes the concentration of chain ends, reducing excess free volume according to the Fox-Flory relationship, while the narrow molecular weight distribution ensures the absence of low-molecular-weight fractions that would otherwise depress the transition temperature. Decreasing Factors: The material is an amorphous homopolymer lacking crystalline domains or chemical cross-links, meaning segmental motion is constrained only by entanglements and steric effects rather than a rigid network. Additionally, the processing history involves cooling from 120 °C, and if the cooling rate was sufficiently rapid without subsequent annealing, trapped non-equilibrium free volume could theoretically lower the density and slightly reduce the observed Tg compared to a fully relaxed state. Dominant Factor: The inherent rigidity of the polystyrene backbone combined with the high molecular weight are the dominant factors, establishing a Tg that reflects the asymptotic bulk limit of the polymer, as the effects of chain ends and potential processing-induced free volume are negligible relative to the strong steric restrictions of the phenyl groups."
    },
    "analysis_without_hierarchical_structure": {
      "descriptive_text": "This sample comprises a polystyrene homopolymer prepared via compression molding into 2 mm thick plates. Processing involved molding under a nitrogen atmosphere at 120 °C against freshly cleaned float glass surfaces, followed by splitting the plates off after cooling. The glass transition temperature was determined macroscopically within the range of 50 to 200 °C using a conventional Perkin-Elmer PYRIS DSC instrument at a heating rate of 10 K/min.",
