Repository: hhtrick/HHT-code

# HHT training framework

This directory contains model training, embedding precomputation, inference, article-level baselines and the curated datasets. All commands below assume that the working directory is `train_code/`.

## 3. Datasets and fixed partitions

Each main dataset is a JSON array at `dataset/{property}/{property}.json`. Entries contain source metadata, `chemical_composition`, `processing_history`, `hierarchical_structure`, `properties`, and two generated-analysis objects. Targets are stored as `properties[property]["value"]`; source metadata and target values are not predictive input fields.

| Property | Train | Validation | Test | Total |
|---|---:|---:|---:|---:|

File: train_code/dataset/Tg/Tg.json (part 79 of 235)
[
      "reasoning_analysis": "Increasing Factors: The presence of bulky phenyl side groups on the polystyrene backbone imposes significant steric hindrance on backbone rotation, intrinsically restricting segmental mobility and driving the Tg upward relative to flexible aliphatic polymers. Additionally, processing under a nitrogen atmosphere prevents oxidative degradation during the thermal cycle at 120 °C, preserving the molecular weight and preventing chain scission that would otherwise lower the transition temperature. Decreasing Factors: The absence of rigid fillers or crosslinking agents means there are no external constraints to further restrict chain motion beyond the intrinsic chemical structure. Furthermore, depending on the specific cooling rate employed after compression molding at 120 °C, if the sample was cooled rapidly rather than annealed, excess free volume could be frozen into the matrix, potentially resulting in a lower observed Tg compared to an equilibrium state. Dominant Factor: The intrinsic steric rigidity provided by the phenyl groups in the polystyrene homopolymer structure is the dominant factor determining the Tg. While processing variables such as thermal history and cooling rates from the molding temperature influence the free volume state, the chemical architecture establishes the fundamental energy barrier for segmental motion that defines the glass transition in this additive-free system."
    }
  },
  {
    "doi": null,
    "title": "Probing the Surface $T _ { \\mathrm { g } }$ of Monodisperse PS by Local Thermal Analysis",
    "year": 2004,
    "chemical_composition": {
      "repeat_unit_psmiles": "[*]CC(C1=CC=CC=C1)[*]",
      "monomers": [
        {
          "name": "Styrene",
          "smiles": "C=CC1=CC=CC=C1",
          "ratio_value": null,
          "ratio_unit": null
        }
      ],
      "additives": [],
      "is_homopolymer": true
    },
    "processing_history": "Compression-molding of 2 mm thick plates under nitrogen at 120 °C against freshly cleaned float glass surfaces and splitting them off after cooling. Tg determined by Local Thermal Analysis (LTA) mode using an AFM equipped with a thermal probe (Micro-Thermal analyzer µTA 2990, TA Instruments), heating speed 10 K/s.",
    "hierarchical_structure": "PS sample with Mw = 101 kg/mol, narrow molecular weight distribution (Mn/Mw = 1.02-1.05).",
    "properties": {
      "Tg": {
        "value": [
          122.5
        ],
        "unit": "°C"
      }
    },
    "analysis_with_hierarchical_structure": {
      "descriptive_text": "The sample consists of a polystyrene homopolymer characterized by a weight-average molecular weight (Mw) of 101 kg/mol and a narrow molecular weight distribution ranging from 1.02 to 1.05. Specimens were prepared as 2 mm thick plates via compression molding under a nitrogen atmosphere at 120 °C against freshly cleaned float glass surfaces, followed by cooling and separation. The glass transition temperature was subsequently determined using Local Thermal Analysis (LTA) mode equipped with a thermal probe on an atomic force microscope, employing a heating rate of 10 K/s.",
      "reasoning_analysis": "Increasing Factors: The presence of bulky phenyl side groups on the polystyrene backbone imposes significant steric hindrance, restricting segmental rotation and intrinsically raising the glass transition temperature. Additionally, the high molecular weight (101 kg/mol) minimizes the concentration of chain ends, thereby reducing excess free volume contributions described by the Fox-Flory relationship and stabilizing the Tg at its bulk plateau value. Furthermore, the characterization method employs a rapid heating rate of 10 K/s during Local Thermal Analysis, which kinetically shifts the observed transition to higher temperatures compared to standard slower scanning rates. Decreasing Factors: The material lacks crosslinking agents or rigid reinforcing fillers that would otherwise impose additional topological constraints or interfacial restrictions on chain mobility. Additionally, depending on the cooling rate following compression molding at 120 °C, insufficient physical aging could trap excess free volume within the bulk, potentially lowering the Tg relative to a fully annealed state. Dominant Factor: The intrinsic chain stiffness derived from the styrenic chemical structure serves as the primary determinant of the thermal transition behavior. While the high molecular weight ensures the material exhibits bulk properties rather than oligomeric behavior, the rapid heating rate utilized during the AFM-LTA characterization is the dominant experimental factor likely causing an upward shift in the measured Tg relative to conventional differential scanning calorimetry data."
    },
    "analysis_without_hierarchical_structure": {
      "descriptive_text": "The sample comprises a polystyrene homopolymer fabricated into 2 mm thick plates via compression molding under a nitrogen atmosphere at 120 °C. The molding process involved pressing the material against freshly cleaned float glass surfaces, followed by splitting the plates off after cooling. The glass transition temperature was characterized using Local Thermal Analysis (LTA) mode on an atomic force microscope equipped with a thermal probe, utilizing a heating speed of 10 K/s.",
      "reasoning_analysis": "Increasing Factors: The chemical composition features bulky phenyl side groups attached to the polymer backbone, which impose significant steric hindrance and restrict segmental rotation, intrinsically driving the Tg higher. Furthermore, the processing history specifies a high heating speed of 10 K/s during the Local Thermal Analysis measurement, which kinetically shifts the observed glass transition to higher temperatures compared to standard slower scanning rates. Decreasing Factors: The processing method involved splitting the molded plates from the glass substrate, creating fresh free surfaces; since Local Thermal Analysis is a surface-sensitive technique, enhanced chain mobility at these free interfaces could locally depress the Tg relative to the bulk material. Additionally, the absence of cross-linking agents or rigid fillers means there are no additional topological constraints to further restrict chain motion. Dominant Factor: The intrinsic structural rigidity provided by the phenyl groups establishes a high baseline Tg for the polymer backbone; while free surface effects from the splitting process may act to decrease local mobility constraints, the high heating rate employed during the Local Thermal Analysis is the dominant dynamic factor that will cause a qualitative elevation in the observed Tg relative to standard measurement conditions."
    }
  },
  {
    "doi": null,
    "title": "Probing the Surface $T _ { \\mathrm { g } }$ of Monodisperse PS by Local Thermal Analysis",
    "year": 2004,
    "chemical_composition": {
      "repeat_unit_psmiles": "[*]CC(C1=CC=CC=C1)[*]",
      "monomers": [
        {
          "name": "Styrene",
          "smiles": "C=CC1=CC=CC=C1",
          "ratio_value": null,
          "ratio_unit": null
        }
      ],
      "additives": [],
      "is_homopolymer": true
    },
    "processing_history": "Compression-molding of 2 mm thick plates under nitrogen at 120 °C against freshly cleaned float glass surfaces and splitting them off after cooling. Tg determined macroscopically between 50 and 200 °C using a conventional DSC (Perkin-Elmer PYRIS, heating speed 10 K/min).",
    "hierarchical_structure": "PS sample with Mw = 214 kg/mol, narrow molecular weight distribution (Mn/Mw = 1.02-1.05).",
    "properties": {
      "Tg": {
        "value": [
          104.4
        ],
        "unit": "°C"
      }
    },
    "analysis_with_hierarchical_structure": {
      "descriptive_text": "The sample comprises a polystyrene homopolymer featuring a weight-average molecular weight (Mw) of 214 kg/mol and a narrow molecular weight distribution. Processing involved compression-molding of 2 mm thick plates under nitrogen at 120 °C against freshly cleaned float glass surfaces, with the plates split off after cooling. Thermal characterization was conducted macroscopically between 50 and 200 °C using conventional DSC at a heating speed of 10 K/min to determine the glass transition temperature.",
      "reasoning_analysis": "Increasing Factors: The bulky phenyl side groups inherent to the styrene repeat unit create substantial steric hindrance, restricting backbone mobility and driving the Tg upward. The high molecular weight of 214 kg/mol minimizes the fraction of chain ends, reducing free volume and pushing the Tg closer to the asymptotic limit for infinite molecular weight. Additionally, the DSC heating rate of 10 K/min introduces a kinetic effect that shifts the observed transition temperature higher relative to slower scanning rates. Decreasing Factors: The finite molecular weight ensures that some chain ends remain present, contributing a baseline level of free volume that lowers the Tg relative to an infinite chain. Moreover, the cooling history following compression molding at 120 °C may result in trapped non-equilibrium free volume if the material was not annealed below the glass transition, potentially depressing the Tg. Dominant Factor: The intrinsic chain stiffness provided by the phenyl rings coupled with the high molecular weight dominates the thermal behavior, establishing a high Tg baseline typical of bulk polystyrene that is largely insensitive to the minor free volume variations introduced by processing or finite chain length."
    },
    "analysis_without_hierarchical_structure": {
      "descriptive_text": "The sample consists of a polystyrene homopolymer processed into 2 mm thick plates via compression molding under a nitrogen atmosphere at 120 °C. The material was molded against freshly cleaned float glass surfaces and separated after cooling. Thermal analysis was conducted using conventional differential scanning calorimetry (Perkin-Elmer PYRIS) with a heating rate of 10 K/min between 50 and 200 °C.",
      "reasoning_analysis": "Increasing Factors: The bulky phenyl side groups on the polystyrene backbone create significant steric hindrance that restricts segmental mobility, intrinsically driving the glass transition temperature higher. Additionally, the processing history involves contact with rigid glass surfaces, which may impose interfacial constraints that further limit chain motion near the boundaries. Decreasing Factors: The material is a pure homopolymer without cross-linking agents or reinforcing fillers, allowing for greater segmental freedom compared to networked or composite systems. Furthermore, the compression molding temperature of 120 °C is relatively low and close to the transition region, which may result in a thermal history that retains excess free volume upon cooling, potentially depressing the measured temperature relative to a fully annealed state. Dominant Factor: The intrinsic steric rigidity provided by the phenyl groups in the chemical composition is the dominant factor determining the baseline glass transition behavior, outweighing the secondary effects of processing-induced free volume or interfacial constraints."
    }
  },
  {
    "doi": "10.1016/j.dyepig.2021.109222",
    "title": "Coumarin-substituted pyrrole derivatives with aggregation-enhanced emission characteristics for detecting the glass transition temperature of polymers",
    "year": 2021,
    "chemical_composition": {
      "repeat_unit_psmiles": "[*]CC(C(=O)OC)(C)[*]",
      "monomers": [
        {
          "name": "Methyl methacrylate",
          "smiles": "CC(=C)C(=O)OC",
          "ratio_value": null,
          "ratio_unit": null
        }
      ],
      "additives": [
        {
          "name": "MAP-4",
          "type": "fluorescent probe",
          "amount_value": 0.1,
          "amount_unit": "wt%"
        }
      ],
      "is_homopolymer": true
    },
    "processing_history": "Polymethyl methacrylate and 0.1 wt% MAP-4 dissolved in THF, solvent removed. Tg measured by variable temperature fluorescence method at 2 °C/min, stable for 30 s, excitation wavelength 340 nm.",
    "hierarchical_structure": "Amorphous polymer.",
    "properties": {
      "Tg": {
        "value": [
          102
        ],
        "unit": "°C"
      }
    },
    "analysis_with_hierarchical_structure": {
      "descriptive_text": "The sample comprises an amorphous polymethyl methacrylate (PMMA) homopolymer incorporating 0.1 wt% MAP-4 fluorescent probe. Preparation involved dissolving the polymer and probe in tetrahydrofuran (THF) followed by solvent removal to yield the solid material. Thermal characterization was conducted via variable temperature fluorescence spectroscopy at a heating rate of 2 °C/min with a 30 s stabilization period and 340 nm excitation wavelength.",
      "reasoning_analysis": "Increasing Factors: The presence of the alpha-methyl group and the bulky methyl ester side chain in the methyl methacrylate repeat unit imposes significant steric hindrance on backbone rotation, while the polar ester groups contribute to interchain dipole-dipole interactions, both of which restrict segmental mobility and drive the Tg upward. Decreasing Factors: The incorporation of the MAP-4 fluorescent probe, even at 0.1 wt%, introduces small molecules that can disrupt polymer packing and increase free volume, acting as a mild plasticizer. Furthermore, the processing history involving dissolution in THF and subsequent solvent removal carries the risk of residual solvent entrapment; any remaining THF would act as a potent plasticizer, significantly enhancing chain mobility and lowering the Tg. Dominant Factor: While the potential for residual solvent and probe-induced free volume presents a decreasing influence, the intrinsic chain stiffness and cohesive energy density provided by the PMMA backbone structure qualitatively dominate the final Tg behavior, establishing a high-temperature transition regime despite the processing additives."
    },
    "analysis_without_hierarchical_structure": {
      "descriptive_text": "The sample comprises a polymethyl methacrylate homopolymer doped with 0.1 wt% MAP-4 fluorescent probe. Preparation involved dissolving the polymer and additive in tetrahydrofuran, followed by solvent removal to yield the solid state. Thermal characterization was conducted via a variable temperature fluorescence method at a heating rate of 2 °C/min, maintaining stability for 30 s with an excitation wavelength of 340 nm.",
      "reasoning_analysis": "Increasing Factors: The chemical composition is defined by the polymethyl methacrylate backbone, which possesses bulky alpha-methyl groups and polar ester side chains. These structural features impose significant steric hindrance and intermolecular dipole interactions that restrict segmental chain mobility, intrinsically driving the glass transition temperature to higher values compared to less substituted linear polymers. Decreasing Factors: The inclusion of the MAP-4 fluorescent probe introduces small molecules into the polymer matrix, which may increase free volume and act as a mild plasticizer, thereby facilitating segmental motion and potentially depressing the Tg. Furthermore, the processing history involving dissolution in tetrahydrofuran followed by solvent removal carries the risk of residual solvent retention, which would significantly increase free volume and lower the Tg if evaporation was incomplete. Dominant Factor: The intrinsic structural rigidity provided by the sterically hindered PMMA backbone is the dominant factor governing the thermal transition. While the presence of the fluorescent probe and potential residual solvent introduce plasticizing effects, the very low concentration of the additive and the standard solvent removal process suggest that the bulk polymer architecture dictates the primary Tg behavior, with only minor qualitative deviations expected from the dopant or processing artifacts."
    }
  },
  {
    "doi": null,
    "title": "Fracture Toughness of Silica Particulate-Filled Epoxy Composite",
    "year": 2002,
    "chemical_composition": {
      "repeat_unit_psmiles": null,
      "monomers": [
        {
          "name": "Bisphenol A diglycidyl ether (Epikote 828)",
          "smiles": "CC(C)(C1=CC=C(C=C1)OCC2CO2)C3=CC=C(C=C3)OCC4CO4",
          "ratio_value": 100,
          "ratio_unit": "parts by weight"
        },
        {
          "name": "Methyl-tetrahydro-phthalic anhydride (HN-2200R)",
          "smiles": "CC1CCC(C(=O)OC1=O)",
          "ratio_value": 80,
          "ratio_unit": "parts by weight"
        }
      ],
      "additives": [
        {
          "name": "2,4,6-Tris (dimethyl aminomethyl) phenol (DMP-30)",
          "type": "accelerator",
          "amount_value": 0.5,
          "amount_unit": "parts by weight"
        },
        {
          "name": "Fused silica particles (Fuselex ZA-30)",
          "type": "filler",
          "amount_value": 42,
          "amount_unit": "vol%"
        }
      ],
      "is_homopolymer": false
    },
    "processing_history": "Precuring at 353 K for 3 h. Postcuring at 413 K for 15 h. Heating rate 72 K/h. Tg measured by dynamic viscoelastometer (Orientec, Rheovibron DDV-III-EA) using tensile vibrations, master curve at 3.5 Hz, defined as temperature at maximum apparent thermal activation energy from Arrhenius plot of shift factor.",
    "hierarchical_structure": "Composite C, 42% silica volume fraction.",
    "properties": {
      "Tg": {
        "value": [
          135.9
        ],
        "unit": "°C"
      }
    },
    "analysis_with_hierarchical_structure": {
      "descriptive_text": "The sample is a thermosetting epoxy composite designated as Composite C, consisting of a matrix formed from Bisphenol A diglycidyl ether (Epikote 828) and Methyl-tetrahydro-phthalic anhydride (HN-2200R) mixed at 100 and 80 parts by weight, respectively. The curing reaction is accelerated by 0.5 parts by weight of 2,4,6-Tris(dimethylaminomethyl)phenol (DMP-30), and the matrix is reinforced with 42 vol% fused silica particles (Fuselex ZA-30). Processing involved a precuring stage at 353 K for 3 hours followed by a postcuring treatment at 413 K for 15 hours with a heating rate of 72 K/h. The hierarchical structure is defined by the high silica volume fraction, and the glass transition temperature was characterized using a dynamic viscoelastometer under tensile vibrations, utilizing a master curve at 3.5 Hz where Tg is defined as the temperature at maximum apparent thermal activation energy from the Arrhenius plot of the shift factor.",
      "reasoning_analysis": "Increasing Factors: The formation of a highly crosslinked three-dimensional network via the epoxy-anhydride reaction significantly restricts segmental chain mobility, thereby driving the Tg upward. The extensive postcuring history at 413 K for 15 hours ensures high conversion of functional groups, minimizing free volume and maximizing crosslink density. Furthermore, the inclusion of 42 vol% rigid fused silica particles imposes physical confinement on the polymer chains at the filler-matrix interphase, further restricting mobility and increasing the thermal transition temperature. Decreasing Factors: The chemical structure of the network contains flexible aliphatic ether linkages within the Bisphenol A diglycidyl ether backbone and saturated rings in the methyl-tetrahydro-phthalic anhydride hardener, which introduce greater segmental flexibility compared to purely aromatic systems, potentially lowering the Tg. Additionally, the presence of the accelerator may lead to slight network heterogeneity or etherification side reactions that could introduce localized free volume. Dominant Factor: The high crosslink density achieved through the rigorous thermal curing schedule combined with the substantial volumetric constraint imposed by the high loading of rigid silica filler qualitatively dominates the thermal behavior, establishing a high Tg baseline that outweighs the flexibility inherent in the specific monomer structures."
    },
    "analysis_without_hierarchical_structure": {
      "descriptive_text": "The sample comprises a thermosetting epoxy composite system formulated with Bisphenol A diglycidyl ether (Epikote 828) resin and Methyl-tetrahydro-phthalic anhydride (HN-2200R) hardener at 100 and 80 parts by weight, respectively. The mixture incorporates 0.5 parts by weight of 2,4,6-Tris (dimethyl aminomethyl) phenol (DMP-30) as an accelerator and is reinforced with 42 vol% Fused silica particles (Fuselex ZA-30). The curing protocol involved precuring at 353 K for 3 hours followed by postcuring at 413 K for 15 hours with a heating rate of 72 K/h. Characterization was performed using a dynamic viscoelastometer under tensile vibrations, where the glass transition temperature was determined from a master curve at 3.5 Hz as the temperature exhibiting maximum apparent thermal activation energy derived from the Arrhenius plot of the shift factor.",
      "reasoning_analysis": "Increasing Factors: The formation of a densely crosslinked network via the reaction between the epoxide groups and the anhydride hardener significantly restricts segmental chain mobility, inherently driving the Tg upward. This effect is compounded by the rigid aromatic structures within the Bisphenol A backbone and the substantial loading of 42 vol% fused silica particles, which impose topological constraints and reduce free volume at the polymer-filler interphase. Furthermore, the extensive postcuring schedule at 413 K ensures high conversion of functional groups, maximizing crosslink density and eliminating potential free volume associated with unreacted species. Decreasing Factors: The presence of flexible ether linkages within the epoxy backbone and the ester linkages formed during the anhydride ring-opening reaction introduce degrees of freedom that facilitate segmental motion, potentially lowering the Tg relative to fully aromatic networks. Additionally, while minimal, the residual accelerator molecules could act as minor plasticizers if not fully incorporated into the network, slightly increasing free volume. Dominant Factor: The high crosslink density achieved through the specific anhydride curing chemistry and the prolonged high-temperature postcuring schedule qualitatively dominates the final Tg behavior. This extensive network formation creates profound topological constraints that override the flexibility imparted by the ether linkages, establishing a rigid matrix structure that is further stabilized by the high volume fraction of rigid filler."
    }
  },
  {
    "doi": "10.1016/j.dib.2019.104303",
    "title": "Survey data on thermal properties of different hyperbranched polymers (HBPs) and on morphological and thermal analysis of the corresponding epoxy matrix nanocomposites",
    "year": 2019,
    "chemical_composition": {
      "repeat_unit_psmiles": null,
      "monomers": [
        {
          "name": "diisopropanolamine",
          "smiles": "CC(O)CNCC(C)O",
          "ratio_value": 1,
          "ratio_unit": "molar ratio"
        },
        {
          "name": "sebacic acid",
          "smiles": "OC(=O)CCCCCCCCC(=O)O",
          "ratio_value": 1,
          "ratio_unit": "molar ratio"
        }
      ],
      "additives": [
        {
          "name": "Sn(Oct)2",
          "type": "catalyst",
          "amount_value": null,
          "amount_unit": null
        }
      ],
      "is_homopolymer": false
    },
    "processing_history": "Synthesized by mixing equal moles of monomers at 140 °C. After 10 min catalyst added, temperature raised to 185 °C under vacuum. Dissolved in methanol, filtered, washed. Dried at 80 °C under vacuum overnight. Tg measured by DSC at 10 °C/min under nitrogen flux (50 mL/min).",
    "hierarchical_structure": "Hyperbranched polyamide ester (HBPR), rubbery state.",
    "properties": {
      "Tg": {
        "value": [
          20
        ],
        "unit": "°C"
      }
    },
    "analysis_with_hierarchical_structure": {
      "descriptive_text": "The sample comprises a hyperbranched polyamide ester (HBPR) synthesized via the condensation of diisopropanolamine and sebacic acid in a 1:1 molar ratio, utilizing Sn(Oct)2 as a catalyst. The polymerization process involved initial monomer mixing at 140 °C, followed by catalyst addition and heating to 185 °C under vacuum, after which the product was dissolved in methanol, filtered, washed, and dried at 80 °C under vacuum overnight. Characterized by a hyperbranched architecture existing in a rubbery state, the thermal properties were evaluated using differential scanning calorimetry at a heating rate of 10 °C/min under a nitrogen flux of 50 mL/min.",
      "reasoning_analysis": "Increasing Factors: The formation of amide and ester linkages introduces polar groups capable of intermolecular hydrogen bonding, which restricts segmental mobility and tends to elevate the Tg. Additionally, the hyperbranched topology imposes topological constraints that can hinder large-scale chain motion compared to linear analogs. Decreasing Factors: The sebacic acid monomer incorporates long, flexible aliphatic methylene spacers that significantly enhance backbone flexibility and free volume. Furthermore, the hyperbranched architecture inherently possesses a high density of terminal groups, which increases free volume similar to low molecular weight effects, thereby depressing the Tg. Dominant Factor: The internal plasticization effect of the long aliphatic spacers combined with the high free volume associated with the hyperbranched terminal groups qualitatively dominates the restrictive hydrogen bonding interactions, resulting in a lowered Tg consistent with the material's classification in a rubbery state."
    },
    "analysis_without_hierarchical_structure": {
      "descriptive_text": "The sample is a copolymer synthesized from equimolar amounts of diisopropanolamine and sebacic acid using Sn(Oct)2 as a catalyst. The polymerization was conducted by mixing the monomers at 140 °C, adding the catalyst, and raising the temperature to 185 °C under vacuum. The resulting material was dissolved in methanol, filtered, washed, and dried at 80 °C under vacuum overnight. The glass transition temperature was measured by DSC at 10 °C/min under a nitrogen flux of 50 mL/min.",
      "reasoning_analysis": "Increasing Factors: The formation of amide linkages between the amine groups of diisopropanolamine and the carboxyl groups of sebacic acid introduces strong intermolecular hydrogen bonding, which restricts segmental chain mobility and elevates the Tg. Additionally, the processing history involves high-temperature vacuum polycondensation which promotes high molecular weight, and subsequent methanol washing and vacuum drying effectively remove unreacted monomers, oligomers, and moisture that would otherwise act as plasticizers. Decreasing Factors: The sebacic acid monomer contributes a long, flexible aliphatic spacer consisting of ten methylene units, which significantly increases backbone flexibility and free volume. Furthermore, the hydroxyl groups on the diisopropanolamine may form ester linkages or remain pendant, potentially reducing the density of rigid amide bonds compared to a pure polyamide, while the isopropyl side groups introduce steric bulk that may disrupt efficient chain packing. Dominant Factor: While the hydrogen bonding network and rigorous purification work to maximize the thermal transition, the intrinsic flexibility provided by the long aliphatic sebacic acid spacer is the dominant structural factor, qualitatively establishing a lower baseline Tg compared to polymers with rigid aromatic backbones, despite the stiffening effects of the hydrogen bonds."
    }
  },
  {
    "doi": "10.1016/j.dib.2019.104303",
    "title": "Survey data on thermal properties of different hyperbranched polymers (HBPs) and on morphological and thermal analysis of the corresponding epoxy matrix nanocomposites",
    "year": 2019,
    "chemical_composition": {
      "repeat_unit_psmiles": null,
      "monomers": [
        {
          "name": "4,4-Bis(p-hydroxyphenyl) pentanoic acid",
          "smiles": "CC(CCC(=O)O)(c1ccc(O)cc1)c2ccc(O)cc2",
          "ratio_value": null,
          "ratio_unit": null
        }
      ],
      "additives": [
        {
          "name": "Sn(Oct)",
          "type": "catalyst",
          "amount_value": 0.01,
          "amount_unit": "molar ratio"
        }
      ],
      "is_homopolymer": true
    },
    "processing_history": "Synthesized by mixing monomer and Sn(Oct) (1:0.01 M ratio) for 3 h at 190 °C, then raised to 225 °C for 3 h. Dissolved in THF, precipitated in deionized water. Dried at 80 °C under vacuum overnight. Tg measured by DSC at 10 °C/min under nitrogen flux (50 mL/min).",
    "hierarchical_structure": "Hyperbranched polyester (HBPG), glassy state, aromatic nature.",
    "properties": {
      "Tg": {
        "value": [
          90
        ],
        "unit": "°C"
      }
    },
    "analysis_with_hierarchical_structure": {
      "descriptive_text": "The sample consists of an aromatic hyperbranched polyester (HBPG) synthesized via melt polycondensation of the AB-type monomer 4,4-Bis(p-hydroxyphenyl) pentanoic acid. The polymerization was catalyzed by Sn(Oct) at a 0.01 molar ratio, proceeding initially at 190 °C for 3 hours followed by a temperature increase to 225 °C for an additional 3 hours. Post-synthesis, the material was purified by dissolution in THF and precipitation in deionized water, then dried at 80 °C under vacuum overnight to remove residual solvent. The resulting hierarchical structure is characterized as a glassy, aromatic hyperbranched polymer, with the glass transition temperature subsequently measured by DSC at a heating rate of 10 °C/min under a nitrogen flux.",
      "reasoning_analysis": "Increasing Factors: The incorporation of aromatic rings within the 4,4-Bis(p-hydroxyphenyl) pentanoic acid monomer units introduces significant backbone rigidity and steric hindrance, which restricts segmental mobility and inherently drives the Tg upward. Additionally, the high-temperature synthesis protocol promotes high conversion and molecular weight growth, reducing the concentration of low-molecular-weight oligomers that could act as plasticizers. Decreasing Factors: The hyperbranched architecture results in a high concentration of chain ends relative to linear polymers of comparable mass, increasing the fractional free volume and enhancing chain mobility, which qualitatively lowers the Tg. Furthermore, the flexibility of the aliphatic pentanoic acid segments and ester linkages provides rotational freedom that counteracts the aromatic rigidity, and any residual Sn(Oct) catalyst or THF solvent not fully removed during drying could act as a plasticizing agent. Dominant Factor: While the hyperbranched topology and aliphatic segments introduce mobility, the dense packing of aromatic units within the branching structure is the dominant factor, establishing sufficient backbone stiffness to maintain a glassy state at ambient temperatures, though the Tg is expected to be lower than that of a linear aromatic polyester analog due to the pervasive end-group effects."
    },
    "analysis_without_hierarchical_structure": {
      "descriptive_text": "The sample consists of a homopolymer synthesized from 4,4-Bis(p-hydroxyphenyl) pentanoic acid monomers via melt polycondensation catalyzed by Sn(Oct) at a 1:0.01 molar ratio. The reaction protocol involved heating the mixture at 190 °C for 3 hours, followed by a temperature increase to 225 °C for an additional 3 hours. Post-synthesis, the polymer was dissolved in tetrahydrofuran (THF) and precipitated in deionized water before being dried at 80 °C under vacuum overnight. The glass transition temperature was subsequently characterized using differential scanning calorimetry at a heating rate of 10 °C/min under a nitrogen flux of 50 mL/min.",
      "reasoning_analysis": "Increasing Factors: The incorporation of bulky phenyl rings within the polymer backbone creates significant steric hindrance that restricts segmental rotation, intrinsically driving the Tg upward. Additionally, the high-temperature melt polycondensation followed by precipitation purification likely resulted in high molecular weight and the removal of low-molecular-weight oligomers, reducing chain-end free volume. Decreasing Factors: The aliphatic pentanoic acid spacer introduces flexible methylene sequences between the rigid aromatic units, enhancing chain mobility and counteracting the stiffening effect of the phenyl groups. Furthermore, the ester linkages formed during synthesis possess lower rotational energy barriers compared to amide or imide bonds, potentially depressing the transition temperature. Dominant Factor: The intrinsic backbone stiffness provided by the bis-phenyl structure qualitatively outweighs the flexibility of the aliphatic spacer, setting a robust baseline for chain rigidity; however, the thoroughness of the vacuum drying and precipitation steps is the critical processing determinant, as any residual THF would act as a plasticizer and significantly undermine the thermal stability conferred by the chemical architecture."
    }
  },
  {
    "doi": null,
    "title": "Fracture Toughness of Silica Particulate-Filled Epoxy Composite",
    "year": 2002,
    "chemical_composition": {
      "repeat_unit_psmiles": null,
      "monomers": [
        {
          "name": "Bisphenol A diglycidyl ether (Epikote 828)",
          "smiles": "CC(C)(C1=CC=C(C=C1)OCC2CO2)C3=CC=C(C=C3)OCC4CO4",
          "ratio_value": 100,
          "ratio_unit": "parts by weight"
        },
        {
          "name": "Methyl-tetrahydro-phthalic anhydride (HN-2200R)",
          "smiles": "CC1CCC(C(=O)OC1=O)",
          "ratio_value": 80,
          "ratio_unit": "parts by weight"
        }
      ],
      "additives": [
        {
          "name": "2,4,6-Tris (dimethyl aminomethyl) phenol (DMP-30)",
          "type": "accelerator",
          "amount_value": 0.5,
          "amount_unit": "parts by weight"
        },
        {
          "name": "Fused silica particles (Fuselex ZA-30)",
          "type": "filler",
          "amount_value": 42,
          "amount_unit": "vol%"
        }
      ],
      "is_homopolymer": false
    },
    "processing_history": "Precuring at 353 K for 3 h. Postcuring at 433 K for 3 h. Heating rate 72 K/h. Tg measured by dynamic viscoelastometer (Orientec, Rheovibron DDV-III-EA) using tensile vibrations, master curve at 3.5 Hz, defined as temperature at maximum apparent thermal activation energy from Arrhenius plot of shift factor.",
    "hierarchical_structure": "Composite C, 42% silica volume fraction.",
    "properties": {
      "Tg": {
        "value": [
          137.9
        ],
        "unit": "°C"
      }
    },
    "analysis_with_hierarchical_structure": {
      "descriptive_text": "The sample comprises a thermoset epoxy composite synthesized from Bisphenol A diglycidyl ether (Epikote 828) and Methyl-tetrahydro-phthalic anhydride (HN-2200R) hardener at 100 and 80 parts by weight, respectively, with 0.5 parts by weight of 2,4,6-Tris (dimethyl aminomethyl) phenol (DMP-30) accelerator. The matrix is reinforced with 42 vol% Fused silica particles (Fuselex ZA-30) and subjected to a thermal cure involving precuring at 353 K for 3 hours followed by postcuring at 433 K for 3 hours at a heating rate of 72 K/h. Identified as Composite C with a silica volume fraction of 42%, the material's glass transition temperature was characterized using a dynamic viscoelastometer via tensile vibrations, utilizing a master curve at 3.5 Hz where Tg is defined as the temperature at maximum apparent thermal activation energy from the Arrhenius plot of the shift factor.",
      "reasoning_analysis": "Increasing Factors: The formation of a densely crosslinked thermoset network between the epoxy and anhydride components significantly restricts segmental chain mobility, while the aromatic rings in the Bisphenol A backbone impart intrinsic stiffness. The high volume fraction (42%) of rigid fused silica filler imposes geometric constraints and interfacial interactions that further hinder polymer chain motion, and the high-temperature postcuring at 433 K ensures maximum conversion and crosslink density, minimizing free volume. Decreasing Factors: The ether linkages within the diglycidyl ether backbone provide rotational flexibility compared to purely carbonaceous chains, facilitating some segmental motion. Additionally, the aliphatic nature of the methyl-tetrahydro-phthalic anhydride hardener introduces less rigid crosslink nodes compared to aromatic hardeners, which may lower the Tg relative to fully aromatic networks. Dominant Factor: The restrictive effects of the high crosslink density achieved through the specific thermal curing history and the substantial loading of rigid inorganic filler qualitatively dominate the structural flexibility, establishing a high barrier to segmental motion that defines the final Tg behavior."
    },
    "analysis_without_hierarchical_structure": {
      "descriptive_text": "The sample comprises a thermosetting epoxy composite formulated from Bisphenol A diglycidyl ether (Epikote 828) and Methyl-tetrahydro-phthalic anhydride (HN-2200R) at 100 and 80 parts by weight, respectively. The matrix is catalyzed by 0.5 parts by weight of 2,4,6-Tris (dimethyl aminomethyl) phenol (DMP-30) and reinforced with 42 vol% Fused silica particles (Fuselex ZA-30). Processing involved a precuring stage at 353 K for 3 hours followed by a postcuring stage at 433 K for 3 hours with a heating rate of 72 K/h. The glass transition temperature was characterized using a dynamic viscoelastometer under tensile vibrations, utilizing a master curve at 3.5 Hz where Tg is defined as the temperature corresponding to the maximum apparent thermal activation energy derived from the Arrhenius plot of the shift factor.",
      "reasoning_analysis": "Increasing Factors: The formation of a densely crosslinked thermoset network via the reaction between epoxide and anhydride groups fundamentally restricts segmental chain mobility, while the postcuring treatment at 433 K ensures high functional group conversion to maximize crosslink density. Additionally, the high loading of 42 vol% rigid fused silica particles imposes significant physical confinement and interphase restrictions on the polymer chains. Decreasing Factors: The flexible ether linkages within the Bisphenol A diglycidyl ether backbone and the aliphatic nature of the tetrahydro-phthalic ring in the hardener introduce inherent chain flexibility compared to fully aromatic systems, facilitating segmental motion. The presence of the low molecular weight accelerator may also introduce minor free volume if not fully reacted. Dominant Factor: The combined restrictive effects of the high crosslink density achieved through the optimized thermal curing schedule and the substantial physical confinement imposed by the high volume fraction of rigid filler qualitatively dominate the network behavior, overriding the flexibility contributed by the backbone ether linkages to establish a highly constrained system."
    }
  },
  {
    "doi": null,
    "title": "Probing the Surface $T _ { \\mathrm { g } }$ of Monodisperse PS by Local Thermal Analysis",
    "year": 2004,
    "chemical_composition": {
      "repeat_unit_psmiles": "[*]CC(C1=CC=CC=C1)[*]",
      "monomers": [
        {
          "name": "Styrene",
          "smiles": "C=CC1=CC=CC=C1",
          "ratio_value": null,
          "ratio_unit": null
        }
      ],
      "additives": [],
      "is_homopolymer": true
    },
