Repository: hhtrick/HHT-code

# HHT training framework

This directory contains model training, embedding precomputation, inference, article-level baselines and the curated datasets. All commands below assume that the working directory is `train_code/`.

## 3. Datasets and fixed partitions

Each main dataset is a JSON array at `dataset/{property}/{property}.json`. Entries contain source metadata, `chemical_composition`, `processing_history`, `hierarchical_structure`, `properties`, and two generated-analysis objects. Targets are stored as `properties[property]["value"]`; source metadata and target values are not predictive input fields.

| Property | Train | Validation | Test | Total |
|---|---:|---:|---:|---:|

File: train_code/dataset/Tg/Tg.json (part 80 of 235)
[
    "processing_history": "Compression-molding of 2 mm thick plates under nitrogen at 120 °C against freshly cleaned float glass surfaces and splitting them off after cooling. Tg determined macroscopically between 50 and 200 °C using a conventional DSC (Perkin-Elmer PYRIS, heating speed 10 K/min).",
    "hierarchical_structure": "PS sample with Mw = 502 kg/mol, narrow molecular weight distribution (Mn/Mw = 1.02-1.05).",
    "properties": {
      "Tg": {
        "value": [
          104.5
        ],
        "unit": "°C"
      }
    },
    "analysis_with_hierarchical_structure": {
      "descriptive_text": "The sample is a polystyrene homopolymer featuring a high weight-average molecular weight (Mw) of 502 kg/mol and a narrow molecular weight distribution (Mn/Mw = 1.02-1.05). It was processed by compression-molding 2 mm thick plates under a nitrogen atmosphere at 120 °C against freshly cleaned float glass surfaces, followed by splitting after cooling. The glass transition temperature was subsequently determined macroscopically using conventional differential scanning calorimetry (Perkin-Elmer PYRIS) with a heating rate of 10 K/min over a range of 50 to 200 °C.",
      "reasoning_analysis": "Increasing Factors: The presence of bulky phenyl side groups attached to the polymer backbone imposes significant steric hindrance, restricting internal rotation and segmental mobility, which intrinsically elevates the glass transition temperature. Furthermore, the very high weight-average molecular weight (502 kg/mol) minimizes the concentration of chain ends, thereby reducing free volume contributions associated with chain termini according to the Fox-Flory relationship, driving the Tg toward its asymptotic maximum. Decreasing Factors: There are no specific compositional factors such as plasticizers, residual solvents, or low molecular weight oligomers present to actively drive the Tg downward. The linear architecture permits segmental motion consistent with standard thermoplastic behavior, lacking the constraints of crosslinked networks that would otherwise elevate the transition temperature, thus maintaining the baseline mobility. Dominant Factor: The combination of the rigid polystyrene backbone chemistry and the ultra-high molecular weight qualitatively dominates the thermal behavior, ensuring the Tg reflects the intrinsic asymptotic limit of bulk polystyrene rather than being influenced by chain end effects or compositional modifications."
    },
    "analysis_without_hierarchical_structure": {
      "descriptive_text": "The sample consists of a polystyrene homopolymer processed into 2 mm thick plates via compression molding under a nitrogen atmosphere at 120 °C. The material was pressed against freshly cleaned float glass surfaces and separated after cooling. Subsequent thermal analysis was performed using conventional differential scanning calorimetry with a heating rate of 10 K/min to evaluate the glass transition temperature within a range of 50 to 200 °C.",
      "reasoning_analysis": "Increasing Factors: The primary driver for elevated glass transition temperature is the chemical structure of the styrene monomer, where bulky phenyl side groups create significant steric hindrance that restricts backbone segmental mobility. Additionally, the compression molding process conducted at 120 °C, which is proximate to the typical transition region, may allow for physical aging or densification during cooling, thereby reducing free volume and potentially increasing the Tg. Decreasing Factors: The absence of crosslinking agents or rigid particulate fillers means the polymer chains retain linear mobility without topological constraints that would otherwise further restrict motion. Furthermore, if the cooling rate from the molding temperature was sufficiently rapid, residual free volume could be trapped within the 2 mm bulk plate, leading to a depression of the Tg relative to a fully annealed state. Dominant Factor: The intrinsic steric rigidity imposed by the phenyl groups in the polystyrene backbone is the dominant factor establishing the baseline thermal behavior. While the thermal history and cooling rate from the compression molding process modulate the free volume content, the chemical composition fundamentally dictates the high temperature required for the onset of segmental motion."
    }
  },
  {
    "doi": null,
    "title": "Hot-Embossing Experiments of Polymethyl Methacrylate Across the Glass Transition Temperature With Variation in Temperature and Hold Times",
    "year": 2012,
    "chemical_composition": {
      "repeat_unit_psmiles": "[*]CC(C)(C(=O)OC)[*]",
      "monomers": [
        {
          "name": "Methyl methacrylate",
          "smiles": "CC(=C)C(=O)OC",
          "ratio_value": null,
          "ratio_unit": null
        }
      ],
      "additives": [],
      "is_homopolymer": true
    },
    "processing_history": "Commercially available grade Plaskolite OPTIX Acrylic Plastic (Mw ~140,000 g/mol). Samples kept in a desiccator for at least 24 hr before tests. Tg measured by differential scanning calorimetry (DSC).",
    "hierarchical_structure": "Amorphous thermoplastic. Molecular weight about 140,000 g/mol.",
    "properties": {
      "Tg": {
        "value": [
          102
        ],
        "unit": "°C"
      }
    },
    "analysis_with_hierarchical_structure": {
      "descriptive_text": "The investigated material is a commercially sourced polymethyl methacrylate (PMMA) homopolymer, identified as Plaskolite OPTIX Acrylic Plastic, which exhibits an amorphous thermoplastic structure with a molecular weight of approximately 140,000 g/mol. To mitigate moisture effects, samples were conditioned in a desiccator for at least 24 hours prior to testing, followed by glass transition temperature characterization via differential scanning calorimetry (DSC).",
      "reasoning_analysis": "Increasing Factors: The polymethyl methacrylate backbone features bulky alpha-methyl and ester side groups that impose significant steric hindrance, restricting backbone rotation and segmental mobility. Additionally, the polar ester groups facilitate strong dipole-dipole interactions between chains, increasing cohesive energy density. The high molecular weight (~140,000 g/mol) minimizes the free volume contribution from chain ends (Fox-Flory effect), and the desiccator conditioning removes absorbed moisture, preventing plasticization. Decreasing Factors: The linear aliphatic carbon backbone lacks the rigid cyclic structures found in high-performance engineering polymers, allowing for inherent segmental flexibility. Furthermore, commercial grades typically possess an atactic stereoconfiguration, which packs less efficiently and exhibits a lower Tg compared to highly syndiotactic variants. Dominant Factor: The steric restrictions imposed by the side groups and the intermolecular dipole interactions, bolstered by the high molecular weight and dry processing conditions, qualitatively dominate the thermal behavior, establishing a robust glass transition characteristic of standard PMMA."
    },
    "analysis_without_hierarchical_structure": {
      "descriptive_text": "The investigated material is a poly(methyl methacrylate) homopolymer, sourced as a commercially available Plaskolite OPTIX Acrylic Plastic grade with a reported molecular weight of approximately 140,000 g/mol. To minimize environmental moisture effects, samples were conditioned in a desiccator for at least 24 hours prior to testing, after which the glass transition temperature was measured via differential scanning calorimetry.",
      "reasoning_analysis": "Increasing Factors: The presence of both a methyl group and a bulky ester group on the alpha-carbon of the polymer backbone creates significant steric hindrance, severely restricting segmental rotation and intrinsically elevating the Tg. Furthermore, the high molecular weight ensures the polymer is well above the critical entanglement threshold, minimizing the free volume contribution from chain ends, while the desiccator storage removes absorbed moisture to prevent water-induced plasticization. Decreasing Factors: The aliphatic carbon-carbon backbone retains inherent rotational flexibility compared to rigid aromatic or ladder polymer systems, which fundamentally allows for the segmental motion required for the glass transition. Additionally, the absence of cross-linking or crystalline domains means there are no topological constraints beyond entanglements to further restrict chain mobility. Dominant Factor: The steric hindrance imposed by the alpha-methyl and ester side groups is the dominant factor, establishing a relatively high baseline Tg characteristic of PMMA, while the desiccator conditioning ensures this intrinsic thermal property is not compromised by environmental plasticization."
    }
  },
  {
    "doi": "10.1039/d5tc01657f",
    "title": "Chain-stiffening enhanced ultralong organic phosphorescence in high glass transition temperature polymers†",
    "year": 2025,
    "chemical_composition": {
      "repeat_unit_psmiles": "[*]CC(C)(C(=O)Oc1ccc(C#N)cc1)[*]",
      "monomers": [
        {
          "name": "4-hydroxybenzonitrile methacrylate",
          "smiles": "C=C(C)C(=O)Oc1ccc(C#N)cc1",
          "ratio_value": null,
          "ratio_unit": null
        }
      ],
      "additives": [],
      "is_homopolymer": true
    },
    "processing_history": "Synthesized by radical polymerization. Tg measured by DSC.",
    "hierarchical_structure": "Amorphous polymer. Rigid microenvironment due to side-chain stiffening.",
    "properties": {
      "Tg": {
        "value": [
          105
        ],
        "unit": "°C"
      }
    },
    "analysis_with_hierarchical_structure": {
      "descriptive_text": "This sample is an amorphous homopolymer synthesized via radical polymerization of 4-hydroxybenzonitrile methacrylate. The material features a methacrylate backbone ester-linked to pendant groups containing phenyl rings and nitrile functionalities, creating a rigid microenvironment attributed to side-chain stiffening. The glass transition temperature was characterized using differential scanning calorimetry (DSC) following the polymerization process.",
      "reasoning_analysis": "Increasing Factors: The bulky pendant groups containing aromatic rings and nitrile functionalities impose significant steric hindrance, restricting backbone rotation and segmental mobility. The polar nitrile groups enable strong intermolecular dipole-dipole interactions, while the alpha-methyl substitution on the methacrylate backbone further reduces chain flexibility compared to unsubstituted acrylates. The noted side-chain stiffening explicitly indicates a constrained local environment that resists thermal motion. Decreasing Factors: The linear homopolymer architecture lacks chemical crosslinking, allowing for eventual segmental rearrangement upon heating. Additionally, the aliphatic methacrylate backbone and the ester linkage retain inherent rotational degrees of freedom that counterbalance the rigidity of the pendant groups, providing the free volume necessary for the glass transition. Dominant Factor: The rigidifying effects of the bulky, polar benzonitrile side chains and the specific side-chain stiffening mechanism qualitatively dominate the thermal behavior. These structural constraints are expected to drive the Tg higher relative to flexible alkyl methacrylates, overriding the inherent mobility of the aliphatic backbone."
    },
    "analysis_without_hierarchical_structure": {
      "descriptive_text": "The sample comprises a homopolymer of 4-hydroxybenzonitrile methacrylate synthesized via radical polymerization. This material features a methacrylate backbone functionalized with cyanophenyl ester side groups without the incorporation of external additives. The glass transition temperature was characterized using differential scanning calorimetry (DSC).",
      "reasoning_analysis": "Increasing Factors: The incorporation of bulky phenyl rings within the side groups imposes significant steric hindrance, restricting backbone segmental rotation. Furthermore, the nitrile functional groups introduce strong dipole-dipole interactions between polymer chains, increasing cohesive energy density and requiring more thermal energy for segmental motion. The alpha-methyl group on the methacrylate backbone also reduces chain flexibility compared to analogous acrylate systems. Decreasing Factors: The ester linkage connecting the phenyl nitrile group to the backbone introduces a degree of rotational freedom that could potentially lower the Tg relative to a directly attached aromatic ring. Additionally, depending on the purification efficiency following radical polymerization, residual monomers could theoretically act as internal plasticizers, increasing free volume. Dominant Factor: The strong intermolecular dipole-dipole interactions arising from the nitrile groups, combined with the steric bulk of the phenyl rings, qualitatively dominate the thermal behavior. These structural factors significantly restrict chain mobility, suggesting a rigidifying effect that outweighs the flexibility introduced by the ester spacer or potential minor residual impurities."
    }
  },
  {
    "doi": null,
    "title": "Probing the Surface $T _ { \\mathrm { g } }$ of Monodisperse PS by Local Thermal Analysis",
    "year": 2004,
    "chemical_composition": {
      "repeat_unit_psmiles": "[*]CC(C1=CC=CC=C1)[*]",
      "monomers": [
        {
          "name": "Styrene",
          "smiles": "C=CC1=CC=CC=C1",
          "ratio_value": null,
          "ratio_unit": null
        }
      ],
      "additives": [],
      "is_homopolymer": true
    },
    "processing_history": "Compression-molding of 2 mm thick plates under nitrogen at 120 °C against freshly cleaned float glass surfaces and splitting them off after cooling. Tg determined by Local Thermal Analysis (LTA) mode using an AFM equipped with a thermal probe (Micro-Thermal analyzer µTA 2990, TA Instruments), heating speed 10 K/s.",
    "hierarchical_structure": "PS sample with Mw = 288 kg/mol, narrow molecular weight distribution (Mn/Mw = 1.02-1.05).",
    "properties": {
      "Tg": {
        "value": [
          122.5
        ],
        "unit": "°C"
      }
    },
    "analysis_with_hierarchical_structure": {
      "descriptive_text": "The sample consists of a polystyrene homopolymer characterized by a high weight-average molecular weight (Mw) of 288 kg/mol and a narrow molecular weight distribution (Mn/Mw = 1.02-1.05). Thin plates with a thickness of 2 mm were fabricated via compression molding under a nitrogen atmosphere at 120 °C against freshly cleaned float glass surfaces, followed by cooling and separation. The glass transition temperature was subsequently evaluated using Local Thermal Analysis (LTA) mode on an atomic force microscope equipped with a thermal probe, employing a heating rate of 10 K/s.",
      "reasoning_analysis": "Increasing Factors: The presence of bulky phenyl side groups in the styrene repeating units imposes significant steric hindrance, restricting backbone rotation and intrinsically elevating the Tg. Additionally, the high molecular weight (288 kg/mol) minimizes the concentration of chain ends, thereby reducing excess free volume and pushing the Tg towards the asymptotic bulk limit. The extremely high heating rate (10 K/s) utilized during the Local Thermal Analysis measurement also kinetically shifts the observed transition to higher temperatures due to thermal lag. Decreasing Factors: There are no plasticizing additives or low-molecular-weight oligomers present to lubricate chain motion or increase free volume. However, the processing step involving splitting the plate from the glass mold creates a free surface, and if the AFM thermal probe interacts primarily with this interface, enhanced surface segmental mobility could theoretically locally depress the measured Tg relative to the bulk interior. Dominant Factor: The intrinsic chain stiffness provided by the phenyl groups combined with the high molecular weight establishes a robust bulk Tg baseline, while the exceptionally fast heating rate during characterization qualitatively dominates the observed behavior by shifting the transition temperature significantly higher than standard quasi-equilibrium measurements."
    },
    "analysis_without_hierarchical_structure": {
      "descriptive_text": "The sample consists of a polystyrene homopolymer processed into 2 mm thick plates via compression molding under a nitrogen atmosphere at 120 °C. The material was molded against freshly cleaned float glass surfaces and split off after cooling. The glass transition temperature was determined using Local Thermal Analysis mode on an atomic force microscope equipped with a thermal probe, utilizing a heating speed of 10 K/s.",
      "reasoning_analysis": "Increasing Factors: The chemical composition features bulky phenyl side groups on the polymer backbone which impose steric hindrance, restricting segmental mobility and intrinsically raising the glass transition temperature. Additionally, the compression molding process may reduce free volume through applied pressure, and the high heating rate of 10 K/s during measurement kinetically shifts the observed transition to higher temperatures. Decreasing Factors: The sample preparation involved splitting the plate after cooling, potentially creating free surfaces where enhanced segmental mobility could locally depress the glass transition temperature measured by the AFM probe. Dominant Factor: The intrinsic structural rigidity provided by the bulky phenyl groups establishes a high baseline Tg for the polymer backbone; however, the kinetic effect of the high heating rate used during the Local Thermal Analysis is the dominant dynamic factor that qualitatively shifts the observed Tg upward relative to standard slower heating conditions."
    }
  },
  {
    "doi": null,
    "title": "Probing the Surface $T _ { \\mathrm { g } }$ of Monodisperse PS by Local Thermal Analysis",
    "year": 2004,
    "chemical_composition": {
      "repeat_unit_psmiles": "[*]CC(C1=CC=CC=C1)[*]",
      "monomers": [
        {
          "name": "Styrene",
          "smiles": "C=CC1=CC=CC=C1",
          "ratio_value": null,
          "ratio_unit": null
        }
      ],
      "additives": [],
      "is_homopolymer": true
    },
    "processing_history": "Compression-molding of 2 mm thick plates under nitrogen at 120 °C against freshly cleaned float glass surfaces and splitting them off after cooling. Tg determined by Local Thermal Analysis (LTA) mode using an AFM equipped with a thermal probe (Micro-Thermal analyzer µTA 2990, TA Instruments), heating speed 10 K/s.",
    "hierarchical_structure": "PS sample with Mw = 502 kg/mol, narrow molecular weight distribution (Mn/Mw = 1.02-1.05).",
    "properties": {
      "Tg": {
        "value": [
          122.5
        ],
        "unit": "°C"
      }
    },
    "analysis_with_hierarchical_structure": {
      "descriptive_text": "The sample is a polystyrene homopolymer featuring a high molecular weight (Mw) of 502 kg/mol and a narrow molecular weight distribution (Mn/Mw = 1.02-1.05). It was processed via compression-molding into 2 mm thick plates under a nitrogen atmosphere at 120 °C against freshly cleaned float glass surfaces, followed by cooling and separation. The glass transition temperature was characterized using Local Thermal Analysis (LTA) mode with an atomic force microscope equipped with a thermal probe, utilizing a heating speed of 10 K/s.",
      "reasoning_analysis": "Increasing Factors: The presence of bulky phenyl side groups on the polystyrene backbone imposes significant steric hindrance, restricting segmental rotation and intrinsically elevating the glass transition temperature. Furthermore, the high molecular weight (502 kg/mol) minimizes the concentration of chain ends, thereby reducing excess free volume according to the Fox-Flory relationship, which drives the Tg toward its asymptotic high-molecular-weight limit. Additionally, the extremely fast heating rate (10 K/s) utilized during the Local Thermal Analysis introduces kinetic lag, preventing full structural relaxation during the scan and qualitatively shifting the observed Tg to higher temperatures. Decreasing Factors: There are no plasticizing additives or low-molecular-weight oligomers present to enhance free volume and lower the Tg. However, the use of AFM-based Local Thermal Analysis probes surface or near-surface properties, where reduced chain coordination can sometimes lead to enhanced mobility and a locally depressed Tg compared to the bulk material. Dominant Factor: The intrinsic chain stiffness provided by the phenyl groups combined with the high molecular weight establishes a robust baseline Tg characteristic of bulk polystyrene; however, the kinetic effects induced by the rapid heating rate during characterization are likely the dominant variable influencing the specific observed value relative to standard quasi-equilibrium measurements."
    },
    "analysis_without_hierarchical_structure": {
      "descriptive_text": "The sample consists of a polystyrene homopolymer prepared via compression molding into 2 mm thick plates under a nitrogen atmosphere at 120 °C. The molding process utilized freshly cleaned float glass surfaces as molds, from which the plates were split after cooling. The glass transition temperature was subsequently determined using the Local Thermal Analysis (LTA) mode of an atomic force microscope equipped with a thermal probe, employing a heating rate of 10 K/s.",
      "reasoning_analysis": "Increasing Factors: The inherent chemical composition, specifically the presence of bulky phenyl side groups on the polystyrene backbone, restricts polymer chain mobility through steric hindrance, intrinsically driving the Tg higher. Additionally, the processing history specifies a very high heating rate of 10 K/s during the Local Thermal Analysis measurement, which kinetically limits chain relaxation time and qualitatively shifts the observed transition temperature upward compared to standard slower heating rates. Decreasing Factors: The use of Atomic Force Microscopy-based Local Thermal Analysis probes the surface or near-surface regions of the sample, where polymer chains often exhibit enhanced segmental mobility and reduced coordination compared to the bulk, potentially leading to a depression in the measured Tg. Dominant Factor: The intrinsic structural rigidity provided by the bulky phenyl groups establishes a high baseline Tg for the polymer backbone; however, the kinetic effect of the high heating rate during characterization is the dominant dynamic factor that will qualitatively elevate the observed Tg relative to standard equilibrium measurements, outweighing potential surface mobility depressions."
    }
  },
  {
    "doi": "10.1039/d1cp01445e",
    "title": "The origin of the faster mechanism of partial enthalpy recovery deep in the glassy state of polymers",
    "year": 2021,
    "chemical_composition": {
      "repeat_unit_psmiles": "[*]OC(=O)c1cccc(c1)C(=O)Oc2ccc(C(C)(C)c3ccc(O*)cc3)cc2",
      "monomers": [
        {
          "name": "Bisphenol A",
          "smiles": "CC(C)(c1ccc(O)cc1)c2ccc(O)cc2",
          "ratio_value": null,
          "ratio_unit": null
        },
        {
          "name": "Isophthalic acid",
          "smiles": "OC(=O)c1cccc(c1)C(=O)O",
          "ratio_value": null,
          "ratio_unit": null
        }
      ],
      "additives": [],
      "is_homopolymer": false
    },
    "processing_history": "Samples studied by Cangialosi et al. (Ref 20). Aged for time scales ranging from minutes to about 30 years at room temperature. Tg measured by DSC.",
    "hierarchical_structure": "Glassy state, amorphous polymer.",
    "properties": {
      "Tg": {
        "value": [
          189.9
        ],
        "unit": "°C"
      }
    },
    "analysis_with_hierarchical_structure": {
      "descriptive_text": "The sample comprises an amorphous copolymer synthesized from Bisphenol A and Isophthalic acid monomers, characterized in its glassy state. Prepared according to protocols by Cangialosi et al., the material underwent physical aging at room temperature for durations spanning from minutes to approximately 30 years prior to thermal analysis. The glass transition temperature was evaluated using Differential Scanning Calorimetry (DSC).",
      "reasoning_analysis": "Increasing Factors: The incorporation of rigid aromatic rings within both the Bisphenol A and Isophthalic acid repeat units restricts backbone segmental motion through steric hindrance, intrinsically elevating the Tg. Furthermore, the prolonged physical aging history at room temperature promotes structural relaxation and densification, reducing free volume and potentially shifting the observed transition to higher temperatures. Decreasing Factors: The isopropylidene linkage in the Bisphenol A unit and the ester bonds provide points of flexibility within the chain, allowing for some rotational mobility that mitigates the stiffness of the aromatic components. Additionally, the meta-substitution pattern of the isophthalic acid prevents efficient crystalline packing, maintaining an amorphous morphology with inherently higher free volume than a crystalline counterpart. Dominant Factor: While the flexible linkers and amorphous packing modulate the free volume, the high rigidity of the aromatic backbone chemistry qualitatively dominates the baseline thermal stability; however, the extensive aging history is the decisive factor influencing the specific thermodynamic state and enthalpic recovery behavior measured during the DSC scan."
    },
    "analysis_without_hierarchical_structure": {
      "descriptive_text": "The polymer sample is a neat copolyester synthesized from Bisphenol A and Isophthalic acid monomers, forming a backbone characterized by aromatic rings and ester linkages. The material was subjected to extensive physical aging studies, where samples were maintained at room temperature for durations spanning from minutes up to approximately 30 years prior to characterization. The glass transition temperature was subsequently determined via Differential Scanning Calorimetry (DSC) as part of the study referenced by Cangialosi et al.",
      "reasoning_analysis": "Increasing Factors: The chemical composition features rigid aromatic rings from both Bisphenol A and Isophthalic acid, along with the bulky isopropylidene group in Bisphenol A, which significantly restricts backbone segmental rotation through steric hindrance. Additionally, the processing history involves extensive physical aging at room temperature for up to 30 years, which promotes densification and reduces free volume within the glassy state, theoretically requiring more thermal energy to initiate segmental motion. Decreasing Factors: The presence of ester linkages introduces flexible points along the polymer backbone compared to purely carbonaceous chains, potentially lowering the energy barrier for rotation. Furthermore, the meta-substitution pattern of the isophthalic acid unit introduces structural kinks that disrupt efficient packing compared to para-substituted analogs, potentially increasing free volume slightly. Dominant Factor: The intrinsic backbone rigidity imparted by the aromatic monomers is the dominant factor establishing the high baseline glass transition temperature regime. While the extensive physical aging reduces free volume and stabilizes the glassy state, the fundamental chain stiffness determined by the chemical composition dictates the primary thermal behavior, with the aging history serving to sharpen the transition rather than fundamentally alter the intrinsic Tg range established by the monomers."
    }
  },
  {
    "doi": "10.1039/d1cp01445e",
    "title": "The origin of the faster mechanism of partial enthalpy recovery deep in the glassy state of polymers",
    "year": 2021,
    "chemical_composition": {
      "repeat_unit_psmiles": "[*]OC(=O)Oc1ccc(C(C)(C)c2ccc(O*)cc2)cc1",
      "monomers": [
        {
          "name": "Bisphenol A",
          "smiles": "CC(C)(c1ccc(O)cc1)c2ccc(O)cc2",
          "ratio_value": null,
          "ratio_unit": null
        },
        {
          "name": "Phosgene",
          "smiles": "C(=O)(Cl)Cl",
          "ratio_value": null,
          "ratio_unit": null
        }
      ],
      "additives": [],
      "is_homopolymer": false
    },
    "processing_history": "Samples studied by Cangialosi et al. (Ref 20). Aged for time scales ranging from minutes to about 30 years at room temperature. Tg measured by DSC.",
    "hierarchical_structure": "Glassy state, amorphous polymer.",
    "properties": {
      "Tg": {
        "value": [
          149.9
        ],
        "unit": "°C"
      }
    },
    "analysis_with_hierarchical_structure": {
      "descriptive_text": "The sample comprises an amorphous polycarbonate synthesized from Bisphenol A and phosgene monomers, existing in a glassy state. Referenced in studies by Cangialosi et al., the material underwent physical aging at room temperature for durations spanning from minutes to approximately 30 years. The glass transition temperature was characterized using differential scanning calorimetry (DSC) to evaluate the effects of long-term structural relaxation on the polymer's thermal properties.",
      "reasoning_analysis": "Increasing Factors: The presence of bulky aromatic phenyl rings within the backbone creates significant steric hindrance, restricting internal rotation and inherently raising the energy barrier for segmental motion. Additionally, the polar carbonate linkages introduce dipole-dipole interactions that further stiffen the chain, while the extensive physical aging history reduces free volume through densification, requiring higher thermal energy to initiate mobility during the DSC scan. Decreasing Factors: The isopropylidene bridge connecting the phenyl rings introduces a degree of aliphatic flexibility compared to fully aromatic polymers, which lowers the rotational barrier relative to stiffer backbones. Furthermore, the linear architecture without crosslinking allows for eventual chain flow, preventing an infinitely high transition temperature. Dominant Factor: While the aliphatic bridge provides some flexibility, the intrinsic rigidity imposed by the aromatic rings and carbonate groups establishes a high baseline Tg; however, for this specific sample, the prolonged physical aging history is the critical processing variable that qualitatively shifts the observed transition by significantly reducing the free volume content relative to a quenched state."
    },
    "analysis_without_hierarchical_structure": {
      "descriptive_text": "The sample consists of a polycarbonate synthesized from Bisphenol A and Phosgene monomers, forming a backbone characterized by carbonate linkages and bulky bisphenol groups without any incorporated additives or fillers. The material underwent extensive physical aging at room temperature, with samples subjected to time scales ranging from minutes up to approximately 30 years. The glass transition temperature was subsequently characterized using Differential Scanning Calorimetry (DSC).",
      "reasoning_analysis": "Increasing Factors: The inherent chemical composition includes bulky phenyl rings and methyl substituents on the bisphenol unit that create significant steric hindrance, restricting polymer chain mobility and intrinsically driving the Tg higher. Additionally, the processing history of long-term physical aging at room temperature reduces free volume through densification, which further restricts segmental motion and contributes to an increase in the observed Tg. Decreasing Factors: The carbonate linkages connecting the aromatic units provide a degree of rotational flexibility relative to the rigid rings, serving as the primary mechanism for segmental mobility that counteracts the steric restrictions of the backbone. Dominant Factor: The substantial steric hindrance from the bulky bisphenol architecture establishes a high baseline rigidity, which is qualitatively reinforced by the free volume reduction from decades of physical aging, making the combined structural and aging effects the dominant influence on the thermal transition behavior."
    }
  },
  {
    "doi": "10.1116/1.4971415",
    "title": "Metal-vapor integration/transportation based on metal-atom desorption from polymer surfaces with a low glasstransition temperature ",
    "year": 2016,
    "chemical_composition": {
      "repeat_unit_psmiles": "*[Si](C)(C)O*",
      "monomers": [
        {
          "name": "Dimethylsiloxane",
          "smiles": null,
          "ratio_value": null,
          "ratio_unit": null
        }
      ],
      "additives": [],
      "is_homopolymer": true
    },
    "processing_history": "PDMS material obtained from Sigma-Aldrich (DMPS1C). Films prepared by spin-coating n-hexane solutions (10^-4 to 100 vol. %) on glass substrates at 5200 rpm for 30 s, dried at 60 °C for 15 min. Tg determined by Shimadzu DSC-60 Plus.",
    "hierarchical_structure": "PDMS film. Thickness varies from <5 nm to >2 µm depending on concentration (0.1-vol. % sample ~50 nm, 1-vol. % sample >2 µm).",
    "properties": {
      "Tg": {
        "value": [
          -125
        ],
        "unit": "°C"
      }
    },
    "analysis_with_hierarchical_structure": {
      "descriptive_text": "The sample consists of polydimethylsiloxane (PDMS) homopolymer films prepared from commercial material obtained from Sigma-Aldrich. Thin films were fabricated via spin-coating n-hexane solutions with concentrations ranging from 10^-4 to 100 vol. % onto glass substrates at 5200 rpm for 30 seconds, followed by thermal drying at 60 °C for 15 minutes. The resulting hierarchical structure exhibits variable film thicknesses dependent on solution concentration, ranging from less than 5 nm to over 2 µm, with specific instances noted at approximately 50 nm for 0.1 vol. % and exceeding 2 µm for 1 vol. % solutions. The glass transition temperature was subsequently determined using a Shimadzu DSC-60 Plus instrument.",
      "reasoning_analysis": "Increasing Factors: The interaction between the PDMS chains and the glass substrate in the thin film geometry can restrict segmental mobility near the interface, potentially elevating the Tg relative to the free surface. Additionally, the thermal drying step at 60 °C may promote densification or physical aging, slightly reducing free volume. Decreasing Factors: The siloxane backbone possesses high intrinsic flexibility due to long Si-O bond lengths and low rotational energy barriers, fundamentally driving the Tg to very low values. The spin-coating process results in thin films where free surface effects, particularly in samples with thicknesses below 100 nm, enhance chain mobility and depress the Tg. Furthermore, residual n-hexane solvent remaining after drying could act as a plasticizer, further lowering the transition temperature. Dominant Factor: The intrinsic flexibility of the polydimethylsiloxane backbone is the primary factor establishing the fundamentally low Tg baseline. However, for the specific hierarchical structure described, the nanoconfinement effects associated with the variable film thickness and potential solvent retention from the solution processing are the critical variables determining deviations from the bulk behavior, likely resulting in a qualitative depression of Tg in the thinnest film regimes."
    },
    "analysis_without_hierarchical_structure": {
      "descriptive_text": "The sample consists of a polydimethylsiloxane (PDMS) homopolymer obtained from Sigma-Aldrich. Thin films were fabricated by spin-coating n-hexane solutions onto glass substrates at 5200 rpm for 30 seconds, followed by thermal drying at 60 °C for 15 minutes. The glass transition temperature was subsequently determined using a Shimadzu DSC-60 Plus instrument.",
      "reasoning_analysis": "Increasing Factors: The interaction between the polymer chains and the glass substrate during spin-coating may impose interfacial constraints that restrict segmental mobility near the interface, potentially elevating the Tg. Additionally, the thermal drying step at 60 °C aims to remove solvent and reduce free volume associated with residual plasticizers, which would otherwise depress the transition temperature. Decreasing Factors: The intrinsic chemical structure of polydimethylsiloxane features a highly flexible siloxane backbone with low rotational energy barriers and small methyl side groups, which inherently maximizes chain mobility and drives the Tg to extremely low values. Furthermore, if the brief drying period at 60 °C is insufficient to completely evaporate the n-hexane solvent used during spin-coating, residual solvent molecules would act as potent plasticizers, significantly increasing free volume and depressing the Tg. Dominant Factor: The intrinsic molecular architecture of the PDMS backbone, characterized by the flexible Si-O bonds and minimal steric hindrance from methyl groups, is the dominant factor establishing an inherently low baseline Tg. While substrate interactions and drying protocols introduce secondary variables, the fundamental chain flexibility overshadows processing-induced constraints, ensuring the material exhibits a glass transition at cryogenic temperatures relative to most organic polymers."
    }
  },
  {
    "doi": "10.1039/d1cp01445e",
    "title": "The origin of the faster mechanism of partial enthalpy recovery deep in the glassy state of polymers",
    "year": 2021,
    "chemical_composition": {
      "repeat_unit_psmiles": "[*]OCC1CCC(CO*)CC1",
      "monomers": [
        {
          "name": "1,4-Cyclohexanedimethanol",
          "smiles": "OCC1CCC(CO)CC1",
          "ratio_value": null,
          "ratio_unit": null
        }
      ],
      "additives": [],
      "is_homopolymer": true
    },
    "processing_history": "Sample studied by Cangialosi et al. (Ref 23). Physical aging studied using fast scanning calorimetry. Tg measured on cooling at 1000 K s-1.",
    "hierarchical_structure": "Glassy state, polyether formed via hydrogen bonds.",
    "properties": {
      "Tg": {
        "value": [
          -6
        ],
        "unit": "°C"
      }
    },
    "analysis_with_hierarchical_structure": {
      "descriptive_text": "The sample is a homopolymer composed of 1,4-cyclohexanedimethanol repeat units, forming a polyether structure that exists in a glassy state stabilized by hydrogen bonding interactions. Investigated by Cangialosi et al., the material was subjected to physical aging analysis using fast scanning calorimetry. The glass transition temperature was characterized during cooling at an ultra-high rate of 1000 K s⁻¹, capturing the thermal response under rapid quenching conditions.",
