Repository: hhtrick/HHT-code

# HHT training framework

This directory contains model training, embedding precomputation, inference, article-level baselines and the curated datasets. All commands below assume that the working directory is `train_code/`.

## 3. Datasets and fixed partitions

Each main dataset is a JSON array at `dataset/{property}/{property}.json`. Entries contain source metadata, `chemical_composition`, `processing_history`, `hierarchical_structure`, `properties`, and two generated-analysis objects. Targets are stored as `properties[property]["value"]`; source metadata and target values are not predictive input fields.

| Property | Train | Validation | Test | Total |
|---|---:|---:|---:|---:|

File: train_code/dataset/Tg/Tg.json (part 81 of 235)
[
      "reasoning_analysis": "Increasing Factors: The presence of rigid cyclohexane rings within the backbone imposes significant steric hindrance and restricts segmental rotation, intrinsically driving the Tg higher. Additionally, the hierarchical structure indicates stabilization via hydrogen bonds, which create strong intermolecular physical crosslinks that further limit chain mobility. The processing history involving cooling at 1000 K s⁻¹ during fast scanning calorimetry also kinetically suppresses structural relaxation, leading to a measured Tg at a higher temperature compared to standard cooling rates. Decreasing Factors: The backbone contains ether linkages which introduce greater flexibility and lower rotational energy barriers compared to all-carbon or ester-based backbones, potentially enhancing chain mobility and lowering the Tg relative to more rigid polymer classes. Dominant Factor: While the ether linkages provide some backbone flexibility, the combined effect of the bulky cyclohexane rings and strong intermolecular hydrogen bonding establishes a high intrinsic resistance to segmental motion; however, the ultra-high cooling rate employed during characterization is the dominant experimental factor that qualitatively elevates the observed Tg by trapping the polymer in a non-equilibrium glassy state at a higher temperature."
    },
    "analysis_without_hierarchical_structure": {
      "descriptive_text": "The sample consists of a homopolymer derived from 1,4-cyclohexanedimethanol monomers, characterized by a backbone incorporating cyclohexane rings linked via methylene ether groups. No additives or fillers were incorporated into the matrix. The material was investigated in the context of physical aging studies conducted by Cangialosi et al., utilizing fast scanning calorimetry to probe thermal behavior. Specifically, the glass transition temperature was determined during cooling scans at an exceptionally high rate of 1000 K s-1.",
      "reasoning_analysis": "Increasing Factors: The presence of cyclohexane rings within the polymer backbone introduces significant steric hindrance and conformational rigidity, which restricts segmental mobility and intrinsically drives the Tg higher. Furthermore, the processing history specifies a cooling rate of 1000 K s-1 during measurement; such an ultra-high cooling rate kinetically suppresses segmental relaxation, forcing the glass transition to occur at a higher temperature compared to standard cooling conditions. Decreasing Factors: The backbone contains ether linkages connecting the cyclic units, which offer greater rotational flexibility compared to ester or aromatic counterparts, potentially lowering the energy barrier for segmental motion. Additionally, the absence of crosslinking agents or rigid fillers means there are no extrinsic constraints further limiting chain mobility beyond the intrinsic backbone stiffness. Dominant Factor: While the cyclohexane rings establish a rigid structural baseline, the extremely high cooling rate of 1000 K s-1 is the dominant factor influencing the observed Tg for this specific sample. This kinetic condition drastically reduces the time available for structural relaxation during the transition, qualitatively shifting the observed glass transition temperature significantly upward relative to equilibrium or standard cooling rate measurements."
    }
  },
  {
    "doi": null,
    "title": "High-Pressure Calorimetric Study of Plasticization of Poly(methyl methacrylate) by Methane, Ethylene, and Carbon Dioxide*",
    "year": 1996,
    "chemical_composition": {
      "repeat_unit_psmiles": "[*]CC(C)(C(=O)OC)[*]",
      "monomers": [
        {
          "name": "Methyl methacrylate",
          "smiles": "C=C(C)C(=O)OC",
          "ratio_value": null,
          "ratio_unit": null
        }
      ],
      "additives": [
        {
          "name": "Methane",
          "type": "plasticizer",
          "amount_value": null,
          "amount_unit": null
        }
      ],
      "is_homopolymer": true
    },
    "processing_history": "High-pressure Tian-Calvet heat flow calorimeter (Setaram, model BT). PMMA pellets (Mw ~ 200,000). Methane pressure 11.4 atm. Scan rate 7 or 10 °C/h. Tg taken as midpoint of transition.",
    "hierarchical_structure": "Amorphous PMMA.",
    "properties": {
      "Tg": {
        "value": [
          88.0
        ],
        "unit": "°C"
      }
    },
    "analysis_with_hierarchical_structure": {
      "descriptive_text": "The investigated sample is an amorphous poly(methyl methacrylate) (PMMA) homopolymer supplied as pellets with a weight-average molecular weight (Mw) of approximately 200,000 g/mol. Characterization was performed using a high-pressure Tian-Calvet heat flow calorimeter under a methane atmosphere at a pressure of 11.4 atm, where methane acts as a plasticizing agent. The thermal analysis involved scan rates of 7 or 10 °C/h, with the glass transition temperature identified as the midpoint of the transition region.",
      "reasoning_analysis": "Increasing Factors: The poly(methyl methacrylate) backbone features bulky alpha-methyl groups and polar ester side groups that impose significant steric hindrance and dipole-dipole interactions, restricting segmental mobility and establishing an inherently high baseline glass transition temperature. Additionally, the high molecular weight (Mw ~ 200,000 g/mol) minimizes the concentration of free volume-contributing chain ends compared to lower molecular weight analogs, further supporting a higher Tg. Decreasing Factors: The presence of methane at 11.4 atm during processing and characterization acts as a potent plasticizer; the dissolution of these small gas molecules into the polymer matrix increases free volume and lubricates chain segments, drastically enhancing mobility and lowering the Tg. Furthermore, the relatively slow scan rates (7 or 10 °C/h) utilized in the calorimetry allow for greater structural relaxation during the transition, which can result in a lower observed Tg compared to standard faster scan rates. Dominant Factor: While the intrinsic rigidity of the PMMA backbone and high molecular weight favor a high Tg, the high-pressure methane environment is the dominant factor. The plasticization effect induced by the dissolved gas under 11.4 atm pressure overwhelmingly increases free volume and chain mobility, qualitatively driving the observed Tg significantly lower than that of neat PMMA at ambient pressure."
    },
    "analysis_without_hierarchical_structure": {
      "descriptive_text": "The sample comprises a poly(methyl methacrylate) homopolymer with a molecular weight of approximately 200,000 g/mol, utilized in pellet form. Methane was incorporated as a plasticizing agent during the thermal analysis process. Measurements were performed using a high-pressure Tian-Calvet heat flow calorimeter under a methane pressure of 11.4 atm, employing a scan rate of 7 or 10 °C/h, with the glass transition temperature identified as the midpoint of the transition.",
      "reasoning_analysis": "Increasing Factors: The poly(methyl methacrylate) backbone features bulky alpha-methyl and ester side groups that impose significant steric hindrance on backbone rotation, establishing an inherently high baseline glass transition temperature. Additionally, the high molecular weight ensures that chain end free volume effects are negligible, maintaining the bulk polymer's thermal stability, while the applied external pressure thermodynamically acts to reduce free volume. Decreasing Factors: The presence of methane, explicitly categorized as a plasticizer, introduces small molecules between polymer chains, increasing fractional free volume and facilitating segmental mobility which strongly depresses the Tg. Furthermore, the extremely slow scan rate of 7 or 10 °C/h allows for greater structural relaxation during the heating ramp compared to standard protocols, kinetically shifting the observed transition to a lower temperature. Dominant Factor: While the rigid PMMA backbone and external pressure contribute to thermal stability, the plasticization effect induced by the sorption of methane under pressure is the dominant factor, as the introduction of a small molecule diluent fundamentally alters the free volume landscape more significantly than the modest pressure effect or scan rate kinetics, leading to a qualitative reduction in the glass transition temperature relative to neat PMMA."
    }
  },
  {
    "doi": "10.1039/d1cp01445e",
    "title": "The origin of the faster mechanism of partial enthalpy recovery deep in the glassy state of polymers",
    "year": 2021,
    "chemical_composition": {
      "repeat_unit_psmiles": "[*]Oc1ccc(cc1)S(=O)(=O)c2ccc(Oc3ccc(C(C)(C)c4ccc(O*)cc4)cc3)cc2",
      "monomers": [
        {
          "name": "Bisphenol A",
          "smiles": "CC(C)(c1ccc(O)cc1)c2ccc(O)cc2",
          "ratio_value": null,
          "ratio_unit": null
        },
        {
          "name": "4,4'-Dichlorodiphenyl sulfone",
          "smiles": "Clc1ccc(cc1)S(=O)(=O)c2ccc(Cl)cc2",
          "ratio_value": null,
          "ratio_unit": null
        }
      ],
      "additives": [],
      "is_homopolymer": false
    },
    "processing_history": "Samples studied by Cangialosi et al. (Ref 20). Aged for time scales ranging from minutes to about 30 years at room temperature. Tg measured by DSC.",
    "hierarchical_structure": "Glassy state, amorphous polymer.",
    "properties": {
      "Tg": {
        "value": [
          185.9
        ],
        "unit": "°C"
      }
    },
    "analysis_with_hierarchical_structure": {
      "descriptive_text": "This material is an amorphous poly(ether sulfone) synthesized via the condensation of Bisphenol A and 4,4'-Dichlorodiphenyl sulfone monomers, resulting in a glassy polymer structure. The samples were subjected to extensive physical aging protocols at room temperature over time scales ranging from minutes to approximately 30 years, following the methodology of Cangialosi et al., with the glass transition temperature subsequently characterized using Differential Scanning Calorimetry (DSC).",
      "reasoning_analysis": "Increasing Factors: The backbone incorporates rigid aromatic rings and highly polar sulfone groups, which significantly restrict segmental rotation and increase intermolecular cohesive energy, thereby driving the Tg upward. Additionally, the extensive physical aging history at room temperature reduces the free volume within the glassy state, which can lead to an apparent increase in the onset temperature of the glass transition due to densification. Decreasing Factors: The inclusion of ether linkages and isopropylidene groups within the repeat unit introduces localized flexibility and additional free volume compared to fully rigid aromatic backbones, facilitating some chain mobility that acts to lower the Tg. Dominant Factor: The intrinsic rigidity of the aromatic sulfone backbone and the strong dipolar interactions qualitatively dominate the thermal behavior, establishing a high baseline Tg that characterizes this class of engineering thermoplastics, despite the flexibility imparted by the ether and isopropylidene linkages."
    },
    "analysis_without_hierarchical_structure": {
      "descriptive_text": "The polymer sample consists of a poly(ether sulfone) synthesized from Bisphenol A and 4,4'-Dichlorodiphenyl sulfone monomers. Investigated by Cangialosi et al., the material underwent physical aging at room temperature over time scales extending from minutes to approximately 30 years, and the glass transition temperature was characterized using Differential Scanning Calorimetry.",
      "reasoning_analysis": "Increasing Factors: The polymer backbone features rigid aromatic rings and polar sulfone groups that impose steric hindrance and strong intermolecular dipole interactions, significantly restricting segmental mobility and driving the Tg higher. Additionally, the extensive physical aging history reduces the fractional free volume within the glassy state, requiring greater thermal energy to initiate chain motion. Decreasing Factors: The inclusion of ether linkages and the isopropylidene group derived from Bisphenol A introduces flexible spacers within the backbone, which increase local chain mobility and free volume compared to fully rigid aromatic structures, thereby exerting a downward pressure on the Tg. Dominant Factor: The intrinsic chemical rigidity of the aromatic sulfone backbone is the dominant factor establishing the high baseline glass transition temperature, while the prolonged physical aging primarily influences the free volume state and the enthalpic recovery behavior observed during the thermal transition."
    }
  },
  {
    "doi": "10.1038/s41428-024-00986-7",
    "title": "Reversible modulation of polymer chain mobility by selective cage opening and closing of pendant boratrane units",
    "year": 2024,
    "chemical_composition": {
      "repeat_unit_psmiles": null,
      "monomers": [
        {
          "name": "TEAB-containing methacrylate",
          "smiles": null,
          "ratio_value": null,
          "ratio_unit": null
        }
      ],
      "additives": [],
      "is_homopolymer": true
    },
    "processing_history": "Free-radical polymerization of TEABMA using AIBN initiator in DMSO at 60 °C for 5 h. Precipitated in acetone and dried under vacuum. Dried at 150 °C overnight prior to measurement. Tg measured by DSC at 10 °C/min under N2 flow.",
    "hierarchical_structure": "Amorphous polymer. Dried state.",
    "properties": {
      "Tg": {
        "value": [
          216
        ],
        "unit": "°C"
      }
    },
    "analysis_with_hierarchical_structure": {
      "descriptive_text": "The investigated material is an amorphous homopolymer synthesized from a TEAB-containing methacrylate monomer. The polymer was prepared via free-radical polymerization using AIBN as an initiator in dimethyl sulfoxide at 60 °C for 5 hours, followed by precipitation in acetone and initial vacuum drying. To ensure a completely dried state, the sample was subjected to additional thermal annealing at 150 °C overnight before characterization. The glass transition temperature was determined by differential scanning calorimetry at a heating rate of 10 °C/min under a nitrogen atmosphere.",
      "reasoning_analysis": "Increasing Factors: The methacrylate backbone features an alpha-methyl group that sterically hinders backbone rotation, inherently raising the Tg compared to acrylate analogs. Additionally, the TEAB functional group likely introduces ionic interactions or bulky moieties that restrict segmental motion through physical crosslinking or steric effects. The processing history includes drying at 150 °C overnight, which effectively removes high-boiling residual solvents like DMSO and reduces free volume, preventing plasticization and stabilizing the Tg at a higher value. Decreasing Factors: The ester linkage within the methacrylate side group introduces a degree of flexibility that can enhance local chain mobility relative to purely carbonaceous side chains. Furthermore, free-radical polymerization typically yields a distribution of chain lengths; if the resulting molecular weight is moderate, the concentration of chain ends could introduce excess free volume, though this is mitigated by the thermal history. Dominant Factor: The dominant factor governing the Tg behavior is likely the combination of the rigid methacrylate backbone and the extensive thermal annealing at 150 °C. This high-temperature treatment ensures the elimination of plasticizing solvent residues from the DMSO polymerization medium, allowing the intrinsic stiffness of the polymer chains and any intermolecular interactions from the TEAB groups to dictate the thermal transition without suppression from residual volatiles."
    },
    "analysis_without_hierarchical_structure": {
      "descriptive_text": "The sample comprises a homopolymer synthesized from a TEAB-containing methacrylate monomer via free-radical polymerization using AIBN as an initiator in dimethyl sulfoxide (DMSO) at 60 °C for 5 hours. Following synthesis, the polymer was purified by precipitation in acetone and dried under vacuum, followed by a rigorous thermal treatment at 150 °C overnight to ensure complete solvent removal prior to characterization. The glass transition temperature was subsequently measured using differential scanning calorimetry (DSC) at a heating rate of 10 °C/min under a nitrogen flow.",
      "reasoning_analysis": "Increasing Factors: The methacrylate backbone incorporates an alpha-methyl group that imposes steric hindrance on backbone rotation, intrinsically restricting segmental mobility and driving the Tg upward relative to acrylate analogs. Additionally, the TEAB-containing side groups likely introduce bulky structures or specific intermolecular interactions that further constrain chain motion through increased free volume exclusion or physical crosslinking. The processing history contributes to this increase by employing a high-temperature drying step at 150 °C, which minimizes residual solvent content that could otherwise act as a plasticizer. Decreasing Factors: The aliphatic nature of the polymer backbone retains inherent flexibility between pendant groups, providing a baseline for segmental motion that counteracts the rigidifying effects of the side groups. Furthermore, free-radical polymerization can result in chain ends that contribute excess free volume, potentially lowering the Tg if the molecular weight is not sufficiently high, although this effect is typically secondary. Dominant Factor: The steric hindrance from the methacrylate alpha-methyl group combined with the restrictive nature of the TEAB-containing side groups qualitatively dominates the thermal behavior. While backbone flexibility allows for transition, the energy required to initiate segmental motion is primarily governed by the bulky side groups and the effective removal of plasticizing solvents during the thermal annealing process."
    }
  },
  {
    "doi": null,
    "title": "High-Pressure Calorimetric Study of Plasticization of Poly(methyl methacrylate) by Methane, Ethylene, and Carbon Dioxide*",
    "year": 1996,
    "chemical_composition": {
      "repeat_unit_psmiles": "[*]CC(C)(C(=O)OC)[*]",
      "monomers": [
        {
          "name": "Methyl methacrylate",
          "smiles": "C=C(C)C(=O)OC",
          "ratio_value": null,
          "ratio_unit": null
        }
      ],
      "additives": [],
      "is_homopolymer": true
    },
    "processing_history": "High-pressure Tian-Calvet heat flow calorimeter (Setaram, model BT). PMMA pellets (Mw ~ 200,000). Methane pressure 0.0 atm. Scan rate 7 or 10 °C/h. Tg taken as midpoint of transition.",
    "hierarchical_structure": "Amorphous PMMA.",
    "properties": {
      "Tg": {
        "value": [
          90.7
        ],
        "unit": "°C"
      }
    },
    "analysis_with_hierarchical_structure": {
      "descriptive_text": "The sample consists of an amorphous poly(methyl methacrylate) (PMMA) homopolymer supplied as pellets with a weight-average molecular weight (Mw) of approximately 200,000 g/mol. Thermal characterization was performed using a high-pressure Tian-Calvet heat flow calorimeter (Setaram, model BT) under a methane pressure of 0.0 atm. The glass transition temperature was determined as the midpoint of the transition during heating scans conducted at slow rates of 7 or 10 °C/h.",
      "reasoning_analysis": "Increasing Factors: The poly(methyl methacrylate) backbone features bulky alpha-methyl groups and polar ester side chains that impose significant steric hindrance and dipole-dipole interactions, restricting segmental rotation and intrinsically elevating the Tg. Furthermore, the high molecular weight (Mw ~ 200,000 g/mol) ensures the polymer is well above the critical molecular weight threshold, minimizing free volume contributions from chain ends and maximizing the glass transition temperature relative to lower molecular weight analogs. Decreasing Factors: The processing history specifies an exceptionally slow heating scan rate (7 or 10 °C/h) during calorimetric measurement. Given the kinetic nature of the glass transition, this slow rate allows greater time for structural relaxation near the transition region, which qualitatively shifts the observed Tg to lower temperatures compared to standard faster scanning protocols. Dominant Factor: The intrinsic rigidity imparted by the chemical structure of the MMA repeat unit, supported by the high molecular weight that eliminates chain-end mobility effects, serves as the dominant factor establishing a high baseline Tg. While the slow heating rate introduces a kinetic downward shift in the measured value, the fundamental chain stiffness dictates the overall high-temperature glass transition behavior characteristic of PMMA."
    },
    "analysis_without_hierarchical_structure": {
      "descriptive_text": "The sample comprises a poly(methyl methacrylate) homopolymer supplied in pellet form with a molecular weight of approximately 200,000. Thermal characterization was performed using a high-pressure Tian-Calvet heat flow calorimeter under a methane pressure of 0.0 atm, utilizing heating scan rates of 7 or 10 °C/h to identify the glass transition temperature as the midpoint of the thermal transition.",
      "reasoning_analysis": "Increasing Factors: The presence of bulky alpha-methyl side groups on the polymer backbone creates significant steric hindrance that restricts segmental rotation, while the polar ester functionalities promote strong intermolecular dipole-dipole interactions, both inherently driving the Tg higher. Additionally, the high molecular weight of approximately 200,000 reduces the concentration of chain ends, minimizing excess free volume and supporting an elevated Tg baseline. Decreasing Factors: The specified heating scan rate of 7 or 10 °C/h is exceptionally slow compared to standard differential scanning calorimetry protocols, allowing extended time for structural relaxation which kinetically lowers the observed Tg. Furthermore, the methane pressure of 0.0 atm signifies ambient pressure conditions, absent of any high-pressure densification effects that would otherwise compress free volume and increase Tg. Dominant Factor: The intrinsic structural rigidity imposed by the alpha-methyl substitution and intermolecular forces qualitatively dominates the final Tg behavior, establishing the material as a high-Tg glassy polymer despite the kinetic depression associated with the slow thermal scanning history."
    }
  },
  {
    "doi": "10.1039/d5tc01657f",
    "title": "Chain-stiffening enhanced ultralong organic phosphorescence in high glass transition temperature polymers†",
    "year": 2025,
    "chemical_composition": {
      "repeat_unit_psmiles": "[*]CC(C)(C(=O)Oc1ccc(C#N)cc1OC)[*]",
      "monomers": [
        {
          "name": "vanillinitrile methacrylate",
          "smiles": "C=C(C)C(=O)Oc1ccc(C#N)cc1OC",
          "ratio_value": null,
          "ratio_unit": null
        }
      ],
      "additives": [],
      "is_homopolymer": true
    },
    "processing_history": "Synthesized by radical polymerization. Tg measured by DSC.",
    "hierarchical_structure": "Amorphous polymer. Rigid microenvironment due to side-chain stiffening with one methoxy group.",
    "properties": {
      "Tg": {
        "value": [
          130
        ],
        "unit": "°C"
      }
    },
    "analysis_with_hierarchical_structure": {
      "descriptive_text": "The sample is an amorphous poly(vanillinitrile methacrylate) homopolymer synthesized via radical polymerization. The hierarchical structure exhibits a rigid microenvironment attributed to side-chain stiffening effects imparted by the methoxy substituent on the aromatic ring. The glass transition temperature was characterized using differential scanning calorimetry (DSC).",
      "reasoning_analysis": "Increasing Factors: The methacrylate backbone incorporates an alpha-methyl group that sterically hinders backbone rotation, inherently elevating the Tg relative to acrylates. The vanillinitrile side group possesses a bulky aromatic ring substituted with a polar nitrile group and a methoxy group, which intensifies intermolecular dipole-dipole interactions and creates a rigid microenvironment that restricts segmental motion. Decreasing Factors: The ester linkage serving as the connector between the backbone and the aromatic side chain introduces a degree of rotational freedom that mitigates some of the stiffness imparted by the ring structure. Additionally, the standard radical polymerization process typically yields linear chains without crosslinking, allowing for greater global chain mobility compared to network polymers. Dominant Factor: The substantial steric bulk and polarity of the vanillinitrile side group, explicitly noted to create a rigid microenvironment, qualitatively dominate the thermal behavior. The restrictive effects of the side-chain stiffening and dipole interactions outweigh the flexibility of the ester linkage, driving the Tg primarily through limited segmental mobility associated with the bulky substituents."
    },
    "analysis_without_hierarchical_structure": {
      "descriptive_text": "The sample comprises a poly(vanillinitrile methacrylate) homopolymer synthesized via radical polymerization. The glass transition temperature of the resulting material was characterized using differential scanning calorimetry (DSC).",
      "reasoning_analysis": "Increasing Factors: The methacrylate backbone features alpha-methyl groups that impose steric hindrance, restricting backbone rotation compared to acrylate analogs. Additionally, the vanillinitrile side group contains a rigid aromatic ring and a highly polar nitrile moiety; the steric bulk of the phenyl ring limits segmental mobility, while the nitrile group enables strong intermolecular dipole-dipole interactions, both driving the Tg upward. Decreasing Factors: The ester linkage connecting the aromatic side chain to the backbone introduces a flexible joint that may allow for local segmental motion, potentially mitigating the stiffness imparted by the ring structure. Furthermore, depending on the purification efficiency following radical polymerization, any residual unreacted monomer could act as an internal plasticizer, increasing free volume and depressing the Tg. Dominant Factor: The strong intermolecular cohesive forces generated by the polar nitrile groups combined with the significant steric hindrance of the aromatic side chains qualitatively dominate the thermal behavior, likely resulting in a restricted chain mobility state that overrides the flexibility of the ester linkage."
    }
  },
  {
    "doi": "10.1002/app.55980",
    "title": "Facile construction of recyclable heat-resistant polymers via alkaline-induced cation-π cross-linking",
    "year": 2024,
    "chemical_composition": {
      "repeat_unit_psmiles": "[*]Oc1cc2n(c3ccc(S(=O)(=O)c4ccc(O*)cc4)cc3)ccc2cc1",
      "monomers": [
        {
          "name": "5-Hydroxyindole",
          "smiles": "Oc1cc2[nH]ccc2cc1",
          "ratio_value": 1.0,
          "ratio_unit": "molar ratio"
        },
        {
          "name": "4,4'-Difluorodiphenyl sulphone",
          "smiles": "Fc1ccc(S(=O)(=O)c2ccc(F)cc2)cc1",
          "ratio_value": 1.0,
          "ratio_unit": "molar ratio"
        }
      ],
      "additives": [],
      "is_homopolymer": false
    },
    "processing_history": "Synthesis: 5-hydroxyindole (4.0 mmol) and 4,4'-difluorodiphenyl sulphone (4.0 mmol) with K2CO3 (8 mmol) in NMP (10.0 mL). Heated to 160 °C for 3 h, then 190 °C for 6 h under argon. Precipitated in water, washed, dried at 100 °C. Film preparation: Dissolved in NMP (2.5 wt%), cast on glass, dried at 70 °C for 12 h + vacuum 70 °C for 12 h. Thickness 150 μm. Characterization: Tg measured by DSC at 10 °C/min under flowing nitrogen gas.",
    "hierarchical_structure": "Amorphous linear polymer. Mn = 133,000 g/mol, Mw = 279,000 g/mol.",
    "properties": {
      "Tg": {
        "value": [
          193
        ],
        "unit": "°C"
      }
    },
    "analysis_with_hierarchical_structure": {
      "descriptive_text": "The sample consists of an amorphous linear copolymer synthesized via nucleophilic substitution between 5-hydroxyindole and 4,4'-difluorodiphenyl sulphone in a 1:1 molar ratio using potassium carbonate in N-methyl-2-pyrrolidone (NMP). The reaction proceeded under argon atmosphere with a stepwise thermal profile heating to 160 °C for 3 hours followed by 190 °C for 6 hours, after which the polymer was precipitated in water, washed, and dried at 100 °C. For characterization, a 150 μm thick film was prepared by casting a 2.5 wt% solution in NMP onto glass, followed by drying at 70 °C for 12 hours and subsequent vacuum drying at 70 °C for 12 hours. The resulting material possesses a number-average molecular weight (Mn) of 133,000 g/mol and a weight-average molecular weight (Mw) of 279,000 g/mol, with the glass transition temperature measured by differential scanning calorimetry at a heating rate of 10 °C/min under flowing nitrogen gas.",
      "reasoning_analysis": "Increasing Factors: The polymer backbone incorporates rigid 4,4'-diphenyl sulfone units and fused indole heterocycles, which significantly restrict segmental rotation due to steric hindrance and aromatic stiffness. The presence of polar sulfone groups enhances intermolecular interactions, further hindering chain mobility. Additionally, the high molecular weight (Mn = 133,000 g/mol) ensures that chain end free volume effects are negligible, allowing the material to achieve the plateau glass transition temperature associated with its chemical structure. Decreasing Factors: The presence of ether linkages within the backbone provides some rotational flexibility compared to all-carbon aromatic systems, which may moderately lower the Tg relative to fully rigid ladder polymers. Furthermore, the film processing involved drying at 70 °C, which is likely below the intrinsic Tg of such rigid aromatic polymers; this thermal history risks trapping residual high-boiling NMP solvent within the glassy matrix, acting as a plasticizer that could depress the Tg. Dominant Factor: The intrinsic rigidity of the fused indole-sulfone aromatic backbone combined with the high molecular weight qualitatively dominates the thermal behavior, establishing a high baseline Tg. While residual solvent from the low-temperature drying process may cause some depression, the structural constraints imposed by the heterocyclic and sulfone moieties are the primary determinants of the final glass transition temperature."
    },
    "analysis_without_hierarchical_structure": {
      "descriptive_text": "The sample comprises a copolymer synthesized from equimolar amounts of 5-hydroxyindole and 4,4'-difluorodiphenyl sulphone using potassium carbonate in N-methyl-2-pyrrolidone (NMP). The reaction proceeded under argon with a thermal profile of 160 °C for 3 hours followed by 190 °C for 6 hours. Following synthesis, the polymer was precipitated in water, washed, and dried at 100 °C. Films were prepared by casting a 2.5 wt% NMP solution onto glass substrates, followed by drying at 70 °C for 12 hours and additional vacuum drying at 70 °C for 12 hours to achieve a thickness of 150 μm. Thermal characterization was performed using differential scanning calorimetry at a heating rate of 10 °C/min under flowing nitrogen.",
      "reasoning_analysis": "Increasing Factors: The polymer backbone incorporates rigid 4,4'-sulfonyldiphenylene groups and fused indole heterocycles, which significantly restrict segmental rotation due to steric hindrance and high bond energy barriers. Additionally, the polar sulfone groups introduce strong dipole-dipole intermolecular interactions that further inhibit chain mobility and elevate the glass transition temperature. Decreasing Factors: The film preparation involved casting from N-methyl-2-pyrrolidone (NMP), a high-boiling-point solvent, followed by drying at 70 °C, which is substantially below the solvent's boiling point. This processing history creates a high probability of residual solvent retention within the polymer matrix, acting as a plasticizer that increases free volume and facilitates chain movement. Dominant Factor: While the intrinsic rigidity of the sulfone-indole backbone establishes a fundamentally high glass transition temperature baseline, the presence of residual NMP solvent due to the moderate drying temperatures relative to the solvent's boiling point is the dominant dynamic factor likely to depress the measured Tg below its theoretical maximum for the dry polymer."
    }
  },
  {
    "doi": null,
    "title": "High-Pressure Calorimetric Study of Plasticization of Poly(methyl methacrylate) by Methane, Ethylene, and Carbon Dioxide*",
    "year": 1996,
    "chemical_composition": {
      "repeat_unit_psmiles": "[*]CC(C)(C(=O)OC)[*]",
      "monomers": [
        {
          "name": "Methyl methacrylate",
          "smiles": "C=C(C)C(=O)OC",
          "ratio_value": null,
          "ratio_unit": null
        }
      ],
      "additives": [
        {
          "name": "Methane",
          "type": "plasticizer",
          "amount_value": null,
          "amount_unit": null
        }
      ],
      "is_homopolymer": true
    },
    "processing_history": "High-pressure Tian-Calvet heat flow calorimeter (Setaram, model BT). PMMA pellets (Mw ~ 200,000). Methane pressure 24.5 atm. Scan rate 7 or 10 °C/h. Tg taken as midpoint of transition.",
    "hierarchical_structure": "Amorphous PMMA.",
    "properties": {
      "Tg": {
        "value": [
          87.2
        ],
        "unit": "°C"
      }
    },
    "analysis_with_hierarchical_structure": {
      "descriptive_text": "The material is an amorphous poly(methyl methacrylate) (PMMA) homopolymer supplied as pellets with a weight-average molecular weight (Mw) of approximately 200,000 g/mol. Thermal analysis was conducted using a high-pressure Tian-Calvet heat flow calorimeter (Setaram, model BT) where the sample was subjected to a methane pressure of 24.5 atm, effectively introducing methane as a plasticizing agent during measurement. The glass transition temperature was identified as the midpoint of the transition region during heating scans performed at rates of 7 or 10 °C/h.",
      "reasoning_analysis": "Increasing Factors: The poly(methyl methacrylate) backbone features bulky alpha-methyl groups and polar ester side chains that impose significant steric hindrance and intermolecular interactions, restricting segmental mobility and intrinsically elevating the Tg. Additionally, the high molecular weight (Mw ~ 200,000 g/mol) minimizes the concentration of chain ends, reducing excess free volume contributions that typically lower Tg in oligomers. The applied hydrostatic pressure of 24.5 atm also theoretically compresses free volume, which would tend to increase the transition temperature. Decreasing Factors: The presence of methane under pressure acts as a plasticizer by sorbing into the polymer matrix, increasing free volume and enhancing chain mobility, which significantly depresses the Tg. Furthermore, the exceptionally slow heating scan rates (7 or 10 °C/h) allow sufficient time for structural relaxation at lower temperatures compared to standard differential scanning calorimetry rates, kinetically shifting the observed Tg downward. Dominant Factor: While the intrinsic rigidity of the PMMA backbone and high molecular weight establish a high baseline thermal stability, the plasticization effect induced by methane sorption combined with the slow kinetic scan rate are the dominant factors governing the specific measured behavior, qualitatively resulting in a lower observed Tg relative to ambient, faster-scan conditions."
    },
    "analysis_without_hierarchical_structure": {
      "descriptive_text": "The investigated material is a poly(methyl methacrylate) homopolymer synthesized from methyl methacrylate monomers, supplied as pellets with a molecular weight of approximately 200,000 g/mol. Methane was incorporated as a plasticizing additive during the thermal analysis. The characterization was performed using a high-pressure Tian-Calvet heat flow calorimeter under a methane pressure of 24.5 atm, utilizing scan rates of 7 or 10 °C/h, with the glass transition temperature defined as the midpoint of the transition.",
      "reasoning_analysis": "Increasing Factors: The poly(methyl methacrylate) backbone features bulky alpha-methyl and ester side groups that impose significant steric hindrance, intrinsically restricting segmental mobility and establishing a high baseline resistance to thermal transition. Additionally, the application of external hydrostatic pressure during the measurement generally acts to reduce free volume, which theoretically opposes chain motion. Decreasing Factors: The presence of methane under pressure serves as a potent plasticizer, where sorbed gas molecules increase the interchain spacing and free volume within the polymer matrix, thereby facilitating segmental motion at lower temperatures. Furthermore, the employed scan rates of 7 or 10 °C/h are significantly slower than standard differential scanning calorimetry protocols, allowing for enhanced structural relaxation during the heating ramp which kinetically lowers the observed transition temperature. Dominant Factor: While the rigid chemical architecture of the PMMA backbone provides inherent thermal stability, the plasticization effect induced by the sorption of methane gas under pressure is the dominant factor. This introduction of small molecules overwhelmingly increases free volume relative to the neat polymer, qualitatively depressing the glass transition temperature significantly below its ambient pressure value."
    }
  },
  {
    "doi": "10.1038/s41428-024-00986-7",
    "title": "Reversible modulation of polymer chain mobility by selective cage opening and closing of pendant boratrane units",
    "year": 2024,
    "chemical_composition": {
      "repeat_unit_psmiles": null,
      "monomers": [
        {
          "name": "TEAB-containing methacrylate",
          "smiles": null,
          "ratio_value": 0.56,
          "ratio_unit": "mole fraction"
        },
        {
          "name": "Styrene",
          "smiles": "C=CC1=CC=CC=C1",
          "ratio_value": 0.44,
          "ratio_unit": "mole fraction"
        }
      ],
      "additives": [],
      "is_homopolymer": false
    },
    "processing_history": "Free-radical copolymerization of TEABMA and Styrene using AIBN initiator in DMSO at 60 °C for 5 h. Precipitated in acetone and dried under vacuum. Dried at 150 °C overnight prior to measurement. Tg measured by DSC at 10 °C/min under N2 flow.",
    "hierarchical_structure": "Amorphous copolymer. Dried state. Random copolymerization.",
    "properties": {
      "Tg": {
        "value": [
          190
        ],
        "unit": "°C"
      }
    },
    "analysis_with_hierarchical_structure": {
      "descriptive_text": "The sample comprises an amorphous random copolymer synthesized from TEAB-containing methacrylate and styrene with mole fractions of 0.56 and 0.44, respectively. Polymerization was conducted via free-radical initiation using AIBN in dimethyl sulfoxide at 60 °C for 5 hours, followed by precipitation in acetone and vacuum drying. To ensure the removal of residual high-boiling solvent, the material was subjected to thermal treatment at 150 °C overnight prior to characterization. The glass transition temperature was determined using differential scanning calorimetry at a heating rate of 10 °C/min under a nitrogen atmosphere.",
