Repository: hhtrick/HHT-code

# HHT training framework

This directory contains model training, embedding precomputation, inference, article-level baselines and the curated datasets. All commands below assume that the working directory is `train_code/`.

## 3. Datasets and fixed partitions

Each main dataset is a JSON array at `dataset/{property}/{property}.json`. Entries contain source metadata, `chemical_composition`, `processing_history`, `hierarchical_structure`, `properties`, and two generated-analysis objects. Targets are stored as `properties[property]["value"]`; source metadata and target values are not predictive input fields.

| Property | Train | Validation | Test | Total |
|---|---:|---:|---:|---:|

File: train_code/dataset/Tg/Tg.json (part 82 of 235)
[
      "reasoning_analysis": "Increasing Factors: The incorporation of styrene units introduces bulky phenyl side groups that impose steric hindrance on backbone rotation, while the methacrylate units contribute an alpha-methyl group that further restricts segmental mobility. Additionally, the TEAB-functionalized side chains may introduce bulky groups or ionic interactions that act as physical crosslinks, significantly hindering chain motion. The rigorous thermal history, specifically drying at 150 °C overnight, effectively removes residual dimethyl sulfoxide, eliminating potential plasticization effects that would otherwise lower the transition temperature. Decreasing Factors: The random copolymerization disrupts the structural regularity found in homopolymers, potentially increasing free volume compared to a perfectly packed lattice. Furthermore, if the TEAB side chain contains flexible alkyl spacers, these could introduce additional conformational degrees of freedom that enhance local mobility. Dominant Factor: The intrinsic backbone rigidity provided by the styrene phenyl rings and methacrylate alpha-methyl groups, combined with the effective elimination of plasticizing solvent through high-temperature annealing, qualitatively dominates the thermal behavior. These factors ensure the measured Tg reflects the stiff copolymer architecture rather than being suppressed by residual solvent or excessive free volume."
    },
    "analysis_without_hierarchical_structure": {
      "descriptive_text": "This material is a statistical copolymer composed of TEAB-containing methacrylate and styrene monomers with mole fractions of 0.56 and 0.44, respectively. The polymer was synthesized via free-radical copolymerization using AIBN as an initiator in dimethyl sulfoxide (DMSO) at 60 °C for 5 hours, followed by precipitation in acetone and vacuum drying. Prior to characterization, the sample underwent thermal treatment at 150 °C overnight to ensure complete solvent removal. The glass transition temperature was measured using differential scanning calorimetry at a heating rate of 10 °C/min under a nitrogen flow.",
      "reasoning_analysis": "Increasing Factors: The incorporation of styrene units introduces bulky phenyl side groups that restrict backbone rotation through steric hindrance, while the methacrylate backbone contributes alpha-methyl groups that further limit segmental mobility. Additionally, the TEAB-containing side groups likely possess significant bulk or ionic character, creating physical constraints or electrostatic interactions that reduce free volume. The processing history involving drying at 150 °C overnight ensures the removal of residual high-boiling DMSO solvent, preventing plasticization effects that would otherwise lower the transition temperature. Decreasing Factors: The random copolymer architecture disrupts the cohesive packing efficiency typically observed in homopolymers, potentially increasing free volume relative to a perfectly ordered system. Furthermore, the ester linkages within the methacrylate units introduce some rotational flexibility compared to the purely carbon-carbon backbone of polystyrene, which could facilitate segmental motion. Dominant Factor: The steric restrictions imposed by the bulky phenyl and TEAB-containing side groups, combined with the effective elimination of residual solvent via high-temperature vacuum drying, qualitatively dominate the thermal behavior, establishing a rigid chain environment that dictates the final glass transition temperature."
    }
  },
  {
    "doi": null,
    "title": "High-Pressure Calorimetric Study of Plasticization of Poly(methyl methacrylate) by Methane, Ethylene, and Carbon Dioxide*",
    "year": 1996,
    "chemical_composition": {
      "repeat_unit_psmiles": "[*]CC(C)(C(=O)OC)[*]",
      "monomers": [
        {
          "name": "Methyl methacrylate",
          "smiles": "C=C(C)C(=O)OC",
          "ratio_value": null,
          "ratio_unit": null
        }
      ],
      "additives": [
        {
          "name": "Methane",
          "type": "plasticizer",
          "amount_value": null,
          "amount_unit": null
        }
      ],
      "is_homopolymer": true
    },
    "processing_history": "High-pressure Tian-Calvet heat flow calorimeter (Setaram, model BT). PMMA pellets (Mw ~ 200,000). Methane pressure 48.4 atm. Scan rate 7 or 10 °C/h. Tg taken as midpoint of transition.",
    "hierarchical_structure": "Amorphous PMMA.",
    "properties": {
      "Tg": {
        "value": [
          84.3
        ],
        "unit": "°C"
      }
    },
    "analysis_with_hierarchical_structure": {
      "descriptive_text": "The sample comprises amorphous poly(methyl methacrylate) (PMMA) homopolymer pellets characterized by a weight-average molecular weight (Mw) of approximately 200,000 g/mol. For thermal characterization, the material was analyzed using a high-pressure Tian-Calvet heat flow calorimeter (Setaram, model BT) under a methane atmosphere maintained at 48.4 atm, wherein methane serves as a plasticizing additive. The glass transition temperature was identified as the midpoint of the transition during heating scans performed at rates of 7 or 10 °C/h.",
      "reasoning_analysis": "Increasing Factors: The poly(methyl methacrylate) backbone features bulky alpha-methyl side groups and polar ester functionalities that impose significant steric hindrance and intermolecular dipole-dipole interactions, respectively, restricting segmental mobility and inherently elevating the Tg. Furthermore, the high molecular weight ensures that chain end free volume contributions are negligible, preserving the high Tg characteristic of bulk PMMA. Decreasing Factors: The presence of methane at a high pressure introduces a significant plasticization effect. As a small molecule penetrant, methane sorbs into the polymer matrix, increasing the fractional free volume and lubricating polymer chain segments, which facilitates earlier onset of segmental motion. This gas-induced plasticization is a well-known phenomenon that drastically depresses the glass transition temperature relative to the neat polymer state. Dominant Factor: Although the intrinsic rigidity of the PMMA backbone and the high molecular weight establish a high baseline Tg, the dominant factor governing the thermal behavior in this specific experimental setup is the plasticizing effect of the high-pressure methane. The dissolution of the gas into the amorphous matrix overrides the intrinsic stiffness of the polymer chains, leading to a qualitative reduction in the observed Tg compared to ambient pressure conditions."
    },
    "analysis_without_hierarchical_structure": {
      "descriptive_text": "The sample comprises a poly(methyl methacrylate) homopolymer with a molecular weight of approximately 200,000, initially provided in pellet form. Thermal analysis was conducted using a high-pressure Tian-Calvet heat flow calorimeter under a methane atmosphere maintained at 48.4 atm, where methane functions as both the pressurizing medium and a plasticizing additive. The measurement was performed with a scan rate of 7 or 10 °C/h, and the glass transition temperature was determined as the midpoint of the transition region.",
      "reasoning_analysis": "Increasing Factors: The intrinsic chemical structure of the poly(methyl methacrylate) backbone, characterized by bulky alpha-methyl and ester side groups, imposes significant steric hindrance that restricts segmental rotation and establishes a high baseline glass transition temperature. Additionally, the high molecular weight of approximately 200,000 ensures that chain-end free volume effects are negligible, maintaining the Tg at its bulk plateau value. Decreasing Factors: The processing history involves exposure to methane at 48.4 atm, where methane acts as a sorbed plasticizer within the polymer matrix. This inclusion of small molecules increases the fractional free volume and lubricates polymer chain segments, thereby facilitating mobility and depressing the Tg. Furthermore, the relatively slow calorimetric scan rate of 7 or 10 °C/h allows for greater structural relaxation during the transition, which can manifest as a slightly lower observed Tg compared to faster scanning rates. Dominant Factor: The plasticization effect induced by the sorbed methane under high pressure qualitatively dominates the thermal behavior. While the rigid PMMA backbone and high molecular weight provide structural stability, the penetration of methane molecules significantly enhances segmental mobility, leading to a substantial reduction in the glass transition temperature relative to the neat polymer under ambient conditions."
    }
  },
  {
    "doi": "10.1021/acsmacrolett.9b00568",
    "title": "$\\tau _ { \\mathfrak { g } }$ Confinement Effect of Random Copolymers of 4-tert-Butylstyrene and 4‑Acetoxystyrene with Different Compositions",
    "year": 2019,
    "chemical_composition": {
      "repeat_unit_psmiles": null,
      "monomers": [
        {
          "name": "4-tert-butylstyrene",
          "smiles": "CC(C)(C)c1ccc(C=C)cc1",
          "ratio_value": 0.95,
          "ratio_unit": "mole fraction"
        },
        {
          "name": "4-acetoxystyrene",
          "smiles": "CC(=O)Oc1ccc(C=C)cc1",
          "ratio_value": 0.05,
          "ratio_unit": "mole fraction"
        }
      ],
      "additives": [],
      "is_homopolymer": false
    },
    "processing_history": "Synthesized by RAFT polymerization. Spin-coated on Si/SiOx. Film thickness h0 >= 86 nm (bulk-like). Preannealed at 150 °C for 5 h. Tg measured by ellipsometry. Heating to 180 °C (5 min), hold 7 min, cool at 2.2 K/min. Tg determined from slope change in thickness vs temperature.",
    "hierarchical_structure": "Thin film on SiOx substrate. Thickness >= 86 nm. Amorphous.",
    "properties": {
      "Tg": {
        "value": [
          132
        ],
        "unit": "°C"
      }
    },
    "analysis_with_hierarchical_structure": {
      "descriptive_text": "The sample consists of an amorphous copolymer thin film composed primarily of 4-tert-butylstyrene (0.95 mole fraction) with a minor component of 4-acetoxystyrene (0.05 mole fraction), synthesized via reversible addition-fragmentation chain-transfer (RAFT) polymerization. The material was processed by spin-coating onto a Si/SiOx substrate to achieve a film thickness of at least 86 nm, ensuring bulk-like behavior, followed by preannealing at 150 °C for 5 hours to relieve residual stresses. The glass transition temperature was subsequently characterized using ellipsometry by monitoring the change in film thickness during a thermal cycle involving heating to 180 °C, holding for 7 minutes, and cooling at a rate of 2.2 K/min.",
      "reasoning_analysis": "Increasing Factors: The presence of bulky tert-butyl side groups on the majority of styrene units introduces significant steric hindrance, restricting backbone rotation and increasing chain stiffness, which intrinsically drives the Tg higher. Additionally, the polar acetoxy groups contribute dipole-dipole interactions that may further restrict segmental mobility, while the attractive interactions between the polymer film and the polar SiOx substrate can immobilize chains at the interface. The preannealing history at 150 °C also reduces excess free volume trapped during spin-coating, stabilizing the material in a state that reflects a higher equilibrium Tg. Decreasing Factors: The incorporation of 4-acetoxystyrene, which generally possesses greater backbone flexibility compared to 4-tert-butylstyrene, acts as a comonomer that slightly depresses the copolymer Tg relative to the pure poly(4-tert-butylstyrene) homopolymer. Furthermore, the presence of a free surface at the film-air interface enhances local segmental mobility, which can lead to a reduction in the average measured Tg, although this effect is attenuated by the relatively large film thickness. Dominant Factor: The steric rigidity provided by the high mole fraction of 4-tert-butylstyrene is the dominant factor establishing the baseline thermal behavior. Since the film thickness is specified as bulk-like (>= 86 nm), nanoconfinement effects are minimized, ensuring that the intrinsic chemical architecture of the copolymer backbone primarily governs the final Tg rather than interfacial or geometric constraints."
    },
    "analysis_without_hierarchical_structure": {
      "descriptive_text": "The sample comprises a copolymer synthesized via reversible addition-fragmentation chain-transfer (RAFT) polymerization, consisting primarily of 4-tert-butylstyrene (0.95 mole fraction) with a minor incorporation of 4-acetoxystyrene (0.05 mole fraction). The material was processed into thin films by spin-coating onto silicon substrates with a native oxide layer (Si/SiOx), achieving a thickness of at least 86 nm to ensure bulk-like behavior. Prior to characterization, the films underwent preannealing at 150 °C for 5 hours to equilibrate the polymer chains. The glass transition temperature was determined using ellipsometry by monitoring the change in film thickness slope during a thermal cycle involving heating to 180 °C, a 7-minute hold, and cooling at a rate of 2.2 K/min.",
      "reasoning_analysis": "Increasing Factors: The primary monomer, 4-tert-butylstyrene, features a bulky tert-butyl side group that imposes significant steric hindrance on backbone rotation, intrinsically raising the energy barrier for segmental motion compared to less substituted styrenics. Furthermore, the preannealing process at 150 °C for 5 hours likely eliminates residual solvent from the spin-coating process, preventing plasticization that would otherwise lower the Tg, while the film thickness maintained above 86 nm minimizes free-surface effects that typically depress Tg in confined geometries. Decreasing Factors: The incorporation of 4-acetoxystyrene, while minor, introduces a comonomer with potentially lower intrinsic rigidity compared to the tert-butyl substituted analog, which may slightly depress the copolymer Tg relative to the pure 4-tert-butylstyrene homopolymer according to copolymer mixing rules. Additionally, despite the bulk-like thickness, the presence of a free surface in the spin-coated film geometry still presents a region of enhanced mobility compared to the bulk interior. Dominant Factor: The steric hindrance imparted by the high concentration of bulky tert-butyl groups on the polymer backbone is the dominant factor establishing a high baseline Tg. While the minor comonomer fraction and free surface introduce slight depressive effects, the intrinsic chain stiffness driven by the major component and the solvent-removal efficacy of the thermal preannealing history ensure the measured Tg reflects the rigid nature of the 4-tert-butylstyrene-rich matrix."
    }
  },
  {
    "doi": "10.1038/s41428-024-00986-7",
    "title": "Reversible modulation of polymer chain mobility by selective cage opening and closing of pendant boratrane units",
    "year": 2024,
    "chemical_composition": {
      "repeat_unit_psmiles": null,
      "monomers": [
        {
          "name": "TEAB-containing methacrylate",
          "smiles": null,
          "ratio_value": 0.36,
          "ratio_unit": "mole fraction"
        },
        {
          "name": "Styrene",
          "smiles": "C=CC1=CC=CC=C1",
          "ratio_value": 0.64,
          "ratio_unit": "mole fraction"
        }
      ],
      "additives": [],
      "is_homopolymer": false
    },
    "processing_history": "Free-radical copolymerization of TEABMA and Styrene using AIBN initiator in DMSO at 60 °C for 5 h. Precipitated in acetone and dried under vacuum. Dried at 150 °C overnight prior to measurement. Tg measured by DSC at 10 °C/min under N2 flow.",
    "hierarchical_structure": "Amorphous copolymer. Dried state. Random copolymerization.",
    "properties": {
      "Tg": {
        "value": [
          173
        ],
        "unit": "°C"
      }
    },
    "analysis_with_hierarchical_structure": {
      "descriptive_text": "The sample is an amorphous random copolymer composed of TEAB-containing methacrylate and Styrene with mole fractions of 0.36 and 0.64, respectively. It was synthesized via free-radical copolymerization using AIBN initiator in DMSO at 60 °C for 5 hours, followed by precipitation in acetone and vacuum drying. Prior to characterization, the material was thermally treated at 150 °C overnight to ensure a dried state, and the glass transition temperature was measured by DSC at 10 °C/min under N2 flow.",
      "reasoning_analysis": "Increasing Factors: The high styrene content (0.64 mole fraction) provides substantial chain stiffness due to the bulky phenyl side groups which restrict segmental mobility through steric hindrance. The methacrylate backbone also contributes rigidity via the alpha-methyl group, and the TEAB functionality may introduce polar or ionic interactions that act as physical crosslinks, further inhibiting chain motion. Additionally, the rigorous thermal annealing at 150 °C overnight effectively removes residual solvents such as acetone and DMSO, eliminating plasticization effects that would otherwise depress the transition temperature. Decreasing Factors: The random copolymerization disrupts the uniformity of the polystyrene matrix, and if the TEAB-containing methacrylate possesses flexible spacer groups or a lower intrinsic homopolymer Tg, this would increase free volume and enhance chain mobility relative to pure polystyrene. The amorphous nature and random sequence distribution prevent crystalline ordering, which can sometimes restrict mobility more effectively than disordered arrangements. Dominant Factor: The intrinsic rigidity of the styrene-rich backbone combined with the effective removal of processing solvents via high-temperature annealing qualitatively dominates the behavior, establishing a robust Tg baseline that is primarily governed by the steric constraints of the aromatic rings rather than comonomer flexibility or residual plasticizers."
    },
    "analysis_without_hierarchical_structure": {
      "descriptive_text": "The sample consists of a statistical copolymer synthesized from TEAB-containing methacrylate and styrene monomers with mole fractions of 0.36 and 0.64, respectively. The material was prepared via free-radical copolymerization utilizing AIBN as an initiator in dimethyl sulfoxide (DMSO) at 60 °C for 5 hours. Following polymerization, the copolymer was precipitated in acetone and dried under vacuum, followed by an additional thermal treatment at 150 °C overnight prior to characterization. The glass transition temperature was subsequently measured using differential scanning calorimetry at a heating rate of 10 °C/min under a nitrogen flow.",
      "reasoning_analysis": "Increasing Factors: The chemical composition is dominated by styrene units which possess bulky phenyl side groups that impose significant steric hindrance on backbone rotation, intrinsically elevating the Tg. The incorporation of methacrylate units introduces an alpha-methyl group that further restricts segmental mobility compared to acrylates, while the TEAB functionality likely introduces polar or ionic interactions that restrict chain motion. Additionally, the processing history includes drying at 150 °C overnight, which is sufficient to remove residual high-boiling DMSO solvent, thereby eliminating plasticization effects that would otherwise lower the Tg. Decreasing Factors: The alkyl chains within the TEAB moiety contain flexible components that may introduce local free volume and internal plasticization relative to the rigid phenyl rings of styrene. Furthermore, the random copolymerization disrupts the uniform packing efficiency found in homopolymers, potentially creating excess free volume at the interfaces between dissimilar monomer units. Dominant Factor: The intrinsic chain stiffness derived from the high styrene content and the methacrylate backbone architecture qualitatively dominates the thermal behavior, particularly because the rigorous thermal drying history ensures that the measured Tg reflects the true polymer structure without suppression from residual solvent plasticization."
    }
  },
  {
    "doi": null,
    "title": "High-Pressure Calorimetric Study of Plasticization of Poly(methyl methacrylate) by Methane, Ethylene, and Carbon Dioxide*",
    "year": 1996,
    "chemical_composition": {
      "repeat_unit_psmiles": "[*]CC(C)(C(=O)OC)[*]",
      "monomers": [
        {
          "name": "Methyl methacrylate",
          "smiles": "C=C(C)C(=O)OC",
          "ratio_value": null,
          "ratio_unit": null
        }
      ],
      "additives": [
        {
          "name": "Methane",
          "type": "plasticizer",
          "amount_value": null,
          "amount_unit": null
        }
      ],
      "is_homopolymer": true
    },
    "processing_history": "High-pressure Tian-Calvet heat flow calorimeter (Setaram, model BT). PMMA pellets (Mw ~ 200,000). Methane pressure 97.0 atm. Scan rate 7 or 10 °C/h. Tg taken as midpoint of transition.",
    "hierarchical_structure": "Amorphous PMMA.",
    "properties": {
      "Tg": {
        "value": [
          80.8
        ],
        "unit": "°C"
      }
    },
    "analysis_with_hierarchical_structure": {
      "descriptive_text": "The sample consists of amorphous poly(methyl methacrylate) (PMMA) homopolymer pellets with a weight-average molecular weight (Mw) of approximately 200,000 g/mol. Thermal characterization was conducted using a high-pressure Tian-Calvet heat flow calorimeter (Setaram, model BT) under a methane atmosphere maintained at 97.0 atm. The experimental protocol utilized scan rates of 7 or 10 °C/h, with the glass transition temperature defined as the midpoint of the transition observed during the high-pressure calorimetric measurement.",
      "reasoning_analysis": "Increasing Factors: The poly(methyl methacrylate) backbone possesses inherent rigidity due to the bulky alpha-methyl and ester side groups, which restrict segmental rotation through steric hindrance. Additionally, the high molecular weight (~200,000 g/mol) minimizes free volume contributions from chain ends, and the applied hydrostatic pressure of 97.0 atm thermodynamically suppresses free volume, both acting to elevate the Tg. Decreasing Factors: The presence of methane, categorized as a plasticizer, introduces significant free volume through sorption between polymer chains, facilitating segmental motion and depressing the transition temperature. Furthermore, the exceptionally slow scan rate (7 or 10 °C/h) compared to standard calorimetry allows for extended structural relaxation times, kinetically lowering the observed Tg. Dominant Factor: While the intrinsic backbone rigidity and hydrostatic pressure provide a high baseline stability, the dual effects of methane-induced plasticization and the prolonged thermal relaxation time afforded by the slow scan rate are the dominant factors, qualitatively driving the observed Tg lower than would be expected for pristine PMMA under ambient pressure and standard scanning conditions."
    },
    "analysis_without_hierarchical_structure": {
      "descriptive_text": "The sample comprises a poly(methyl methacrylate) homopolymer with a molecular weight of approximately 200,000 g/mol, utilized in pellet form. Methane was incorporated as a plasticizing agent during the experimental procedure. Thermal characterization was performed using a high-pressure Tian-Calvet heat flow calorimeter (Setaram, model BT) under a sustained methane pressure of 97.0 atm, with the glass transition temperature defined as the midpoint of the transition recorded during heating scans at rates of 7 or 10 °C/h.",
      "reasoning_analysis": "Increasing Factors: The inherent chemical structure of poly(methyl methacrylate), characterized by bulky alpha-methyl and ester side groups, imposes significant steric hindrance on backbone rotation, establishing a rigid baseline that drives the Tg upward. Additionally, the high molecular weight of approximately 200,000 g/mol ensures the polymer is well above the entanglement threshold, preventing Tg depression associated with chain ends, while the applied hydrostatic pressure inherently acts to reduce free volume and theoretically elevate the transition temperature. Decreasing Factors: The introduction of methane under high pressure serves as a plasticizer, where sorbed gas molecules increase the free volume within the polymer matrix and lubricate chain segments, thereby significantly depressing the Tg. Furthermore, the relatively slow heating scan rates of 7 or 10 °C/h allow for greater structural relaxation during the measurement, which can result in a lower observed transition temperature compared to faster scans. Dominant Factor: While the hydrostatic pressure and inherent backbone rigidity contribute to thermal stability, the plasticization effect induced by the sorption of methane molecules at 97.0 atm is the dominant dynamic factor, qualitatively driving the Tg downward relative to the pristine polymer at ambient conditions due to the substantial increase in segmental mobility provided by the dissolved gas."
    }
  },
  {
    "doi": "10.1021/acsmacrolett.9b00568",
    "title": "$\\tau _ { \\mathfrak { g } }$ Confinement Effect of Random Copolymers of 4-tert-Butylstyrene and 4‑Acetoxystyrene with Different Compositions",
    "year": 2019,
    "chemical_composition": {
      "repeat_unit_psmiles": null,
      "monomers": [
        {
          "name": "4-tert-butylstyrene",
          "smiles": "CC(C)(C)c1ccc(C=C)cc1",
          "ratio_value": 0.95,
          "ratio_unit": "mole fraction"
        },
        {
          "name": "4-acetoxystyrene",
          "smiles": "CC(=O)Oc1ccc(C=C)cc1",
          "ratio_value": 0.05,
          "ratio_unit": "mole fraction"
        }
      ],
      "additives": [],
      "is_homopolymer": false
    },
    "processing_history": "Synthesized by RAFT polymerization. Spin-coated on Si/SiOx. Film thickness h0 = 35 nm. Preannealed at 150 °C for 1 h. Tg measured by ellipsometry. Heating to 180 °C (5 min), hold 7 min, cool at 2.2 K/min. Tg determined from slope change in thickness vs temperature.",
    "hierarchical_structure": "Thin film on SiOx substrate. Thickness 35 nm. Amorphous.",
    "properties": {
      "Tg": {
        "value": [
          124
        ],
        "unit": "°C"
      }
    },
    "analysis_with_hierarchical_structure": {
      "descriptive_text": "The sample consists of an amorphous copolymer thin film composed primarily of 4-tert-butylstyrene (0.95 mole fraction) with a minor component of 4-acetoxystyrene (0.05 mole fraction), synthesized via reversible addition-fragmentation chain-transfer (RAFT) polymerization. The material was processed by spin-coating onto a Si/SiOx substrate to achieve a film thickness of 35 nm, followed by preannealing at 150 °C for 1 hour. The glass transition temperature was characterized using ellipsometry by monitoring the slope change in film thickness versus temperature during a thermal cycle involving heating to 180 °C, a 7-minute hold, and cooling at 2.2 K/min.",
      "reasoning_analysis": "Increasing Factors: The majority 4-tert-butylstyrene units possess bulky tert-butyl side groups that impose significant steric hindrance on backbone rotation, intrinsically raising the Tg compared to unsubstituted polystyrene. Additionally, the minority 4-acetoxystyrene units introduce polar ester functionalities that can enhance intermolecular dipole-dipole interactions, further restricting segmental motion. The interaction between the polymer film and the polar SiOx substrate may also restrict chain mobility at the interface, contributing to a potential increase in Tg. Decreasing Factors: The hierarchical structure defines the sample as a 35 nm thin film, where the presence of a free surface enhances segmental mobility due to reduced coordination number and increased free volume near the air-polymer interface, typically leading to Tg depression relative to bulk materials. Additionally, depending on the molecular weight achieved during RAFT polymerization, a high concentration of chain ends could increase free volume, though the thin film effect is more pronounced here. Dominant Factor: While the bulky side groups establish a high intrinsic baseline Tg, the nanoconfinement effects associated with the 35 nm film thickness are the dominant factors influencing the final Tg behavior relative to the bulk polymer. The competition between the mobility-enhancing free surface and the mobility-restricting substrate interaction will determine the magnitude of the deviation, but the thin film geometry fundamentally alters the thermal transition compared to bulk samples."
    },
    "analysis_without_hierarchical_structure": {
      "descriptive_text": "The sample consists of a statistical copolymer composed primarily of 4-tert-butylstyrene (0.95 mole fraction) with a minor incorporation of 4-acetoxystyrene (0.05 mole fraction), synthesized via reversible addition-fragmentation chain-transfer (RAFT) polymerization. This material was processed into a thin film with an initial thickness of 35 nm by spin-coating onto a Si/SiOx substrate, followed by preannealing at 150 °C for 1 hour. The glass transition temperature was subsequently characterized using ellipsometry, where the sample was heated to 180 °C, held for 7 minutes, and cooled at a rate of 2.2 K/min, with the Tg determined from the change in slope of the film thickness versus temperature profile.",
      "reasoning_analysis": "Increasing Factors: The presence of bulky tert-butyl side groups on the majority monomer unit introduces significant steric hindrance, restricting backbone segmental rotation and intrinsically elevating the thermal stability of the glassy state relative to unsubstituted analogues. Furthermore, the preannealing process at 150 °C likely eliminates excess free volume trapped during the initial spin-coating process, ensuring a densified polymer matrix that resists the onset of segmental motion. Decreasing Factors: The incorporation of 4-acetoxystyrene, while minor, introduces ester linkages that may offer slightly greater local flexibility compared to the tert-butyl substituted rings, potentially lowering the copolymer Tg relative to the homopolymer of the major component. More critically, the processing history specifies a film thickness of 35 nm, placing the sample in a confined thin-film regime where enhanced chain mobility at the free polymer-air interface typically depresses the glass transition temperature relative to bulk behavior. Dominant Factor: Despite the chemical rigidity imparted by the tert-butyl groups, the geometric confinement imposed by the 35 nm film thickness is the dominant factor; the high surface-to-volume ratio amplifies free surface effects, qualitatively driving the observed Tg lower than what would be predicted solely based on the bulk chemical composition."
    }
  },
  {
    "doi": "10.1021/acsmacrolett.9b00568",
    "title": "$\\tau _ { \\mathfrak { g } }$ Confinement Effect of Random Copolymers of 4-tert-Butylstyrene and 4‑Acetoxystyrene with Different Compositions",
    "year": 2019,
    "chemical_composition": {
      "repeat_unit_psmiles": null,
      "monomers": [
        {
          "name": "4-tert-butylstyrene",
          "smiles": "CC(C)(C)c1ccc(C=C)cc1",
          "ratio_value": 0.95,
          "ratio_unit": "mole fraction"
        },
        {
          "name": "4-acetoxystyrene",
          "smiles": "CC(=O)Oc1ccc(C=C)cc1",
          "ratio_value": 0.05,
          "ratio_unit": "mole fraction"
        }
      ],
      "additives": [],
      "is_homopolymer": false
    },
    "processing_history": "Synthesized by RAFT polymerization. Spin-coated on Si/SiOx. Film thickness h0 = 35 nm. Preannealed at 150 °C for 5 h. Tg measured by ellipsometry. Heating to 180 °C (5 min), hold 7 min, cool at 2.2 K/min. Tg determined from slope change in thickness vs temperature.",
    "hierarchical_structure": "Thin film on SiOx substrate. Thickness 35 nm. Amorphous.",
    "properties": {
      "Tg": {
        "value": [
          128
        ],
        "unit": "°C"
      }
    },
    "analysis_with_hierarchical_structure": {
      "descriptive_text": "This amorphous copolymer is composed primarily of 4-tert-butylstyrene (0.95 mole fraction) with a minor incorporation of 4-acetoxystyrene (0.05 mole fraction), synthesized via reversible addition-fragmentation chain-transfer (RAFT) polymerization. The material was processed into a 35 nm thin film by spin-coating onto a Si/SiOx substrate and subsequently preannealed at 150 °C for 5 hours to ensure thermal equilibrium. The glass transition temperature was characterized using ellipsometry by monitoring the slope change in film thickness versus temperature during a thermal cycle that involved heating to 180 °C, holding for 7 minutes, and cooling at a rate of 2.2 K/min.",
      "reasoning_analysis": "Increasing Factors: The presence of bulky tert-butyl side groups on the styrene backbone creates significant steric hindrance, which restricts segmental rotation and intrinsically drives the Tg higher compared to unsubstituted polystyrene. Additionally, the interaction between the polymer film and the polar SiOx substrate may restrict chain mobility at the interface, potentially counteracting free surface effects and contributing to a higher observed Tg. The preannealing process above the expected transition region ensures a relaxed equilibrium state, preventing physical aging from artificially altering the transition temperature. Decreasing Factors: The nanoscale confinement of the 35 nm thin film introduces a significant free surface area where chain segments possess enhanced mobility, typically leading to a depression of the measured Tg relative to the bulk material. The minor incorporation of 4-acetoxystyrene may disrupt the packing efficiency of the dominant tert-butylstyrene units, potentially lowering the cohesive energy density slightly. Furthermore, the relatively slow cooling rate (2.2 K/min) during ellipsometric measurement allows for greater structural relaxation during the transition, which can result in a lower observed Tg compared to faster scanning rates. Dominant Factor: While the intrinsic chain stiffness imparted by the bulky tert-butyl groups establishes a high baseline Tg for the chemistry, the nanoscale thin film geometry is the dominant factor governing the final observed behavior. The competition between the mobility-enhancing free surface and the mobility-restricting substrate interface in a 35 nm film typically results in a net depression of the Tg relative to the bulk copolymer, making the confinement effect the primary modifier of the thermal transition."
    },
    "analysis_without_hierarchical_structure": {
      "descriptive_text": "The sample consists of a statistical copolymer composed primarily of 4-tert-butylstyrene (0.95 mole fraction) with a minor incorporation of 4-acetoxystyrene (0.05 mole fraction), synthesized via reversible addition-fragmentation chain-transfer (RAFT) polymerization. This material was processed into thin films with an initial thickness of 35 nm by spin-coating onto Si/SiOx substrates. Prior to characterization, the films underwent preannealing at 150 °C for 5 hours. The glass transition temperature was subsequently determined using ellipsometry by monitoring the change in film thickness slope during a thermal cycle involving heating to 180 °C, holding for 7 minutes, and cooling at a rate of 2.2 K/min.",
      "reasoning_analysis": "Increasing Factors: The chemical composition is dominated by 4-tert-butylstyrene, where the bulky tert-butyl side groups impose significant steric hindrance on the polymer backbone, restricting segmental mobility and intrinsically driving the Tg higher compared to unsubstituted polystyrene. Additionally, the preannealing step at 150 °C for 5 hours likely promotes physical aging and free volume relaxation, which can stabilize the glassy state and resist thermal transition. Decreasing Factors: The processing history involves confinement into a 35 nm thin film, where the enhanced mobility of polymer chains at the free air-polymer interface typically leads to a depression of the apparent Tg relative to the bulk material. Furthermore, the minor incorporation of 4-acetoxystyrene may slightly disrupt the packing efficiency of the bulky tert-butyl groups, potentially introducing marginal free volume. Dominant Factor: While the intrinsic steric rigidity of the tert-butyl groups establishes a high baseline Tg for the bulk chemistry, the nanoconfinement effects inherent to the 35 nm film thickness are the dominant factor governing the final measured behavior, likely inducing a qualitative reduction in Tg relative to the bulk copolymer due to the pronounced influence of free surface mobility on segmental dynamics."
    }
  },
  {
    "doi": "10.1038/s41428-024-00986-7",
    "title": "Reversible modulation of polymer chain mobility by selective cage opening and closing of pendant boratrane units",
    "year": 2024,
    "chemical_composition": {
      "repeat_unit_psmiles": null,
      "monomers": [
        {
          "name": "TEA-containing methacrylate",
          "smiles": null,
          "ratio_value": 0.55,
          "ratio_unit": "mole fraction"
        },
        {
          "name": "Styrene",
          "smiles": "C=CC1=CC=CC=C1",
          "ratio_value": 0.45,
          "ratio_unit": "mole fraction"
        }
      ],
      "additives": [],
      "is_homopolymer": false
    },
    "processing_history": "Hydrolysis of BP-2 by dialysis in water/methanol mixture for 2 or more days. Freeze-dried. Methanol removed under reduced pressure. Dried at 100 °C prior to measurement. Tg measured by DSC at 10 °C/min under N2 flow.",
    "hierarchical_structure": "Amorphous copolymer. Dried state.",
    "properties": {
      "Tg": {
        "value": [
          77
        ],
        "unit": "°C"
      }
    },
    "analysis_with_hierarchical_structure": {
      "descriptive_text": "The sample is an amorphous copolymer consisting of TEA-containing methacrylate and styrene with mole fractions of 0.55 and 0.45, respectively. The material was prepared through the hydrolysis of a BP-2 precursor via dialysis in a water/methanol mixture for over two days, followed by freeze-drying and the removal of methanol under reduced pressure. To ensure a fully dried state, the polymer was subjected to a final drying treatment at 100 °C prior to characterization, where the glass transition temperature was measured by differential scanning calorimetry at a heating rate of 10 °C/min under a nitrogen flow.",
