Repository: hhtrick/HHT-code

# HHT training framework

This directory contains model training, embedding precomputation, inference, article-level baselines and the curated datasets. All commands below assume that the working directory is `train_code/`.

## 3. Datasets and fixed partitions

Each main dataset is a JSON array at `dataset/{property}/{property}.json`. Entries contain source metadata, `chemical_composition`, `processing_history`, `hierarchical_structure`, `properties`, and two generated-analysis objects. Targets are stored as `properties[property]["value"]`; source metadata and target values are not predictive input fields.

| Property | Train | Validation | Test | Total |
|---|---:|---:|---:|---:|

File: train_code/dataset/Tg/Tg.json (part 83 of 235)
[
      "reasoning_analysis": "Increasing Factors: The incorporation of styrene units introduces bulky phenyl side groups that restrict backbone rotation through steric hindrance, inherently raising the Tg. Additionally, the TEA-containing methacrylate units likely possess bulky side chains that further limit segmental mobility. The hydrolysis step suggests the introduction of polar functional groups or ionic species, which can form strong intermolecular hydrogen bonds or ionic aggregates, significantly increasing cohesive energy density and Tg. Furthermore, the processing history includes drying at 100 °C, which effectively removes residual solvents like water and methanol that would otherwise act as plasticizers. Decreasing Factors: The methacrylate backbone is generally more flexible than the polystyrene backbone, and copolymerization often results in a Tg that is intermediate between the homopolymer components, potentially lowering the Tg relative to pure polystyrene. Additionally, despite the drying steps, the extensive use of water and methanol during dialysis and freeze-drying presents a risk of trapped residual solvent within the amorphous matrix, which could increase free volume and reduce Tg if not completely eliminated. Dominant Factor: The strong intermolecular interactions arising from the hydrolysis-induced polar groups, combined with the steric rigidity of the styrene and TEA moieties, qualitatively dominate the thermal behavior. This effect is reinforced by the rigorous thermal history (drying at 100 °C), which minimizes plasticization, ensuring that the intrinsic chain stiffness and intermolecular forces dictate the final Tg rather than free volume effects from residual solvents or backbone flexibility."
    },
    "analysis_without_hierarchical_structure": {
      "descriptive_text": "The sample comprises a copolymer synthesized from TEA-containing methacrylate and styrene monomers with mole fractions of 0.55 and 0.45, respectively. The material processing involved the hydrolysis of a BP-2 precursor via dialysis in a water/methanol mixture for over two days, followed by freeze-drying and the removal of methanol under reduced pressure. Prior to characterization, the sample was dried at 100 °C, and the glass transition temperature was measured using differential scanning calorimetry at a heating rate of 10 °C/min under a nitrogen flow.",
      "reasoning_analysis": "Increasing Factors: The presence of styrene monomers introduces bulky phenyl side groups that create steric hindrance, restricting backbone rotation and inherently elevating the glass transition temperature. Additionally, the hydrolysis step likely generates polar functional groups capable of intermolecular hydrogen bonding, which further restricts segmental mobility, while the thermal drying at 100 °C minimizes the presence of volatile plasticizers. Decreasing Factors: The incorporation of the TEA-containing methacrylate comonomer may introduce greater free volume or chain flexibility compared to a pure polystyrene system, potentially lowering the Tg relative to the styrene homopolymer limit. Furthermore, despite the drying protocols, any residual water or methanol trapped within the matrix from the dialysis and freeze-drying steps could act as a plasticizer, increasing free volume and depressing the transition temperature. Dominant Factor: The intrinsic rigidity conferred by the substantial styrene content combined with the strong intermolecular interactions resulting from hydrolysis qualitatively dominates the thermal behavior, as the rigorous thermal history at 100 °C likely ensures that structural factors outweigh any minor residual solvent effects."
    }
  },
  {
    "doi": "10.1038/s41428-024-00986-7",
    "title": "Reversible modulation of polymer chain mobility by selective cage opening and closing of pendant boratrane units",
    "year": 2024,
    "chemical_composition": {
      "repeat_unit_psmiles": null,
      "monomers": [
        {
          "name": "TEAB-containing methacrylate",
          "smiles": null,
          "ratio_value": 0.18,
          "ratio_unit": "mole fraction"
        },
        {
          "name": "Styrene",
          "smiles": "C=CC1=CC=CC=C1",
          "ratio_value": 0.82,
          "ratio_unit": "mole fraction"
        }
      ],
      "additives": [],
      "is_homopolymer": false
    },
    "processing_history": "Free-radical copolymerization of TEABMA and Styrene using AIBN initiator in DMSO at 60 °C for 5 h. Precipitated in acetone and dried under vacuum. Dried at 150 °C overnight prior to measurement. Tg measured by DSC at 10 °C/min under N2 flow.",
    "hierarchical_structure": "Amorphous copolymer. Dried state. Random copolymerization.",
    "properties": {
      "Tg": {
        "value": [
          138
        ],
        "unit": "°C"
      }
    },
    "analysis_with_hierarchical_structure": {
      "descriptive_text": "The sample comprises an amorphous random copolymer synthesized via free-radical copolymerization of TEAB-containing methacrylate and styrene, with mole fractions of 0.18 and 0.82, respectively. Polymerization was initiated by AIBN in dimethyl sulfoxide (DMSO) at 60 °C for 5 hours, followed by precipitation in acetone and vacuum drying. To ensure the removal of residual high-boiling solvent, the material was subjected to thermal treatment at 150 °C overnight prior to characterization. The glass transition temperature was measured using differential scanning calorimetry at a heating rate of 10 °C/min under a nitrogen flow.",
      "reasoning_analysis": "Increasing Factors: The incorporation of styrene units introduces bulky phenyl side groups that impose significant steric hindrance on backbone rotation, inherently raising the glass transition temperature. Additionally, the methacrylate backbone contains alpha-methyl groups which further restrict segmental mobility compared to acrylate analogs. Crucially, the processing history includes drying at 150 °C overnight, which effectively removes residual DMSO solvent; the elimination of this low-molecular-weight plasticizer prevents the depression of the glass transition temperature. Decreasing Factors: The random copolymerization introduces structural irregularity along the polymer chain compared to a polystyrene homopolymer, which can disrupt efficient chain packing and increase free volume. Furthermore, if the TEAB-containing side group possesses flexible alkyl chains, this could enhance local segmental motion relative to the rigid phenyl rings of styrene. Dominant Factor: The high mole fraction of styrene (0.82) ensures that the rigid characteristics of the polystyrene backbone remain the primary structural determinant. Coupled with the rigorous thermal treatment that eliminates solvent plasticization, these factors qualitatively dominate the thermal behavior, maintaining a high glass transition temperature relative to flexible or poorly dried analogs."
    },
    "analysis_without_hierarchical_structure": {
      "descriptive_text": "The sample consists of a statistical copolymer composed of TEAB-containing methacrylate and styrene with mole fractions of 0.18 and 0.82, respectively. Synthesis was achieved via free-radical copolymerization utilizing AIBN as an initiator in dimethyl sulfoxide (DMSO) at 60 °C for 5 hours. The resulting polymer was purified by precipitation in acetone, followed by vacuum drying and subsequent thermal treatment at 150 °C overnight to ensure complete solvent removal. The glass transition temperature was subsequently characterized using differential scanning calorimetry at a heating rate of 10 °C/min under a nitrogen atmosphere.",
      "reasoning_analysis": "Increasing Factors: The high mole fraction of styrene (0.82) provides significant chain stiffness due to the bulky phenyl side groups, while the methacrylate backbone introduces alpha-methyl groups that further restrict segmental rotation. Additionally, the TEAB functionality likely contributes steric bulk or ionic interactions that constrain mobility, and the rigorous thermal history involving drying at 150 °C overnight effectively removes residual high-boiling DMSO solvent, eliminating potential plasticization effects. Decreasing Factors: The incorporation of the TEAB-containing methacrylate comonomer disrupts the homogeneous packing and intermolecular cohesion characteristic of pure polystyrene, potentially increasing free volume if the TEAB side chains possess flexibility. Dominant Factor: The intrinsic structural rigidity derived from the dominant styrene content and the methacrylate backbone, reinforced by the thorough solvent removal during processing, qualitatively dominates the thermal behavior, ensuring the Tg reflects the stiff aromatic architecture rather than comonomer-induced free volume or solvent plasticization."
    }
  },
  {
    "doi": "10.1038/s41428-024-00986-7",
    "title": "Reversible modulation of polymer chain mobility by selective cage opening and closing of pendant boratrane units",
    "year": 2024,
    "chemical_composition": {
      "repeat_unit_psmiles": null,
      "monomers": [
        {
          "name": "TEA-containing methacrylate",
          "smiles": null,
          "ratio_value": null,
          "ratio_unit": null
        }
      ],
      "additives": [],
      "is_homopolymer": true
    },
    "processing_history": "Hydrolysis of BP-1 by dialysis in water for 2 or more days. Freeze-dried to obtain white powder. Dried at 100 °C prior to measurement. Tg measured by DSC at 10 °C/min under N2 flow.",
    "hierarchical_structure": "Amorphous polymer. Dried state. High density of OH functionalities.",
    "properties": {
      "Tg": {
        "value": [
          50
        ],
        "unit": "°C"
      }
    },
    "analysis_with_hierarchical_structure": {
      "descriptive_text": "The sample is an amorphous homopolymer derived from a TEA-containing methacrylate monomer, exhibiting a high density of hydroxyl functionalities in its dried state. The material was synthesized via the hydrolysis of BP-1 through dialysis in water for over two days, followed by freeze-drying to obtain a white powder. Prior to thermal analysis, the sample was dried at 100 °C, and the glass transition temperature was measured by differential scanning calorimetry at a heating rate of 10 °C/min under nitrogen flow.",
      "reasoning_analysis": "Increasing Factors: The high density of hydroxyl functionalities facilitates extensive intermolecular hydrogen bonding, which significantly restricts segmental chain mobility and drives the Tg upward. Additionally, the methacrylate backbone provides inherent stiffness due to the alpha-methyl group, and the pre-measurement drying at 100 °C ensures the removal of volatile plasticizers like water, preventing artificial depression of the Tg. Decreasing Factors: The aliphatic nature of the TEA-derived side chains may introduce flexibility that increases free volume and chain mobility, potentially counteracting the backbone stiffness. Furthermore, the hydrolysis process carries a risk of chain scission, which could reduce the molecular weight and increase the concentration of chain ends, thereby depressing the Tg according to the Fox-Flory relationship. Dominant Factor: The extensive network of intermolecular hydrogen bonds arising from the high density of hydroxyl groups is the dominant factor. While side chain flexibility and potential molecular weight reduction exert downward pressure, the strong associative interactions between hydroxyl groups typically override these effects, resulting in a qualitatively elevated Tg relative to non-hydrogen-bonding methacrylate homopolymers."
    },
    "analysis_without_hierarchical_structure": {
      "descriptive_text": "The sample is a homopolymer composed of TEA-containing methacrylate repeat units. It was synthesized through the hydrolysis of precursor BP-1 by dialysis in water for a period exceeding two days, followed by freeze-drying to yield a white powder. The material was dried at 100 °C prior to characterization, and the glass transition temperature was measured using differential scanning calorimetry at a rate of 10 °C/min under a nitrogen atmosphere.",
      "reasoning_analysis": "Increasing Factors: The methacrylate backbone contains an alpha-methyl group that sterically hinders backbone rotation, intrinsically elevating the Tg relative to acrylates. The bulky TEA-containing side groups further restrict segmental motion through steric effects. Additionally, the hydrolysis processing likely introduces polar groups capable of strong intermolecular hydrogen bonding, while the dialysis and subsequent drying at 100 °C remove low molecular weight plasticizers and residual water, preserving the rigidity of the polymer matrix. Decreasing Factors: The hydrolysis reaction increases the polarity and hydrophilicity of the polymer, making it susceptible to environmental moisture absorption which could act as a plasticizer by increasing free volume and disrupting hydrogen bonds. Additionally, if the amine-containing side chains are flexible, they may introduce additional free volume that counteracts the backbone rigidity. Dominant Factor: The intrinsic stiffness of the methacrylate backbone combined with the strong intermolecular hydrogen bonding network resulting from the hydrolysis processing qualitatively dominates the thermal behavior. Despite the potential for moisture plasticization, the thermal history involving drying at 100 °C ensures that the measured Tg primarily reflects the high structural rigidity and interactive forces of the modified polymer."
    }
  },
  {
    "doi": "10.1021/acsmacrolett.9b00568",
    "title": "$\\tau _ { \\mathfrak { g } }$ Confinement Effect of Random Copolymers of 4-tert-Butylstyrene and 4‑Acetoxystyrene with Different Compositions",
    "year": 2019,
    "chemical_composition": {
      "repeat_unit_psmiles": null,
      "monomers": [
        {
          "name": "4-tert-butylstyrene",
          "smiles": "CC(C)(C)c1ccc(C=C)cc1",
          "ratio_value": 0.95,
          "ratio_unit": "mole fraction"
        },
        {
          "name": "4-acetoxystyrene",
          "smiles": "CC(=O)Oc1ccc(C=C)cc1",
          "ratio_value": 0.05,
          "ratio_unit": "mole fraction"
        }
      ],
      "additives": [],
      "is_homopolymer": false
    },
    "processing_history": "Synthesized by RAFT polymerization. Spin-coated on Si/SiOx. Film thickness h0 = 35 nm. Preannealed at 150 °C for 9 h. Tg measured by ellipsometry. Heating to 180 °C (5 min), hold 7 min, cool at 2.2 K/min. Tg determined from slope change in thickness vs temperature.",
    "hierarchical_structure": "Thin film on SiOx substrate. Thickness 35 nm. Amorphous.",
    "properties": {
      "Tg": {
        "value": [
          132
        ],
        "unit": "°C"
      }
    },
    "analysis_with_hierarchical_structure": {
      "descriptive_text": "The sample comprises an amorphous copolymer thin film synthesized via RAFT polymerization, consisting primarily of 4-tert-butylstyrene (0.95 mole fraction) with a minor component of 4-acetoxystyrene (0.05 mole fraction). The material was processed by spin-coating onto a Si/SiOx substrate to achieve a uniform thickness of 35 nm, followed by preannealing at 150 °C for 9 hours to promote structural equilibration. The glass transition temperature was characterized using ellipsometry by monitoring the temperature-dependent film thickness during a thermal cycle that included heating to 180 °C, a holding period, and cooling at a rate of 2.2 K/min.",
      "reasoning_analysis": "Increasing Factors: The presence of bulky tert-butyl side groups on the styrene backbone introduces significant steric hindrance, restricting internal rotation and segmental mobility, which intrinsically elevates the glass transition temperature. Additionally, the minor incorporation of 4-acetoxystyrene introduces polar acetate groups capable of dipole-dipole interactions, further reinforcing intermolecular cohesion. The processing history involving preannealing at 150 °C reduces excess free volume and physical aging, while the confinement within a 35 nm film on a SiOx substrate likely restricts chain mobility at the polymer-substrate interface, contributing to a higher observed Tg. Decreasing Factors: The free surface of the thin film enhances segmental mobility near the air interface, which typically acts to depress the Tg in nanoconfined systems. Furthermore, the copolymerization with 4-acetoxystyrene, if its homopolymer Tg is lower than that of poly(4-tert-butylstyrene), could slightly dilute the rigidity of the primary matrix. Dominant Factor: The intrinsic steric rigidity imparted by the high mole fraction of 4-tert-butylstyrene establishes a high baseline Tg; however, the substrate-induced confinement effects in the 35 nm thin film geometry are likely the dominant structural factors that counteract free surface mobility, ensuring the final Tg remains elevated relative to bulk polymers with less restrictive side groups or non-interacting substrates."
    },
    "analysis_without_hierarchical_structure": {
      "descriptive_text": "The sample consists of a statistical copolymer composed primarily of 4-tert-butylstyrene (0.95 mole fraction) with a minor incorporation of 4-acetoxystyrene (0.05 mole fraction). Synthesized via reversible addition-fragmentation chain-transfer (RAFT) polymerization, the material was processed into a thin film with a thickness of 35 nm by spin-coating onto a Si/SiOx substrate. Prior to characterization, the film underwent preannealing at 150 °C for 9 hours. The glass transition temperature was subsequently determined using ellipsometry by monitoring the slope change in film thickness versus temperature during a thermal cycle involving heating to 180 °C, a 7-minute hold, and cooling at a rate of 2.2 K/min.",
      "reasoning_analysis": "Increasing Factors: The primary monomer, 4-tert-butylstyrene, features bulky tert-butyl side groups that impose significant steric hindrance on backbone rotation, intrinsically restricting segmental mobility and driving the Tg upward. Additionally, the minor 4-acetoxystyrene component introduces polar ester groups capable of dipole-dipole interactions, which can further restrict chain motion. The preannealing process at 150 °C likely facilitates physical relaxation towards equilibrium density, reducing excess free volume introduced during spin-coating, while attractive interactions between the polymer film and the Si/SiOx substrate may immobilize chains at the interface. Decreasing Factors: The most significant factor driving the Tg down is the nanoconfinement effect resulting from the 35 nm film thickness; the high surface-to-volume ratio enhances segmental mobility at the free surface, typically depressing the glass transition relative to bulk materials. Furthermore, if the 4-acetoxystyrene homopolymer has a lower intrinsic Tg than the 4-tert-butylstyrene homopolymer, the copolymerization itself could lower the baseline Tg compared to the major component homopolymer. Dominant Factor: While the bulky tert-butyl groups establish a chemically rigid baseline, the nanoconfinement effect associated with the 35 nm film thickness is the dominant processing factor influencing the final observed Tg behavior. This geometric constraint typically overrides bulk properties by enhancing free surface mobility, leading to a qualitative depression of the Tg relative to a bulk sample of the same chemical composition, despite the stiffening effects of the side groups and substrate interactions."
    }
  },
  {
    "doi": null,
    "title": "High-Pressure Calorimetric Study of Plasticization of Poly(methyl methacrylate) by Methane, Ethylene, and Carbon Dioxide*",
    "year": 1996,
    "chemical_composition": {
      "repeat_unit_psmiles": "[*]CC(C)(C(=O)OC)[*]",
      "monomers": [
        {
          "name": "Methyl methacrylate",
          "smiles": "C=C(C)C(=O)OC",
          "ratio_value": null,
          "ratio_unit": null
        }
      ],
      "additives": [
        {
          "name": "Ethylene",
          "type": "plasticizer",
          "amount_value": null,
          "amount_unit": null
        }
      ],
      "is_homopolymer": true
    },
    "processing_history": "High-pressure Tian-Calvet heat flow calorimeter (Setaram, model BT). PMMA pellets (Mw ~ 200,000). Ethylene pressure 11.0 atm. Scan rate 7 or 10 °C/h. Tg taken as midpoint of transition.",
    "hierarchical_structure": "Amorphous PMMA.",
    "properties": {
      "Tg": {
        "value": [
          80.2
        ],
        "unit": "°C"
      }
    },
    "analysis_with_hierarchical_structure": {
      "descriptive_text": "The investigated material is an amorphous poly(methyl methacrylate) (PMMA) homopolymer supplied as pellets with a weight-average molecular weight (Mw) of approximately 200,000 g/mol. Thermal analysis was conducted using a high-pressure Tian-Calvet heat flow calorimeter under an ethylene atmosphere maintained at 11.0 atm, where ethylene serves as a plasticizing additive within the polymer matrix. The glass transition temperature was identified as the midpoint of the transition during heating scans performed at rates of 7 or 10 °C/h.",
      "reasoning_analysis": "Increasing Factors: The chemical structure of poly(methyl methacrylate) features bulky alpha-methyl side groups and polar ester functionalities along the backbone. These features impose significant steric hindrance and strong intermolecular dipole-dipole interactions, respectively, which restrict segmental mobility and inherently drive the Tg upward. Additionally, the high molecular weight minimizes the concentration of chain ends, reducing excess free volume and contributing to a higher Tg relative to oligomeric counterparts. The application of high external hydrostatic pressure during the measurement also thermodynamically favors a reduction in free volume, which typically elevates the transition temperature. Decreasing Factors: The presence of ethylene, explicitly categorized as a plasticizer in this system, introduces small molecules into the polymer matrix that increase free volume and lubricate chain segments, thereby significantly depressing the Tg. Furthermore, the extremely slow scan rates utilized during the calorimetric measurement allow for greater structural relaxation times near the transition region, kinetically shifting the observed Tg to lower temperatures compared to standard faster heating rates. Dominant Factor: While the intrinsic rigidity of the PMMA backbone and high molecular weight establish a robust baseline Tg, the introduction of ethylene gas under pressure acts as a potent plasticizer. Consequently, the plasticization effect of the dissolved ethylene combined with the kinetic effects of the slow scan rate are likely the dominant factors, qualitatively lowering the observed Tg relative to neat PMMA measured under ambient conditions at standard scan rates."
    },
    "analysis_without_hierarchical_structure": {
      "descriptive_text": "The sample consists of poly(methyl methacrylate) (PMMA) homopolymer pellets with a molecular weight of approximately 200,000 g/mol. The material was analyzed under an ethylene atmosphere at a pressure of 11.0 atm, where the ethylene functions as a plasticizer within the polymer matrix. Thermal characterization was conducted using a high-pressure Tian-Calvet heat flow calorimeter (Setaram, model BT) with scan rates of 7 or 10 °C/h, and the glass transition temperature was identified as the midpoint of the transition.",
      "reasoning_analysis": "Increasing Factors: The inherent chemical structure of the PMMA backbone, characterized by bulky ester side groups and alpha-methyl substituents, imposes significant steric hindrance that restricts segmental rotation and establishes a high baseline rigidity. Additionally, the high molecular weight of approximately 200,000 g/mol places the polymer well above the critical entanglement threshold, minimizing free volume contributions from chain ends that would otherwise lower the Tg. Decreasing Factors: The presence of ethylene gas at 11.0 atm acts as a potent plasticizer, where sorbed gas molecules increase the fractional free volume within the matrix and lubricate polymer chain movements, drastically reducing the thermal energy required for the glass transition. Furthermore, the exceptionally slow calorimetric scan rates of 7 or 10 °C/h allow for enhanced structural relaxation during heating, which typically results in a lower observed transition temperature compared to standard faster scanning protocols. Dominant Factor: The plasticization effect induced by the high-pressure ethylene atmosphere is the dominant factor. While the PMMA backbone provides intrinsic stiffness, the significant sorption of small ethylene molecules under pressure fundamentally alters the free volume landscape, qualitatively driving the Tg down far more significantly than the structural rigidity or scan rate effects can sustain."
    }
  },
  {
    "doi": "10.1038/s41428-024-00986-7",
    "title": "Reversible modulation of polymer chain mobility by selective cage opening and closing of pendant boratrane units",
    "year": 2024,
    "chemical_composition": {
      "repeat_unit_psmiles": null,
      "monomers": [
        {
          "name": "TEA-containing methacrylate",
          "smiles": null,
          "ratio_value": 0.35,
          "ratio_unit": "mole fraction"
        },
        {
          "name": "Styrene",
          "smiles": "C=CC1=CC=CC=C1",
          "ratio_value": 0.65,
          "ratio_unit": "mole fraction"
        }
      ],
      "additives": [],
      "is_homopolymer": false
    },
    "processing_history": "Hydrolysis of BP-3 by dialysis in water/methanol mixture for 2 or more days. Freeze-dried. Methanol removed under reduced pressure. Dried at 100 °C prior to measurement. Tg measured by DSC at 10 °C/min under N2 flow.",
    "hierarchical_structure": "Amorphous copolymer. Dried state.",
    "properties": {
      "Tg": {
        "value": [
          87
        ],
        "unit": "°C"
      }
    },
    "analysis_with_hierarchical_structure": {
      "descriptive_text": "The sample is an amorphous copolymer comprising styrene and a TEA-containing methacrylate with mole fractions of 0.65 and 0.35, respectively. Processing involved the hydrolysis of a BP-3 precursor via dialysis in a water/methanol mixture for over two days, followed by freeze-drying and methanol removal under reduced pressure. The material was subsequently dried at 100 °C to ensure a dried state before the glass transition temperature was measured by DSC at 10 °C/min under nitrogen flow.",
      "reasoning_analysis": "Increasing Factors: The majority styrene component introduces bulky phenyl side groups that create steric hindrance, restricting polymer backbone rotation and segmental mobility. Additionally, the hydrolysis step likely generates polar or ionic functional groups on the methacrylate units, leading to strong intermolecular interactions such as hydrogen bonding or electrostatic forces that further inhibit chain motion. The thermal treatment at 100 °C also aids in removing residual volatiles, eliminating potential plasticization effects. Decreasing Factors: The random copolymerization disrupts the structural regularity inherent to polystyrene homopolymers, potentially increasing free volume and facilitating segmental relaxation. Furthermore, the aliphatic TEA-containing side chains may possess greater conformational flexibility compared to the rigid aromatic styrene units, which could lower the energy barrier for glass transition. Dominant Factor: The combined effect of the high styrene content and the strong intermolecular constraints imposed by the hydrolysis-derived functional groups qualitatively dominates the flexibility introduced by the methacrylate comonomer, resulting in a net restriction of segmental mobility for this specific system."
    },
    "analysis_without_hierarchical_structure": {
      "descriptive_text": "The sample comprises a copolymer synthesized from TEA-containing methacrylate and styrene with mole fractions of 0.35 and 0.65, respectively. The material was obtained through the hydrolysis of BP-3, followed by purification via dialysis in a water/methanol mixture for at least two days. Subsequent processing included freeze-drying and the removal of residual methanol under reduced pressure, followed by thermal drying at 100 °C prior to measurement. The glass transition temperature was characterized by DSC at 10 °C/min under N2 flow.",
      "reasoning_analysis": "Increasing Factors: The substantial styrene content (0.65 mole fraction) introduces bulky phenyl side groups that impose steric hindrance on backbone rotation, intrinsically driving the Tg higher. Additionally, the hydrolysis process likely introduces polar functional groups or ionic character to the methacrylate segments, enhancing intermolecular forces such as hydrogen bonding which restrict segmental mobility. The thermal drying at 100 °C reduces free volume and ensures the removal of volatile components, further contributing to an elevated Tg. Decreasing Factors: The incorporation of the TEA-containing methacrylate comonomer may introduce greater chain flexibility compared to a pure polystyrene system, depending on the mobility of the TEA side chain. Furthermore, any incomplete removal of water or methanol from the dialysis and freeze-drying steps could act as external plasticizers, increasing free volume and depressing the Tg. Dominant Factor: The structural rigidity provided by the styrene-rich composition combined with the strong intermolecular interactions resulting from hydrolysis qualitatively dominates the thermal behavior. The rigorous drying protocol mitigates the plasticizing effect of residual solvents, ensuring that the intrinsic chain stiffness and polar interactions dictate the final glass transition temperature."
    }
  },
  {
    "doi": null,
    "title": "High-Pressure Calorimetric Study of Plasticization of Poly(methyl methacrylate) by Methane, Ethylene, and Carbon Dioxide*",
    "year": 1996,
    "chemical_composition": {
      "repeat_unit_psmiles": "[*]CC(C)(C(=O)OC)[*]",
      "monomers": [
        {
          "name": "Methyl methacrylate",
          "smiles": "C=C(C)C(=O)OC",
          "ratio_value": null,
          "ratio_unit": null
        }
      ],
      "additives": [],
      "is_homopolymer": true
    },
    "processing_history": "High-pressure Tian-Calvet heat flow calorimeter (Setaram, model BT). PMMA pellets (Mw ~ 200,000). Ethylene pressure 0.0 atm. Scan rate 7 or 10 °C/h. Tg taken as midpoint of transition.",
    "hierarchical_structure": "Amorphous PMMA.",
    "properties": {
      "Tg": {
        "value": [
          90.7
        ],
        "unit": "°C"
      }
    },
    "analysis_with_hierarchical_structure": {
      "descriptive_text": "The sample comprises amorphous poly(methyl methacrylate) (PMMA) homopolymer synthesized from methyl methacrylate monomers, provided as pellets with a weight-average molecular weight (Mw) of approximately 200,000 g/mol. Thermal analysis was conducted using a high-pressure Tian-Calvet heat flow calorimeter (Setaram, model BT) at an ethylene pressure of 0.0 atm with scan rates of 7 or 10 °C/h, where the glass transition temperature was identified as the midpoint of the transition.",
      "reasoning_analysis": "Increasing Factors: The presence of bulky alpha-methyl groups and polar ester side chains on the polymer backbone imposes significant steric hindrance, restricting segmental mobility and inherently driving the Tg higher. Additionally, the high molecular weight (Mw ~ 200,000) reduces the fraction of chain ends, thereby minimizing excess free volume and preventing the molecular weight-dependent depression of Tg. Decreasing Factors: The utilization of an extremely slow heating scan rate (7 or 10 °C/h) during calorimetry permits extended structural relaxation near the transition region, which kinetically lowers the observed Tg compared to standard faster heating rates. Furthermore, the completely amorphous structure lacks crystalline domains that might otherwise impose additional physical constraints on chain motion. Dominant Factor: While the slow scan rate introduces a kinetic shift in the measured value, the dominant factor governing the thermal behavior is the intrinsic chain stiffness arising from the bulky side groups and the high molecular weight, which establish PMMA as a rigid glassy polymer with a characteristically high Tg baseline."
    },
    "analysis_without_hierarchical_structure": {
      "descriptive_text": "The sample consists of a poly(methyl methacrylate) homopolymer supplied in pellet form with a molecular weight of approximately 200,000 g/mol. Thermal characterization was performed using a high-pressure Tian-Calvet heat flow calorimeter (Setaram, model BT) under an ethylene pressure of 0.0 atm. The glass transition temperature was determined by defining the midpoint of the transition observed during heating scans conducted at rates of 7 or 10 °C/h.",
      "reasoning_analysis": "Increasing Factors: The chemical composition consists of poly(methyl methacrylate), where the presence of the bulky alpha-methyl group on the backbone creates significant steric hindrance that restricts segmental rotation. Additionally, the polar ester side groups introduce strong dipole-dipole interactions between chains, both of which intrinsically drive the glass transition temperature higher. The high molecular weight of approximately 200,000 g/mol ensures the polymer is well above the critical entanglement threshold, maximizing chain entanglement contributions to thermal stability. Decreasing Factors: The processing and characterization history specifies an unusually slow scan rate of 7 or 10 °C/h during the thermal analysis. This slow heating rate provides sufficient time for polymer chain relaxation and free volume adjustment during the transition, which kinetically lowers the observed glass transition temperature compared to standard faster scan rates. Dominant Factor: While the high molecular weight and rigid chemical structure establish a fundamentally high baseline for the glass transition temperature, the unusually slow scan rate used during characterization is the dominant kinetic factor governing the specific observed value, as the extended time scale allows for greater segmental mobility at lower temperatures relative to standard measurement protocols."
    }
  },
  {
    "doi": null,
    "title": "High-Pressure Calorimetric Study of Plasticization of Poly(methyl methacrylate) by Methane, Ethylene, and Carbon Dioxide*",
    "year": 1996,
    "chemical_composition": {
      "repeat_unit_psmiles": "[*]CC(C)(C(=O)OC)[*]",
      "monomers": [
        {
          "name": "Methyl methacrylate",
          "smiles": "C=C(C)C(=O)OC",
          "ratio_value": null,
          "ratio_unit": null
        }
      ],
      "additives": [
        {
          "name": "Methane",
          "type": "plasticizer",
          "amount_value": null,
          "amount_unit": null
        }
      ],
      "is_homopolymer": true
    },
    "processing_history": "High-pressure Tian-Calvet heat flow calorimeter (Setaram, model BT). PMMA pellets (Mw ~ 200,000). Methane pressure 218 atm. Scan rate 7 or 10 °C/h. Tg taken as midpoint of transition.",
    "hierarchical_structure": "Amorphous PMMA.",
    "properties": {
      "Tg": {
        "value": [
          73.5
        ],
        "unit": "°C"
      }
    },
    "analysis_with_hierarchical_structure": {
      "descriptive_text": "The sample consists of amorphous poly(methyl methacrylate) (PMMA) homopolymer supplied as pellets with a weight-average molecular weight (Mw) of approximately 200,000 g/mol. Characterization was performed using a high-pressure Tian-Calvet heat flow calorimeter (Setaram, model BT), wherein the polymer was exposed to methane at a pressure of 218 atm, acting as a plasticizing medium. The glass transition temperature was determined as the midpoint of the transition during heating scans conducted at rates of 7 or 10 °C/h.",
      "reasoning_analysis": "Increasing Factors: The chemical structure of PMMA includes bulky alpha-methyl groups and polar ester functionalities that impose steric hindrance and intermolecular interactions, restricting chain mobility and intrinsically raising the Tg. Moreover, the high hydrostatic pressure of 218 atm applied during the experiment compresses the free volume, which thermodynamically favors an increase in the glass transition temperature. Decreasing Factors: The presence of methane, identified as a plasticizer, implies sorption into the polymer matrix that enhances segmental mobility by increasing free volume, thereby driving the Tg down. Additionally, the very slow heating scan rates (7 or 10 °C/h) provide sufficient time for structural relaxation near the transition, resulting in a lower observed Tg compared to conventional faster scan rates. Dominant Factor: Although the intrinsic stiffness of the PMMA backbone and the compressive hydrostatic pressure contribute to a higher theoretical Tg, the plasticization effect resulting from methane sorption under these high-pressure conditions is the dominant factor influencing the final behavior, qualitatively depressing the Tg relative to the pristine polymer, an effect that is further accentuated by the slow thermal scan rate."
    },
    "analysis_without_hierarchical_structure": {
      "descriptive_text": "The sample comprises a poly(methyl methacrylate) homopolymer with a molecular weight of approximately 200,000 g/mol, utilized in pellet form. Methane was incorporated as a plasticizing agent during the thermal analysis process. Measurements were performed using a high-pressure Tian-Calvet heat flow calorimeter (Setaram, model BT) under a methane pressure of 218 atm, with the glass transition temperature defined as the midpoint of the transition recorded at heating scan rates of 7 or 10 °C/h.",
      "reasoning_analysis": "Increasing Factors: The high molecular weight of approximately 200,000 g/mol ensures the polymer is well above the critical entanglement threshold, eliminating free volume contributions from chain ends and maximizing the intrinsic transition temperature. Additionally, the rigid PMMA backbone, characterized by bulky ester side groups and alpha-methyl substituents, imposes significant steric hindrance on segmental rotation. The application of 218 atm hydrostatic pressure also inherently acts to reduce free volume, which theoretically drives the Tg upward. Decreasing Factors: The presence of methane, explicitly categorized as a plasticizer, introduces small molecules into the polymer matrix that increase fractional free volume and lubricate chain segments, thereby depressing the Tg. Furthermore, the use of relatively slow heating scan rates compared to standard differential scanning calorimetry allows for greater structural relaxation during the transition, which can result in a lower observed Tg value. Dominant Factor: The plasticization effect induced by the sorption of methane under high pressure is the dominant factor. Although hydrostatic pressure and backbone rigidity favor a higher transition temperature, the dissolution of the gas molecules significantly enhances chain mobility and free volume, qualitatively overriding the compressive effects of the pressure and resulting in a net decrease in Tg relative to the neat polymer at ambient conditions."
    }
  },
  {
    "doi": "10.1038/s41428-024-00986-7",
    "title": "Reversible modulation of polymer chain mobility by selective cage opening and closing of pendant boratrane units",
    "year": 2024,
    "chemical_composition": {
