Repository: hhtrick/HHT-code

# HHT training framework

This directory contains model training, embedding precomputation, inference, article-level baselines and the curated datasets. All commands below assume that the working directory is `train_code/`.

## 3. Datasets and fixed partitions

Each main dataset is a JSON array at `dataset/{property}/{property}.json`. Entries contain source metadata, `chemical_composition`, `processing_history`, `hierarchical_structure`, `properties`, and two generated-analysis objects. Targets are stored as `properties[property]["value"]`; source metadata and target values are not predictive input fields.

| Property | Train | Validation | Test | Total |
|---|---:|---:|---:|---:|

File: train_code/dataset/Tg/Tg.json (part 84 of 235)
[
      "repeat_unit_psmiles": null,
      "monomers": [
        {
          "name": "TEA-containing methacrylate",
          "smiles": null,
          "ratio_value": 0.21,
          "ratio_unit": "mole fraction"
        },
        {
          "name": "Styrene",
          "smiles": "C=CC1=CC=CC=C1",
          "ratio_value": 0.79,
          "ratio_unit": "mole fraction"
        }
      ],
      "additives": [],
      "is_homopolymer": false
    },
    "processing_history": "Hydrolysis of BP-4 using 1 mol/L TBAF in THF at room temperature overnight. Precipitated in water. Dried at 100 °C prior to measurement. Tg measured by DSC at 10 °C/min under N2 flow.",
    "hierarchical_structure": "Amorphous copolymer. Dried state.",
    "properties": {
      "Tg": {
        "value": [
          97
        ],
        "unit": "°C"
      }
    },
    "analysis_with_hierarchical_structure": {
      "descriptive_text": "The sample is an amorphous copolymer composed of styrene and a TEA-containing methacrylate with mole fractions of 0.79 and 0.21, respectively. It was prepared via the hydrolysis of precursor BP-4 using 1 mol/L tetrabutylammonium fluoride in tetrahydrofuran at room temperature overnight, followed by precipitation in water and drying at 100 °C to ensure a volatile-free state. The glass transition temperature was characterized by differential scanning calorimetry at a heating rate of 10 °C/min under nitrogen flow.",
      "reasoning_analysis": "Increasing Factors: The high mole fraction of styrene introduces bulky phenyl side groups that impose significant steric hindrance on backbone rotation, inherently elevating the glass transition temperature. Additionally, the methacrylate backbone possesses an alpha-methyl group which restricts segmental mobility, and the hydrolysis processing step likely reveals polar functional groups capable of intermolecular hydrogen bonding, further restricting chain motion. The thermal history involving drying at 100 °C ensures the removal of low-molecular-weight solvents like THF and water, preventing plasticization effects that would otherwise lower the Tg. Decreasing Factors: The incorporation of the TEA-containing methacrylate comonomer introduces aliphatic groups which may increase free volume relative to the aromatic styrene units, potentially reducing the overall cohesive energy density. Furthermore, the chemical processing involving hydrolysis and precipitation carries a risk of chain scission or reduction in molecular weight, which would increase the concentration of chain ends and decrease Tg according to the Fox-Flory relationship. Dominant Factor: The high styrene content establishes a rigid structural baseline that likely dominates the thermal behavior; however, the final Tg is qualitatively determined by the balance between the restrictive steric and polar effects of the matrix and the free volume introduced by the comonomer, with the rigorous drying history ensuring that the measured value reflects the intrinsic copolymer composition rather than residual solvent plasticization."
    },
    "analysis_without_hierarchical_structure": {
      "descriptive_text": "The sample comprises a copolymer consisting of 0.21 mole fraction TEA-containing methacrylate and 0.79 mole fraction styrene. Preparation involved the hydrolysis of BP-4 using 1 mol/L TBAF in THF at room temperature overnight, followed by precipitation in water and drying at 100 °C prior to measurement. The glass transition temperature was characterized by differential scanning calorimetry at a heating rate of 10 °C/min under a nitrogen flow.",
      "reasoning_analysis": "Increasing Factors: The substantial styrene content (0.79 mole fraction) incorporates bulky phenyl rings that restrict backbone rotation through steric hindrance, inherently elevating the glass transition temperature. Additionally, the TEA-containing methacrylate units likely introduce polar or ionic interactions following hydrolysis, which further limit segmental mobility, while the drying process at 100 °C reduces free volume and removes volatile solvents. Decreasing Factors: The methacrylate segments may introduce greater backbone flexibility compared to the styrenic units depending on the specific nature of the TEA side chain, and any residual moisture from the water precipitation step could potentially act as a plasticizer if not fully removed. Dominant Factor: The high proportion of rigid styrene monomers combined with the thermal annealing effect of drying at 100 °C qualitatively dominates the behavior, establishing a restricted chain mobility state that outweighs potential plasticization or flexibility contributions from the minor comonomer."
    }
  },
  {
    "doi": "10.1021/acsmacrolett.9b00568",
    "title": "$\\tau _ { \\mathfrak { g } }$ Confinement Effect of Random Copolymers of 4-tert-Butylstyrene and 4‑Acetoxystyrene with Different Compositions",
    "year": 2019,
    "chemical_composition": {
      "repeat_unit_psmiles": "[*]C(Cc1ccc(OC(C)=O)cc1)[*]",
      "monomers": [
        {
          "name": "4-acetoxystyrene",
          "smiles": "CC(=O)Oc1ccc(C=C)cc1",
          "ratio_value": null,
          "ratio_unit": null
        }
      ],
      "additives": [],
      "is_homopolymer": true
    },
    "processing_history": "Synthesized by RAFT polymerization. Spin-coated on Si/SiOx. Film thickness h0 > 100 nm (bulk-like). Preannealed at 150 °C for 5 h. Tg measured by ellipsometry. Heating to 180 °C (5 min), hold 7 min, cool at 2.2 K/min. Tg determined from slope change in thickness vs temperature.",
    "hierarchical_structure": "Thin film on SiOx substrate. Thickness > 100 nm. Amorphous.",
    "properties": {
      "Tg": {
        "value": [
          113.7
        ],
        "unit": "°C"
      }
    },
    "analysis_with_hierarchical_structure": {
      "descriptive_text": "The sample comprises an amorphous poly(4-acetoxystyrene) homopolymer synthesized via reversible addition-fragmentation chain-transfer (RAFT) polymerization. Processed into a thin film exceeding 100 nm in thickness by spin-coating onto a Si/SiOx substrate, the material resides in a bulk-like regime. The film underwent preannealing at 150 °C for 5 hours to mitigate residual stresses prior to characterization. Glass transition temperature was assessed via ellipsometry by tracking the slope change in film thickness against temperature during a thermal cycle that included heating to 180 °C, a 7-minute hold, and cooling at 2.2 K/min.",
      "reasoning_analysis": "Increasing Factors: The incorporation of polar acetoxy side groups on the styrene backbone introduces substantial steric hindrance and dipole-dipole interactions, which restrict segmental mobility and intrinsically elevate the Tg. Additionally, the supported film geometry on Si/SiOx promotes strong interfacial adhesion between the polymer carbonyls and substrate silanols, immobilizing chains near the interface and further driving the Tg upward. The preannealing step also eliminates residual solvent, avoiding plasticization effects that would lower the transition. Decreasing Factors: The measurement protocol employs a slow cooling rate of 2.2 K/min, allowing increased time for structural relaxation and free volume reduction, which typically yields a lower observed Tg compared to faster cooling standards. Furthermore, the existence of a free surface in the thin film geometry introduces a layer of enhanced mobility that counteracts substrate constraints, potentially depressing the average Tg. Dominant Factor: While measurement kinetics and surface mobility exert downward pressure, the dominant factor is the intrinsic rigidity provided by the polar acetoxy substituents combined with the immobilizing effect of the substrate interface, which collectively sustain a Tg characteristic of a rigid, bulk-like polar polymer system."
    },
    "analysis_without_hierarchical_structure": {
      "descriptive_text": "The sample comprises a poly(4-acetoxystyrene) homopolymer synthesized via reversible addition-fragmentation chain-transfer (RAFT) polymerization. This material was fabricated into a thin film by spin-coating onto a silicon substrate with a silicon oxide layer, resulting in an initial thickness greater than 100 nm to approximate bulk properties. The film was subjected to preannealing at 150 °C for 5 hours to equilibrate the chain conformation and remove residual volatiles. Characterization was performed using ellipsometry, where the glass transition temperature was identified from the slope change in film thickness versus temperature during a thermal cycle involving heating to 180 °C, a 7-minute hold, and cooling at 2.2 K/min.",
      "reasoning_analysis": "Increasing Factors: The chemical structure features bulky and polar acetoxy side groups attached to the styrene backbone, which enhance intermolecular dipole-dipole interactions and impose steric hindrance on backbone rotation, intrinsically driving the Tg upward relative to non-polar analogues. Additionally, the processing history involves preannealing above the expected transition temperature and a slow cooling rate during measurement, both of which promote physical aging and free volume relaxation, leading to a higher observed Tg. Decreasing Factors: The RAFT polymerization technique introduces specific end-groups that increase the concentration of chain ends; if the molecular weight is not sufficiently high, the associated excess free volume can depress the Tg. Furthermore, despite the film thickness exceeding 100 nm, the presence of a free surface in the spin-coated geometry may still facilitate enhanced segmental mobility near the interface compared to an infinite bulk melt. Dominant Factor: The dominant influence on the Tg is the intrinsic chain stiffness and intermolecular cohesion derived from the polar acetoxy functionality, supported by the bulk-like film thickness and thorough thermal annealing. These factors collectively ensure that the measured transition reflects the equilibrium bulk behavior, outweighing the potential plasticizing effects of chain ends or surface mobility."
    }
  },
  {
    "doi": null,
    "title": "High-Pressure Calorimetric Study of Plasticization of Poly(methyl methacrylate) by Methane, Ethylene, and Carbon Dioxide*",
    "year": 1996,
    "chemical_composition": {
      "repeat_unit_psmiles": "[*]CC(C)(C(=O)OC)[*]",
      "monomers": [
        {
          "name": "Methyl methacrylate",
          "smiles": "C=C(C)C(=O)OC",
          "ratio_value": null,
          "ratio_unit": null
        }
      ],
      "additives": [
        {
          "name": "Methane",
          "type": "plasticizer",
          "amount_value": null,
          "amount_unit": null
        }
      ],
      "is_homopolymer": true
    },
    "processing_history": "High-pressure Tian-Calvet heat flow calorimeter (Setaram, model BT). PMMA pellets (Mw ~ 200,000). Methane pressure 152 atm. Scan rate 7 or 10 °C/h. Tg taken as midpoint of transition.",
    "hierarchical_structure": "Amorphous PMMA.",
    "properties": {
      "Tg": {
        "value": [
          75.5
        ],
        "unit": "°C"
      }
    },
    "analysis_with_hierarchical_structure": {
      "descriptive_text": "The sample consists of amorphous poly(methyl methacrylate) (PMMA) homopolymer pellets with a weight-average molecular weight of approximately 200,000 g/mol. Thermal analysis was conducted using a high-pressure Tian-Calvet heat flow calorimeter under a methane pressure of 152 atm, where methane acts as a plasticizing agent. The glass transition temperature was identified as the midpoint of the transition during heating scans performed at rates of 7 or 10 °C/h.",
      "reasoning_analysis": "Increasing Factors: The presence of bulky ester and alpha-methyl side groups in the PMMA repeating units restricts backbone rotation through steric hindrance, intrinsically driving the Tg higher. Additionally, the high molecular weight (approximately 200,000 g/mol) minimizes the free volume contribution from chain ends, further supporting a higher Tg. The application of high external pressure (152 atm) during characterization also acts to suppress free volume, theoretically increasing the Tg. Decreasing Factors: The inclusion of methane, explicitly identified as a plasticizer, increases the free volume within the polymer matrix and shields intermolecular interactions, which significantly enhances chain mobility and lowers the Tg. Furthermore, the relatively slow scan rates (7 or 10 °C/h) allow for greater structural relaxation during the measurement compared to standard faster scans, which can result in a lower observed Tg. Dominant Factor: The intrinsic rigidity of the PMMA backbone and the high molecular weight establish a robust baseline resistance to segmental motion. However, the plasticizing effect of the sorbed methane under high pressure is the dominant factor modifying the thermal behavior, likely causing a qualitative reduction in Tg relative to the dry polymer at ambient pressure, as the free volume increase from gas sorption typically outweighs the free volume suppression from external pressure in such systems."
    },
    "analysis_without_hierarchical_structure": {
      "descriptive_text": "The sample consists of poly(methyl methacrylate) (PMMA) homopolymer pellets with a molecular weight of approximately 200,000 g/mol. Thermal analysis was conducted using a high-pressure Tian-Calvet heat flow calorimeter (Setaram, model BT) under a methane pressure of 152 atm, utilizing methane as a plasticizing additive. The glass transition temperature was identified as the midpoint of the transition during heating scans performed at rates of 7 or 10 °C/h.",
      "reasoning_analysis": "Increasing Factors: The intrinsic chemical structure of poly(methyl methacrylate), characterized by the bulky ester side groups and the alpha-methyl substitution on the backbone, imposes significant steric hindrance that restricts segmental rotation, inherently establishing a relatively high baseline glass transition temperature. Furthermore, the application of high hydrostatic pressure during measurement typically reduces free volume within the polymer matrix, which thermodynamically favors an elevation in Tg. Decreasing Factors: The presence of methane under high pressure introduces a potent plasticization effect; as methane molecules sorb into the polymer matrix, they increase the free volume and lubricate polymer chain segments, thereby facilitating mobility and depressing the Tg. Additionally, the relatively slow scan rates compared to standard DSC protocols allow for greater structural relaxation during the heating process, which can further lower the observed transition temperature. Dominant Factor: While the intrinsic rigidity of the PMMA backbone and the hydrostatic pressure contribute to raising the Tg, the plasticization effect induced by the high-pressure methane atmosphere is the dominant factor. The solubilization of small gas molecules typically overrides the compressive effects of pressure, resulting in a net qualitative reduction in the glass transition temperature relative to the neat polymer at ambient pressure."
    }
  },
  {
    "doi": null,
    "title": "High-Pressure Calorimetric Study of Plasticization of Poly(methyl methacrylate) by Methane, Ethylene, and Carbon Dioxide*",
    "year": 1996,
    "chemical_composition": {
      "repeat_unit_psmiles": "[*]CC(C)(C(=O)OC)[*]",
      "monomers": [
        {
          "name": "Methyl methacrylate",
          "smiles": "C=C(C)C(=O)OC",
          "ratio_value": null,
          "ratio_unit": null
        }
      ],
      "additives": [
        {
          "name": "Ethylene",
          "type": "plasticizer",
          "amount_value": null,
          "amount_unit": null
        }
      ],
      "is_homopolymer": true
    },
    "processing_history": "High-pressure Tian-Calvet heat flow calorimeter (Setaram, model BT). PMMA pellets (Mw ~ 200,000). Ethylene pressure 36.3 atm. Scan rate 7 or 10 °C/h. Tg taken as midpoint of transition.",
    "hierarchical_structure": "Amorphous PMMA.",
    "properties": {
      "Tg": {
        "value": [
          66.8
        ],
        "unit": "°C"
      }
    },
    "analysis_with_hierarchical_structure": {
      "descriptive_text": "The sample consists of amorphous poly(methyl methacrylate) (PMMA) homopolymer pellets with a weight-average molecular weight (Mw) of approximately 200,000 g/mol. Thermal characterization was performed using a high-pressure Tian-Calvet heat flow calorimeter (Setaram, model BT) under an ethylene pressure of 36.3 atm. The temperature scan was conducted at rates of 7 or 10 °C/h, with the glass transition temperature defined as the midpoint of the transition observed during the measurement.",
      "reasoning_analysis": "Increasing Factors: The poly(methyl methacrylate) backbone possesses intrinsic rigidity due to the steric hindrance of the alpha-methyl group and polar interactions from the ester side groups, which restrict segmental mobility and elevate the baseline Tg. Furthermore, the high molecular weight (Mw ~ 200,000 g/mol) ensures that free volume contributions from chain ends are negligible, preserving the bulk thermal properties. Decreasing Factors: The explicit introduction of ethylene at 36.3 atm acts as a potent plasticizer; sorption of these small gas molecules increases the free volume within the polymer matrix and lubricates chain segments, thereby drastically lowering the Tg. Additionally, the extremely slow scan rates (7 or 10 °C/h) employed during calorimetry allow for enhanced structural relaxation during the heating ramp, which can result in a lower observed transition temperature compared to standard faster scanning protocols. Dominant Factor: While the high molecular weight and chemical structure of PMMA establish a robust baseline resistance to segmental motion, the plasticizing effect of the sorbed ethylene gas under high pressure is the dominant factor. This environmental conditioning fundamentally alters the free volume landscape, qualitatively driving the Tg significantly downward relative to the dry polymer at ambient pressure."
    },
    "analysis_without_hierarchical_structure": {
      "descriptive_text": "The material investigated is a poly(methyl methacrylate) (PMMA) homopolymer supplied as pellets with a molecular weight of approximately 200,000 g/mol. Ethylene was incorporated as a plasticizing agent during characterization. Thermal analysis was performed using a high-pressure Tian-Calvet heat flow calorimeter (Setaram, model BT) under an ethylene pressure of 36.3 atm, utilizing scan rates of 7 or 10 °C/h, where the glass transition temperature was determined as the midpoint of the transition.",
      "reasoning_analysis": "Increasing Factors: The inherent chemical structure of PMMA, characterized by bulky methyl ester side groups and an alpha-methyl group on the backbone, imposes significant steric hindrance that restricts segmental mobility, establishing a high baseline glass transition temperature. Additionally, the high molecular weight ensures the polymer is well above the critical entanglement threshold, minimizing chain-end free volume effects. The application of external hydrostatic pressure during calorimetry typically acts to reduce free volume, theoretically driving the Tg upward. Decreasing Factors: The presence of ethylene under high pressure serves as a potent plasticizing agent; upon sorption into the polymer matrix, ethylene molecules increase fractional free volume and lubricate polymer chain segments, significantly enhancing mobility and depressing the Tg. Furthermore, the extremely slow scan rates employed during thermal analysis allow for greater structural relaxation near the transition region, resulting in a lower observed Tg compared to standard faster heating rates. Dominant Factor: While the rigid PMMA backbone and hydrostatic pressure contribute to thermal stability, the plasticization effect induced by the sorption of ethylene gas into the polymer matrix is the dominant factor. The substantial increase in free volume and segmental mobility provided by the dissolved gas molecules qualitatively overrides the stiffening effects of the backbone and pressure, leading to a net depression of the glass transition temperature relative to neat PMMA at ambient pressure."
    }
  },
  {
    "doi": null,
    "title": "High-Pressure Calorimetric Study of Plasticization of Poly(methyl methacrylate) by Methane, Ethylene, and Carbon Dioxide*",
    "year": 1996,
    "chemical_composition": {
      "repeat_unit_psmiles": "[*]CC(C)(C(=O)OC)[*]",
      "monomers": [
        {
          "name": "Methyl methacrylate",
          "smiles": "C=C(C)C(=O)OC",
          "ratio_value": null,
          "ratio_unit": null
        }
      ],
      "additives": [
        {
          "name": "Ethylene",
          "type": "plasticizer",
          "amount_value": null,
          "amount_unit": null
        }
      ],
      "is_homopolymer": true
    },
    "processing_history": "High-pressure Tian-Calvet heat flow calorimeter (Setaram, model BT). PMMA pellets (Mw ~ 200,000). Ethylene pressure 21.8 atm. Scan rate 7 or 10 °C/h. Tg taken as midpoint of transition.",
    "hierarchical_structure": "Amorphous PMMA.",
    "properties": {
      "Tg": {
        "value": [
          74.7
        ],
        "unit": "°C"
      }
    },
    "analysis_with_hierarchical_structure": {
      "descriptive_text": "The sample comprises amorphous poly(methyl methacrylate) (PMMA) homopolymer pellets with a weight-average molecular weight (Mw) of approximately 200,000 g/mol. Investigated under high-pressure conditions, the system incorporates ethylene gas at 21.8 atm, which functions as a plasticizing additive within the polymer matrix. Thermal analysis was conducted using a high-pressure Tian-Calvet heat flow calorimeter (Setaram, model BT) at scan rates of 7 or 10 °C/h, with the glass transition temperature identified as the midpoint of the transition.",
      "reasoning_analysis": "Increasing Factors: The inherent rigidity of the poly(methyl methacrylate) backbone, arising from the sterically hindering alpha-methyl group and polar ester side groups, establishes a high baseline glass transition temperature. Additionally, the high molecular weight (Mw ~ 200,000 g/mol) minimizes the concentration of chain ends, reducing excess free volume according to the Fox-Flory relationship. The application of hydrostatic pressure (21.8 atm) also inherently acts to compress free volume, which typically shifts the transition to higher temperatures. Decreasing Factors: The presence of ethylene gas, explicitly functioning as a plasticizer under high pressure, introduces small molecules into the polymer matrix that increase free volume and lubricate segmental motion, significantly depressing the Tg. Furthermore, the exceptionally slow scan rates (7 or 10 °C/h) utilized during calorimetry allow for greater structural relaxation near the transition region compared to standard rates, resulting in a lower observed midpoint temperature. Dominant Factor: While the high molecular weight and hydrostatic pressure contribute to thermal stability, the plasticization effect induced by the sorption of ethylene gas at 21.8 atm is the dominant factor. This interaction fundamentally alters the free volume landscape of the amorphous phase, qualitatively driving the Tg downward relative to neat PMMA, an effect further accentuated by the slow thermal scan rates."
    },
    "analysis_without_hierarchical_structure": {
      "descriptive_text": "The sample consists of poly(methyl methacrylate) (PMMA) homopolymer pellets with a molecular weight of approximately 200,000 g/mol. The material was analyzed using a high-pressure Tian-Calvet heat flow calorimeter (Setaram, model BT) in the presence of ethylene maintained at a pressure of 21.8 atm, where the ethylene serves as a plasticizing agent. The thermal scan was performed at a rate of 7 or 10 °C/h, and the glass transition temperature was defined as the midpoint of the transition.",
      "reasoning_analysis": "Increasing Factors: The inherent chemical structure of the PMMA backbone, featuring bulky alpha-methyl and ester side groups, imposes significant steric hindrance that restricts segmental mobility and establishes a high intrinsic baseline Tg. Additionally, the high molecular weight of approximately 200,000 g/mol ensures the polymer is above the critical entanglement threshold, preventing Tg depression from chain-end effects, while the applied hydrostatic pressure of 21.8 atm theoretically acts to reduce free volume and elevate the transition temperature. Decreasing Factors: The inclusion of ethylene, designated as a plasticizer, implies gas sorption into the polymer matrix which increases free volume and enhances chain mobility, thereby depressing the Tg. Furthermore, the extremely slow scan rate of 7 or 10 °C/h allows for extended structural relaxation times during the measurement compared to standard protocols, which typically results in a lower observed transition temperature. Dominant Factor: The gas-induced plasticization effect of the sorbed ethylene is the dominant factor influencing the final Tg behavior. Although hydrostatic pressure generally increases Tg, the penetration of small ethylene molecules into the PMMA free volume overrides this compressive effect by significantly facilitating segmental mobility, leading to a net qualitative reduction in the glass transition temperature relative to the neat polymer under ambient conditions."
    }
  },
  {
    "doi": "10.1021/acsmacrolett.9b00568",
    "title": "$\\tau _ { \\mathfrak { g } }$ Confinement Effect of Random Copolymers of 4-tert-Butylstyrene and 4‑Acetoxystyrene with Different Compositions",
    "year": 2019,
    "chemical_composition": {
      "repeat_unit_psmiles": "[*]C(Cc1ccc(C(C)(C)C)cc1)[*]",
      "monomers": [
        {
          "name": "4-tert-butylstyrene",
          "smiles": "CC(C)(C)c1ccc(C=C)cc1",
          "ratio_value": null,
          "ratio_unit": null
        }
      ],
      "additives": [],
      "is_homopolymer": true
    },
    "processing_history": "Synthesized by RAFT polymerization. Spin-coated on Si/SiOx. Film thickness h0 > 100 nm (bulk-like). Preannealed at 150 °C for 5 h. Tg measured by ellipsometry. Heating to 180 °C (5 min), hold 7 min, cool at 2.2 K/min. Tg determined from slope change in thickness vs temperature.",
    "hierarchical_structure": "Thin film on SiOx substrate. Thickness > 100 nm. Amorphous.",
    "properties": {
      "Tg": {
        "value": [
          132
        ],
        "unit": "°C"
      }
    },
    "analysis_with_hierarchical_structure": {
      "descriptive_text": "The sample consists of an amorphous poly(4-tert-butylstyrene) homopolymer synthesized via reversible addition-fragmentation chain-transfer (RAFT) polymerization. It was processed into a bulk-like thin film with a thickness exceeding 100 nm via spin-coating onto a Si/SiOx substrate. Prior to characterization, the film underwent preannealing at 150 °C for 5 hours to relieve residual stresses. The glass transition temperature was determined using ellipsometry by monitoring the slope change in film thickness versus temperature during a thermal cycle involving heating to 180 °C, holding for 7 minutes, and cooling at a rate of 2.2 K/min.",
      "reasoning_analysis": "Increasing Factors: The presence of the bulky tert-butyl side group on the styrene repeating unit introduces significant steric hindrance, restricting polymer chain mobility and intrinsically driving the Tg higher compared to unsubstituted polystyrene. Additionally, the attractive interactions between the polymer film and the Si/SiOx substrate may restrict segmental motion at the interface, further contributing to an increase in Tg. Decreasing Factors: The relatively slow cooling rate of 2.2 K/min during the ellipsometry measurement allows for greater structural relaxation compared to faster standard rates, which qualitatively lowers the observed Tg. Additionally, depending on the molecular weight achieved during RAFT polymerization, a higher concentration of chain ends could increase free volume and enhance mobility. Dominant Factor: The intrinsic rigidity provided by the bulky tert-butyl groups establishes a high baseline Tg for the polymer backbone. Since the film thickness exceeds 100 nm, confinement effects are negligible, making the chemical composition the dominant factor determining the final Tg behavior, though the slow cooling rate may cause a slight qualitative reduction relative to faster scanning methods."
    },
    "analysis_without_hierarchical_structure": {
      "descriptive_text": "This sample comprises a poly(4-tert-butylstyrene) homopolymer synthesized via reversible addition-fragmentation chain-transfer (RAFT) polymerization. Thin films were fabricated by spin-coating onto Si/SiOx substrates with a thickness exceeding 100 nm to ensure bulk-like properties. The films underwent preannealing at 150 °C for 5 hours to relieve residual stresses prior to characterization. The glass transition temperature was determined using ellipsometry by monitoring the slope change in film thickness during a thermal cycle involving heating to 180 °C, a 7-minute hold, and cooling at a rate of 2.2 K/min.",
      "reasoning_analysis": "Increasing Factors: The incorporation of the bulky tert-butyl group at the para position of the styrene ring introduces significant steric hindrance, restricting backbone segmental mobility and intrinsically driving the Tg higher relative to unsubstituted polystyrene. Additionally, the preannealing process at 150 °C likely eliminates excess free volume and residual solvent from the spin-coating process, densifying the polymer matrix and contributing to a higher Tg. Decreasing Factors: The relatively slow cooling rate of 2.2 K/min during the ellipsometric measurement allows for extended structural relaxation times, which kinetically shifts the observed Tg to lower temperatures compared to faster scanning protocols. Dominant Factor: The intrinsic steric hindrance imposed by the tert-butyl side groups is the dominant factor establishing the baseline Tg, while the bulk-like film thickness and thermal annealing ensure that confinement effects and non-equilibrium states do not significantly perturb this intrinsic chemical property."
    }
  },
  {
    "doi": null,
    "title": "High-Pressure Calorimetric Study of Plasticization of Poly(methyl methacrylate) by Methane, Ethylene, and Carbon Dioxide*",
    "year": 1996,
    "chemical_composition": {
      "repeat_unit_psmiles": "[*]CC(C)(C(=O)OC)[*]",
      "monomers": [
        {
          "name": "Methyl methacrylate",
          "smiles": "C=C(C)C(=O)OC",
          "ratio_value": null,
          "ratio_unit": null
        }
      ],
      "additives": [
        {
          "name": "Ethylene",
          "type": "plasticizer",
          "amount_value": null,
          "amount_unit": null
        }
      ],
      "is_homopolymer": true
    },
    "processing_history": "High-pressure Tian-Calvet heat flow calorimeter (Setaram, model BT). PMMA pellets (Mw ~ 200,000). Ethylene pressure 21.8 atm. Scan rate 7 or 10 °C/h. Tg taken as midpoint of transition.",
    "hierarchical_structure": "Amorphous PMMA.",
    "properties": {
      "Tg": {
        "value": [
          73.7
        ],
        "unit": "°C"
      }
    },
    "analysis_with_hierarchical_structure": {
      "descriptive_text": "The sample comprises amorphous poly(methyl methacrylate) (PMMA) homopolymer pellets possessing a weight-average molecular weight (Mw) of approximately 200,000 g/mol. During characterization, the material was subjected to ethylene gas at a pressure of 21.8 atm, wherein ethylene functions as a plasticizing agent within the polymer matrix. Thermal analysis was conducted using a high-pressure Tian-Calvet heat flow calorimeter (Setaram, model BT) at slow scan rates of 7 or 10 °C/h, with the glass transition temperature identified as the midpoint of the thermal transition.",
      "reasoning_analysis": "Increasing Factors: The intrinsic chemical structure of PMMA, featuring bulky alpha-methyl and ester side groups, imposes significant steric hindrance on backbone rotation, establishing a high baseline Tg. Additionally, the high molecular weight (Mw ~ 200,000 g/mol) ensures that chain-end free volume effects are negligible, preventing the molecular weight-dependent depression of Tg. Decreasing Factors: The presence of ethylene under high pressure acts as a potent plasticizer; sorption of ethylene molecules increases the free volume within the polymer matrix and enhances segmental mobility, thereby depressing the Tg. Furthermore, the exceptionally slow calorimetric scan rate (7 or 10 °C/h) allows sufficient time for structural relaxation during heating, which typically shifts the observed midpoint of the glass transition to lower temperatures compared to standard scanning rates. Dominant Factor: While the rigid PMMA backbone and high molecular weight provide thermal stability, the thermodynamic plasticization effect induced by ethylene sorption under pressure, compounded by the kinetic effect of the slow heating rate, qualitatively dominates the thermal behavior. Consequently, the system is expected to exhibit a Tg significantly lower than that of neat, ambient-pressure PMMA due to the enhanced free volume and mobility provided by the dissolved gas and extended relaxation time."
    },
    "analysis_without_hierarchical_structure": {
      "descriptive_text": "The sample comprises poly(methyl methacrylate) (PMMA) homopolymer pellets possessing a molecular weight of approximately 200,000 g/mol. Thermal characterization was performed using a high-pressure Tian-Calvet heat flow calorimeter (Setaram, model BT) under an ethylene atmosphere maintained at 21.8 atm, effectively introducing ethylene as a plasticizing additive. The measurement protocol utilized a scan rate of 7 or 10 °C/h, with the glass transition temperature defined as the midpoint of the observed transition.",
      "reasoning_analysis": "Increasing Factors: The inherent rigidity of the PMMA backbone, characterized by bulky ester side groups and alpha-methyl substituents, restricts segmental mobility and establishes a high baseline Tg. Furthermore, the application of high hydrostatic pressure during the measurement theoretically reduces free volume, which typically acts to elevate the glass transition temperature. The high molecular weight ensures the polymer is well above the critical entanglement threshold, maximizing chain confinement effects. Decreasing Factors: The presence of ethylene, explicitly categorized as a plasticizer, introduces small molecules into the polymer matrix. Upon sorption under pressure, ethylene molecules increase the fractional free volume and lubricate polymer chain segments, significantly enhancing mobility and driving the Tg downward. Additionally, the relatively slow scan rate allows for greater structural relaxation during the transition compared to standard rapid scanning, which can phenomenologically lower the observed Tg midpoint. Dominant Factor: While the hydrostatic pressure and intrinsic chain rigidity oppose the transition, the plasticization effect induced by the sorption of ethylene gas is the dominant factor. The penetration of small gas molecules into the free volume elements typically overwhelms the free volume reduction caused by moderate hydrostatic pressure, resulting in a net qualitative depression of the Tg relative to the neat polymer at ambient pressure."
    }
  },
  {
    "doi": "10.1038/s41428-024-00986-7",
    "title": "Reversible modulation of polymer chain mobility by selective cage opening and closing of pendant boratrane units",
    "year": 2024,
    "chemical_composition": {
      "repeat_unit_psmiles": null,
      "monomers": [
        {
          "name": "TEAB-containing methacrylate",
          "smiles": null,
          "ratio_value": 0.95,
          "ratio_unit": "mole fraction"
        },
        {
          "name": "TEA-containing methacrylate",
          "smiles": null,
          "ratio_value": 0.05,
          "ratio_unit": "mole fraction"
        }
      ],
      "additives": [],
      "is_homopolymer": false
    },
    "processing_history": "Boration of AP-1 using triisopropyl borate (1.1 eq) in DMSO-d6 at 40 °C for 4.5 h. Precipitated in acetone/hexane/diethyl ether mixture. Dried under vacuum. Dried at 150 °C overnight prior to measurement. Tg measured by DSC at 10 °C/min under N2 flow.",
    "hierarchical_structure": "Amorphous polymer. Dried state. 95% conversion of TEA to TEAB groups.",
    "properties": {
      "Tg": {
        "value": [
          201
        ],
        "unit": "°C"
      }
    },
    "analysis_with_hierarchical_structure": {
      "descriptive_text": "The sample consists of an amorphous methacrylate-based copolymer comprising 0.95 mole fraction of TEAB-containing units and 0.05 mole fraction of TEA-containing units, reflecting a 95% conversion of TEA to TEAB groups. The material was prepared via boration of the precursor using triisopropyl borate in DMSO-d6 at 40 °C for 4.5 hours, followed by precipitation in an acetone/hexane/diethyl ether mixture and vacuum drying. Prior to characterization, the polymer was dried at 150 °C overnight to ensure solvent removal, and the glass transition temperature was measured by DSC at 10 °C/min under nitrogen flow.",
      "reasoning_analysis": "Increasing Factors: The methacrylate backbone provides inherent chain stiffness, while the conversion of TEA groups to bulky TEAB borane complexes introduces significant steric hindrance and potential Lewis acid-base interactions that restrict segmental mobility. Additionally, the thermal history involving drying at 150 °C overnight facilitates the removal of residual high-boiling DMSO solvent, eliminating plasticization effects, and promotes physical aging which reduces free volume. Decreasing Factors: The presence of flexible ethyl chains within the TEA and TEAB side groups introduces conformational freedom and free volume compared to rigid aromatic substituents, which inherently lowers the barrier for segmental motion. Furthermore, the 5% residual unreacted TEA units create minor compositional heterogeneity that may disrupt optimal packing density relative to a fully converted system. Dominant Factor: The rigidification effect stemming from the formation of the bulky TEAB complexes combined with the rigorous removal of plasticizing solvent during the high-temperature drying process qualitatively dominates the thermal behavior, establishing a stabilized amorphous matrix with restricted chain mobility."
    },
    "analysis_without_hierarchical_structure": {
      "descriptive_text": "The sample is a copolymer composed predominantly of TEAB-containing methacrylate units with a minor fraction of TEA-containing methacrylate units. It was prepared via the boration of AP-1 using triisopropyl borate in DMSO-d6 at 40 °C for 4.5 hours, followed by precipitation in a mixture of acetone, hexane, and diethyl ether. The resulting material was dried under vacuum and subjected to a thermal treatment at 150 °C overnight prior to measurement. The glass transition temperature was characterized by DSC at 10 °C/min under N2 flow.",
