Repository: hhtrick/HHT-code

# HHT training framework

This directory contains model training, embedding precomputation, inference, article-level baselines and the curated datasets. All commands below assume that the working directory is `train_code/`.

## 3. Datasets and fixed partitions

Each main dataset is a JSON array at `dataset/{property}/{property}.json`. Entries contain source metadata, `chemical_composition`, `processing_history`, `hierarchical_structure`, `properties`, and two generated-analysis objects. Targets are stored as `properties[property]["value"]`; source metadata and target values are not predictive input fields.

| Property | Train | Validation | Test | Total |
|---|---:|---:|---:|---:|

File: train_code/dataset/Tg/Tg.json (part 85 of 235)
[
      "reasoning_analysis": "Increasing Factors: The methacrylate backbone provides inherent steric hindrance to chain rotation. The high mole fraction (0.95) of TEAB-containing units introduces bulky boron-functionalized side groups that likely facilitate strong intermolecular interactions, such as ionic clustering or dipolar associations, which restrict segmental mobility. Additionally, the thermal annealing at 150 °C ensures the removal of residual volatiles and promotes physical aging, both of which tend to increase the observed Tg. Decreasing Factors: The minor TEA-containing monomer component may introduce slightly greater chain flexibility compared to the TEAB units, potentially lowering the composite Tg. Furthermore, the use of DMSO, a high-boiling-point solvent, during synthesis presents a risk of residual solvent retention despite drying, which could act as a plasticizer and increase free volume. Dominant Factor: The high concentration of rigid, boron-functionalized side groups establishes the primary constraint on chain mobility. This intrinsic chemical rigidity, reinforced by the rigorous high-temperature drying protocol that mitigates solvent plasticization, qualitatively dominates the thermal behavior, driving the Tg upward relative to non-functionalized methacrylate analogs."
    }
  },
  {
    "doi": "10.1021/acsmacrolett.9b00568",
    "title": "$\\tau _ { \\mathfrak { g } }$ Confinement Effect of Random Copolymers of 4-tert-Butylstyrene and 4‑Acetoxystyrene with Different Compositions",
    "year": 2019,
    "chemical_composition": {
      "repeat_unit_psmiles": "[*]C(Cc1ccc(C(C)(C)C)cc1)[*]",
      "monomers": [
        {
          "name": "4-tert-butylstyrene",
          "smiles": "CC(C)(C)c1ccc(C=C)cc1",
          "ratio_value": null,
          "ratio_unit": null
        }
      ],
      "additives": [],
      "is_homopolymer": true
    },
    "processing_history": "Synthesized by RAFT polymerization. Spin-coated on Si/SiOx. Film thickness h0 = 35 nm. Preannealed at 150 °C for 9 h. Tg measured by ellipsometry. Heating to 180 °C (5 min), hold 7 min, cool at 2.2 K/min. Tg determined from slope change in thickness vs temperature.",
    "hierarchical_structure": "Thin film on SiOx substrate. Thickness 35 nm. Amorphous.",
    "properties": {
      "Tg": {
        "value": [
          130
        ],
        "unit": "°C"
      }
    },
    "analysis_with_hierarchical_structure": {
      "descriptive_text": "The sample consists of an amorphous poly(4-tert-butylstyrene) homopolymer thin film with a thickness of 35 nm supported on a Si/SiOx substrate. Synthesized via reversible addition-fragmentation chain-transfer (RAFT) polymerization, the material was deposited by spin-coating and subsequently preannealed at 150 °C for 9 hours to ensure thermal equilibrium. The glass transition temperature was characterized using ellipsometry by monitoring the slope change in film thickness during a thermal cycle that involved heating to 180 °C, a 7-minute hold, and cooling at a rate of 2.2 K/min.",
      "reasoning_analysis": "Increasing Factors: The presence of the bulky tert-butyl side group on the styrene backbone introduces significant steric hindrance, which restricts segmental rotation and intrinsically drives the Tg higher compared to unsubstituted polystyrene. Additionally, the attractive interactions between the polymer film and the Si/SiOx substrate can restrict chain mobility at the interface, while the extensive preannealing history reduces excess free volume, both contributing to a stabilization or increase in the observed Tg. Decreasing Factors: The nanoconfinement effect arising from the 35 nm film thickness introduces a significant free surface area where chain mobility is enhanced, typically leading to a depression in Tg relative to the bulk material. Furthermore, the relatively slow cooling rate of 2.2 K/min during ellipsometric characterization allows for greater structural relaxation compared to standard DSC rates, which can result in a lower observed transition temperature. Dominant Factor: While the bulky tert-butyl groups establish a high intrinsic baseline for the glass transition due to steric restrictions, the nanoconfinement effect associated with the thin film geometry is the dominant factor influencing the final Tg behavior, likely causing a qualitative reduction relative to the bulk polymer of identical chemical composition."
    },
    "analysis_without_hierarchical_structure": {
      "descriptive_text": "The sample consists of a poly(4-tert-butylstyrene) homopolymer synthesized via reversible addition-fragmentation chain-transfer (RAFT) polymerization. Thin films with an initial thickness of 35 nm were prepared by spin-coating the polymer onto silicon substrates with a native oxide layer (Si/SiOx). Prior to characterization, the films were preannealed at 150 °C for 9 hours to ensure thermal equilibrium. The glass transition temperature was subsequently determined using ellipsometry by monitoring the change in film thickness during a thermal cycle involving heating to 180 °C, holding for 7 minutes, and cooling at a rate of 2.2 K/min, with the Tg identified from the slope change in the thickness versus temperature profile.",
      "reasoning_analysis": "Increasing Factors: The presence of the bulky tert-butyl substituent on the styrene backbone introduces significant steric hindrance, restricting segmental rotation and intrinsically elevating the baseline glass transition temperature compared to unsubstituted polystyrene. Additionally, the extensive preannealing process at 150 °C for 9 hours promotes physical aging and densification, reducing excess free volume trapped during spin-coating, which can stabilize or slightly increase the measured Tg relative to a quenched state, while interactions between the polymer film and the Si/SiOx substrate may also restrict chain mobility at the interface. Decreasing Factors: The nanoconfined geometry of the 35 nm film introduces a significant free surface effect, where enhanced segmental mobility at the air-polymer interface typically propagates into the film, leading to a depression of the Tg relative to the bulk material. Furthermore, if the RAFT polymerization resulted in a lower molecular weight, the increased concentration of chain ends would contribute to higher free volume and a reduction in Tg according to Fox-Flory theory. Dominant Factor: While the bulky tert-butyl groups establish a high intrinsic thermal stability, the dominant factor governing the specific Tg behavior of this sample is the nanoconfinement effect arising from the 35 nm film thickness. The enhanced mobility at the free surface in such thin supported films typically overrides the substrate restriction effects, leading to a qualitative reduction in Tg compared to the bulk homopolymer, despite the rigidifying chemical structure and thermal equilibration history."
    }
  },
  {
    "doi": "10.3390/polym16060857",
    "title": "The Effect of Nonterminal Liquid Crystalline Epoxy Resin Structure and Curing Agents on the Glass Transition of Polymer Networks",
    "year": 2024,
    "chemical_composition": {
      "repeat_unit_psmiles": null,
      "monomers": [
        {
          "name": "3ANTEM",
          "smiles": null,
          "ratio_value": 2,
          "ratio_unit": "molar ratio"
        },
        {
          "name": "3,3'-diaminodiphenylmethane",
          "smiles": "Nc1cccc(Cc2cccc(N)c2)c1",
          "ratio_value": 1,
          "ratio_unit": "molar ratio"
        }
      ],
      "additives": [],
      "is_homopolymer": false
    },
    "processing_history": "Stoichiometric amounts of 3ANTEM and 3,3'-DDM mixed in 2:1 molar ratio. Dissolved in acetone (15 mL), stirred 2 h. Solvent evaporated at room temperature. Stored in a fridge before curing. Cured via DSC heating cycles. Tg measured by DSC (Mettler Toledo DSC822e) at 10 °C/min under N2 atmosphere (2nd heating cycle).",
    "hierarchical_structure": "Liquid crystalline epoxy network. Cured in chaotic, isotropic liquid state.",
    "properties": {
      "Tg": {
        "value": [
          5.5
        ],
        "unit": "°C"
      }
    },
    "analysis_with_hierarchical_structure": {
      "descriptive_text": "The sample comprises a liquid crystalline epoxy network synthesized from 3ANTEM and 3,3'-diaminodiphenylmethane (3,3'-DDM) mixed in a 2:1 molar ratio. The precursors were dissolved in acetone, stirred for 2 hours, and the solvent was evaporated at room temperature prior to storage in a refrigerator. The material was subsequently cured via DSC heating cycles, resulting in a network cured in a chaotic, isotropic liquid state. The glass transition temperature was characterized using a Mettler Toledo DSC822e at a heating rate of 10 °C/min under a nitrogen atmosphere, specifically analyzing the second heating cycle to erase thermal history.",
      "reasoning_analysis": "Increasing Factors: The formation of a covalently crosslinked epoxy-amine network significantly restricts segmental chain mobility compared to linear polymers, inherently driving the Tg upward. Additionally, the presence of rigid aromatic structures within the 3,3'-DDM hardener and the likely mesogenic nature of the 3ANTEM component contribute to backbone stiffness and steric hindrance, further elevating the Tg. Decreasing Factors: The material was cured in a chaotic, isotropic liquid state rather than an ordered liquid crystalline mesophase, which may result in lower packing efficiency and higher free volume compared to an anisotropic alignment, potentially depressing the Tg. Furthermore, the methylene bridge in 3,3'-DDM introduces some flexibility relative to direct aromatic coupling, and incomplete removal of acetone during room temperature evaporation could introduce plasticizing effects. Dominant Factor: The high crosslinking density inherent to the stoichiometric epoxy-amine network formation, combined with the intrinsic rigidity of the aromatic monomers, qualitatively dominates the thermal behavior, establishing a high Tg baseline that outweighs the reduction caused by the isotropic curing state or potential minor residual solvent."
    },
    "analysis_without_hierarchical_structure": {
      "descriptive_text": "The polymer sample was synthesized using a molar ratio of 2:1 between 3ANTEM and 3,3'-diaminodiphenylmethane (3,3'-DDM). The monomers were dissolved in 15 mL of acetone and stirred for 2 hours to ensure homogeneity. Following dissolution, the solvent was evaporated at room temperature, and the resulting mixture was stored in a refrigerator prior to curing. The final curing process was conducted via differential scanning calorimetry (DSC) heating cycles, with the glass transition temperature subsequently measured during the second heating cycle at a rate of 10 °C/min under a nitrogen atmosphere using a Mettler Toledo DSC822e instrument.",
      "reasoning_analysis": "Increasing Factors: The chemical composition features rigid aromatic structures, specifically the 3,3'-diaminodiphenylmethane and the 3ANTEM monomer, which restrict segmental rotation through steric hindrance and backbone stiffness. Furthermore, the processing history involves thermal curing via DSC heating cycles, which promotes crosslinking or network formation, thereby reducing free volume and restricting chain mobility. Decreasing Factors: The presence of a methylene bridge in the 3,3'-DDM monomer introduces a degree of flexibility compared to fully rigid aromatic linkages, potentially lowering the Tg. Additionally, solvent evaporation at room temperature without explicit vacuum drying risks retaining residual acetone, which would act as a plasticizer to increase free volume. The 2:1 molar ratio may also limit molecular weight or network density compared to stoichiometric equivalence, reducing topological constraints. Dominant Factor: The intrinsic rigidity of the aromatic backbone combined with the structural constraints imposed by the thermal curing process qualitatively dominates the behavior, establishing a high Tg baseline that likely outweighs the flexibility of the methylene bridge, provided the curing cycle effectively removes residual solvent."
    }
  },
  {
    "doi": null,
    "title": "High-Pressure Calorimetric Study of Plasticization of Poly(methyl methacrylate) by Methane, Ethylene, and Carbon Dioxide*",
    "year": 1996,
    "chemical_composition": {
      "repeat_unit_psmiles": "[*]CC(C)(C(=O)OC)[*]",
      "monomers": [
        {
          "name": "Methyl methacrylate",
          "smiles": "C=C(C)C(=O)OC",
          "ratio_value": null,
          "ratio_unit": null
        }
      ],
      "additives": [
        {
          "name": "Ethylene",
          "type": "plasticizer",
          "amount_value": null,
          "amount_unit": null
        }
      ],
      "is_homopolymer": true
    },
    "processing_history": "High-pressure Tian-Calvet heat flow calorimeter (Setaram, model BT). PMMA pellets (Mw ~ 200,000). Ethylene pressure 54.5 atm. Scan rate 7 or 10 °C/h. Tg taken as midpoint of transition.",
    "hierarchical_structure": "Amorphous PMMA.",
    "properties": {
      "Tg": {
        "value": [
          57.3
        ],
        "unit": "°C"
      }
    },
    "analysis_with_hierarchical_structure": {
      "descriptive_text": "The sample comprises amorphous poly(methyl methacrylate) (PMMA) homopolymer pellets characterized by a weight-average molecular weight (Mw) of approximately 200,000 g/mol. Thermal characterization was conducted using a high-pressure Tian-Calvet heat flow calorimeter (Setaram, model BT) under an ethylene atmosphere maintained at 54.5 atm, wherein ethylene functions as a plasticizer within the polymer matrix. The glass transition temperature was identified as the midpoint of the transition region during heating scans performed at rates of 7 or 10 °C/h.",
      "reasoning_analysis": "Increasing Factors: The poly(methyl methacrylate) backbone features bulky alpha-methyl groups and polar ester side chains that impose significant steric hindrance and strong intermolecular dipole-dipole interactions, restricting segmental mobility and intrinsically establishing a high baseline Tg. Additionally, the high molecular weight (Mw ~ 200,000 g/mol) places the polymer well within the entanglement plateau, minimizing the free volume contribution from chain ends that would otherwise depress the Tg. Decreasing Factors: The presence of ethylene under high pressure (54.5 atm) acts as a potent plasticizer; the sorption of small ethylene molecules into the polymer matrix increases free volume and lubricates chain segments, drastically reducing the energy required for segmental motion. Furthermore, the extremely slow heating scan rate (7 or 10 °C/h) allows for greater structural relaxation during the measurement compared to standard DSC rates, which can lead to a lower observed Tg. Dominant Factor: While the intrinsic rigidity of the PMMA backbone and high molecular weight support a high thermal transition, the high-pressure saturation with ethylene gas is the dominant factor influencing the specific thermodynamic state of this sample. The plasticization effect from the dissolved gas molecules qualitatively drives the system's Tg significantly downward relative to neat PMMA at ambient pressure, overriding the stabilizing effects of molecular weight."
    },
    "analysis_without_hierarchical_structure": {
      "descriptive_text": "The investigated material is a poly(methyl methacrylate) homopolymer supplied as pellets with a molecular weight of approximately 200,000 g/mol. Thermal characterization was performed using a high-pressure Tian-Calvet heat flow calorimeter under an ethylene atmosphere maintained at 54.5 atm, effectively introducing ethylene as a plasticizing additive during the measurement. The glass transition temperature was identified as the midpoint of the transition region using scan rates of 7 or 10 °C/h under these high-pressure conditions.",
      "reasoning_analysis": "Increasing Factors: The inherent chemical structure of the poly(methyl methacrylate) backbone, characterized by bulky ester side groups and an alpha-methyl substitution, imposes significant steric hindrance on segmental rotation, intrinsically establishing a high baseline resistance to chain mobility. Additionally, the high molecular weight of approximately 200,000 g/mol ensures the polymer chains are well above the critical entanglement limit, maximizing topological constraints, while the high hydrostatic pressure applied during the processing history theoretically reduces free volume, which typically acts to elevate the transition temperature. Decreasing Factors: The presence of ethylene at 54.5 atm introduces a potent plasticization mechanism where gas molecules sorb into the polymer matrix, significantly increasing interchain free volume and facilitating segmental motion at lower thermal energies. Furthermore, the relatively slow scan rates of 7 or 10 °C/h allow for extended structural relaxation times during the heating ramp, which can lead to a lower observed transition temperature compared to standard faster scanning protocols. Dominant Factor: Although the rigid backbone and hydrostatic pressure contribute to thermal stability, the solubility of ethylene within the polymer matrix under high pressure creates a substantial plasticization effect that qualitatively overrides the pressure-induced free volume reduction; therefore, the depression of the glass transition temperature due to ethylene sorption is the dominant factor governing the final thermal behavior."
    }
  },
  {
    "doi": "10.1021/acsmacrolett.9b00568",
    "title": "$\\tau _ { \\mathfrak { g } }$ Confinement Effect of Random Copolymers of 4-tert-Butylstyrene and 4‑Acetoxystyrene with Different Compositions",
    "year": 2019,
    "chemical_composition": {
      "repeat_unit_psmiles": "[*]C(Cc1ccc(OC(C)=O)cc1)[*]",
      "monomers": [
        {
          "name": "4-acetoxystyrene",
          "smiles": "CC(=O)Oc1ccc(C=C)cc1",
          "ratio_value": null,
          "ratio_unit": null
        }
      ],
      "additives": [],
      "is_homopolymer": true
    },
    "processing_history": "Synthesized by RAFT polymerization. Spin-coated on Si/SiOx. Film thickness h0 = 35 nm. Preannealed at 150 °C for 9 h. Tg measured by ellipsometry. Heating to 180 °C (5 min), hold 7 min, cool at 2.2 K/min. Tg determined from slope change in thickness vs temperature.",
    "hierarchical_structure": "Thin film on SiOx substrate. Thickness 35 nm. Amorphous.",
    "properties": {
      "Tg": {
        "value": [
          120
        ],
        "unit": "°C"
      }
    },
    "analysis_with_hierarchical_structure": {
      "descriptive_text": "The sample consists of an amorphous poly(4-acetoxystyrene) homopolymer thin film synthesized via reversible addition-fragmentation chain-transfer (RAFT) polymerization. The material was processed by spin-coating onto a Si/SiOx substrate to achieve a nominal film thickness of 35 nm. Prior to characterization, the film underwent preannealing at 150 °C for 9 hours. The glass transition temperature was determined using ellipsometry by monitoring the slope change in film thickness versus temperature during a thermal cycle involving heating to 180 °C, holding for 7 minutes, and cooling at a rate of 2.2 K/min.",
      "reasoning_analysis": "Increasing Factors: The presence of bulky acetoxy side groups on the styrene backbone introduces significant steric hindrance, restricting internal rotation and increasing chain stiffness. Additionally, the polar nature of the ester groups facilitates dipole-dipole interactions between chains, while the interface with the SiOx substrate imposes constraints on segmental motion for chains near the substrate, both contributing to a higher Tg. Decreasing Factors: The nanoscale confinement of the 35 nm thin film introduces a significant free surface effect, where enhanced chain mobility at the air-polymer interface reduces the average density and facilitates segmental relaxation. Additionally, the relatively slow cooling rate of 2.2 K/min during measurement allows for extended structural relaxation time compared to standard rapid scanning, which kinetically shifts the observed glass transition to a lower temperature. Dominant Factor: The thin film confinement geometry is the dominant factor influencing the final Tg behavior relative to bulk expectations; specifically, the enhanced mobility at the free surface typically drives a qualitative reduction in Tg, although the strong polar interactions with the SiOx substrate may partially mitigate this depression compared to non-polar polymer films."
    },
    "analysis_without_hierarchical_structure": {
      "descriptive_text": "The sample comprises a poly(4-acetoxystyrene) homopolymer synthesized via reversible addition-fragmentation chain-transfer (RAFT) polymerization. Thin films with an initial thickness of 35 nm were fabricated by spin-coating onto Si/SiOx substrates and subsequently preannealed at 150 °C for 9 hours to ensure thermal equilibrium. The glass transition temperature was characterized using ellipsometry by monitoring film thickness changes during a thermal cycle consisting of heating to 180 °C, a 7-minute isothermal hold, and cooling at 2.2 K/min, with the transition point identified from the slope change in the thickness-temperature profile.",
      "reasoning_analysis": "Increasing Factors: The chemical architecture incorporates bulky acetoxy side groups on the styrenic backbone, which introduce steric hindrance and polar dipole-dipole interactions that intrinsically restrict segmental mobility and raise the baseline Tg relative to unsubstituted analogs. Additionally, the prolonged preannealing at 150 °C facilitates physical aging and the relaxation of non-equilibrium free volume generated during spin-coating, thereby densifying the matrix and resisting thermal expansion. Decreasing Factors: The nanoscale film thickness of 35 nm introduces significant confinement effects, where the enhanced mobility at the free air-polymer interface reduces the cooperative rearrangement region size required for the glass transition. Furthermore, any residual thermal stresses arising from the coefficient of thermal expansion mismatch between the polymer film and the rigid Si/SiOx substrate during the cooling phase could potentially facilitate earlier onset of segmental motion. Dominant Factor: While the polar chemical composition and thermal annealing work to stabilize the glassy state, the dominant factor influencing the final Tg behavior is the thin film confinement effect; the high surface-to-volume ratio inherent to the 35 nm geometry typically amplifies surface mobility contributions, qualitatively shifting the transition dynamics relative to bulk material behavior despite the counteracting influences of substrate interactions and processing history."
    }
  },
  {
    "doi": "10.1016/j.polymdegradstab.2017.11.021",
    "title": "The degradability and thermal properties of chiral polyamide-imides synthesized from several L-amino acids: Side group effects",
    "year": 2017,
    "chemical_composition": {
      "repeat_unit_psmiles": "[*]Nc1ccc(Oc2ccc(NC(=O)C(C)N3C(=O)c4ccc(C(=O)N(C(C)C(=O)N*)C(=O)c4)C3=O)cc2)cc1",
      "monomers": [
        {
          "name": "Pyromellitic dianhydride",
          "smiles": "O=C1OC(=O)c2cc(C(=O)OC1=O)ccc2",
          "ratio_value": null,
          "ratio_unit": null
        },
        {
          "name": "4,4′-diaminodiphenyl ether",
          "smiles": "Nc1ccc(Oc2ccc(N)cc2)cc1",
          "ratio_value": null,
          "ratio_unit": null
        },
        {
          "name": "L-alanine",
          "smiles": "C[C@H](N)C(=O)O",
          "ratio_value": null,
          "ratio_unit": null
        }
      ],
      "additives": [],
      "is_homopolymer": false
    },
    "processing_history": "Synthesized by direct polycondensation of diacid monomers (from PMDA and L-alanine) with ODA at 120 °C. Films prepared by dissolving 0.25 g PAI in 10 mL DMF, casting in Teflon mold (5 cm), vacuum drying at 50 °C. Tg measured by DSC (Q-100, TA instruments) at 10 °C/min.",
    "hierarchical_structure": "Clear yellow flexible films.",
    "properties": {
      "Tg": {
        "value": [
          241
        ],
        "unit": "°C"
      }
    },
    "analysis_with_hierarchical_structure": {
      "descriptive_text": "The sample consists of a poly(amide-imide) copolymer synthesized via direct polycondensation of diacid monomers derived from Pyromellitic dianhydride and L-alanine with 4,4′-diaminodiphenyl ether at 120 °C. Films were prepared by dissolving the polymer in dimethylformamide and casting into a Teflon mold, followed by vacuum drying at 50 °C to yield clear yellow flexible films. The glass transition temperature was characterized using a TA Instruments Q-100 differential scanning calorimeter at a heating rate of 10 °C/min.",
      "reasoning_analysis": "Increasing Factors: The polymer backbone incorporates rigid aromatic rings from Pyromellitic dianhydride and 4,4′-diaminodiphenyl ether, along with cyclic imide structures, which significantly restrict segmental motion through steric hindrance and chain stiffness. Additionally, the presence of amide linkages introduces interchain hydrogen bonding that further impedes chain mobility, while the methyl groups from L-alanine add steric bulk that resists rotation. Decreasing Factors: The ether linkage within the 4,4′-diaminodiphenyl ether unit provides a flexible hinge point that increases local chain mobility compared to all-carbon aromatic linkages. Furthermore, the processing history involves vacuum drying at only 50 °C after casting from dimethylformamide; since this temperature is well below the boiling point of the solvent, residual DMF may remain trapped within the matrix, acting as a plasticizer that enhances free volume and lowers the Tg. Dominant Factor: The high density of rigid aromatic and imide structures within the backbone serves as the dominant factor, establishing an intrinsically high Tg regime characteristic of poly(amide-imide) systems; however, the flexible ether linkages and potential residual solvent from the low-temperature drying process qualitatively moderate this value relative to fully rigid polyimides."
    },
    "analysis_without_hierarchical_structure": {
      "descriptive_text": "The sample is a polyamide-imide copolymer synthesized via direct polycondensation involving Pyromellitic dianhydride, 4,4′-diaminodiphenyl ether, and L-alanine at 120 °C. Films were prepared by dissolving 0.25 g of the polymer in 10 mL of DMF, casting the solution in a 5 cm Teflon mold, and subsequently vacuum drying at 50 °C. The glass transition temperature was characterized using DSC at a heating rate of 10 °C/min.",
      "reasoning_analysis": "Increasing Factors: The incorporation of Pyromellitic dianhydride introduces rigid imide rings and aromatic structures into the backbone, significantly restricting segmental mobility. Furthermore, the polycondensation involving L-alanine creates amide linkages capable of forming strong interchain hydrogen bonds, which further stiffen the matrix and elevate the Tg. Decreasing Factors: The presence of 4,4′-diaminodiphenyl ether introduces flexible ether linkages between aromatic rings, increasing chain flexibility relative to all-carbon analogs. Additionally, the aliphatic methyl group in L-alanine adds free volume, and the vacuum drying at 50 °C may be insufficient to fully remove high-boiling DMF solvent, potentially leading to plasticization. Dominant Factor: The structural rigidity imparted by the PMDA-based imide rings and the dense hydrogen bonding network qualitatively dominates the thermal behavior, establishing a high baseline Tg characteristic of polyamide-imides, although the final observed value may be suppressed by residual solvent if the low-temperature drying was ineffective."
    }
  },
  {
    "doi": "10.3390/polym16060857",
    "title": "The Effect of Nonterminal Liquid Crystalline Epoxy Resin Structure and Curing Agents on the Glass Transition of Polymer Networks",
    "year": 2024,
    "chemical_composition": {
      "repeat_unit_psmiles": null,
      "monomers": [
        {
          "name": "3ANTEM",
          "smiles": null,
          "ratio_value": 2,
          "ratio_unit": "molar ratio"
        },
        {
          "name": "4,4'-diaminodiphenylmethane",
          "smiles": "Nc1ccc(Cc2ccc(N)cc2)cc1",
          "ratio_value": 1,
          "ratio_unit": "molar ratio"
        }
      ],
      "additives": [],
      "is_homopolymer": false
    },
    "processing_history": "Stoichiometric amounts of 3ANTEM and 4,4'-DDM mixed in 2:1 molar ratio. Dissolved in acetone (15 mL), stirred 2 h. Solvent evaporated at room temperature. Stored in a fridge before curing. Cured via DSC heating cycles. Tg measured by DSC (Mettler Toledo DSC822e) at 10 °C/min under N2 atmosphere (2nd heating cycle).",
    "hierarchical_structure": "Liquid crystalline epoxy network. Cured in chaotic, isotropic liquid state.",
    "properties": {
      "Tg": {
        "value": [
          7.5
        ],
        "unit": "°C"
      }
    },
    "analysis_with_hierarchical_structure": {
      "descriptive_text": "The sample comprises a liquid crystalline epoxy network synthesized from 3ANTEM and 4,4'-diaminodiphenylmethane mixed in a 2:1 molar ratio. The precursors were dissolved in acetone, stirred for 2 hours, and the solvent was evaporated at room temperature before storage in a refrigerator. Curing was performed via DSC heating cycles, resulting in a network formed in a chaotic, isotropic liquid state, with the glass transition temperature measured during the second heating cycle at 10 °C/min under nitrogen atmosphere.",
      "reasoning_analysis": "Increasing Factors: The incorporation of rigid aromatic rings within both the 3ANTEM mesogenic units and the 4,4'-diaminodiphenylmethane curing agent significantly restricts backbone flexibility, while the formation of a covalently crosslinked epoxy-amine network drastically reduces segmental mobility compared to linear chains. Decreasing Factors: The presence of a flexible methylene bridge within the 4,4'-diaminodiphenylmethane structure introduces some conformational freedom, and curing in an isotropic state rather than an ordered liquid crystalline phase may result in lower packing density and higher free volume. Additionally, solvent evaporation at room temperature carries a risk of residual acetone acting as a plasticizer, although subsequent thermal curing mitigates this. Dominant Factor: The high crosslink density inherent to the stoichiometric epoxy-amine network combined with the intrinsic rigidity of the aromatic components qualitatively dominates the thermal behavior, establishing a robust network structure that outweighs the flexibility introduced by the methylene linkages or potential isotropic disorder."
    },
    "analysis_without_hierarchical_structure": {
      "descriptive_text": "The polymer sample is a copolymer derived from 3ANTEM and 4,4'-diaminodiphenylmethane monomers mixed in a 2:1 molar ratio. The preparation involved dissolving the stoichiometric amounts of monomers in acetone followed by stirring for two hours and subsequent solvent evaporation at room temperature. Prior to curing, the mixture was stored in a refrigerator, and the final curing was achieved through DSC heating cycles. The glass transition temperature was subsequently characterized using a Mettler Toledo DSC822e at a heating rate of 10 °C/min under a nitrogen atmosphere during the second heating cycle.",
      "reasoning_analysis": "Increasing Factors: The presence of rigid aromatic rings within the 4,4'-diaminodiphenylmethane and 3ANTEM monomers restricts backbone flexibility through steric hindrance and intermolecular interactions, inherently driving the Tg higher. Furthermore, the processing history indicates a curing process via DSC heating cycles, which likely establishes a crosslinked network or high molecular weight structure that significantly limits segmental chain mobility. Decreasing Factors: The methylene bridge within the 4,4'-diaminodiphenylmethane structure introduces a degree of flexibility compared to direct aromatic linkages, which may slightly lower the Tg relative to fully rigid backbones. Additionally, the room temperature evaporation of acetone poses a risk of residual solvent retention within the matrix, which could act as a plasticizer and increase free volume. Dominant Factor: The formation of a cured, rigid network driven by the aromatic chemical composition and the thermal curing history qualitatively dominates the thermal behavior. While residual solvent and flexible linkages present decreasing influences, the constraints imposed by the crosslinked aromatic structure establish the primary determinant for the glass transition temperature."
    }
  },
  {
    "doi": "10.1016/j.polymdegradstab.2017.11.021",
    "title": "The degradability and thermal properties of chiral polyamide-imides synthesized from several L-amino acids: Side group effects",
    "year": 2017,
    "chemical_composition": {
      "repeat_unit_psmiles": "[*]Nc1ccc(Oc2ccc(NC(=O)C(CC)N3C(=O)c4ccc(C(=O)N(C(CC)C(=O)N*)C(=O)c4)C3=O)cc2)cc1",
      "monomers": [
        {
          "name": "Pyromellitic dianhydride",
          "smiles": "O=C1OC(=O)c2cc(C(=O)OC1=O)ccc2",
          "ratio_value": null,
          "ratio_unit": null
        },
        {
          "name": "4,4′-diaminodiphenyl ether",
          "smiles": "Nc1ccc(Oc2ccc(N)cc2)cc1",
          "ratio_value": null,
          "ratio_unit": null
        },
        {
          "name": "L-2-aminobutyric acid",
          "smiles": "CC[C@H](N)C(=O)O",
          "ratio_value": null,
          "ratio_unit": null
        }
      ],
      "additives": [],
      "is_homopolymer": false
    },
    "processing_history": "Synthesized by direct polycondensation of diacid monomers (from PMDA and L-2-aminobutyric acid) with ODA at 120 °C. Films prepared by dissolving 0.25 g PAI in 10 mL DMF, casting in Teflon mold (5 cm), vacuum drying at 50 °C. Tg measured by DSC (Q-100, TA instruments) at 10 °C/min.",
    "hierarchical_structure": "Clear yellow flexible films.",
    "properties": {
      "Tg": {
        "value": [
          221
        ],
        "unit": "°C"
      }
    },
    "analysis_with_hierarchical_structure": {
      "descriptive_text": "This material is a copolymer synthesized via direct polycondensation of Pyromellitic dianhydride, 4,4′-diaminodiphenyl ether, and L-2-aminobutyric acid at 120 °C, forming a poly(amide-imide) structure. Clear yellow flexible films were obtained by dissolving 0.25 g of the polymer in 10 mL of DMF, casting the solution in a 5 cm Teflon mold, and vacuum drying at 50 °C. The glass transition temperature was subsequently characterized by differential scanning calorimetry at a heating rate of 10 °C/min.",
      "reasoning_analysis": "Increasing Factors: The incorporation of Pyromellitic dianhydride introduces rigid pyromellitic imide rings into the polymer backbone, which severely restricts segmental rotation and increases chain stiffness. Additionally, the aromatic rings from 4,4′-diaminodiphenyl ether and the strong intermolecular hydrogen bonding capability of the amide linkages enhance cohesive energy density, driving the Tg upward. Decreasing Factors: The ether linkages within the diamine monomer introduce flexibility into the backbone, while the L-2-aminobutyric acid monomer contributes aliphatic ethyl side groups and aliphatic backbone segments that increase free volume and chain mobility compared to fully aromatic analogs. Furthermore, the vacuum drying temperature of 50 °C may be insufficient to completely remove high-boiling DMF solvent, and any residual solvent would act as a plasticizer to depress the Tg. Dominant Factor: The rigid imide and aromatic backbone structures are the dominant factors establishing a high intrinsic baseline for the Tg; however, the intentional incorporation of aliphatic and ether components to achieve flexible films, combined with the potential for residual solvent from the low-temperature drying process, qualitatively acts to reduce the Tg relative to fully aromatic polyimides."
    },
    "analysis_without_hierarchical_structure": {
      "descriptive_text": "The sample comprises a poly(amide-imide) copolymer synthesized via direct polycondensation involving Pyromellitic dianhydride, 4,4′-diaminodiphenyl ether, and L-2-aminobutyric acid at 120 °C. Films were prepared by dissolving 0.25 g of the polymer in 10 mL of DMF, followed by casting into a 5 cm Teflon mold and vacuum drying at 50 °C. The glass transition temperature was characterized using DSC at a heating rate of 10 °C/min.",
      "reasoning_analysis": "Increasing Factors: The presence of rigid aromatic rings from Pyromellitic dianhydride and 4,4′-diaminodiphenyl ether, along with the formation of cyclic imide structures, significantly restricts backbone segmental motion through steric hindrance and enhances intermolecular interactions via hydrogen bonding from the amide linkages. Decreasing Factors: The ether linkage within the diamine monomer introduces rotational freedom, while the aliphatic ethyl side chain from L-2-aminobutyric acid increases free volume and chain flexibility compared to fully aromatic systems. Additionally, the vacuum drying temperature of 50 °C is significantly lower than the boiling point of the DMF solvent, creating a risk of residual solvent plasticization that would further depress the Tg. Dominant Factor: The inherent chain stiffness derived from the aromatic imide and amide backbone serves as the dominant factor establishing a high glass transition temperature regime; however, the intentional incorporation of flexible aliphatic segments and the potential for residual solvent retention due to the mild vacuum drying conditions act as significant counterbalances that lower the Tg relative to a fully aromatic polyimide homopolymer."
    }
  },
  {
    "doi": "10.3390/polym16060857",
    "title": "The Effect of Nonterminal Liquid Crystalline Epoxy Resin Structure and Curing Agents on the Glass Transition of Polymer Networks",
    "year": 2024,
    "chemical_composition": {
      "repeat_unit_psmiles": null,
      "monomers": [
        {
          "name": "3ANTEM",
          "smiles": null,
          "ratio_value": 2,
          "ratio_unit": "molar ratio"
        },
        {
          "name": "o-phenylenediamine",
          "smiles": "Nc1ccccc1N",
          "ratio_value": 1,
          "ratio_unit": "molar ratio"
        }
      ],
      "additives": [],
      "is_homopolymer": false
    },
    "processing_history": "Stoichiometric amounts of 3ANTEM and o-PDA mixed in 2:1 molar ratio. Dissolved in acetone (15 mL), stirred 2 h. Solvent evaporated at room temperature. Stored in a fridge before curing. Cured via DSC heating cycles. Tg measured by DSC (Mettler Toledo DSC822e) at 10 °C/min under N2 atmosphere (2nd heating cycle).",
    "hierarchical_structure": "Liquid crystalline epoxy network. Cured in chaotic, isotropic liquid state.",
    "properties": {
      "Tg": {
        "value": [
          37.0
        ],
        "unit": "°C"
      }
    },
    "analysis_with_hierarchical_structure": {
