Repository: hhtrick/HHT-code

# HHT training framework

This directory contains model training, embedding precomputation, inference, article-level baselines and the curated datasets. All commands below assume that the working directory is `train_code/`.

## 3. Datasets and fixed partitions

Each main dataset is a JSON array at `dataset/{property}/{property}.json`. Entries contain source metadata, `chemical_composition`, `processing_history`, `hierarchical_structure`, `properties`, and two generated-analysis objects. Targets are stored as `properties[property]["value"]`; source metadata and target values are not predictive input fields.

| Property | Train | Validation | Test | Total |
|---|---:|---:|---:|---:|

File: train_code/dataset/Tg/Tg.json (part 86 of 235)
[
      "descriptive_text": "The sample comprises a liquid crystalline epoxy network synthesized from 3ANTEM and o-phenylenediamine monomers mixed in a 2:1 molar ratio. The precursors were dissolved in acetone, stirred for two hours, and the solvent was evaporated at room temperature prior to storage in a refrigerator. Subsequent curing was achieved through DSC heating cycles, resulting in a network cured in a chaotic, isotropic liquid state. The glass transition temperature was characterized using a Mettler Toledo DSC822e at a heating rate of 10 °C/min under a nitrogen atmosphere during the second heating cycle.",
      "reasoning_analysis": "Increasing Factors: The incorporation of o-phenylenediamine introduces aromatic rings into the network backbone, providing structural rigidity and steric hindrance that restrict segmental chain mobility. Furthermore, the formation of a covalently crosslinked epoxy network significantly reduces free volume and chain end mobility compared to linear polymers, inherently driving the Tg upward. Decreasing Factors: The solvent evaporation step performed at room temperature poses a risk of residual acetone remaining within the matrix, which could act as a plasticizer to increase free volume and lower the Tg. Additionally, curing in a chaotic, isotropic liquid state rather than an ordered liquid crystalline phase may result in less efficient packing density, potentially reducing the thermal transition temperature compared to an anisotropically ordered network. Dominant Factor: The covalent crosslinking density and the aromatic rigidity introduced by the hardener are the dominant factors, as the formation of a thermoset network fundamentally constrains segmental motion more significantly than the potential packing inefficiencies of the isotropic state, assuming the thermal curing cycle was sufficient to volatilize residual solvent."
    },
    "analysis_without_hierarchical_structure": {
      "descriptive_text": "The material is a copolymer synthesized from 3ANTEM and o-phenylenediamine monomers mixed in a 2:1 molar ratio. The preparation procedure involved dissolving stoichiometric amounts of the monomers in acetone, stirring the solution for two hours, and evaporating the solvent at room temperature. The resulting mixture was stored in a refrigerator prior to curing, which was achieved through DSC heating cycles. The glass transition temperature was measured using a Mettler Toledo DSC822e instrument at a heating rate of 10 °C/min under a nitrogen atmosphere, specifically analyzing the second heating cycle.",
      "reasoning_analysis": "Increasing Factors: The incorporation of o-phenylenediamine introduces rigid aromatic rings into the polymer backbone, which sterically hinder chain rotation and increase intrinsic stiffness. Additionally, the processing history specifies curing via DSC heating cycles, which likely promotes crosslinking or imidization reactions between the functional groups, creating a network structure that severely restricts segmental mobility. Decreasing Factors: The initial solvent evaporation at room temperature may leave residual acetone within the matrix, acting as a plasticizer that increases free volume and depresses the Tg. Additionally, storage in a fridge prior to curing implies the material existed as a prepolymer or oligomer initially, which would possess a lower transition temperature than the final cured network. Dominant Factor: The structural rigidity provided by the aromatic monomers and the network formation during thermal curing is the dominant factor. The covalent constraints imposed by the cured architecture outweigh the potential plasticization from residual solvent, particularly since the Tg measurement relies on the second heating cycle which effectively removes volatiles and thermal history."
    }
  },
  {
    "doi": "10.1016/j.polymdegradstab.2017.11.021",
    "title": "The degradability and thermal properties of chiral polyamide-imides synthesized from several L-amino acids: Side group effects",
    "year": 2017,
    "chemical_composition": {
      "repeat_unit_psmiles": "[*]Nc1ccc(Oc2ccc(NC(=O)C(Cc1ccccc1)N3C(=O)c4ccc(C(=O)N(C(Cc1ccccc1)C(=O)N*)C(=O)c4)C3=O)cc2)cc1",
      "monomers": [
        {
          "name": "Pyromellitic dianhydride",
          "smiles": "O=C1OC(=O)c2cc(C(=O)OC1=O)ccc2",
          "ratio_value": null,
          "ratio_unit": null
        },
        {
          "name": "4,4′-diaminodiphenyl ether",
          "smiles": "Nc1ccc(Oc2ccc(N)cc2)cc1",
          "ratio_value": null,
          "ratio_unit": null
        },
        {
          "name": "L-phenylalanine",
          "smiles": "N[C@@H](Cc1ccccc1)C(=O)O",
          "ratio_value": null,
          "ratio_unit": null
        }
      ],
      "additives": [],
      "is_homopolymer": false
    },
    "processing_history": "Synthesized by direct polycondensation of diacid monomers (from PMDA and L-phenylalanine) with ODA at 120 °C. Films prepared by dissolving 0.25 g PAI in 10 mL DMF, casting in Teflon mold (5 cm), vacuum drying at 50 °C. Tg measured by DSC (Q-100, TA instruments) at 10 °C/min.",
    "hierarchical_structure": "Clear yellow flexible films.",
    "properties": {
      "Tg": {
        "value": [
          209
        ],
        "unit": "°C"
      }
    },
    "analysis_with_hierarchical_structure": {
      "descriptive_text": "The sample is a poly(amide-imide) copolymer synthesized via direct polycondensation of pyromellitic dianhydride, 4,4′-diaminodiphenyl ether, and L-phenylalanine. Clear yellow flexible films were prepared by dissolving the polymer in dimethylformamide, casting into a Teflon mold, and vacuum drying at 50 °C. The glass transition temperature was characterized by differential scanning calorimetry at a heating rate of 10 °C/min.",
      "reasoning_analysis": "Increasing Factors: The incorporation of pyromellitic dianhydride introduces rigid imide rings and fused aromatic structures that severely restrict backbone rotation, while the amide linkages and L-phenylalanine residues facilitate interchain hydrogen bonding, both of which significantly increase the energy required for segmental motion. Decreasing Factors: The presence of 4,4′-diaminodiphenyl ether introduces flexible ether linkages between aromatic rings, and the aliphatic carbon in the L-phenylalanine backbone provides additional conformational freedom compared to fully aromatic systems. Additionally, the processing history involves vacuum drying at only 50 °C for films cast from dimethylformamide; since this temperature is well below the solvent boiling point, residual solvent may remain trapped within the matrix, acting as a plasticizer that lowers the Tg. Dominant Factor: While the flexible ether linkages and potential residual solvent exert a depressing influence, the intrinsic rigidity of the imide rings combined with the strong interchain hydrogen bonding network typically establishes a high baseline Tg characteristic of poly(amide-imides), suggesting the structural rigidity is the primary determinant of the thermal transition behavior."
    },
    "analysis_without_hierarchical_structure": {
      "descriptive_text": "The sample consists of a copolymer synthesized via direct polycondensation involving Pyromellitic dianhydride, 4,4′-diaminodiphenyl ether, and L-phenylalanine monomers reacted at 120 °C. Films were prepared by dissolving 0.25 g of the resulting polyamide-imide in 10 mL of DMF, casting the solution in a 5 cm Teflon mold, and subjecting it to vacuum drying at 50 °C. The glass transition temperature was characterized using a TA Instruments Q-100 DSC at a heating rate of 10 °C/min.",
      "reasoning_analysis": "Increasing Factors: The incorporation of Pyromellitic dianhydride introduces rigid imide rings into the backbone, while the aromatic structures from 4,4′-diaminodiphenyl ether and the pendant phenyl groups from L-phenylalanine create significant steric hindrance. Furthermore, the amide linkages derived from the amino acid facilitate interchain hydrogen bonding, which acts as physical crosslinks to severely restrict segmental mobility. Decreasing Factors: The presence of ether linkages within the 4,4′-diaminodiphenyl ether monomer provides a degree of rotational flexibility compared to all-carbon aromatic linkages. Additionally, the copolymer architecture disrupts chain packing regularity, and the vacuum drying temperature of 50 °C is significantly below the boiling point of the DMF solvent, risking residual solvent retention that would act as a plasticizer to increase free volume. Dominant Factor: The intrinsic chain stiffness imparted by the bulky imide rings and the extensive hydrogen bonding network qualitatively dominates the thermal behavior. Despite the flexibility of the ether linkage and potential minor plasticization, the high energy barrier required for segmental motion in this rigid aromatic polyamide-imide backbone establishes a fundamentally high glass transition temperature regime."
    }
  },
  {
    "doi": "10.3390/polym16060857",
    "title": "The Effect of Nonterminal Liquid Crystalline Epoxy Resin Structure and Curing Agents on the Glass Transition of Polymer Networks",
    "year": 2024,
    "chemical_composition": {
      "repeat_unit_psmiles": null,
      "monomers": [
        {
          "name": "3ANTEM",
          "smiles": null,
          "ratio_value": 2,
          "ratio_unit": "molar ratio"
        },
        {
          "name": "m-phenylenediamine",
          "smiles": "Nc1cccc(N)c1",
          "ratio_value": 1,
          "ratio_unit": "molar ratio"
        }
      ],
      "additives": [],
      "is_homopolymer": false
    },
    "processing_history": "Stoichiometric amounts of 3ANTEM and m-PDA mixed in 2:1 molar ratio. Dissolved in acetone (15 mL), stirred 2 h. Solvent evaporated at room temperature. Stored in a fridge before curing. Cured via DSC heating cycles. Tg measured by DSC (Mettler Toledo DSC822e) at 10 °C/min under N2 atmosphere (2nd heating cycle).",
    "hierarchical_structure": "Liquid crystalline epoxy network. Cured in chaotic, isotropic liquid state.",
    "properties": {
      "Tg": {
        "value": [
          -7.5
        ],
        "unit": "°C"
      }
    },
    "analysis_with_hierarchical_structure": {
      "descriptive_text": "The sample comprises a liquid crystalline epoxy network formed from 3ANTEM and m-phenylenediamine monomers mixed in a 2:1 molar ratio. The precursor mixture was dissolved in acetone, stirred for two hours, and dried via solvent evaporation at room temperature before being stored in a refrigerator. Final curing was conducted using DSC heating cycles, resulting in a network solidified from a chaotic, isotropic liquid state. Thermal characterization was performed using a Mettler Toledo DSC822e at a heating rate of 10 °C/min under a nitrogen atmosphere during the second heating cycle.",
      "reasoning_analysis": "Increasing Factors: The incorporation of m-phenylenediamine introduces rigid aromatic rings into the polymer backbone, which restricts segmental rotation and inherently elevates the Tg. Furthermore, the reaction between the multifunctional epoxy component and the diamine hardener forms a highly crosslinked network structure, significantly reducing chain mobility and free volume. Decreasing Factors: The processing history involves solvent evaporation at room temperature, which carries a risk of retaining residual acetone that would act as a plasticizer to lower the Tg. Additionally, although the material is classified as a liquid crystalline epoxy, the hierarchical structure indicates it was cured in a chaotic, isotropic liquid state, meaning the potential Tg enhancement from ordered mesophase packing was not realized. Dominant Factor: The high crosslink density and intrinsic rigidity provided by the aromatic epoxy-amine network structure qualitatively dominate the thermal behavior, establishing a robust Tg baseline; however, the isotropic curing condition and potential presence of residual solvent likely prevent the material from reaching the maximum theoretical Tg associated with fully ordered liquid crystalline networks."
    },
    "analysis_without_hierarchical_structure": {
      "descriptive_text": "The sample comprises a copolymer synthesized from 3ANTEM and m-phenylenediamine monomers mixed in a 2:1 molar ratio. The preparation involved dissolving stoichiometric amounts in acetone, stirring for 2 hours, and evaporating the solvent at room temperature. Following storage in a refrigerator, the material was cured via DSC heating cycles, and the glass transition temperature was subsequently measured using a Mettler Toledo DSC822e at 10 °C/min under a nitrogen atmosphere during the second heating cycle.",
      "reasoning_analysis": "Increasing Factors: The incorporation of m-phenylenediamine introduces aromatic rings into the polymer backbone, which restricts segmental chain mobility through steric hindrance and increases backbone stiffness, inherently driving the Tg upward. Furthermore, the thermal curing via DSC heating cycles likely promotes complete reaction or crosslinking, reducing free volume and chain end concentration, which further elevates the Tg. Decreasing Factors: The meta-substitution pattern on the phenylenediamine ring introduces kinks into the polymer chain compared to para-substituted analogs, potentially increasing free volume and lowering the Tg relative to a more linear architecture. Additionally, although solvent evaporation was performed, any residual acetone trapped prior to the curing stage could act as a plasticizer, though this is largely mitigated by the thermal treatment. Dominant Factor: The intrinsic rigidity conferred by the aromatic components in the chemical composition qualitatively dominates the thermal behavior, establishing a high baseline Tg that outweighs the free volume effects introduced by the meta-linkage geometry."
    }
  },
  {
    "doi": null,
    "title": "High-Pressure Calorimetric Study of Plasticization of Poly(methyl methacrylate) by Methane, Ethylene, and Carbon Dioxide*",
    "year": 1996,
    "chemical_composition": {
      "repeat_unit_psmiles": "[*]CC(C)(C(=O)OC)[*]",
      "monomers": [
        {
          "name": "Methyl methacrylate",
          "smiles": "C=C(C)C(=O)OC",
          "ratio_value": null,
          "ratio_unit": null
        }
      ],
      "additives": [
        {
          "name": "Carbon Dioxide",
          "type": "plasticizer",
          "amount_value": null,
          "amount_unit": null
        }
      ],
      "is_homopolymer": true
    },
    "processing_history": "High-pressure Tian-Calvet heat flow calorimeter (Setaram, model BT). PMMA pellets (Mw ~ 200,000). Carbon Dioxide pressure 22.3 atm. Scan rate 7 or 10 °C/h. Tg taken as midpoint of transition.",
    "hierarchical_structure": "Amorphous PMMA.",
    "properties": {
      "Tg": {
        "value": [
          63.7
        ],
        "unit": "°C"
      }
    },
    "analysis_with_hierarchical_structure": {
      "descriptive_text": "The sample consists of amorphous poly(methyl methacrylate) (PMMA) homopolymer pellets with a weight-average molecular weight (Mw) of approximately 200,000 g/mol. Thermal characterization was performed using a high-pressure Tian-Calvet heat flow calorimeter (Setaram, model BT) under a carbon dioxide atmosphere maintained at 22.3 atm. The glass transition temperature was determined as the midpoint of the transition observed during heating scans conducted at rates of 7 or 10 °C/h.",
      "reasoning_analysis": "Increasing Factors: The backbone structure of PMMA, featuring bulky alpha-methyl groups and polar ester side groups, imposes significant steric hindrance and dipole-dipole interactions that restrict segmental mobility, inherently establishing a high baseline Tg. Additionally, the high molecular weight (~200,000 g/mol) ensures the polymer is well above the critical entanglement threshold, minimizing free volume contributions from chain ends that would otherwise lower the Tg. Decreasing Factors: The presence of carbon dioxide at 22.3 atm acts as a potent plasticizer. CO2 molecules dissolve into the polymer matrix, increasing free volume and screening intermolecular interactions between polymer chains, which significantly enhances chain mobility and depresses the Tg. The specific processing history involving high-pressure CO2 exposure during the calorimetric scan ensures this plasticization effect is active during the measurement. Dominant Factor: While the intrinsic rigidity of the PMMA backbone and high molecular weight support an elevated Tg, the plasticization effect induced by the high-pressure carbon dioxide atmosphere is the dominant factor. The dissolution of gas molecules into the free volume of the amorphous structure overwhelmingly facilitates segmental motion, resulting in a qualitative suppression of the Tg compared to neat PMMA measured under ambient conditions."
    },
    "analysis_without_hierarchical_structure": {
      "descriptive_text": "The sample consists of a poly(methyl methacrylate) homopolymer with a molecular weight of approximately 200,000 g/mol, initially supplied as pellets. The material was analyzed using a high-pressure Tian-Calvet heat flow calorimeter to investigate the glass transition behavior in the presence of carbon dioxide, which acts as a plasticizing agent. The experimental protocol involved maintaining a carbon dioxide pressure of 22.3 atm while heating at a scan rate of 7 or 10 °C/h, with the glass transition temperature defined as the midpoint of the observed transition.",
      "reasoning_analysis": "Increasing Factors: The poly(methyl methacrylate) backbone possesses significant steric hindrance due to the alpha-methyl and ester side groups, which inherently restricts segmental rotation and establishes a high baseline glass transition temperature. Furthermore, the application of high hydrostatic pressure during the measurement thermodynamically reduces the free volume of the polymer matrix, which typically acts to elevate the transition temperature. Decreasing Factors: The presence of carbon dioxide as an additive functions as a potent plasticizer; upon sorption into the polymer matrix, CO2 molecules increase the fractional free volume and lubricate polymer chain segments, thereby significantly enhancing mobility and depressing the Tg. Additionally, the extremely slow heating scan rate compared to standard DSC protocols allows for greater structural relaxation during the measurement, which can kinetically lower the observed transition temperature. Dominant Factor: While the rigid PMMA backbone and high pressure provide resistance to chain motion, the plasticization effect induced by the high-pressure carbon dioxide environment is the dominant factor. The solubility of CO2 in the glassy polymer matrix drastically increases free volume, overwhelmingly counteracting the rigidity of the backbone and the compressive effects of the pressure, leading to a net qualitative reduction in the glass transition temperature relative to the ambient, neat polymer."
    }
  },
  {
    "doi": "10.1016/j.polymdegradstab.2017.11.021",
    "title": "The degradability and thermal properties of chiral polyamide-imides synthesized from several L-amino acids: Side group effects",
    "year": 2017,
    "chemical_composition": {
      "repeat_unit_psmiles": "[*]Nc1ccc(Oc2ccc(NC(=O)C(CCC)N3C(=O)c4ccc(C(=O)N(C(CCC)C(=O)N*)C(=O)c4)C3=O)cc2)cc1",
      "monomers": [
        {
          "name": "Pyromellitic dianhydride",
          "smiles": "O=C1OC(=O)c2cc(C(=O)OC1=O)ccc2",
          "ratio_value": null,
          "ratio_unit": null
        },
        {
          "name": "4,4′-diaminodiphenyl ether",
          "smiles": "Nc1ccc(Oc2ccc(N)cc2)cc1",
          "ratio_value": null,
          "ratio_unit": null
        },
        {
          "name": "L-norvaline",
          "smiles": "CCC[C@H](N)C(=O)O",
          "ratio_value": null,
          "ratio_unit": null
        }
      ],
      "additives": [],
      "is_homopolymer": false
    },
    "processing_history": "Synthesized by direct polycondensation of diacid monomers (from PMDA and L-norvaline) with ODA at 120 °C. Films prepared by dissolving 0.25 g PAI in 10 mL DMF, casting in Teflon mold (5 cm), vacuum drying at 50 °C. Tg measured by DSC (Q-100, TA instruments) at 10 °C/min.",
    "hierarchical_structure": "Clear yellow flexible films.",
    "properties": {
      "Tg": {
        "value": [
          206
        ],
        "unit": "°C"
      }
    },
    "analysis_with_hierarchical_structure": {
      "descriptive_text": "The material is a copolymer synthesized via direct polycondensation of pyromellitic dianhydride, 4,4′-diaminodiphenyl ether, and L-norvaline at 120 °C, resulting in a poly(amide-imide) structure. Processing involved dissolving the polymer in dimethylformamide and solution casting into a Teflon mold, followed by vacuum drying at 50 °C to produce clear yellow flexible films. Thermal characterization was performed using differential scanning calorimetry at a heating rate of 10 °C/min.",
      "reasoning_analysis": "Increasing Factors: The presence of rigid pyromellitic imide rings and aromatic segments within the backbone restricts segmental rotation through steric hindrance and electronic conjugation. Additionally, the amide and imide functional groups enable strong intermolecular hydrogen bonding and dipole interactions, increasing the cohesive energy density required for chain mobility. Decreasing Factors: The inclusion of 4,4′-diaminodiphenyl ether introduces flexible ether linkages, while L-norvaline incorporates aliphatic propyl side chains and chiral centers that increase free volume and disrupt chain packing. Furthermore, the processing history specifies vacuum drying at only 50 °C, which may be insufficient to fully evaporate high-boiling point DMF solvent, leaving residual molecules that act as plasticizers to depress the Tg. Dominant Factor: Although the aromatic imide units provide intrinsic rigidity, the strategic incorporation of aliphatic L-norvaline and flexible ether linkages is the dominant compositional factor reducing backbone stiffness relative to all-aromatic polyimides, as evidenced by the flexible film morphology. This effect is likely compounded by the mild thermal drying history, making the reduced chain rigidity and potential residual solvent the primary qualitative drivers lowering the Tg compared to conventional rigid-rod polyimide systems."
    },
    "analysis_without_hierarchical_structure": {
      "descriptive_text": "This poly(amide-imide) copolymer was synthesized via direct polycondensation of diacid monomers derived from Pyromellitic dianhydride and L-norvaline with 4,4′-diaminodiphenyl ether at 120 °C. Thin films were prepared by dissolving 0.25 g of the polymer in 10 mL of dimethylformamide and casting the solution into a 5 cm Teflon mold, followed by vacuum drying at 50 °C. The glass transition temperature was subsequently evaluated using a TA Instruments Q-100 differential scanning calorimeter at a heating rate of 10 °C/min.",
      "reasoning_analysis": "Increasing Factors: The incorporation of Pyromellitic dianhydride introduces rigid imide rings and aromatic structures that significantly restrict backbone rotation through steric hindrance. Additionally, the amide linkages derived from L-norvaline facilitate interchain hydrogen bonding, increasing cohesive energy density and restricting segmental mobility. Decreasing Factors: The presence of the ether linkage in 4,4′-diaminodiphenyl ether introduces flexibility into the backbone compared to fully aromatic connectors. Furthermore, the aliphatic propyl side chain from L-norvaline increases free volume and chain mobility. The vacuum drying temperature of 50 °C is relatively low for dimethylformamide removal, risking residual solvent plasticization. Dominant Factor: The intrinsic rigidity of the aromatic-imide backbone combined with the hydrogen bonding network qualitatively dominates the thermal behavior, establishing a high baseline Tg characteristic of poly(amide-imides), although the flexible ether and aliphatic components moderate this value relative to fully aromatic polyimides."
    }
  },
  {
    "doi": null,
    "title": "High-Pressure Calorimetric Study of Plasticization of Poly(methyl methacrylate) by Methane, Ethylene, and Carbon Dioxide*",
    "year": 1996,
    "chemical_composition": {
      "repeat_unit_psmiles": "[*]CC(C)(C(=O)OC)[*]",
      "monomers": [
        {
          "name": "Methyl methacrylate",
          "smiles": "C=C(C)C(=O)OC",
          "ratio_value": null,
          "ratio_unit": null
        }
      ],
      "additives": [
        {
          "name": "Carbon Dioxide",
          "type": "plasticizer",
          "amount_value": null,
          "amount_unit": null
        }
      ],
      "is_homopolymer": true
    },
    "processing_history": "High-pressure Tian-Calvet heat flow calorimeter (Setaram, model BT). PMMA pellets (Mw ~ 200,000). Carbon Dioxide pressure 8.8 atm. Scan rate 7 or 10 °C/h. Tg taken as midpoint of transition.",
    "hierarchical_structure": "Amorphous PMMA.",
    "properties": {
      "Tg": {
        "value": [
          80.5
        ],
        "unit": "°C"
      }
    },
    "analysis_with_hierarchical_structure": {
      "descriptive_text": "The sample comprises amorphous poly(methyl methacrylate) (PMMA) homopolymer pellets possessing a weight-average molecular weight (Mw) of approximately 200,000 g/mol. Characterization was performed using a high-pressure Tian-Calvet heat flow calorimeter under a Carbon Dioxide atmosphere maintained at 8.8 atm, with thermal scans conducted at rates of 7 or 10 °C/h. The glass transition temperature was determined as the midpoint of the transition observed during this high-pressure calorimetric measurement.",
      "reasoning_analysis": "Increasing Factors: The poly(methyl methacrylate) backbone features bulky alpha-methyl and ester side groups that impose significant steric hindrance on backbone rotation, intrinsically establishing a high baseline glass transition temperature. Additionally, the high molecular weight (Mw ~ 200,000 g/mol) ensures the polymer is well above the critical entanglement molecular weight, minimizing free volume contributions from chain ends and maintaining the bulk Tg plateau. Decreasing Factors: The presence of Carbon Dioxide at 8.8 atm acts as a potent physical plasticizer; sorption of CO2 molecules increases the free volume within the matrix and lubricates chain segments, thereby significantly reducing the energy required for segmental motion. Furthermore, the exceptionally slow scan rates (7 or 10 °C/h) utilized in the Tian-Calvet calorimeter allow for extended structural relaxation times compared to standard DSC protocols, which thermodynamically permits the transition to occur at lower temperatures. Dominant Factor: While the intrinsic rigidity of the PMMA backbone and high molecular weight establish a robust upper bound for the thermal transition, the plasticization effect induced by the sorption of Carbon Dioxide under pressure is the dominant factor. This interaction qualitatively drives the observed Tg significantly downward relative to the ambient pressure value, an effect potentially compounded by the slow thermal scan rates allowing deeper relaxation."
    },
    "analysis_without_hierarchical_structure": {
      "descriptive_text": "The sample consists of a poly(methyl methacrylate) homopolymer utilized in pellet form with a molecular weight of approximately 200,000. Thermal analysis was conducted using a high-pressure Tian-Calvet heat flow calorimeter, where the material was subjected to a Carbon Dioxide atmosphere at 8.8 atm. The glass transition temperature was recorded as the midpoint of the transition during heating scans performed at rates of 7 or 10 °C/h.",
      "reasoning_analysis": "Increasing Factors: The poly(methyl methacrylate) backbone features alpha-methyl groups and bulky ester side chains that impose significant steric hindrance, inherently restricting segmental mobility and establishing a high baseline glass transition temperature. Additionally, the application of 8.8 atm external pressure during measurement typically reduces free volume, which thermodynamically contributes to an elevation in Tg. Decreasing Factors: The presence of Carbon Dioxide acts as a potent plasticizer; upon dissolution into the polymer matrix under pressure, CO2 molecules increase fractional free volume and lubricate chain segments, thereby significantly depressing the Tg. Furthermore, the slow thermal scan rates of 7 or 10 °C/h allow for extended structural relaxation times compared to standard protocols, which can further lower the observed transition midpoint. Dominant Factor: Although the intrinsic chain stiffness and external pressure exert an upward influence, the plasticization effect induced by the dissolved Carbon Dioxide is the dominant factor. The specific solubility and interaction of CO2 with the polar ester groups of PMMA facilitate substantial swelling and mobility enhancement, qualitatively driving the final Tg significantly lower than that of the neat polymer at ambient pressure."
    }
  },
  {
    "doi": null,
    "title": "High-Pressure Calorimetric Study of Plasticization of Poly(methyl methacrylate) by Methane, Ethylene, and Carbon Dioxide*",
    "year": 1996,
    "chemical_composition": {
      "repeat_unit_psmiles": "[*]CC(C)(C(=O)OC)[*]",
      "monomers": [
        {
          "name": "Methyl methacrylate",
          "smiles": "C=C(C)C(=O)OC",
          "ratio_value": null,
          "ratio_unit": null
        }
      ],
      "additives": [],
      "is_homopolymer": true
    },
    "processing_history": "High-pressure Tian-Calvet heat flow calorimeter (Setaram, model BT). PMMA pellets (Mw ~ 200,000). Carbon Dioxide pressure 0.0 atm. Scan rate 7 or 10 °C/h. Tg taken as midpoint of transition.",
    "hierarchical_structure": "Amorphous PMMA.",
    "properties": {
      "Tg": {
        "value": [
          90.7
        ],
        "unit": "°C"
      }
    },
    "analysis_with_hierarchical_structure": {
      "descriptive_text": "The sample comprises an amorphous poly(methyl methacrylate) (PMMA) homopolymer in pellet form with a weight-average molecular weight (Mw) of approximately 200,000 g/mol. Thermal characterization was performed using a high-pressure Tian-Calvet heat flow calorimeter (Setaram, model BT) under a Carbon Dioxide pressure of 0.0 atm. The glass transition temperature was determined as the midpoint of the transition during heating scans conducted at rates of 7 or 10 °C/h.",
      "reasoning_analysis": "Increasing Factors: The poly(methyl methacrylate) backbone features bulky alpha-methyl and ester side groups that impose significant steric hindrance, restricting segmental rotation and inherently raising the Tg. Additionally, strong dipole-dipole interactions between the ester groups further inhibit chain mobility. The high molecular weight (Mw ~ 200,000 g/mol) ensures the polymer is well above the critical entanglement threshold, minimizing the free volume contribution from chain ends that would otherwise lower the Tg. Decreasing Factors: The processing history specifies an extremely slow heating scan rate of 7 or 10 °C/h during calorimetry. Compared to standard differential scanning calorimetry rates, this slow rate provides polymer segments with extended relaxation time to respond to thermal energy, kinetically shifting the observed glass transition to a lower temperature. Dominant Factor: The intrinsic chain stiffness derived from the chemical structure and the high molecular weight are the dominant factors establishing a high baseline Tg for this sample. Although the slow heating rate qualitatively reduces the observed transition temperature relative to faster kinetic conditions, the fundamental rigidity of the PMMA backbone dictates the overall thermal stability range."
    },
    "analysis_without_hierarchical_structure": {
      "descriptive_text": "The sample comprises a poly(methyl methacrylate) homopolymer supplied in pellet form with a molecular weight of approximately 200,000 g/mol. Thermal analysis was conducted using a high-pressure Tian-Calvet heat flow calorimeter (Setaram, model BT) with a carbon dioxide pressure maintained at 0.0 atm. The glass transition temperature was identified as the midpoint of the transition during heating scans performed at rates of 7 or 10 °C/h.",
      "reasoning_analysis": "Increasing Factors: The presence of the alpha-methyl group on the polymer backbone introduces significant steric hindrance that restricts rotational freedom, while the polar ester side groups facilitate intermolecular dipole-dipole interactions, both of which act to reduce chain mobility and elevate the glass transition temperature. Additionally, the high molecular weight of approximately 200,000 g/mol places the system well within the entanglement plateau, minimizing chain-end free volume effects that would otherwise lower the Tg. Decreasing Factors: The specified processing history involves an extremely slow heating scan rate of 7 or 10 °C/h, which is substantially lower than conventional differential scanning calorimetry rates; this slow kinetic protocol provides extended time for segmental relaxation during the heating process, thereby shifting the observed transition temperature downward. Dominant Factor: While the intrinsic structural rigidity provided by the alpha-methyl groups and high molecular weight establishes a high baseline Tg for the polymer backbone, the exceptionally slow heating scan rate specified in the processing history is the dominant dynamic factor that qualitatively dictates the observed transition temperature, shifting it to a lower bound relative to conventional characterization protocols."
    }
  },
  {
    "doi": null,
    "title": "High-Pressure Calorimetric Study of Plasticization of Poly(methyl methacrylate) by Methane, Ethylene, and Carbon Dioxide*",
    "year": 1996,
    "chemical_composition": {
      "repeat_unit_psmiles": "[*]CC(C)(C(=O)OC)[*]",
      "monomers": [
        {
          "name": "Methyl methacrylate",
          "smiles": "C=C(C)C(=O)OC",
          "ratio_value": null,
          "ratio_unit": null
        }
      ],
      "additives": [
        {
          "name": "Carbon Dioxide",
          "type": "plasticizer",
          "amount_value": null,
          "amount_unit": null
        }
      ],
      "is_homopolymer": true
    },
    "processing_history": "High-pressure Tian-Calvet heat flow calorimeter (Setaram, model BT). PMMA pellets (Mw ~ 200,000). Carbon Dioxide pressure 29.5 atm. Scan rate 7 or 10 °C/h. Tg taken as midpoint of transition.",
    "hierarchical_structure": "Amorphous PMMA.",
    "properties": {
      "Tg": {
        "value": [
          59.7
        ],
        "unit": "°C"
      }
    },
    "analysis_with_hierarchical_structure": {
      "descriptive_text": "The sample comprises amorphous poly(methyl methacrylate) (PMMA) homopolymer pellets with a molecular weight (Mw) of approximately 200,000 g/mol. Thermal analysis was conducted using a high-pressure Tian-Calvet heat flow calorimeter (Setaram, model BT) under a Carbon Dioxide atmosphere maintained at 29.5 atm. The glass transition temperature was determined as the midpoint of the transition during heating scans performed at rates of 7 or 10 °C/h.",
      "reasoning_analysis": "Increasing Factors: The chemical structure of methyl methacrylate features bulky alpha-methyl and ester side groups that impose significant steric hindrance on backbone rotation, intrinsically establishing a high baseline glass transition temperature. Additionally, the high molecular weight (Mw ~ 200,000 g/mol) reduces the concentration of chain ends, minimizing excess free volume contributions that typically lower Tg in lower molecular weight analogs. Decreasing Factors: The introduction of Carbon Dioxide at 29.5 atm acts as a potent plasticizer, where gas molecules dissolve into the polymer matrix to increase free volume and lubricate segmental motion, thereby drastically reducing the thermal energy required for the glass transition. Furthermore, the exceptionally slow scan rates (7 or 10 °C/h) utilized in the processing history allow for extended structural relaxation times during the measurement, which typically shifts the observed Tg to lower temperatures compared to standard rapid scanning methods. Dominant Factor: While the rigid PMMA backbone and high molecular weight provide inherent thermal stability, the plasticization effect induced by the high-pressure Carbon Dioxide is the dominant factor, qualitatively driving the Tg significantly downward relative to the neat polymer by fundamentally altering the free volume and mobility landscape of the system."
    },
    "analysis_without_hierarchical_structure": {
      "descriptive_text": "The sample comprises a poly(methyl methacrylate) homopolymer provided as pellets with a molecular weight of approximately 200,000. Characterization was performed using a high-pressure Tian-Calvet heat flow calorimeter under a carbon dioxide atmosphere at 29.5 atm, where the carbon dioxide serves as a plasticizing agent. The thermal analysis utilized scan rates of 7 or 10 °C/h, with the glass transition temperature determined as the midpoint of the transition.",
      "reasoning_analysis": "Increasing Factors: The intrinsic chemical structure of the poly(methyl methacrylate) backbone, characterized by bulky methyl and ester side groups, imposes steric hindrance that restricts segmental rotation and inherently elevates the glass transition temperature. Furthermore, the application of high external pressure during the measurement generally acts to reduce free volume, which theoretically contributes to a higher Tg. Decreasing Factors: The introduction of Carbon Dioxide under high pressure acts as a potent plasticizer; the sorption of CO2 molecules into the polymer matrix increases free volume and screens intermolecular forces, thereby facilitating chain mobility at lower temperatures. Additionally, the relatively slow scan rates of 7 or 10 °C/h allow sufficient time for gas diffusion and thermodynamic equilibration, maximizing the plasticization effect. Dominant Factor: The plasticization effect induced by the high-pressure Carbon Dioxide saturation qualitatively dominates the thermal behavior. Despite the inherent rigidity of the PMMA backbone and the compressive effect of the external pressure, the substantial increase in free volume and chain lubrication provided by the sorbed gas molecules drives the Tg significantly lower compared to the neat polymer under ambient conditions."
    }
  },
  {
    "doi": "10.1016/j.polymdegradstab.2017.11.021",
    "title": "The degradability and thermal properties of chiral polyamide-imides synthesized from several L-amino acids: Side group effects",
    "year": 2017,
    "chemical_composition": {
      "repeat_unit_psmiles": "[*]Nc1ccc(Oc2ccc(NC(=O)C(Cc1c[nH]c2ccccc12)N3C(=O)c4ccc(C(=O)N(C(Cc1c[nH]c2ccccc12)C(=O)N*)C(=O)c4)C3=O)cc2)cc1",
      "monomers": [
        {
          "name": "Pyromellitic dianhydride",
          "smiles": "O=C1OC(=O)c2cc(C(=O)OC1=O)ccc2",
          "ratio_value": null,
          "ratio_unit": null
        },
        {
          "name": "4,4′-diaminodiphenyl ether",
          "smiles": "Nc1ccc(Oc2ccc(N)cc2)cc1",
          "ratio_value": null,
          "ratio_unit": null
        },
        {
          "name": "L-tryptophan",
          "smiles": "N[C@@H](Cc1c[nH]c2ccccc12)C(=O)O",
          "ratio_value": null,
          "ratio_unit": null
        }
      ],
      "additives": [],
      "is_homopolymer": false
    },
