Repository: hhtrick/HHT-code

# HHT training framework

This directory contains model training, embedding precomputation, inference, article-level baselines and the curated datasets. All commands below assume that the working directory is `train_code/`.

## 3. Datasets and fixed partitions

Each main dataset is a JSON array at `dataset/{property}/{property}.json`. Entries contain source metadata, `chemical_composition`, `processing_history`, `hierarchical_structure`, `properties`, and two generated-analysis objects. Targets are stored as `properties[property]["value"]`; source metadata and target values are not predictive input fields.

| Property | Train | Validation | Test | Total |
|---|---:|---:|---:|---:|

File: train_code/dataset/Tg/Tg.json (part 87 of 235)
[
    "processing_history": "Synthesized by direct polycondensation of diacid monomers (from PMDA and L-tryptophan) with ODA at 120 °C. Films prepared by dissolving 0.25 g PAI in 10 mL DMF, casting in Teflon mold (5 cm), vacuum drying at 50 °C. Tg measured by DSC (Q-100, TA instruments) at 10 °C/min.",
    "hierarchical_structure": "Clear yellow flexible films.",
    "properties": {
      "Tg": {
        "value": [
          217
        ],
        "unit": "°C"
      }
    },
    "analysis_with_hierarchical_structure": {
      "descriptive_text": "The sample is a poly(amide-imide) copolymer derived from pyromellitic dianhydride, 4,4′-diaminodiphenyl ether, and L-tryptophan. It was synthesized via direct polycondensation at 120 °C and processed into clear yellow flexible films by solution casting from dimethylformamide followed by vacuum drying at 50 °C. The glass transition temperature was subsequently measured using differential scanning calorimetry at a heating rate of 10 °C/min.",
      "reasoning_analysis": "Increasing Factors: The polymer backbone incorporates rigid aromatic rings from pyromellitic dianhydride and 4,4′-diaminodiphenyl ether, along with the bulky indole moiety from L-tryptophan, which collectively restrict segmental chain mobility through steric hindrance. Additionally, the presence of amide and imide linkages facilitates strong intermolecular hydrogen bonding and dipole-dipole interactions, further driving the Tg higher by increasing the energy required for chain motion. Decreasing Factors: The ether linkage within the 4,4′-diaminodiphenyl ether unit introduces flexibility into the backbone compared to all-carbon aromatic connections, which tends to lower the Tg. Furthermore, the vacuum drying temperature of 50 °C is relatively low for removing high-boiling solvents like dimethylformamide, suggesting that residual solvent may remain within the amorphous matrix to act as a plasticizer, thereby increasing free volume and depressing the Tg. Dominant Factor: The intrinsic rigidity of the aromatic poly(amide-imide) backbone and the dense network of hydrogen bonds qualitatively dominate the thermal behavior by establishing a high baseline resistance to segmental motion; however, the flexibility imparted by the ether linkages and the potential plasticization effect from the processing history serve as significant modulating factors that define the final observed transition behavior."
    },
    "analysis_without_hierarchical_structure": {
      "descriptive_text": "The material is a copolymer synthesized via direct polycondensation of diacid monomers derived from pyromellitic dianhydride and L-tryptophan with 4,4′-diaminodiphenyl ether at 120 °C. Films were prepared by dissolving 0.25 g of the poly(amide-imide) in 10 mL of dimethylformamide, casting the solution into a 5 cm Teflon mold, and subjecting it to vacuum drying at 50 °C. The glass transition temperature was characterized using differential scanning calorimetry at a heating rate of 10 °C/min.",
      "reasoning_analysis": "Increasing Factors: The incorporation of pyromellitic dianhydride introduces rigid imide rings into the backbone, while the L-tryptophan monomer contributes bulky indole side groups and chiral centers, both of which significantly restrict segmental mobility through steric hindrance. Furthermore, the presence of amide and indole nitrogen atoms facilitates strong intermolecular hydrogen bonding, increasing cohesive energy density and driving the Tg upward. Decreasing Factors: The 4,4′-diaminodiphenyl ether monomer contains flexible ether linkages within the main chain, which provide additional free volume and rotational freedom compared to purely carbonaceous aromatic linkages, potentially lowering the Tg. Additionally, the vacuum drying temperature of 50 °C is relatively low for removing high-boiling dimethylformamide, creating a risk that residual solvent molecules may act as plasticizers by increasing free volume and depressing the Tg. Dominant Factor: The intrinsic structural rigidity imposed by the bulky indole substituents and the rigid imide rings qualitatively dominates the final Tg behavior, establishing a high baseline resistance to chain motion that typically outweighs the flexibility conferred by the ether linkages, although the actual measured value may be suppressed if the low-temperature drying process fails to eliminate residual solvent plasticization."
    }
  },
  {
    "doi": null,
    "title": "High-Pressure Calorimetric Study of Plasticization of Poly(methyl methacrylate) by Methane, Ethylene, and Carbon Dioxide*",
    "year": 1996,
    "chemical_composition": {
      "repeat_unit_psmiles": "[*]CC(C)(C(=O)OC)[*]",
      "monomers": [
        {
          "name": "Methyl methacrylate",
          "smiles": "C=C(C)C(=O)OC",
          "ratio_value": null,
          "ratio_unit": null
        }
      ],
      "additives": [
        {
          "name": "Carbon Dioxide",
          "type": "plasticizer",
          "amount_value": null,
          "amount_unit": null
        }
      ],
      "is_homopolymer": true
    },
    "processing_history": "High-pressure Tian-Calvet heat flow calorimeter (Setaram, model BT). PMMA pellets (Mw ~ 200,000). Carbon Dioxide pressure 18.2 atm. Scan rate 7 or 10 °C/h. Tg taken as midpoint of transition.",
    "hierarchical_structure": "Amorphous PMMA.",
    "properties": {
      "Tg": {
        "value": [
          69.2
        ],
        "unit": "°C"
      }
    },
    "analysis_with_hierarchical_structure": {
      "descriptive_text": "The sample comprises amorphous poly(methyl methacrylate) (PMMA) homopolymer pellets possessing a weight-average molecular weight (Mw) of approximately 200,000 g/mol. Characterization was performed using a high-pressure Tian-Calvet heat flow calorimeter under a Carbon Dioxide atmosphere pressurized to 18.2 atm, with thermal scans conducted at rates of 7 or 10 °C/h. The glass transition temperature was determined as the midpoint of the transition observed during this high-pressure calorimetric measurement.",
      "reasoning_analysis": "Increasing Factors: The intrinsic chemical structure of PMMA, featuring bulky alpha-methyl and ester side groups, imposes significant steric hindrance on backbone rotation, establishing a high baseline Tg. Additionally, the high molecular weight (~200,000 g/mol) minimizes the concentration of chain ends, reducing excess free volume contributions that would otherwise lower the transition temperature. The applied hydrostatic pressure of 18.2 atm also acts to compress free volume, theoretically shifting the transition to higher temperatures. Decreasing Factors: The presence of Carbon Dioxide at high pressure serves as a potent physical plasticizer; CO2 molecules sorb into the polymer matrix, increasing interchain spacing and facilitating segmental mobility, which drastically depresses the Tg. Furthermore, the exceptionally slow scan rates (7 or 10 °C/h) compared to standard DSC protocols allow for greater structural relaxation during the measurement, which can result in a lower observed transition temperature. Dominant Factor: While the intrinsic rigidity of PMMA and the hydrostatic pressure contribute to thermal stability, the plasticization effect induced by the sorption of high-pressure Carbon Dioxide is the dominant factor. This interaction significantly enhances free volume and chain mobility, qualitatively overriding the stiffening effects of the backbone structure and pressure to yield a net reduction in the glass transition temperature relative to ambient conditions."
    },
    "analysis_without_hierarchical_structure": {
      "descriptive_text": "The sample comprises poly(methyl methacrylate) homopolymer pellets with a molecular weight of approximately 200,000 g/mol. Thermal characterization was performed using a high-pressure Tian-Calvet heat flow calorimeter under a carbon dioxide atmosphere maintained at 18.2 atm, where the gas functions as a plasticizing additive. The measurement utilized a scan rate of 7 or 10 °C/h, with the glass transition temperature defined as the midpoint of the observed transition.",
      "reasoning_analysis": "Increasing Factors: The chemical architecture of poly(methyl methacrylate) features bulky methyl ester side groups and an alpha-methyl substituent on the backbone, which impose significant steric hindrance and restrict segmental rotation, inherently establishing a high baseline glass transition temperature. Furthermore, the molecular weight of approximately 200,000 g/mol ensures the chains are well above the critical entanglement limit, minimizing the free volume contribution from chain ends that would otherwise depress the transition. Decreasing Factors: The introduction of carbon dioxide at 18.2 atm acts as a potent plasticizer, where gas molecules sorb into the polymer matrix to increase free volume and lubricate chain movement, significantly lowering the energy barrier for segmental relaxation. Additionally, the extremely slow scan rate of 7 or 10 °C/h allows for greater structural relaxation during the heating process compared to standard differential scanning calorimetry rates, which further shifts the observed transition to lower temperatures. Dominant Factor: The plasticization effect induced by the high-pressure carbon dioxide saturation is the dominant factor; while the PMMA backbone provides intrinsic rigidity, the solvation of the polymer by CO2 molecules fundamentally expands the free volume and screens intermolecular forces, qualitatively overriding the structural stiffness and resulting in a substantial depression of the Tg relative to the neat polymer under ambient conditions."
    }
  },
  {
    "doi": "10.3390/polym16060857",
    "title": "The Effect of Nonterminal Liquid Crystalline Epoxy Resin Structure and Curing Agents on the Glass Transition of Polymer Networks",
    "year": 2024,
    "chemical_composition": {
      "repeat_unit_psmiles": null,
      "monomers": [
        {
          "name": "3ANTEM",
          "smiles": null,
          "ratio_value": 2,
          "ratio_unit": "molar ratio"
        },
        {
          "name": "p-phenylenediamine",
          "smiles": "Nc1ccc(N)cc1",
          "ratio_value": 1,
          "ratio_unit": "molar ratio"
        }
      ],
      "additives": [],
      "is_homopolymer": false
    },
    "processing_history": "Stoichiometric amounts of 3ANTEM and p-PDA mixed in 2:1 molar ratio. Dissolved in acetone (15 mL), stirred 2 h. Solvent evaporated at room temperature. Stored in a fridge before curing. Cured via DSC heating cycles. Tg measured by DSC (Mettler Toledo DSC822e) at 10 °C/min under N2 atmosphere (2nd heating cycle).",
    "hierarchical_structure": "Liquid crystalline epoxy network. Cured in chaotic, isotropic liquid state.",
    "properties": {
      "Tg": {
        "value": [
          23.4
        ],
        "unit": "°C"
      }
    },
    "analysis_with_hierarchical_structure": {
      "descriptive_text": "The sample comprises a liquid crystalline epoxy network synthesized from 3ANTEM and p-phenylenediamine (p-PDA) precursors mixed in a 2:1 molar ratio. Preparation involved dissolving the stoichiometric components in acetone, stirring for two hours, and evaporating the solvent at room temperature, followed by refrigerated storage prior to curing. The material was cured in a chaotic, isotropic liquid state via DSC heating cycles, with the glass transition temperature determined during the second heating cycle at 10 °C/min under a nitrogen atmosphere.",
      "reasoning_analysis": "Increasing Factors: The incorporation of p-phenylenediamine introduces rigid aromatic segments into the backbone, while the multifunctional 3ANTEM facilitates a highly crosslinked network structure, both of which severely restrict segmental chain mobility. Additionally, the thermal curing cycle ensures complete crosslinking, further locking the network structure and reducing free volume. Decreasing Factors: The processing history indicates solvent evaporation at room temperature, which risks retaining residual acetone that could act as a plasticizer and lower Tg. Furthermore, curing the liquid crystalline precursor in a chaotic, isotropic state prevents the formation of ordered mesophases, resulting in a less densely packed structure compared to anisotropically cured liquid crystalline epoxies. Dominant Factor: The intrinsic rigidity of the aromatic hardener and the topological constraints of the crosslinked network qualitatively dominate the thermal behavior, establishing a robust resistance to segmental motion that outweighs the disordering effects of the isotropic curing condition and potential minor plasticization."
    },
    "analysis_without_hierarchical_structure": {
      "descriptive_text": "The sample comprises a copolymer derived from 3ANTEM and p-phenylenediamine monomers combined in a 2:1 molar ratio without additional additives. Preparation involved dissolving the stoichiometric mixture in acetone, stirring for two hours, and evaporating the solvent at room temperature, followed by storage in a fridge prior to curing via DSC heating cycles. The glass transition temperature was characterized using a Mettler Toledo DSC822e during the second heating cycle at 10 °C/min under a nitrogen atmosphere.",
      "reasoning_analysis": "Increasing Factors: The incorporation of p-phenylenediamine introduces rigid aromatic rings into the polymer backbone, which significantly restricts segmental mobility through steric hindrance and increases chain stiffness, inherently driving the Tg higher. Additionally, the processing history involving curing via DSC heating cycles likely promotes complete reaction and densification, reducing free volume and further elevating the Tg. Decreasing Factors: The initial solvent evaporation at room temperature using acetone poses a risk of residual solvent entrapment, which could act as a plasticizer to increase free volume and depress the Tg if not fully removed during curing. Additionally, the specific 2:1 monomer architecture may result in different chain packing efficiencies compared to standard linear 1:1 polymers, potentially introducing free volume elements that lower the Tg. Dominant Factor: The intrinsic structural rigidity provided by the aromatic p-phenylenediamine units combined with the thermal curing history qualitatively dominates the final behavior. While residual solvent is a potential variable, the high-temperature curing cycles typically ensure volatiles removal and network stabilization, making the backbone stiffness the primary determinant of the Tg."
    }
  },
  {
    "doi": null,
    "title": "Synthesis and Characterization of Poly(ethylene isophthalate-co-ethylene terephthalate) Copolyesters",
    "year": 2004,
    "chemical_composition": {
      "repeat_unit_psmiles": "[*]OCCOC(=O)c1cccc(C(=O)O*)c1",
      "monomers": [
        {
          "name": "Dimethyl isophthalate",
          "smiles": "COC(=O)c1cccc(C(=O)OC)c1",
          "ratio_value": 100,
          "ratio_unit": "mol%"
        },
        {
          "name": "Ethylene glycol",
          "smiles": "OCCO",
          "ratio_value": null,
          "ratio_unit": null
        }
      ],
      "additives": [
        {
          "name": "Titanium tetrabutoxide",
          "type": "catalyst",
          "amount_value": 0.7,
          "amount_unit": "g/kg"
        }
      ],
      "is_homopolymer": true
    },
    "processing_history": "Synthesized by melt polycondensation using Ti(OBu)4 catalyst. Stage 1: 170-230°C at atmospheric pressure. Stage 2: 270°C at 0.5 mbar. Tg measured by DSC (Perkin-Elmer DSC7) at 20°C/min (2nd scan) after rapid quenching from melt.",
    "hierarchical_structure": "Amorphous at room temperature.",
    "properties": {
      "Tg": {
        "value": [
          63.4
        ],
        "unit": "°C"
      }
    },
    "analysis_with_hierarchical_structure": {
      "descriptive_text": "The sample comprises an amorphous poly(ethylene isophthalate) homopolymer synthesized via melt polycondensation of dimethyl isophthalate and ethylene glycol using titanium tetrabutoxide (0.7 g/kg) as a catalyst. The polymerization process involved an initial reaction stage at 170-230°C under atmospheric pressure followed by a second stage at 270°C under 0.5 mbar vacuum. To maintain the amorphous structure at room temperature, the material was rapidly quenched from the melt, and the glass transition temperature was subsequently characterized by differential scanning calorimetry at a heating rate of 20°C/min during the second scan.",
      "reasoning_analysis": "Increasing Factors: The incorporation of aromatic isophthalate units into the polymer backbone introduces significant chain stiffness and steric hindrance to segmental rotation, which intrinsically drives the Tg higher compared to aliphatic polyesters. Additionally, residual titanium species from the catalyst may coordinate with carbonyl groups, potentially restricting local chain mobility. Decreasing Factors: The ethylene glycol spacers provide flexible aliphatic linkages between the rigid aromatic rings, enhancing overall chain mobility. Furthermore, the rapid quenching from the melt traps excess free volume within the amorphous matrix, facilitating segmental motion at lower temperatures, and any residual catalyst or low molecular weight oligomers from the polycondensation could act as plasticizers. Dominant Factor: The intrinsic rigidity of the aromatic backbone serves as the primary determinant for the baseline Tg; however, the meta-substitution of the isophthalate unit prevents crystallization, ensuring the material remains amorphous, while the rapid quenching history maximizes free volume, meaning the final observed Tg behavior is dominated by the backbone stiffness modulated significantly by the high free volume state induced by the processing conditions."
    },
    "analysis_without_hierarchical_structure": {
      "descriptive_text": "The sample consists of a polyethylene isophthalate homopolymer synthesized via melt polycondensation of dimethyl isophthalate and ethylene glycol using titanium tetrabutoxide as a catalyst at a loading of 0.7 g/kg. The polymerization process involved an initial stage at 170-230°C under atmospheric pressure followed by a second stage at 270°C under reduced pressure of 0.5 mbar to drive molecular weight growth. The resulting material was subjected to rapid quenching from the melt, and the glass transition temperature was subsequently characterized using differential scanning calorimetry on the second heating scan at a rate of 20°C/min.",
      "reasoning_analysis": "Increasing Factors: The incorporation of aromatic isophthalate units into the polymer backbone introduces significant rigidity and steric hindrance, which restricts segmental chain mobility and intrinsically drives the Tg higher. Additionally, the processing history involving high-temperature vacuum polycondensation facilitates high molecular weight formation, reducing the concentration of chain ends and associated free volume that would otherwise depress the Tg. Decreasing Factors: The ethylene glycol segments provide flexible aliphatic linkages between the rigid aromatic rings, enhancing local chain mobility compared to wholly aromatic polyesters. Furthermore, the meta-substitution pattern of the isophthalate moiety introduces conformational kinks that increase free volume relative to para-substituted analogs, potentially lowering the Tg. Dominant Factor: The intrinsic chemical architecture, specifically the balance between the rigid aromatic rings and the flexible ethylene spacers modified by the meta-substitution pattern, serves as the dominant factor establishing the baseline Tg. While the processing history ensures a high molecular weight and amorphous state that allows for the clear observation of this transition, the backbone stiffness fundamentally dictates the thermal behavior."
    }
  },
  {
    "doi": "10.1016/j.polymdegradstab.2017.11.021",
    "title": "The degradability and thermal properties of chiral polyamide-imides synthesized from several L-amino acids: Side group effects",
    "year": 2017,
    "chemical_composition": {
      "repeat_unit_psmiles": "[*]Nc1ccc(Oc2ccc(NC(=O)C(CCSC)N3C(=O)c4ccc(C(=O)N(C(CCSC)C(=O)N*)C(=O)c4)C3=O)cc2)cc1",
      "monomers": [
        {
          "name": "Pyromellitic dianhydride",
          "smiles": "O=C1OC(=O)c2cc(C(=O)OC1=O)ccc2",
          "ratio_value": null,
          "ratio_unit": null
        },
        {
          "name": "4,4′-diaminodiphenyl ether",
          "smiles": "Nc1ccc(Oc2ccc(N)cc2)cc1",
          "ratio_value": null,
          "ratio_unit": null
        },
        {
          "name": "L-methionine",
          "smiles": "CSCC[C@H](N)C(=O)O",
          "ratio_value": null,
          "ratio_unit": null
        }
      ],
      "additives": [],
      "is_homopolymer": false
    },
    "processing_history": "Synthesized by direct polycondensation of diacid monomers (from PMDA and L-methionine) with ODA at 120 °C. Films prepared by dissolving 0.25 g PAI in 10 mL DMF, casting in Teflon mold (5 cm), vacuum drying at 50 °C. Tg measured by DSC (Q-100, TA instruments) at 10 °C/min.",
    "hierarchical_structure": "Clear yellow flexible films.",
    "properties": {
      "Tg": {
        "value": [
          201
        ],
        "unit": "°C"
      }
    },
    "analysis_with_hierarchical_structure": {
      "descriptive_text": "The sample is a copolymer synthesized by direct polycondensation of diacid monomers derived from pyromellitic dianhydride and L-methionine with 4,4′-diaminodiphenyl ether at 120 °C. Films were prepared by dissolving 0.25 g of the poly(amide-imide) in 10 mL dimethylformamide, casting in a Teflon mold, and vacuum drying at 50 °C to yield clear yellow flexible films. The glass transition temperature was measured by differential scanning calorimetry at 10 °C/min.",
      "reasoning_analysis": "Increasing Factors: The polymer backbone incorporates rigid aromatic rings from pyromellitic dianhydride and 4,4′-diaminodiphenyl ether, along with cyclic imide structures, which significantly restrict segmental rotation through steric hindrance and chain stiffness. Additionally, the presence of amide linkages derived from L-methionine introduces potential interchain hydrogen bonding, which can further restrict chain mobility and elevate the Tg. Decreasing Factors: The incorporation of L-methionine introduces aliphatic thioether segments and flexible spacers into the backbone, increasing free volume and chain flexibility compared to all-aromatic polyimides. Furthermore, the processing history involves solution casting in dimethylformamide followed by vacuum drying at only 50 °C, which is well below the boiling point of the solvent; this suggests a high likelihood of residual solvent acting as a plasticizer to significantly depress the Tg. Dominant Factor: While the rigid aromatic-imide backbone establishes a high intrinsic baseline for thermal stability, the combination of flexible aliphatic thioether linkages from the amino acid monomer and the probable residual solvent from the low-temperature drying process qualitatively dominates the final behavior, resulting in a Tg that is significantly lower than that of standard pristine polyimides and contributing to the observed flexibility of the films."
    },
    "analysis_without_hierarchical_structure": {
      "descriptive_text": "The sample consists of a poly(amide-imide) copolymer synthesized from Pyromellitic dianhydride, 4,4′-diaminodiphenyl ether, and L-methionine. The material was prepared via direct polycondensation of diacid monomers derived from PMDA and L-methionine with ODA at 120 °C. To form films, 0.25 g of the polymer was dissolved in 10 mL of DMF, cast into a Teflon mold, and subjected to vacuum drying at 50 °C. Thermal characterization was performed using DSC at a heating rate of 10 °C/min.",
      "reasoning_analysis": "Increasing Factors: The incorporation of Pyromellitic dianhydride introduces rigid imide rings and aromatic structures into the backbone, which significantly restricts segmental mobility through steric hindrance and high rotational energy barriers. Additionally, the formation of amide linkages from L-methionine and ODA facilitates strong intermolecular hydrogen bonding, increasing the cohesive energy density and further resisting chain motion. Decreasing Factors: The presence of ether linkages within the 4,4′-diaminodiphenyl ether monomer and thioether groups from L-methionine introduces flexible points along the polymer chain that increase free volume and lower the energy required for segmental relaxation. Furthermore, the processing history involves drying at 50 °C after dissolution in DMF; since this temperature is significantly below the boiling point of DMF, residual solvent molecules may remain trapped within the matrix, acting as plasticizers that increase free volume and depress the Tg. Dominant Factor: The intrinsic rigidity of the aromatic-imide backbone qualitatively dominates the material's classification as a high-temperature polymer, establishing a high baseline for segmental restriction; however, the low-temperature vacuum drying relative to the solvent boiling point represents the critical processing variable that likely suppresses the observed Tg below its theoretical maximum due to residual plasticization."
    }
  },
  {
    "doi": "10.3390/polym16060857",
    "title": "The Effect of Nonterminal Liquid Crystalline Epoxy Resin Structure and Curing Agents on the Glass Transition of Polymer Networks",
    "year": 2024,
    "chemical_composition": {
      "repeat_unit_psmiles": null,
      "monomers": [
        {
          "name": "3ANTEM",
          "smiles": null,
          "ratio_value": 2,
          "ratio_unit": "molar ratio"
        },
        {
          "name": "3,4'-oxydianiline",
          "smiles": "Nc1cccc(Oc2ccc(N)cc2)c1",
          "ratio_value": 1,
          "ratio_unit": "molar ratio"
        }
      ],
      "additives": [],
      "is_homopolymer": false
    },
    "processing_history": "Stoichiometric amounts of 3ANTEM and 3,4'-ODA mixed in 2:1 molar ratio. Dissolved in acetone (15 mL), stirred 2 h. Solvent evaporated at room temperature. Stored in a fridge before curing. Cured via DSC heating cycles. Tg measured by DSC (Mettler Toledo DSC822e) at 10 °C/min under N2 atmosphere (2nd heating cycle).",
    "hierarchical_structure": "Liquid crystalline epoxy network. Cured in chaotic, isotropic liquid state.",
    "properties": {
      "Tg": {
        "value": [
          24.1
        ],
        "unit": "°C"
      }
    },
    "analysis_with_hierarchical_structure": {
      "descriptive_text": "The sample is a liquid crystalline epoxy network formed from the reaction of 3ANTEM and 3,4'-oxydianiline (3,4'-ODA) monomers in a 2:1 molar ratio. Preparation involved dissolving stoichiometric amounts of the components in acetone, stirring for two hours, and evaporating the solvent at room temperature, after which the mixture was stored in a refrigerator before undergoing curing via DSC heating cycles. The network was cured in a chaotic, isotropic liquid state, and the glass transition temperature was characterized by differential scanning calorimetry at 10 °C/min under a nitrogen atmosphere during the second heating cycle.",
      "reasoning_analysis": "Increasing Factors: The formation of a covalently crosslinked epoxy network fundamentally restricts segmental chain mobility, significantly elevating the Tg compared to linear analogs. Additionally, the liquid crystalline nature of the network implies the incorporation of rigid mesogenic units within the backbone or crosslinks, which sterically hinder chain rotation. Decreasing Factors: The ether linkage within the 3,4'-oxydianiline monomer provides a degree of rotational flexibility within the network strands, which acts to lower the Tg relative to all-carbon aromatic networks. Furthermore, the solvent evaporation at room temperature carries a risk of residual acetone entrapment, which could plasticize the network, and curing in the isotropic state rather than an ordered mesophase may result in a slightly less densely packed network structure. Dominant Factor: The crosslinking density inherent to the epoxy network formation is the dominant factor. While the ether linkages provide local flexibility, the topological constraints imposed by the three-dimensional network structure overwhelmingly restrict large-scale segmental motion, dictating a high Tg characteristic of thermoset systems."
    },
    "analysis_without_hierarchical_structure": {
      "descriptive_text": "The sample consists of a copolymer synthesized from 3ANTEM and 3,4'-oxydianiline monomers mixed in a 2:1 molar ratio. The preparation procedure involved dissolving the monomers in acetone, stirring for two hours, and evaporating the solvent at room temperature. Following storage in a refrigerator, the material was cured via DSC heating cycles, and the glass transition temperature was measured during the second heating cycle at 10 °C/min under a nitrogen atmosphere.",
      "reasoning_analysis": "Increasing Factors: The aromatic nature of the 3,4'-oxydianiline monomer provides backbone rigidity that restricts segmental chain mobility. The thermal curing history via DSC heating cycles promotes further reaction, increasing molecular weight and potentially forming a crosslinked network, which significantly reduces free volume and chain motion. Decreasing Factors: The ether linkage within the 3,4'-oxydianiline structure introduces flexibility relative to all-carbon aromatic backbones. Additionally, solvent evaporation at room temperature risks retaining residual acetone, which could plasticize the matrix, and the 2:1 molar ratio may result in off-stoichiometric chain termination limiting molecular weight if functionalities are unbalanced. Dominant Factor: The structural constraints imposed by the aromatic backbone combined with the molecular weight increase and network formation during thermal curing dominate the thermal behavior. These factors generally override the flexibility of the ether linkages or potential plasticization effects, determining the final glass transition characteristics."
    }
  },
  {
    "doi": "10.3390/polym16060857",
    "title": "The Effect of Nonterminal Liquid Crystalline Epoxy Resin Structure and Curing Agents on the Glass Transition of Polymer Networks",
    "year": 2024,
    "chemical_composition": {
      "repeat_unit_psmiles": null,
      "monomers": [
        {
          "name": "3ANTEM",
          "smiles": null,
          "ratio_value": 2,
          "ratio_unit": "molar ratio"
        },
        {
          "name": "4,4'-oxydianiline",
          "smiles": "Nc1ccc(Oc2ccc(N)cc2)cc1",
          "ratio_value": 1,
          "ratio_unit": "molar ratio"
        }
      ],
      "additives": [],
      "is_homopolymer": false
    },
    "processing_history": "Stoichiometric amounts of 3ANTEM and 4,4'-ODA mixed in 2:1 molar ratio. Dissolved in acetone (15 mL), stirred 2 h. Solvent evaporated at room temperature. Stored in a fridge before curing. Cured via DSC heating cycles. Tg measured by DSC (Mettler Toledo DSC822e) at 10 °C/min under N2 atmosphere (2nd heating cycle).",
    "hierarchical_structure": "Liquid crystalline epoxy network. Cured in chaotic, isotropic liquid state.",
    "properties": {
      "Tg": {
        "value": [
          32.0
        ],
        "unit": "°C"
      }
    },
    "analysis_with_hierarchical_structure": {
      "descriptive_text": "The sample comprises a liquid crystalline epoxy network synthesized from 3ANTEM and 4,4'-oxydianiline monomers combined in a 2:1 molar ratio. The precursors were dissolved in acetone, stirred for 2 hours, and the solvent was evaporated at room temperature followed by storage in a refrigerator prior to curing. The material was cured via DSC heating cycles to form a network in a chaotic, isotropic liquid state, and the glass transition temperature was characterized during the second heating cycle at 10 °C/min under a nitrogen atmosphere.",
      "reasoning_analysis": "Increasing Factors: The formation of a covalently crosslinked epoxy-amine network significantly restricts segmental chain mobility, inherently driving the Tg upward. Additionally, the presence of rigid aromatic structures in both the 4,4'-oxydianiline and the likely mesogenic 3ANTEM monomers contributes to backbone stiffness and steric hindrance, further elevating the transition temperature. Decreasing Factors: The ether linkage within the 4,4'-oxydianiline unit introduces flexibility into the network backbone, which can enhance chain mobility and lower the Tg relative to fully rigid aromatic systems. Furthermore, the isotropic curing state indicates a lack of ordered liquid crystalline domain alignment that might otherwise reinforce rigidity, and the room temperature solvent evaporation poses a risk of residual acetone acting as a plasticizer if not fully removed during the initial heating. Dominant Factor: The high crosslink density established during the curing process combined with the intrinsic rigidity of the aromatic monomers qualitatively dominates the thermal behavior, establishing a robust network structure that outweighs the flexibility introduced by the ether linkages or potential minor processing artifacts."
    },
    "analysis_without_hierarchical_structure": {
      "descriptive_text": "The sample comprises a copolymer synthesized from 3ANTEM and 4,4'-oxydianiline monomers mixed in a 2:1 molar ratio. The preparation protocol involved dissolving the components in acetone, stirring for two hours, and evaporating the solvent at room temperature, followed by storage in a refrigerator prior to curing via DSC heating cycles. The glass transition temperature was characterized using differential scanning calorimetry at a heating rate of 10 °C/min under a nitrogen atmosphere, utilizing the second heating cycle to eliminate thermal history.",
      "reasoning_analysis": "Increasing Factors: The aromatic rings present in the 4,4'-oxydianiline monomer contribute to backbone stiffness, restricting segmental mobility. Additionally, the processing history includes a curing step via DSC heating cycles, which likely induces crosslinking or chemical imidization, significantly constraining chain motion and driving the Tg higher. Decreasing Factors: The ether linkage within the 4,4'-oxydianiline structure introduces flexibility into the polymer backbone compared to fully rigid aromatic linkages, which tends to lower the Tg. Furthermore, the initial room temperature solvent evaporation could potentially trap residual acetone acting as a plasticizer, although the subsequent thermal cycling mitigates this effect. Dominant Factor: The combined effect of the rigid aromatic backbone and the structural constraints imposed by the thermal curing process qualitatively dominates the flexibility introduced by the ether linkage and potential plasticization, establishing a high Tg baseline dictated by the cured network structure."
    }
  },
  {
    "doi": null,
    "title": "High-Pressure Calorimetric Study of Plasticization of Poly(methyl methacrylate) by Methane, Ethylene, and Carbon Dioxide*",
    "year": 1996,
    "chemical_composition": {
      "repeat_unit_psmiles": "[*]CC(C)(C(=O)OC)[*]",
      "monomers": [
        {
          "name": "Methyl methacrylate",
          "smiles": "C=C(C)C(=O)OC",
          "ratio_value": null,
          "ratio_unit": null
        }
      ],
      "additives": [
        {
          "name": "Carbon Dioxide",
          "type": "plasticizer",
          "amount_value": null,
          "amount_unit": null
        }
      ],
      "is_homopolymer": true
    },
    "processing_history": "High-pressure Tian-Calvet heat flow calorimeter (Setaram, model BT). PMMA pellets (Mw ~ 200,000). Carbon Dioxide pressure 37.2 atm. Scan rate 7 or 10 °C/h. Tg taken as midpoint of transition.",
    "hierarchical_structure": "Amorphous PMMA.",
    "properties": {
      "Tg": {
        "value": [
          50.8
        ],
        "unit": "°C"
      }
    },
    "analysis_with_hierarchical_structure": {
      "descriptive_text": "The sample consists of amorphous poly(methyl methacrylate) (PMMA) homopolymer pellets with a weight-average molecular weight (Mw) of approximately 200,000 g/mol. Thermal characterization was conducted using a high-pressure Tian-Calvet heat flow calorimeter (Setaram, model BT) under a carbon dioxide pressure of 37.2 atm, effectively introducing CO2 as a plasticizing agent within the polymer matrix. The glass transition temperature was defined as the midpoint of the transition observed during heating scans performed at rates of 7 or 10 °C/h.",
      "reasoning_analysis": "Increasing Factors: The poly(methyl methacrylate) backbone features bulky alpha-methyl groups and polar ester functionalities that impose significant steric hindrance and dipole-dipole interactions, restricting segmental mobility and establishing a high intrinsic baseline Tg. Furthermore, the high molecular weight (~200,000 g/mol) minimizes the concentration of chain ends, thereby negating the free volume contributions that typically depress Tg in lower molecular weight oligomers. Decreasing Factors: The processing history involves exposure to carbon dioxide at 37.2 atm, where the CO2 acts as a volatile plasticizer; the sorption of these small molecules increases inter-chain spacing and free volume, facilitating segmental motion and substantially lowering the Tg. Additionally, the slow heating scan rates (7 or 10 °C/h) allow for increased thermal relaxation time during the measurement compared to standard rapid scanning, which may further reduce the observed transition temperature. Dominant Factor: Although the rigid PMMA backbone and high molecular weight inherently support a high transition temperature, the plasticization effect induced by the high-pressure carbon dioxide saturation is the dominant factor. The influx of CO2 molecules fundamentally alters the free volume landscape, qualitatively driving the Tg significantly downward relative to the neat polymer under ambient conditions."
    },
    "analysis_without_hierarchical_structure": {
      "descriptive_text": "The sample consists of a poly(methyl methacrylate) (PMMA) homopolymer with a molecular weight of approximately 200,000 g/mol, initially supplied as pellets. The material was subjected to high-pressure differential scanning calorimetry using a Tian-Calvet heat flow calorimeter to investigate the effects of carbon dioxide acting as a plasticizer. During the characterization, the sample was exposed to a carbon dioxide pressure of 37.2 atm, with temperature scans conducted at rates of 7 or 10 °C/h, and the glass transition temperature was defined as the midpoint of the observed transition.",
