Repository: hhtrick/HHT-code

# HHT training framework

This directory contains model training, embedding precomputation, inference, article-level baselines and the curated datasets. All commands below assume that the working directory is `train_code/`.

## 3. Datasets and fixed partitions

Each main dataset is a JSON array at `dataset/{property}/{property}.json`. Entries contain source metadata, `chemical_composition`, `processing_history`, `hierarchical_structure`, `properties`, and two generated-analysis objects. Targets are stored as `properties[property]["value"]`; source metadata and target values are not predictive input fields.

| Property | Train | Validation | Test | Total |
|---|---:|---:|---:|---:|

File: train_code/dataset/Tg/Tg.json (part 88 of 235)
[
      "reasoning_analysis": "Increasing Factors: The PMMA backbone contains bulky alpha-methyl and ester side groups that impose significant steric hindrance on backbone rotation, inherently restricting segmental mobility and establishing a relatively high baseline Tg. Additionally, the high molecular weight ensures the polymer is well above the critical entanglement molecular weight, minimizing the free volume contribution from chain ends that would otherwise lower the Tg. Decreasing Factors: The presence of carbon dioxide under high pressure acts as a potent plasticizer; the small gas molecules penetrate the polymer matrix, increasing the free volume and lubricating chain segments, which drastically enhances mobility and depresses the Tg. Furthermore, the extremely slow scan rates utilized during calorimetry allow for greater structural relaxation times compared to standard DSC protocols, which can kinetically lower the observed transition temperature. Dominant Factor: While the intrinsic rigidity of the PMMA backbone and high molecular weight provide a robust structural foundation for a higher Tg, the plasticization effect induced by the high-pressure carbon dioxide saturation is the dominant factor. The solvation of the polymer chains by CO2 molecules fundamentally alters the free volume landscape, qualitatively overriding the intrinsic thermal resistance of the dry polymer and causing a significant reduction in the measured glass transition temperature."
    }
  },
  {
    "doi": "10.3390/polym16060857",
    "title": "The Effect of Nonterminal Liquid Crystalline Epoxy Resin Structure and Curing Agents on the Glass Transition of Polymer Networks",
    "year": 2024,
    "chemical_composition": {
      "repeat_unit_psmiles": null,
      "monomers": [
        {
          "name": "4ANTEM",
          "smiles": null,
          "ratio_value": 2,
          "ratio_unit": "molar ratio"
        },
        {
          "name": "4,4'-diaminodiphenylmethane",
          "smiles": "Nc1ccc(Cc2ccc(N)cc2)cc1",
          "ratio_value": 1,
          "ratio_unit": "molar ratio"
        }
      ],
      "additives": [],
      "is_homopolymer": false
    },
    "processing_history": "Stoichiometric amounts of 4ANTEM and 4,4'-DDM mixed in 2:1 molar ratio. Dissolved in acetone (15 mL), stirred 2 h. Solvent evaporated at room temperature. Stored in a fridge before curing. Cured via DSC heating cycles. Tg measured by DSC (Mettler Toledo DSC822e) at 10 °C/min under N2 atmosphere (2nd heating cycle).",
    "hierarchical_structure": "Liquid crystalline epoxy network. Cured mostly in LC state, forming highly oriented polymer network.",
    "properties": {
      "Tg": {
        "value": [
          32.4
        ],
        "unit": "°C"
      }
    },
    "analysis_with_hierarchical_structure": {
      "descriptive_text": "The sample consists of a liquid crystalline epoxy network synthesized from 4ANTEM and 4,4'-diaminodiphenylmethane (DDM) monomers mixed in a 2:1 molar ratio. Preparation involved dissolving the stoichiometric mixture in acetone with stirring for 2 hours, followed by solvent evaporation at room temperature and storage in a refrigerator prior to curing. The material was cured via DSC heating cycles to form a highly oriented polymer network predominantly in the liquid crystalline state. Thermal characterization was performed using DSC at a heating rate of 10 °C/min under a nitrogen atmosphere, with the glass transition temperature determined during the second heating cycle.",
      "reasoning_analysis": "Increasing Factors: The incorporation of 4,4'-diaminodiphenylmethane introduces rigid aromatic rings into the backbone, enhancing chain stiffness. The formation of a crosslinked epoxy network inherently restricts segmental mobility compared to linear chains. Furthermore, the hierarchical structure indicates a liquid crystalline state with high orientation; this ordered packing reduces free volume and imposes additional constraints on chain motion, strongly driving the Tg upward. Decreasing Factors: The processing history involves solvent evaporation at room temperature, which risks retaining residual acetone that could act as a plasticizer and lower the Tg. Additionally, the methylene bridge within the DDM monomer provides a degree of flexibility between aromatic units compared to fully rigid rod-like structures, which may slightly mitigate the stiffening effect of the aromatic rings. Dominant Factor: The dominant factor is the formation of the highly oriented liquid crystalline epoxy network. The synergistic effect of chemical crosslinking constraints and the physical restriction imposed by the liquid crystalline order qualitatively outweighs the potential plasticization from residual solvent or the flexibility of methylene linkages, establishing a significantly elevated Tg baseline relative to non-oriented amorphous analogs."
    },
    "analysis_without_hierarchical_structure": {
      "descriptive_text": "The polymer sample was prepared using 4ANTEM and 4,4'-diaminodiphenylmethane mixed in a 2:1 molar ratio. The components were dissolved in 15 mL of acetone, stirred for 2 hours, and subsequently subjected to solvent evaporation at room temperature. Following storage in a refrigerator, the material was cured via DSC heating cycles. The glass transition temperature was determined using a Mettler Toledo DSC822e instrument at a heating rate of 10 °C/min under a nitrogen atmosphere during the second heating cycle.",
      "reasoning_analysis": "Increasing Factors: The chemical composition features 4,4'-diaminodiphenylmethane, which introduces rigid aromatic rings into the polymer backbone, inherently restricting segmental chain mobility and elevating the Tg. Furthermore, the processing history indicates a curing process via DSC heating cycles, implying the formation of a crosslinked network structure through the reaction between the amine and 4ANTEM, which significantly constrains chain motion and drives the Tg upward. Decreasing Factors: The solvent evaporation step performed at room temperature may result in residual acetone remaining within the matrix prior to curing, which could act as a plasticizer by increasing free volume and lowering the Tg. Additionally, the methylene bridge within the 4,4'-diaminodiphenylmethane structure provides a degree of flexibility compared to direct aromatic linkages, potentially moderating the rigidity. Dominant Factor: The formation of a chemically crosslinked network combined with the rigid aromatic backbone structures qualitatively dominates the thermal behavior. While residual solvent from room temperature drying could initially depress the Tg, the measurement protocol specifies the second heating cycle, which typically eliminates volatile residuals and thermal history, ensuring that the intrinsic high Tg derived from the crosslinked aromatic network is the prevailing characteristic observed."
    }
  },
  {
    "doi": "10.3390/polym16060857",
    "title": "The Effect of Nonterminal Liquid Crystalline Epoxy Resin Structure and Curing Agents on the Glass Transition of Polymer Networks",
    "year": 2024,
    "chemical_composition": {
      "repeat_unit_psmiles": null,
      "monomers": [
        {
          "name": "4ANTEM",
          "smiles": null,
          "ratio_value": 2,
          "ratio_unit": "molar ratio"
        },
        {
          "name": "3,3'-diaminodiphenylmethane",
          "smiles": "Nc1cccc(Cc2cccc(N)c2)c1",
          "ratio_value": 1,
          "ratio_unit": "molar ratio"
        }
      ],
      "additives": [],
      "is_homopolymer": false
    },
    "processing_history": "Stoichiometric amounts of 4ANTEM and 3,3'-DDM mixed in 2:1 molar ratio. Dissolved in acetone (15 mL), stirred 2 h. Solvent evaporated at room temperature. Stored in a fridge before curing. Cured via DSC heating cycles. Tg measured by DSC (Mettler Toledo DSC822e) at 10 °C/min under N2 atmosphere (2nd heating cycle).",
    "hierarchical_structure": "Liquid crystalline epoxy network. Cured mostly in LC state, forming highly oriented polymer network.",
    "properties": {
      "Tg": {
        "value": [
          30.8
        ],
        "unit": "°C"
      }
    },
    "analysis_with_hierarchical_structure": {
      "descriptive_text": "The sample comprises a liquid crystalline epoxy network synthesized from 4ANTEM and 3,3'-diaminodiphenylmethane (3,3'-DDM) mixed in a stoichiometric 2:1 molar ratio. The precursor mixture was dissolved in acetone, stirred for 2 hours, and the solvent was evaporated at room temperature before the sample was stored in a refrigerator. Curing was subsequently performed via DSC heating cycles, resulting in a highly oriented polymer network formed primarily in the liquid crystalline state. The glass transition temperature was characterized using a Mettler Toledo DSC822e at a heating rate of 10 °C/min under a nitrogen atmosphere during the second heating cycle.",
      "reasoning_analysis": "Increasing Factors: The formation of a covalently crosslinked epoxy-amine network fundamentally restricts segmental chain mobility compared to linear analogues, driving the Tg upward. Additionally, the presence of rigid aromatic rings within the 3,3'-DDM hardener and the mesogenic units of 4ANTEM introduces backbone stiffness, while the curing process within the liquid crystalline state promotes a highly oriented network with dense packing that further hinders chain relaxation. Decreasing Factors: The solvent evaporation step conducted at room temperature may leave residual acetone trapped within the matrix, which would act as a plasticizer and lower the Tg. Furthermore, liquid crystalline monomers typically incorporate flexible aliphatic spacers to enable mesophase formation, and these flexible linkages introduce local mobility that counteracts the rigidity of the aromatic cores. Dominant Factor: The high crosslink density inherent to the stoichiometric curing reaction, reinforced by the rigid aromatic and mesogenic components within the oriented LC network, qualitatively dominates the thermal behavior, establishing a robust network structure that resists segmental motion despite potential minor plasticization or spacer flexibility."
    },
    "analysis_without_hierarchical_structure": {
      "descriptive_text": "The polymer sample consists of a copolymer system derived from 4ANTEM and 3,3'-diaminodiphenylmethane monomers mixed in a 2:1 molar ratio. Preparation involved dissolving the stoichiometric amounts in acetone, stirring for 2 hours, and evaporating the solvent at room temperature, followed by storage in a refrigerator prior to curing via DSC heating cycles. The glass transition temperature was characterized using a Mettler Toledo DSC822e under a nitrogen atmosphere at a heating rate of 10 °C/min, specifically analyzing data from the second heating cycle.",
      "reasoning_analysis": "Increasing Factors: The presence of aromatic rings within the 3,3'-diaminodiphenylmethane structure introduces significant backbone rigidity and steric hindrance, which restricts segmental chain mobility and qualitatively elevates the Tg. Furthermore, the curing process via DSC heating cycles likely facilitates crosslinking or network formation, creating a three-dimensional structure that substantially limits chain motion compared to the linear precursors. Decreasing Factors: The methylene bridges connecting the phenyl rings in the diamine structures provide some rotational freedom compared to direct aromatic linkages, which may slightly lower the Tg relative to fully rigid rod-like polymers. Additionally, solvent evaporation at room temperature carries a risk of residual acetone retention, which could act as a plasticizer and increase free volume if not fully removed during the initial heating cycles. Dominant Factor: The formation of a cured, crosslinked network combined with the inherent stiffness of the aromatic monomer units qualitatively dominates the thermal behavior, establishing a robust Tg baseline that outweighs the flexibility introduced by the methylene linkages or potential minor residual solvent effects after the second heating cycle."
    }
  },
  {
    "doi": null,
    "title": "Effect of chain end group on surface glass transition temperature of thin polymer film",
    "year": 2001,
    "chemical_composition": {
      "repeat_unit_psmiles": "[*]CC(C1=CC=CC=N1)[*]",
      "monomers": [
        {
          "name": "2-vinylpyridine",
          "smiles": "C=Cc1ccccn1",
          "ratio_value": null,
          "ratio_unit": null
        }
      ],
      "additives": [],
      "is_homopolymer": true
    },
    "processing_history": "Living anionic polymerization in THF at 195 K using sec-butyllithium initiator, terminated with methanol to form P2VP-H (Mn=33k, Mw/Mn=1.16). Bulk sample prepared for DSC measurement. Tg measured by DSC (Rigaku thermoflex 8230).",
    "hierarchical_structure": "Bulk polymer.",
    "properties": {
      "Tg": {
        "value": [
          99.9
        ],
        "unit": "°C"
      }
    },
    "analysis_with_hierarchical_structure": {
      "descriptive_text": "The sample consists of a bulk poly(2-vinylpyridine) homopolymer synthesized via living anionic polymerization in tetrahydrofuran at 195 K using sec-butyllithium as the initiator and terminated with methanol. This controlled process yielded a material with a number-average molecular weight of 33,000 g/mol and a narrow dispersity of 1.16. The bulk polymer was subsequently characterized by differential scanning calorimetry using a Rigaku thermoflex 8230 instrument.",
      "reasoning_analysis": "Increasing Factors: The presence of the polar pyridine ring in the 2-vinylpyridine repeat unit introduces significant steric hindrance and strong dipole-dipole interactions between chains, which severely restricts segmental mobility and drives the Tg upward. Additionally, the living anionic polymerization history resulted in a narrow dispersity (Mw/Mn = 1.16), minimizing the presence of low molecular weight species that would otherwise disproportionately lower the transition temperature. Decreasing Factors: The finite number-average molecular weight of 33,000 g/mol introduces a fraction of chain ends that contribute excess free volume compared to an infinite chain, slightly reducing the Tg according to the Fox-Flory relationship. Furthermore, the processing history involves solution polymerization in THF and termination with methanol; if any residual solvent or methanol remains trapped within the bulk sample despite preparation, these small molecules would act as plasticizers to depress the Tg. Dominant Factor: The strong intermolecular cohesive forces arising from the polar pyridine side groups are the dominant factor, establishing an inherently high Tg baseline that outweighs the moderate free volume contributions from the chain ends at this molecular weight."
    },
    "analysis_without_hierarchical_structure": {
      "descriptive_text": "The sample comprises a poly(2-vinylpyridine) homopolymer synthesized via living anionic polymerization using sec-butyllithium initiator in tetrahydrofuran at 195 K, followed by methanol termination to form P2VP-H. The resulting polymer exhibits a number-average molecular weight of 33 kDa with a narrow dispersity of 1.16. For characterization, a bulk sample was prepared and the glass transition temperature was measured using differential scanning calorimetry on a Rigaku thermoflex 8230 instrument.",
      "reasoning_analysis": "Increasing Factors: The presence of the polar pyridine ring within the repeat unit imposes steric hindrance and facilitates strong intermolecular dipole-dipole interactions, which restrict backbone segmental mobility and intrinsically elevate the Tg. The controlled living polymerization history yields a narrow molecular weight distribution, ensuring homogeneous thermal behavior without broadening effects from low molecular weight tails. Decreasing Factors: The finite molecular weight of 33 kDa introduces a specific concentration of chain ends that exhibit higher local free volume compared to the polymer backbone, qualitatively depressing the Tg relative to the infinite chain limit via the Fox-Flory effect. Furthermore, the use of THF during synthesis presents a risk where residual solvent molecules, if not completely removed during bulk preparation, could act as plasticizers to increase free volume and lower the Tg. Dominant Factor: The strong intermolecular forces and steric constraints imposed by the pyridine side groups qualitatively dominate the thermal behavior, establishing a robust Tg baseline that outweighs the free volume contributions from chain ends at this molecular weight."
    }
  },
  {
    "doi": null,
    "title": "Synthesis and Characterization of Poly(ethylene isophthalate-co-ethylene terephthalate) Copolyesters",
    "year": 2004,
    "chemical_composition": {
      "repeat_unit_psmiles": null,
      "monomers": [
        {
          "name": "Dimethyl isophthalate",
          "smiles": "COC(=O)c1cccc(C(=O)OC)c1",
          "ratio_value": 80,
          "ratio_unit": "mol%"
        },
        {
          "name": "Dimethyl terephthalate",
          "smiles": "COC(=O)c1ccc(C(=O)OC)cc1",
          "ratio_value": 20,
          "ratio_unit": "mol%"
        },
        {
          "name": "Ethylene glycol",
          "smiles": "OCCO",
          "ratio_value": null,
          "ratio_unit": null
        }
      ],
      "additives": [
        {
          "name": "Titanium tetrabutoxide",
          "type": "catalyst",
          "amount_value": 0.7,
          "amount_unit": "g/kg"
        }
      ],
      "is_homopolymer": false
    },
    "processing_history": "Synthesized by melt polycondensation using Ti(OBu)4 catalyst. Stage 1: 170-230°C at atmospheric pressure. Stage 2: 270°C at 0.5 mbar. Tg measured by DSC (Perkin-Elmer DSC7) at 20°C/min (2nd scan) after rapid quenching from melt.",
    "hierarchical_structure": "Amorphous at room temperature.",
    "properties": {
      "Tg": {
        "value": [
          67.1
        ],
        "unit": "°C"
      }
    },
    "analysis_with_hierarchical_structure": {
      "descriptive_text": "The sample is an amorphous copolyester synthesized via melt polycondensation using Titanium tetrabutoxide (0.7 g/kg) as a catalyst. The chemical composition consists of 80 mol% Dimethyl isophthalate and 20 mol% Dimethyl terephthalate comonomers reacted with Ethylene glycol. The polymerization process involved an initial stage at 170-230°C under atmospheric pressure followed by a second stage at 270°C under 0.5 mbar vacuum. The resulting material, which is amorphous at room temperature, was characterized by Differential Scanning Calorimetry (DSC) using a Perkin-Elmer DSC7 instrument at a heating rate of 20°C/min during the second scan following rapid quenching from the melt.",
      "reasoning_analysis": "Increasing Factors: The incorporation of aromatic rings within the polymer backbone, derived from both isophthalate and terephthalate units, introduces significant steric hindrance and backbone stiffness that restricts segmental mobility, inherently driving the Tg upward. Additionally, the second stage of melt polycondensation at 270°C under high vacuum likely facilitated high molecular weight formation, reducing the concentration of chain ends and free volume according to the Fox-Flory relationship. Decreasing Factors: The predominance of dimethyl isophthalate (80 mol%) introduces meta-substitutions on the benzene rings, which create kinks in the polymer chain compared to the linear para-substitutions of terephthalate, thereby increasing chain flexibility and reducing packing efficiency. Furthermore, the rapid quenching from the melt prior to characterization locks in a higher free volume state compared to slow cooling, and the copolymer nature disrupts structural regularity, both of which contribute to a lower Tg. Dominant Factor: While the high molecular weight and aromatic rigidity provide an elevated baseline, the qualitative behavior of the Tg is dominantly controlled by the chemical composition; specifically, the high content of meta-linked isophthalate units introduces sufficient chain flexibility and packing disruption to define the thermal transition, rendering the material amorphous and distinguishing its Tg from that of a pure para-linked polyethylene terephthalate homopolymer."
    },
    "analysis_without_hierarchical_structure": {
      "descriptive_text": "The sample is a copolyester synthesized via melt polycondensation utilizing titanium tetrabutoxide (0.7 g/kg) as a catalyst. The polymer chain comprises ethylene glycol units copolymerized with dimethyl isophthalate (80 mol%) and dimethyl terephthalate (20 mol%). The synthesis protocol involved an initial reaction stage at 170-230°C under atmospheric pressure, followed by a polycondensation stage at 270°C under 0.5 mbar vacuum. The glass transition temperature was characterized using differential scanning calorimetry on the second heating scan at 20°C/min following rapid quenching from the melt.",
      "reasoning_analysis": "Increasing Factors: The incorporation of aromatic rings from both isophthalate and terephthalate units imparts significant backbone stiffness and steric hindrance, restricting segmental mobility and inherently elevating the glass transition temperature relative to aliphatic polyesters. Additionally, the high vacuum processing stage promotes high molecular weight formation, reducing the concentration of chain ends and associated free volume that would otherwise depress the Tg. Decreasing Factors: The predominant use of dimethyl isophthalate (80 mol%) introduces meta-substituted linkages into the backbone, which create structural kinks that reduce chain linearity and packing efficiency compared to para-substituted analogs, thereby facilitating segmental motion at lower temperatures. Dominant Factor: The chemical composition, specifically the high ratio of meta-substituted isophthalate units, is the dominant factor determining the chain flexibility and free volume landscape. While the processing history ensures sufficient molecular weight to reach the Tg plateau, the intrinsic kinking effect of the meta-linkages qualitatively defines the segmental mobility barrier relative to linear aromatic polyesters."
    }
  },
  {
    "doi": "10.3390/polym16060857",
    "title": "The Effect of Nonterminal Liquid Crystalline Epoxy Resin Structure and Curing Agents on the Glass Transition of Polymer Networks",
    "year": 2024,
    "chemical_composition": {
      "repeat_unit_psmiles": null,
      "monomers": [
        {
          "name": "4ANTEM",
          "smiles": null,
          "ratio_value": 2,
          "ratio_unit": "molar ratio"
        },
        {
          "name": "o-phenylenediamine",
          "smiles": "Nc1ccccc1N",
          "ratio_value": 1,
          "ratio_unit": "molar ratio"
        }
      ],
      "additives": [],
      "is_homopolymer": false
    },
    "processing_history": "Stoichiometric amounts of 4ANTEM and o-PDA mixed in 2:1 molar ratio. Dissolved in acetone (15 mL), stirred 2 h. Solvent evaporated at room temperature. Stored in a fridge before curing. Cured via DSC heating cycles. Tg measured by DSC (Mettler Toledo DSC822e) at 10 °C/min under N2 atmosphere (2nd heating cycle).",
    "hierarchical_structure": "Liquid crystalline epoxy network. Cured in isotropic state (above 220 °C).",
    "properties": {
      "Tg": {
        "value": [
          12.8
        ],
        "unit": "°C"
      }
    },
    "analysis_with_hierarchical_structure": {
      "descriptive_text": "The sample comprises a liquid crystalline epoxy network synthesized from 4ANTEM and o-phenylenediamine monomers mixed in a 2:1 molar ratio. Preparation involved dissolving the stoichiometric components in acetone, stirring for two hours, and evaporating the solvent at room temperature prior to storage in a refrigerator. The material was subsequently cured in the isotropic state above 220 °C via DSC heating cycles, and the glass transition temperature was characterized during the second heating cycle at 10 °C/min under a nitrogen atmosphere using a Mettler Toledo DSC822e.",
      "reasoning_analysis": "Increasing Factors: The incorporation of o-phenylenediamine introduces rigid aromatic rings into the network backbone, while the 4ANTEM mesogenic units contribute additional steric hindrance and restricted rotation, both of which inherently elevate the Tg. Furthermore, the formation of a covalently crosslinked epoxy network significantly limits segmental chain mobility compared to linear analogs, driving the Tg higher. Decreasing Factors: The molecular design required for liquid crystallinity typically necessitates flexible alkyl spacers within the 4ANTEM monomer, which increase free volume and chain flexibility, thereby lowering the Tg relative to fully rigid thermosets. Additionally, the processing history involving solvent evaporation at room temperature carries a risk of residual acetone retention, which would act as a plasticizer and depress the Tg. Dominant Factor: The high crosslink density and aromatic rigidity established during the curing process qualitatively dominate the thermal behavior, setting a high baseline Tg that typically outweighs the mobility introduced by flexible spacers or minor residual solvent, although the isotropic curing state may prevent the maximization of rigidity associated with anisotropic LC ordering."
    },
    "analysis_without_hierarchical_structure": {
      "descriptive_text": "The polymer sample comprises a copolymer system synthesized from 4ANTEM and o-phenylenediamine in a 2:1 molar ratio. The monomers were dissolved in acetone, stirred for two hours, and the solvent was evaporated at room temperature. Following storage in a refrigerator, the material was cured via DSC heating cycles. The glass transition temperature was measured by DSC during the second heating cycle at 10 °C/min under a nitrogen atmosphere.",
      "reasoning_analysis": "Increasing Factors: The incorporation of o-phenylenediamine introduces rigid aromatic rings into the polymer structure, which restricts segmental mobility through steric hindrance and backbone stiffness, inherently driving the Tg higher. Additionally, the processing history specifies a thermal curing step via DSC heating cycles, which likely facilitates crosslinking or network formation, significantly reducing chain mobility and elevating the Tg. Decreasing Factors: The non-stoichiometric 2:1 molar ratio of the monomers may limit the molecular weight growth during the initial synthesis phase compared to a balanced system, potentially increasing the concentration of chain ends and free volume. Furthermore, the use of acetone followed by room temperature evaporation poses a risk of residual solvent entrapment, which could act as a plasticizer and depress the Tg if not fully eliminated during curing. Dominant Factor: The structural rigidity provided by the aromatic monomers combined with the network formation during the thermal curing process qualitatively dominates the final Tg behavior. While stoichiometric imbalance and potential residual solvent present mechanisms for Tg reduction, the establishment of a cured, rigid aromatic network overrides these factors, setting the Tg primarily based on the crosslinked architecture and backbone stiffness."
    }
  },
  {
    "doi": "10.1002/adhm.202100015",
    "title": "Drug Release Kinetics from Nondegradable Hydrophobic Polymers Can Be Modulated and Predicted by the Glass Transition Temperature",
    "year": 2021,
    "chemical_composition": {
      "repeat_unit_psmiles": "[*]C(C)(C(=O)OCCc1ccccc1)[*]",
      "monomers": [
        {
          "name": "2-phenylethyl methacrylate",
          "smiles": "C=C(C)C(=O)OCCc1ccccc1",
          "ratio_value": null,
          "ratio_unit": null
        }
      ],
      "additives": [],
      "is_homopolymer": true
    },
    "processing_history": "Hot melt extrusion (HAAKE MiniCTW), 150 rpm, 30 min, rod-die. Fibers ~400 µm diameter. Drug loading ~10 wt%. Tg measured by TMDSC (DSC Q200, TA Instruments), heating ramp 3 °C/min, modulation 2 °C/60s, N2 purge.",
    "hierarchical_structure": "Amorphous polymer matrix. Fibers.",
    "properties": {
      "Tg": {
        "value": [
          40.5
        ],
        "unit": "°C"
      }
    },
    "analysis_with_hierarchical_structure": {
      "descriptive_text": "The sample comprises an amorphous poly(2-phenylethyl methacrylate) homopolymer matrix containing approximately 10 wt% drug loading, fabricated into fibers with a diameter of roughly 400 µm. Processing was conducted via hot melt extrusion using a HAAKE MiniCTW at 150 rpm for 30 minutes through a rod-die. The glass transition behavior was evaluated using Temperature Modulated DSC (TMDSC) with a heating ramp of 3 °C/min and a modulation amplitude of 2 °C every 60s under a nitrogen purge.",
      "reasoning_analysis": "Increasing Factors: The poly(2-phenylethyl methacrylate) backbone features an alpha-methyl group and bulky phenylethyl ester side chains, which introduce significant steric hindrance that restricts segmental rotation and backbone flexibility, intrinsically driving the Tg higher compared to simpler acrylates or alkyl methacrylates. Decreasing Factors: The incorporation of approximately 10 wt% drug loading introduces low molecular weight species into the amorphous matrix, which typically act as plasticizers by increasing free volume and enhancing chain mobility, thereby depressing the Tg. Additionally, the high-shear and thermal stress inherent to the 30-minute hot melt extrusion process may induce thermo-mechanical degradation or chain scission, reducing the molecular weight and further lowering the Tg via the Fox-Flory effect. Dominant Factor: While the bulky aromatic side groups provide a rigid structural baseline, the presence of the small molecule drug within the amorphous polymer matrix is likely the dominant factor. The plasticizing effect of the drug loading generally overshadows the intrinsic backbone rigidity, leading to a net qualitative reduction in the glass transition temperature relative to the neat homopolymer."
    },
    "analysis_without_hierarchical_structure": {
      "descriptive_text": "The sample comprises a poly(2-phenylethyl methacrylate) homopolymer matrix loaded with approximately 10 wt% drug. It was fabricated via hot melt extrusion using a HAAKE MiniCTW system at 150 rpm for 30 minutes through a rod-die to yield fibers with a diameter of roughly 400 µm. Thermal analysis was conducted using temperature-modulated differential scanning calorimetry (TMDSC) on a DSC Q200 instrument, employing a heating ramp of 3 °C/min with a modulation of 2 °C/60s under a nitrogen purge.",
      "reasoning_analysis": "Increasing Factors: The poly(2-phenylethyl methacrylate) backbone features bulky phenyl side groups separated by an ethyl spacer, which impose steric hindrance on backbone rotation and increase cohesive energy density through potential pi-pi interactions, intrinsically establishing a rigid baseline relative to simple alkyl methacrylates. Additionally, the alpha-methyl group on the methacrylate backbone further restricts segmental mobility compared to acrylate analogs. Decreasing Factors: The incorporation of approximately 10 wt% drug loading during hot melt extrusion introduces low molecular weight species into the polymer matrix. These small molecules typically act as plasticizers by increasing free volume and screening polymer-polymer interactions, thereby facilitating segmental motion. Furthermore, the prolonged thermal and shear history (30 min at elevated temperature and 150 rpm) during extrusion carries a risk of thermal degradation or chain scission, which would reduce molecular weight and consequently lower the Tg. Dominant Factor: While the inherent steric bulk of the phenylethyl side groups provides structural rigidity, the plasticization effect induced by the 10 wt% drug loading is the dominant factor influencing the final Tg behavior. The presence of the small molecule additive fundamentally alters the free volume landscape of the system, qualitatively driving the glass transition temperature lower than that of the neat homopolymer despite the rigid backbone architecture."
    }
  },
  {
    "doi": null,
    "title": "Synthesis and Characterization of Poly(ethylene isophthalate-co-ethylene terephthalate) Copolyesters",
    "year": 2004,
    "chemical_composition": {
      "repeat_unit_psmiles": null,
      "monomers": [
        {
          "name": "Dimethyl isophthalate",
          "smiles": "COC(=O)c1cccc(C(=O)OC)c1",
          "ratio_value": 40,
          "ratio_unit": "mol%"
        },
        {
          "name": "Dimethyl terephthalate",
          "smiles": "COC(=O)c1ccc(C(=O)OC)cc1",
          "ratio_value": 60,
          "ratio_unit": "mol%"
        },
        {
          "name": "Ethylene glycol",
          "smiles": "OCCO",
          "ratio_value": null,
          "ratio_unit": null
        }
      ],
      "additives": [
        {
          "name": "Titanium tetrabutoxide",
          "type": "catalyst",
          "amount_value": 0.7,
          "amount_unit": "g/kg"
        }
      ],
      "is_homopolymer": false
    },
    "processing_history": "Synthesized by melt polycondensation using Ti(OBu)4 catalyst. Stage 1: 170-230°C at atmospheric pressure. Stage 2: 270°C at 0.5 mbar. Tg measured by DSC (Perkin-Elmer DSC7) at 20°C/min (2nd scan) after rapid quenching from melt.",
    "hierarchical_structure": "Amorphous at room temperature.",
    "properties": {
      "Tg": {
        "value": [
          73.5
        ],
        "unit": "°C"
      }
    },
    "analysis_with_hierarchical_structure": {
      "descriptive_text": "The sample is an amorphous copolyester synthesized via melt polycondensation using titanium tetrabutoxide (0.7 g/kg) as a catalyst. The chemical composition consists of 40 mol% dimethyl isophthalate and 60 mol% dimethyl terephthalate reacted with ethylene glycol. The synthesis protocol involved an initial stage at 170-230°C under atmospheric pressure, followed by a second stage at 270°C under 0.5 mbar vacuum. The resulting material exhibits an amorphous structure at room temperature, and its thermal properties were characterized by differential scanning calorimetry (DSC) at a heating rate of 20°C/min during the second scan following rapid quenching from the melt.",
      "reasoning_analysis": "Increasing Factors: The presence of aromatic rings in both the terephthalate and isophthalate units imparts significant backbone rigidity, restricting segmental rotation and inherently elevating the Tg. Additionally, the second stage of the processing history involving high temperature (270°C) and high vacuum (0.5 mbar) promotes high molecular weight by removing condensation byproducts, which reduces chain end free volume according to the Fox-Flory relationship, thereby increasing the Tg. Decreasing Factors: The incorporation of 40 mol% dimethyl isophthalate introduces meta-substituted linkages compared to the para-substituted terephthalate, creating kinks in the polymer chain that disrupt packing efficiency and increase free volume relative to a linear homopolymer, which tends to lower the Tg. The rapid quenching from the melt prior to characterization also locks in excess free volume compared to slow-cooled samples, potentially depressing the observed Tg, while any residual titanium catalyst species may act as minor impurities disrupting intermolecular cohesion. Dominant Factor: While the high molecular weight achieved through vacuum polycondensation stabilizes the Tg against chain end effects, the chemical composition is the dominant factor; specifically, the disruption of chain linearity by the substantial isophthalate content qualitatively dictates the free volume and chain stiffness, establishing a Tg profile distinct from pure polyethylene terephthalate due to the reduced symmetry and packing capability of the meta-linkages."
    },
    "analysis_without_hierarchical_structure": {
      "descriptive_text": "The sample is a copolyester synthesized via melt polycondensation utilizing dimethyl isophthalate (40 mol%) and dimethyl terephthalate (60 mol%) as the diester components reacted with ethylene glycol. Titanium tetrabutoxide was employed as a catalyst at a concentration of 0.7 g/kg. The polymerization process involved an initial stage at 170-230°C under atmospheric pressure followed by a second stage at 270°C under 0.5 mbar vacuum to facilitate molecular weight build-up. The glass transition temperature was characterized using differential scanning calorimetry (Perkin-Elmer DSC7) at a heating rate of 20°C/min during the second scan, following rapid quenching of the sample from the melt state to ensure an amorphous morphology.",
      "reasoning_analysis": "Increasing Factors: The presence of aromatic rings within both the terephthalate and isophthalate repeat units imparts significant backbone stiffness, restricting segmental rotation and intrinsically elevating the Tg. Furthermore, the second processing stage conducted under high vacuum (0.5 mbar) promotes high molecular weight formation, reducing the concentration of chain ends and associated free volume, which serves to maximize the Tg according to free volume theory. Decreasing Factors: The incorporation of 40 mol% dimethyl isophthalate introduces meta-linked phenylene groups into the backbone, creating structural kinks that disrupt chain packing efficiency and increase fractional free volume compared to a pure poly(ethylene terephthalate) homopolymer, thereby depressing the Tg. Additionally, the flexible ethylene glycol spacers between aromatic units provide points of mobility, and potential thermal degradation during the high-temperature melt stage could lead to chain scission, further lowering molecular weight and Tg. Dominant Factor: The intrinsic stiffness of the aromatic backbone dominates the overall thermal behavior by restricting segmental mobility, ensuring a glassy state at ambient conditions, though the meta-linked isophthalate content is the critical variable defining the specific reduction in chain packing efficiency relative to a purely para-linked system, while the rapid quenching ensures the measured Tg reflects the amorphous phase without crystalline constraints."
    }
  },
  {
    "doi": null,
    "title": "Synthesis and Characterization of Poly(ethylene isophthalate-co-ethylene terephthalate) Copolyesters",
    "year": 2004,
    "chemical_composition": {
      "repeat_unit_psmiles": null,
      "monomers": [
        {
          "name": "Dimethyl isophthalate",
          "smiles": "COC(=O)c1cccc(C(=O)OC)c1",
          "ratio_value": 60,
          "ratio_unit": "mol%"
        },
        {
          "name": "Dimethyl terephthalate",
          "smiles": "COC(=O)c1ccc(C(=O)OC)cc1",
          "ratio_value": 40,
          "ratio_unit": "mol%"
        },
        {
          "name": "Ethylene glycol",
          "smiles": "OCCO",
          "ratio_value": null,
          "ratio_unit": null
        }
      ],
      "additives": [
        {
          "name": "Titanium tetrabutoxide",
          "type": "catalyst",
          "amount_value": 0.7,
          "amount_unit": "g/kg"
        }
      ],
      "is_homopolymer": false
    },
    "processing_history": "Synthesized by melt polycondensation using Ti(OBu)4 catalyst. Stage 1: 170-230°C at atmospheric pressure. Stage 2: 270°C at 0.5 mbar. Tg measured by DSC (Perkin-Elmer DSC7) at 20°C/min (2nd scan) after rapid quenching from melt.",
    "hierarchical_structure": "Amorphous at room temperature.",
    "properties": {
      "Tg": {
        "value": [
          69.3
        ],
        "unit": "°C"
      }
    },
