Repository: hhtrick/HHT-code

# HHT training framework

This directory contains model training, embedding precomputation, inference, article-level baselines and the curated datasets. All commands below assume that the working directory is `train_code/`.

## 3. Datasets and fixed partitions

Each main dataset is a JSON array at `dataset/{property}/{property}.json`. Entries contain source metadata, `chemical_composition`, `processing_history`, `hierarchical_structure`, `properties`, and two generated-analysis objects. Targets are stored as `properties[property]["value"]`; source metadata and target values are not predictive input fields.

| Property | Train | Validation | Test | Total |
|---|---:|---:|---:|---:|

File: train_code/dataset/Tg/Tg.json (part 89 of 235)
[
    "analysis_with_hierarchical_structure": {
      "descriptive_text": "The sample is an amorphous copolyester synthesized via melt polycondensation using titanium tetrabutoxide (0.7 g/kg) as a catalyst. The polymer backbone is constructed from ethylene glycol and a dicarboxylate mixture comprising 60 mol% dimethyl isophthalate and 40 mol% dimethyl terephthalate. The synthesis protocol involved an initial reaction stage at 170-230°C under atmospheric pressure, followed by a second stage at 270°C under 0.5 mbar vacuum to facilitate molecular weight growth. The resulting material exhibits an amorphous structure at room temperature, and its thermal properties were characterized by differential scanning calorimetry at a heating rate of 20°C/min during the second scan following rapid quenching from the melt.",
      "reasoning_analysis": "Increasing Factors: The incorporation of aromatic rings into the polymer backbone introduces significant chain stiffness and steric hindrance compared to aliphatic polyesters, intrinsically elevating the Tg. Additionally, the processing history includes a high-temperature vacuum stage at 270°C and 0.5 mbar, which promotes high molecular weight formation, thereby reducing chain end free volume contributions according to the Fox-Flory relationship. The relatively fast heating rate of 20°C/min also kinetically shifts the observed transition to higher temperatures. Decreasing Factors: The presence of 60 mol% isophthalate introduces meta-substituted kinks into the backbone compared to linear para-substituted terephthalate units, which disrupts chain packing efficiency and increases fractional free volume, likely lowering the Tg relative to pure poly(ethylene terephthalate). The flexible ethylene glycol spacers between aromatic units also contribute to segmental mobility. Furthermore, the rapid quenching ensures a fully amorphous state, lacking the restrictive constraints that crystalline domains might impose on the amorphous phase. Dominant Factor: The intrinsic rigidity of the aromatic copolyester backbone establishes a baseline Tg; however, the specific compositional ratio of meta- to para-substituted rings is the dominant factor governing the free volume and packing density. While the high molecular weight achieved during vacuum processing prevents suppression of the Tg by chain ends, the disruption of symmetry by the isophthalate units qualitatively defines the final thermal transition behavior relative to homopolymer analogs."
    },
    "analysis_without_hierarchical_structure": {
      "descriptive_text": "The sample is a copolyester synthesized via melt polycondensation utilizing dimethyl isophthalate (60 mol%) and dimethyl terephthalate (40 mol%) as the diester components reacted with ethylene glycol. Titanium tetrabutoxide was employed as a catalyst at a loading of 0.7 g/kg. The synthesis protocol involved an initial stage at 170 to 230°C under atmospheric pressure, followed by a second stage at 270°C under reduced pressure (0.5 mbar) to facilitate molecular weight growth. The glass transition temperature was characterized using differential scanning calorimetry (Perkin-Elmer DSC7) at a heating rate of 20°C/min during the second scan, following rapid quenching from the melt state to ensure an amorphous structure.",
      "reasoning_analysis": "Increasing Factors: The presence of aromatic rings within the polymer backbone, derived from both isophthalate and terephthalate units, introduces significant chain stiffness and steric hindrance compared to aliphatic polyesters, intrinsically driving the Tg higher. Additionally, the processing history includes a high-temperature vacuum stage (270°C at 0.5 mbar), which promotes high molecular weight by removing volatile byproducts, thereby reducing chain end free volume and contributing to an elevated Tg. Decreasing Factors: The chemical composition is dominated by dimethyl isophthalate (60 mol%), which contains meta-substituted aromatic rings; these meta-linkages introduce kinks into the polymer backbone that reduce packing efficiency and increase free volume relative to the linear para-substitution found in dimethyl terephthalate, qualitatively depressing the Tg compared to a pure poly(ethylene terephthalate) analog. Furthermore, the random copolymerization disrupts structural symmetry, inhibiting crystallization and maintaining a purely amorphous state which typically exhibits a lower transition temperature than semi-crystalline counterparts with constrained amorphous regions. Dominant Factor: The intrinsic chemical architecture, specifically the prevalence of meta-substituted isophthalate units, qualitatively dominates the final Tg behavior by defining the backbone flexibility and free volume; while the processing history ensures high molecular weight and an amorphous state, the compositional ratio of meta-to-para linkages is the primary determinant positioning the Tg within the aromatic polyester regime."
    }
  },
  {
    "doi": null,
    "title": "Synthesis and Characterization of Poly(ethylene isophthalate-co-ethylene terephthalate) Copolyesters",
    "year": 2004,
    "chemical_composition": {
      "repeat_unit_psmiles": null,
      "monomers": [
        {
          "name": "Dimethyl isophthalate",
          "smiles": "COC(=O)c1cccc(C(=O)OC)c1",
          "ratio_value": 20,
          "ratio_unit": "mol%"
        },
        {
          "name": "Dimethyl terephthalate",
          "smiles": "COC(=O)c1ccc(C(=O)OC)cc1",
          "ratio_value": 80,
          "ratio_unit": "mol%"
        },
        {
          "name": "Ethylene glycol",
          "smiles": "OCCO",
          "ratio_value": null,
          "ratio_unit": null
        }
      ],
      "additives": [
        {
          "name": "Titanium tetrabutoxide",
          "type": "catalyst",
          "amount_value": 0.7,
          "amount_unit": "g/kg"
        }
      ],
      "is_homopolymer": false
    },
    "processing_history": "Synthesized by melt polycondensation using Ti(OBu)4 catalyst. Stage 1: 170-230°C at atmospheric pressure. Stage 2: 270°C at 0.5 mbar. Tg measured by DSC (Perkin-Elmer DSC7) at 20°C/min (2nd scan) after rapid quenching from melt.",
    "hierarchical_structure": "Amorphous at room temperature.",
    "properties": {
      "Tg": {
        "value": [
          76.5
        ],
        "unit": "°C"
      }
    },
    "analysis_with_hierarchical_structure": {
      "descriptive_text": "The sample is an amorphous copolyester synthesized via melt polycondensation utilizing dimethyl isophthalate (20 mol%) and dimethyl terephthalate (80 mol%) as the diacid components reacted with ethylene glycol. Titanium tetrabutoxide was employed as a catalyst at a concentration of 0.7 g/kg. The synthesis protocol consisted of an initial reaction stage at 170-230°C under atmospheric pressure, followed by a polycondensation stage at 270°C under reduced pressure (0.5 mbar). The resulting material, which exhibits an amorphous structure at room temperature, was characterized by differential scanning calorimetry (DSC) using a Perkin-Elmer DSC7 instrument at a heating rate of 20°C/min during the second scan following rapid quenching from the melt.",
      "reasoning_analysis": "Increasing Factors: The presence of aromatic rings in both the terephthalate and isophthalate units imparts significant backbone stiffness, restricting segmental rotation and inherently elevating the Tg. Additionally, the incorporation of isophthalate units with meta-substitution introduces steric hindrance that can further restrict chain mobility compared to purely para-linked systems, contributing to a higher Tg. Decreasing Factors: The copolymerization introduces structural irregularity compared to a homopolymer, which can increase free volume and enhance chain mobility. Furthermore, the melt polycondensation process at high temperatures carries a risk of thermal degradation or chain scission, which would limit molecular weight; according to the Fox-Flory relationship, lower molecular weight increases chain end free volume and depresses the Tg. The rapid quenching ensures a fully amorphous state, removing the constraining effects of crystallites on the amorphous phase that might otherwise elevate the observed transition temperature. Dominant Factor: The inherent rigidity of the aromatic polyester backbone is the dominant factor, establishing a baseline Tg well above room temperature. While the copolymer composition and processing history modulate the exact value through free volume and molecular weight effects, the chemical identity of the aromatic repeat units dictates the primary thermal behavior."
    },
    "analysis_without_hierarchical_structure": {
      "descriptive_text": "The sample is a copolyester synthesized via melt polycondensation using dimethyl isophthalate (20 mol%) and dimethyl terephthalate (80 mol%) as diester components reacted with ethylene glycol. Titanium tetrabutoxide was employed as a catalyst at a loading of 0.7 g/kg. The synthesis proceeded in two stages, initially held between 170 and 230 °C under atmospheric pressure, followed by a second stage at 270 °C under reduced pressure (0.5 mbar) to drive molecular weight growth. The glass transition temperature was subsequently characterized using differential scanning calorimetry (Perkin-Elmer DSC7) at a heating rate of 20 °C/min during the second scan, following rapid quenching of the sample from the melt state.",
      "reasoning_analysis": "Increasing Factors: The polymer backbone consists primarily of rigid aromatic terephthalate and isophthalate units, which inherently restrict segmental mobility through steric hindrance and chain stiffness. Specifically, the incorporation of 20 mol% dimethyl isophthalate introduces meta-substituted phenyl rings; since poly(ethylene isophthalate) possesses a higher intrinsic glass transition temperature than poly(ethylene terephthalate), this comonomer ratio qualitatively drives the Tg upward relative to a pure terephthalate baseline. Furthermore, the processing history includes a high-vacuum stage (0.5 mbar), which effectively removes volatile byproducts and residual monomers that would otherwise act as plasticizers. Decreasing Factors: The presence of ethylene glycol links introduces flexible aliphatic segments into the backbone, providing rotational freedom that lowers the Tg compared to fully aromatic polyesters. Additionally, the high-temperature melt processing at 270 °C carries a risk of thermal degradation or chain scission, which would reduce molecular weight and consequently depress the Tg according to free-volume theory. The structural irregularity introduced by the meta-linkages also increases free volume compared to a perfectly linear para-substituted chain, potentially facilitating segmental motion. Dominant Factor: The intrinsic rigidity of the aromatic copolyester backbone, reinforced by the higher Tg contribution of the isophthalate comonomer and the effective removal of plasticizing volatiles during vacuum processing, qualitatively dominates over the flexibility of the ethylene glycol spacers and potential molecular weight effects, establishing a robust high-temperature amorphous state."
    }
  },
  {
    "doi": null,
    "title": "Effect of chain end group on surface glass transition temperature of thin polymer film",
    "year": 2001,
    "chemical_composition": {
      "repeat_unit_psmiles": "[*]CC(C1=CC=CC=N1)[*]",
      "monomers": [
        {
          "name": "2-vinylpyridine",
          "smiles": "C=Cc1ccccn1",
          "ratio_value": null,
          "ratio_unit": null
        }
      ],
      "additives": [],
      "is_homopolymer": true
    },
    "processing_history": "Living anionic polymerization in THF at 195 K using sec-butyllithium initiator, terminated with methanol to form P2VP-H (Mn=33k, Mw/Mn=1.16). Thin film (140 nm) prepared by spin-coating from DMF solution onto silicon wafer, dried in vacuum at room temperature for 72 h, annealed at 423 K for 48 h under vacuum. Tg measured by Temperature-Dependent Lateral Force Microscopic (TDLFM) measurement (SPA 300, Seiko) under vacuum with 20 nN repulsive force using Si3N4 cantilever; samples maintained at measured temperature for 100 min.",
    "hierarchical_structure": "Thin film (140 nm). Surface enrichment of sec-butyl chain end groups.",
    "properties": {
      "Tg": {
        "value": [
          79.9
        ],
        "unit": "°C"
      }
    },
    "analysis_with_hierarchical_structure": {
      "descriptive_text": "The sample comprises a poly(2-vinylpyridine) homopolymer synthesized via living anionic polymerization in THF at 195 K using a sec-butyllithium initiator and terminated with methanol, resulting in a number-average molecular weight of 33,000 g/mol and a narrow dispersity of 1.16. A 140 nm thin film was fabricated by spin-coating from a DMF solution onto a silicon wafer, followed by vacuum drying at room temperature for 72 hours and annealing at 423 K for 48 hours under vacuum. Hierarchical structural analysis indicates surface enrichment of the sec-butyl chain end groups within the thin film. The glass transition behavior was characterized using Temperature-Dependent Lateral Force Microscopy under vacuum with a Si3N4 cantilever applying a 20 nN repulsive force, with samples equilibrated at the measured temperature for 100 minutes.",
      "reasoning_analysis": "Increasing Factors: The presence of the polar pyridine side groups introduces significant dipole-dipole interactions and steric hindrance along the polymer backbone, which inherently restricts segmental mobility and elevates the glass transition temperature. Furthermore, the extensive thermal annealing history at 423 K for 48 hours likely eliminates residual solvent and reduces free volume through physical aging, driving the Tg toward equilibrium bulk values. Decreasing Factors: The confinement of the material into a 140 nm thin film introduces a free surface interface where chain mobility is enhanced, typically resulting in Tg depression relative to the bulk. Critically, the hierarchical structure reveals surface enrichment of sec-butyl chain end groups; since chain ends possess higher mobility and free volume than mid-chain segments, their segregation to the surface probed by the microscopy technique will locally lower the observed transition temperature. Dominant Factor: While the chemical composition and annealing history promote higher thermal stability, the combination of thin film confinement and the specific surface segregation of mobile chain end groups, measured by a surface-sensitive technique, qualitatively dominates the behavior, leading to a Tg response governed primarily by enhanced surface mobility rather than bulk backbone rigidity."
    },
    "analysis_without_hierarchical_structure": {
      "descriptive_text": "The sample consists of a poly(2-vinylpyridine) homopolymer synthesized via living anionic polymerization in tetrahydrofuran at 195 K using a sec-butyllithium initiator and terminated with methanol, yielding a number-average molecular weight of 33 kg/mol with a narrow dispersity of 1.16. A 140 nm thin film was prepared by spin-coating a dimethylformamide solution onto a silicon wafer, followed by vacuum drying at room temperature for 72 hours and subsequent annealing at 423 K for 48 hours under vacuum. The glass transition temperature was characterized using Temperature-Dependent Lateral Force Microscopy under vacuum conditions with a Si3N4 cantilever.",
      "reasoning_analysis": "Increasing Factors: The chemical composition features polar pyridine rings attached to the polymer backbone, which engage in strong interchain dipole-dipole interactions that restrict segmental mobility and intrinsically elevate the Tg. Additionally, the processing history involves extensive annealing at 423 K under vacuum, which promotes physical aging and densification, while the strong specific interactions between the pyridine nitrogen atoms and the silicon oxide substrate in the thin film geometry further immobilize chain segments at the interface. Decreasing Factors: The finite molecular weight of 33 kg/mol results in a higher concentration of chain ends compared to infinite chains, increasing free volume and potentially depressing the Tg. Furthermore, the thin film geometry introduces a free surface where enhanced segmental mobility typically occurs, which can lower the measured Tg relative to bulk material, and the use of DMF during spin-coating risks residual solvent entrapment acting as a plasticizer if not fully removed. Dominant Factor: The strong attractive interactions between the polar polymer chains and the silicon substrate qualitatively dominate the thin film behavior. While free surface effects and chain ends tend to lower Tg, the immobilizing effect of the substrate interface combined with the rigorous vacuum annealing protocol likely suppresses these mobility enhancements, resulting in a Tg behavior governed primarily by the intrinsic polarity of the monomer and the substrate confinement rather than free surface plasticization."
    }
  },
  {
    "doi": null,
    "title": "Effect of chain end group on surface glass transition temperature of thin polymer film",
    "year": 2001,
    "chemical_composition": {
      "repeat_unit_psmiles": "[*]CC(C1=CC=CC=N1)[*]",
      "monomers": [
        {
          "name": "2-vinylpyridine",
          "smiles": "C=Cc1ccccn1",
          "ratio_value": null,
          "ratio_unit": null
        }
      ],
      "additives": [],
      "is_homopolymer": true
    },
    "processing_history": "Living anionic polymerization in THF at 195 K using sec-butyllithium initiator, terminated with 1H,1H,2H,2H-perfluorodecyl dimethyl chlorosilane to form P2VP-C2C8F (Mn=33k, Mw/Mn=1.16). Bulk sample prepared for DSC measurement. Tg measured by DSC (Rigaku thermoflex 8230).",
    "hierarchical_structure": "Bulk polymer.",
    "properties": {
      "Tg": {
        "value": [
          100.4
        ],
        "unit": "°C"
      }
    },
    "analysis_with_hierarchical_structure": {
      "descriptive_text": "The sample is a poly(2-vinylpyridine) homopolymer synthesized via living anionic polymerization in tetrahydrofuran at 195 K using sec-butyllithium as the initiator. The chain ends were functionalized by termination with 1H,1H,2H,2H-perfluorodecyl dimethyl chlorosilane to produce P2VP-C2C8F, resulting in a number-average molecular weight of 33,000 g/mol with a narrow dispersity of 1.16. Prepared as a bulk polymer, the thermal properties were evaluated using differential scanning calorimetry on a Rigaku Thermoflex 8230 instrument.",
      "reasoning_analysis": "Increasing Factors: The incorporation of bulky 2-vinylpyridine heteroaromatic rings along the backbone imposes significant steric hindrance, restricting segmental rotation and increasing chain stiffness. Additionally, the nitrogen heteroatom within the pyridine ring facilitates strong dipole-dipole interactions between chains, enhancing cohesive energy density and requiring more thermal energy for segmental motion. Decreasing Factors: The finite number-average molecular weight of 33,000 g/mol introduces a concentration of chain ends with higher free volume compared to mid-chain segments, potentially lowering the Tg relative to the infinite molecular weight limit. The flexible perfluorodecyl end group introduced during termination may also increase local free volume at the chain termini compared to standard end groups. However, the bulk sample preparation minimizes the risk of residual solvent plasticization that would otherwise significantly depress the Tg. Dominant Factor: The intrinsic rigidity of the polymer backbone derived from the heteroaromatic pyridine units and the strong intermolecular dipolar interactions are the dominant factors governing the thermal transition. The molecular weight is sufficiently high to approach the plateau region where chain end effects are minimized, and the narrow dispersity resulting from the living anionic polymerization ensures a homogeneous relaxation behavior, making the chemical structure of the repeat unit the primary determinant of the glass transition."
    },
    "analysis_without_hierarchical_structure": {
      "descriptive_text": "The sample consists of a poly(2-vinylpyridine) homopolymer end-functionalized with a perfluorinated silane group (P2VP-C2C8F). It was synthesized via living anionic polymerization in tetrahydrofuran at 195 K using sec-butyllithium as the initiator, followed by termination with 1H,1H,2H,2H-perfluorodecyl dimethyl chlorosilane to yield a polymer with a number-average molecular weight of 33k and a dispersity of 1.16. The resulting material was prepared as a bulk sample, and the glass transition temperature was characterized using differential scanning calorimetry on a Rigaku thermoflex 8230 instrument.",
      "reasoning_analysis": "Increasing Factors: The presence of the polar pyridine rings in the poly(2-vinylpyridine) backbone facilitates strong dipole-dipole interactions and potential pi-stacking between adjacent chains, which significantly restricts segmental mobility and drives the Tg upward. Furthermore, the bulk sample preparation indicates the absence of residual THF solvent, preventing any plasticization effects that would otherwise lower the transition temperature. The narrow molecular weight distribution achieved through living anionic polymerization ensures consistent chain dynamics without low-molecular-weight oligomers that could depress the Tg. Decreasing Factors: The incorporation of the flexible perfluorodecyl tail at the chain end introduces a region of lower cohesive energy density and higher free volume relative to the polar backbone, which could locally enhance chain mobility. Additionally, while the molecular weight of 33k is substantial, the presence of chain ends inherently contributes more free volume than an infinite chain, theoretically causing a slight depression in Tg compared to ultra-high molecular weight counterparts. Dominant Factor: The strong intermolecular interactions arising from the polar pyridine units along the polymer backbone qualitatively dominate the thermal behavior. While the fluorinated end group and chain ends introduce minor free volume elements, the rigidity and cohesive energy density provided by the repeating 2-vinylpyridine units establish the primary barrier to segmental motion, dictating a relatively high baseline Tg characteristic of polar vinyl polymers."
    }
  },
  {
    "doi": "10.1002/adhm.202100015",
    "title": "Drug Release Kinetics from Nondegradable Hydrophobic Polymers Can Be Modulated and Predicted by the Glass Transition Temperature",
    "year": 2021,
    "chemical_composition": {
      "repeat_unit_psmiles": null,
      "monomers": [
        {
          "name": "n-butyl methacrylate",
          "smiles": "C=C(C)C(=O)OCCCC",
          "ratio_value": null,
          "ratio_unit": null
        },
        {
          "name": "n-propyl methacrylate",
          "smiles": "C=C(C)C(=O)OCCC",
          "ratio_value": null,
          "ratio_unit": null
        }
      ],
      "additives": [],
      "is_homopolymer": false
    },
    "processing_history": "Hot melt extrusion (HAAKE MiniCTW), 150 rpm, 30 min, rod-die. Fibers ~400 µm diameter. Drug loading ~10 wt%. Tg measured by TMDSC (DSC Q200, TA Instruments), heating ramp 3 °C/min, modulation 2 °C/60s, N2 purge. PBMA-PPMA blend or copolymer.",
    "hierarchical_structure": "Amorphous polymer matrix. Fibers.",
    "properties": {
      "Tg": {
        "value": [
          32
        ],
        "unit": "°C"
      }
    },
    "analysis_with_hierarchical_structure": {
      "descriptive_text": "The sample comprises an amorphous polymer matrix based on n-butyl methacrylate and n-propyl methacrylate, configured as a copolymer or blend system. It was processed via hot melt extrusion using a HAAKE MiniCTW apparatus at 150 rpm for 30 minutes through a rod-die to produce fibers with a diameter of approximately 400 µm. The formulation incorporates a drug loading of approximately 10 wt% dispersed within the polymer phase. Glass transition behavior was evaluated using Temperature-Modulated Differential Scanning Calorimetry (TMDSC) with a heating rate of 3 °C/min and a modulation amplitude of 2 °C every 60 seconds under a nitrogen atmosphere.",
      "reasoning_analysis": "Increasing Factors: The methacrylate backbone contains an alpha-methyl group that sterically hinders backbone rotation compared to acrylate analogs, providing inherent rigidity that drives the Tg upward. If the drug molecules form specific intermolecular interactions such as hydrogen bonding with the polymer ester groups, this could further restrict segmental mobility. Decreasing Factors: The n-propyl and n-butyl alkyl side chains introduce significant free volume and internal plasticization relative to shorter chains, enhancing chain mobility. The 10 wt% drug loading acts as a low molecular weight additive that typically functions as an external plasticizer, increasing free volume and depressing the Tg. Furthermore, the high shear and thermal stress during hot melt extrusion could induce chain scission, reducing molecular weight and lowering the Tg via the Fox-Flory effect. Dominant Factor: The combined influence of the flexible long-chain alkyl esters and the plasticizing effect of the drug loading qualitatively dominates the thermal behavior, likely overriding the backbone stiffness and resulting in a lower Tg relative to rigid methacrylate homopolymers."
    },
    "analysis_without_hierarchical_structure": {
      "descriptive_text": "The material system comprises n-butyl methacrylate and n-propyl methacrylate monomers, configured as either a copolymer or a blend of the corresponding homopolymers. Processing was executed via hot melt extrusion using a HAAKE MiniCTW apparatus operated at 150 rpm for 30 minutes through a rod-die, resulting in fibers with an approximate diameter of 400 µm. The matrix incorporates a drug loading of approximately 10 wt% dispersed within the polymer phase. Thermal characterization was performed using Temperature Modulated Differential Scanning Calorimetry (TMDSC) on a DSC Q200 instrument, utilizing a heating ramp of 3 °C/min with a modulation amplitude of 2 °C every 60s under a nitrogen purge.",
      "reasoning_analysis": "Increasing Factors: The inclusion of n-propyl methacrylate units contributes to a higher inherent glass transition temperature relative to n-butyl methacrylate due to the shorter alkyl side chain length, which reduces free volume and restricts segmental mobility. Additionally, the formation of fibers through extrusion may induce molecular orientation along the fiber axis, potentially constraining chain motion perpendicular to the orientation direction. Decreasing Factors: The presence of n-butyl methacrylate units introduces longer alkyl side chains that increase free volume compared to the propyl analog, inherently lowering the baseline Tg. More significantly, the 10 wt% drug loading acts as a low molecular weight additive that typically functions as a plasticizer within the polymer matrix, increasing free volume and facilitating segmental motion. The thermal history associated with hot melt extrusion and subsequent cooling may also trap non-equilibrium free volume if the cooling rate was sufficiently high. Dominant Factor: While the copolymer or blend composition establishes the baseline thermal properties based on the alkyl side chain lengths, the introduction of the low molecular weight drug is the dominant factor influencing the final Tg behavior; the plasticization effect arising from the drug molecules dispersed in the matrix qualitatively drives the Tg downward relative to the neat polymer system by significantly enhancing chain mobility."
    }
  },
  {
    "doi": "10.1002/marc.201800903",
    "title": "New Bio-Polyamides from Terpenes: α-Pinene and (+)-3-Carene as Valuable Resources for Lactam Production",
    "year": 2019,
    "chemical_composition": {
      "repeat_unit_psmiles": null,
      "monomers": [
        {
          "name": "(+)-3-carene derived ε-lactam (5b)",
          "smiles": null,
          "ratio_value": null,
          "ratio_unit": null
        }
      ],
      "additives": [
        {
          "name": "NaH",
          "type": "initiator",
          "amount_value": 2.7,
          "amount_unit": "mol%"
        },
        {
          "name": "Ac2O",
          "type": "activator",
          "amount_value": 0.5,
          "amount_unit": "mol%"
        }
      ],
      "is_homopolymer": true
    },
    "processing_history": "Anionic ring-opening polymerization (AROP) using NaH (2.7 mol%) and Ac2O (0.5 mol%) at 170 °C for 30 s. Residual monomer separation by heating in water/ethanol and washing with acetone. Tg measured by DSC with a tempering step of 20 min at 220 °C.",
    "hierarchical_structure": "Amorphous. Absence of melting point. Transparent.",
    "properties": {
      "Tg": {
        "value": [
          120
        ],
        "unit": "°C"
      }
    },
    "analysis_with_hierarchical_structure": {
      "descriptive_text": "The sample comprises a homopolymer synthesized from (+)-3-carene derived ε-lactam (5b) monomers via anionic ring-opening polymerization. The reaction was initiated with 2.7 mol% NaH and activated by 0.5 mol% Ac2O at 170 °C for 30 seconds, followed by residual monomer separation through heating in water/ethanol and acetone washing. The resulting material possesses an amorphous hierarchical structure, evidenced by its transparency and lack of a melting point, and was characterized by DSC following a tempering step of 20 minutes at 220 °C.",
      "reasoning_analysis": "Increasing Factors: The incorporation of the bulky, bicyclic (+)-3-carene skeleton into the polymer backbone imposes significant steric hindrance, restricting segmental rotation and inherently driving the Tg upward. Additionally, the polyamide linkages formed from the ε-lactam monomer facilitate interchain hydrogen bonding, increasing the cohesive energy density and further resisting chain mobility. Decreasing Factors: The specific initiator and activator concentrations in the anionic ring-opening polymerization dictate the molecular weight; if the resulting chains are of moderate length, the higher concentration of chain ends would increase free volume according to the Fox-Flory relationship, thereby lowering the Tg. Furthermore, any incomplete removal of washing solvents or residual monomers during post-processing could act as plasticizers, though the extensive washing protocol aims to mitigate this effect. Dominant Factor: The intrinsic rigidity conferred by the bicyclic terpene-derived repeat unit is the dominant factor governing the thermal behavior. The structural constraints imposed by the carene framework fundamentally limit chain mobility to a much greater extent than the potential free volume contributions from chain ends or processing residues, establishing a high baseline Tg characteristic of rigid bio-based polyamides."
    },
    "analysis_without_hierarchical_structure": {
      "descriptive_text": "The sample comprises a homopolymer synthesized from (+)-3-carene derived ε-lactam (5b) via anionic ring-opening polymerization. The reaction was initiated using sodium hydride (2.7 mol%) and activated with acetic anhydride (0.5 mol%) at 170 °C for 30 seconds. Following synthesis, residual monomer was separated by heating the material in a water/ethanol mixture followed by washing with acetone. The glass transition temperature was subsequently characterized using differential scanning calorimetry, incorporating a tempering step of 20 minutes at 220 °C prior to measurement.",
      "reasoning_analysis": "Increasing Factors: The incorporation of the bulky, bicyclic (+)-3-carene moiety into the polymer backbone introduces significant steric hindrance that restricts segmental rotation, inherently driving the Tg upward. Additionally, the formation of a polyamide structure via lactam ring-opening facilitates strong interchain hydrogen bonding, which further limits chain mobility. The processing history involving washing with water/ethanol and acetone effectively removes residual monomer, eliminating potential plasticization effects that would otherwise depress the Tg. Decreasing Factors: The aliphatic methylene sequences within the ε-lactam ring provide inherent flexibility to the polymer chain, which counteracts rigidity. Furthermore, the use of 2.7 mol% sodium hydride as an initiator suggests a controlled molecular weight; if the resulting molecular weight is moderate, the higher concentration of chain ends increases free volume according to the Fox equation, potentially lowering the Tg. Dominant Factor: The structural rigidity imparted by the chiral bicyclic terpene structure combined with the dense hydrogen bonding network of the polyamide backbone qualitatively dominates the thermal behavior. While chain end free volume and aliphatic flexibility provide some mobility, the steric constraints and interchain interactions establish a high baseline resistance to segmental motion."
    }
  },
  {
    "doi": "10.3390/polym16060857",
    "title": "The Effect of Nonterminal Liquid Crystalline Epoxy Resin Structure and Curing Agents on the Glass Transition of Polymer Networks",
    "year": 2024,
    "chemical_composition": {
      "repeat_unit_psmiles": null,
      "monomers": [
        {
          "name": "4ANTEM",
          "smiles": null,
          "ratio_value": 2,
          "ratio_unit": "molar ratio"
        },
        {
          "name": "4,4'-oxydianiline",
          "smiles": "Nc1ccc(Oc2ccc(N)cc2)cc1",
          "ratio_value": 1,
          "ratio_unit": "molar ratio"
        }
      ],
      "additives": [],
      "is_homopolymer": false
    },
    "processing_history": "Stoichiometric amounts of 4ANTEM and 4,4'-ODA mixed in 2:1 molar ratio. Dissolved in acetone (15 mL), stirred 2 h. Solvent evaporated at room temperature. Stored in a fridge before curing. Cured via DSC heating cycles. Tg measured by DSC (Mettler Toledo DSC822e) at 10 °C/min under N2 atmosphere (2nd heating cycle).",
    "hierarchical_structure": "Liquid crystalline epoxy network. Cured in isotropic state (above 220 °C).",
    "properties": {
      "Tg": {
        "value": [
          32.4
        ],
        "unit": "°C"
      }
    },
    "analysis_with_hierarchical_structure": {
      "descriptive_text": "The sample comprises a liquid crystalline epoxy network synthesized from 4ANTEM and 4,4'-oxydianiline precursors mixed in a 2:1 molar ratio. The mixture was dissolved in acetone, stirred for two hours, and subjected to solvent evaporation at room temperature followed by storage in a refrigerator prior to curing. The material was cured in the isotropic state at temperatures exceeding 220 °C through DSC heating cycles, and the glass transition temperature was subsequently measured by DSC at 10 °C/min under a nitrogen atmosphere during the second heating cycle.",
      "reasoning_analysis": "Increasing Factors: The formation of a three-dimensional epoxy-amine network creates high crosslinking density that severely restricts segmental chain mobility, inherently driving the Tg upward. Additionally, the aromatic structures within the 4ANTEM and 4,4'-oxydianiline monomers provide backbone rigidity through steric hindrance and limited bond rotation. Decreasing Factors: The ether linkage present in the 4,4'-oxydianiline monomer introduces flexibility into the network backbone, which tends to lower the Tg. Moreover, curing in the isotropic state rather than the liquid crystalline mesophase prevents the locking-in of ordered domains that would otherwise restrict chain motion, and solvent evaporation at room temperature risks residual acetone plasticization. Dominant Factor: The high crosslinking density and aromatic content qualitatively dominate the final Tg behavior, establishing a rigid network structure, though the isotropic curing history and flexible ether linkages prevent the maximization of thermal stability compared to anisotropically cured analogues."
    },
    "analysis_without_hierarchical_structure": {
      "descriptive_text": "The polymer sample is a copolymer synthesized from 4ANTEM and 4,4'-oxydianiline monomers combined in a 2:1 molar ratio. Preparation involved dissolving stoichiometric amounts of the monomers in acetone and stirring for 2 hours, followed by solvent evaporation at room temperature. The resulting material was stored in a refrigerator prior to undergoing curing via DSC heating cycles. The glass transition temperature was subsequently measured using a Mettler Toledo DSC822e at a heating rate of 10 °C/min under a nitrogen atmosphere, specifically analyzing the data from the second heating cycle.",
      "reasoning_analysis": "Increasing Factors: The chemical composition features aromatic rings within the 4,4'-oxydianiline monomer and the 4ANTEM component, which impart significant backbone stiffness and restrict segmental rotation through steric hindrance. Additionally, the processing history includes a thermal curing step via DSC heating cycles, which likely induces imidization or crosslinking reactions that create a rigid network structure, substantially impeding chain mobility and driving the Tg higher. Decreasing Factors: The ether linkage present within the 4,4'-oxydianiline structure introduces a degree of rotational flexibility compared to all-carbon aromatic connections, potentially lowering the energy barrier for segmental motion. Furthermore, the initial solvent evaporation at room temperature may leave trace amounts of acetone that could act as a plasticizer, although the subsequent thermal treatment aims to mitigate this effect. Dominant Factor: The structural rigidity conferred by the aromatic backbone components combined with the network formation during the thermal curing process qualitatively dominates the thermal behavior, establishing a high resistance to segmental motion that overrides the flexibility introduced by ether linkages or minor residual solvent effects."
    }
  },
  {
    "doi": "10.3390/polym16060857",
    "title": "The Effect of Nonterminal Liquid Crystalline Epoxy Resin Structure and Curing Agents on the Glass Transition of Polymer Networks",
    "year": 2024,
    "chemical_composition": {
      "repeat_unit_psmiles": null,
      "monomers": [
        {
          "name": "4ANTEM",
          "smiles": null,
          "ratio_value": 2,
          "ratio_unit": "molar ratio"
        },
        {
          "name": "m-phenylenediamine",
          "smiles": "Nc1cccc(N)c1",
          "ratio_value": 1,
          "ratio_unit": "molar ratio"
        }
      ],
      "additives": [],
      "is_homopolymer": false
    },
    "processing_history": "Stoichiometric amounts of 4ANTEM and m-PDA mixed in 2:1 molar ratio. Dissolved in acetone (15 mL), stirred 2 h. Solvent evaporated at room temperature. Stored in a fridge before curing. Cured via DSC heating cycles. Tg measured by DSC (Mettler Toledo DSC822e) at 10 °C/min under N2 atmosphere (2nd heating cycle).",
    "hierarchical_structure": "Liquid crystalline epoxy network. Cured in isotropic state (above 220 °C).",
    "properties": {
      "Tg": {
        "value": [
          26.2
        ],
        "unit": "°C"
      }
    },
    "analysis_with_hierarchical_structure": {
