Repository: hhtrick/HHT-code

# HHT training framework

This directory contains model training, embedding precomputation, inference, article-level baselines and the curated datasets. All commands below assume that the working directory is `train_code/`.

## 3. Datasets and fixed partitions

Each main dataset is a JSON array at `dataset/{property}/{property}.json`. Entries contain source metadata, `chemical_composition`, `processing_history`, `hierarchical_structure`, `properties`, and two generated-analysis objects. Targets are stored as `properties[property]["value"]`; source metadata and target values are not predictive input fields.

| Property | Train | Validation | Test | Total |
|---|---:|---:|---:|---:|

File: train_code/dataset/Tg/Tg.json (part 90 of 235)
[
      "descriptive_text": "The sample comprises a liquid crystalline epoxy network formed from 4ANTEM and m-phenylenediamine monomers mixed in a 2:1 molar ratio. Preparation involved dissolving the stoichiometric components in acetone, stirring for 2 hours, and evaporating the solvent at room temperature before refrigerated storage. The material was subsequently cured via DSC heating cycles in the isotropic state above 220 °C, and the glass transition temperature was characterized during the second heating cycle at 10 °C/min under a nitrogen atmosphere using a Mettler Toledo DSC822e.",
      "reasoning_analysis": "Increasing Factors: The incorporation of m-phenylenediamine introduces rigid aromatic rings into the network backbone, significantly restricting segmental mobility through steric hindrance. Additionally, the 2:1 molar ratio suggests the formation of a crosslinked network structure, which topologically constrains chain motion and elevates the Tg. The liquid crystalline nature of the epoxy monomer further implies the presence of rigid mesogenic units that contribute to backbone stiffness. Decreasing Factors: The solvent evaporation step performed at room temperature may leave residual acetone trapped within the matrix prior to curing, which could act as a plasticizer and increase free volume. Furthermore, curing in the isotropic state rather than an ordered liquid crystalline phase may result in a less densely packed network structure compared to anisotropically cured counterparts, potentially allowing for greater segmental freedom. Dominant Factor: The intrinsic rigidity conferred by the aromatic diamine hardener and the mesogenic epoxy monomers, combined with the topological constraints of the crosslinked network formed at high temperatures, qualitatively dominates the thermal behavior. These structural stiffening effects are expected to outweigh the potential plasticization from processing or the packing inefficiencies of isotropic curing, establishing a high baseline Tg characteristic of rigid aromatic epoxy networks."
    },
    "analysis_without_hierarchical_structure": {
      "descriptive_text": "The polymer sample comprises a copolymer system synthesized from 4ANTEM and m-phenylenediamine precursors mixed in a 2:1 molar ratio. The mixture was dissolved in acetone, stirred for 2 hours, and subjected to solvent evaporation at room temperature. Following storage in a refrigerator, the material underwent thermal curing via DSC heating cycles. The glass transition temperature was characterized using a Mettler Toledo DSC822e at a heating rate of 10 °C/min under a nitrogen atmosphere, with data collected during the second heating cycle to ensure elimination of prior thermal history.",
      "reasoning_analysis": "Increasing Factors: The presence of m-phenylenediamine introduces rigid aromatic structures into the polymer backbone, which restricts segmental mobility through steric hindrance and increases chain stiffness, inherently driving the Tg upward. Additionally, the thermal curing cycles facilitate crosslinking or complete polymerization, creating a network architecture that reduces free volume and further elevates the Tg. Decreasing Factors: The solvent evaporation process conducted at room temperature may leave residual acetone within the matrix if not fully removed before curing, acting as a plasticizer that increases free volume and depresses the Tg. Furthermore, depending on the specific chemical structure of the 4ANTEM monomer, flexible linkages could introduce compliance that moderates the overall rigidity compared to purely aromatic systems. Dominant Factor: The structural rigidity conferred by the aromatic m-phenylenediamine units combined with the network formation induced by thermal curing qualitatively dominates the thermal behavior. Since the measurement is taken on the second heating cycle, the influence of thermal history and volatiles is minimized, establishing the crosslinked aromatic network as the primary determinant of the final Tg."
    }
  },
  {
    "doi": null,
    "title": "Effect of chain end group on surface glass transition temperature of thin polymer film",
    "year": 2001,
    "chemical_composition": {
      "repeat_unit_psmiles": "[*]CC(C1=CC=CC=N1)[*]",
      "monomers": [
        {
          "name": "2-vinylpyridine",
          "smiles": "C=Cc1ccccn1",
          "ratio_value": null,
          "ratio_unit": null
        }
      ],
      "additives": [],
      "is_homopolymer": true
    },
    "processing_history": "Living anionic polymerization in THF at 195 K using sec-butyllithium initiator, terminated with 1H,1H,2H,2H-perfluorodecyl dimethyl chlorosilane to form P2VP-C2C8F (Mn=33k, Mw/Mn=1.16). Thin film (145 nm) prepared by spin-coating from DMF solution onto silicon wafer, dried in vacuum at room temperature for 72 h, annealed at 423 K for 48 h under vacuum. Tg measured by Temperature-Dependent Lateral Force Microscopic (TDLFM) measurement (SPA 300, Seiko) under vacuum with 20 nN repulsive force using Si3N4 cantilever; samples maintained at measured temperature for 100 min.",
    "hierarchical_structure": "Thin film (145 nm). Surface enrichment of perfluoroalkyl end groups.",
    "properties": {
      "Tg": {
        "value": [
          69.9
        ],
        "unit": "°C"
      }
    },
    "analysis_with_hierarchical_structure": {
      "descriptive_text": "The sample consists of a poly(2-vinylpyridine) homopolymer synthesized via living anionic polymerization in THF at 195 K using a sec-butyllithium initiator, resulting in a number-average molecular weight (Mn) of 33,000 g/mol with a narrow dispersity (Mw/Mn = 1.16). The polymer chains were terminated with 1H,1H,2H,2H-perfluorodecyl dimethyl chlorosilane to form P2VP-C2C8F. A 145 nm thin film was prepared by spin-coating from a DMF solution onto a silicon wafer, followed by vacuum drying at room temperature for 72 hours and subsequent annealing at 423 K for 48 hours under vacuum. Hierarchical characterization reveals surface enrichment of the perfluoroalkyl end groups, and the glass transition temperature was evaluated using Temperature-Dependent Lateral Force Microscopy (TDLFM) under vacuum with a Si3N4 cantilever.",
      "reasoning_analysis": "Increasing Factors: The poly(2-vinylpyridine) backbone contains polar pyridine rings that introduce steric hindrance and dipole-dipole interactions, intrinsically restricting segmental motion and raising the baseline Tg. Additionally, the extensive thermal annealing at 423 K under vacuum ensures the removal of residual DMF solvent, preventing plasticization effects that would otherwise lower the transition temperature. Decreasing Factors: The 145 nm thin film geometry introduces a significant free surface effect where chain mobility is enhanced relative to the bulk, typically depressing the Tg. This is compounded by the hierarchical structure showing surface enrichment of perfluoroalkyl end groups; the segregation of chain ends to the interface increases local free volume concentration. Furthermore, the use of Temperature-Dependent Lateral Force Microscopy (TDLFM) specifically probes these high-mobility surface regions rather than the bulk material. Dominant Factor: The surface-enhanced chain mobility driven by the thin film geometry and the specific segregation of flexible perfluoroalkyl end groups to the air interface qualitatively dominates the thermal behavior. Since the characterization method (TDLFM) is surface-sensitive, the observed Tg will reflect this depressed surface transition rather than the higher bulk Tg dictated by the rigid polymer backbone."
    },
    "analysis_without_hierarchical_structure": {
      "descriptive_text": "The sample comprises a poly(2-vinylpyridine) homopolymer synthesized via living anionic polymerization in tetrahydrofuran at 195 K using sec-butyllithium as the initiator. The polymer chains were end-capped with 1H,1H,2H,2H-perfluorodecyl dimethyl chlorosilane to form a P2VP-C2C8F structure with a number-average molecular weight of 33 kDa and a dispersity of 1.16. Thin films with a thickness of 145 nm were fabricated by spin-coating from a dimethylformamide solution onto silicon wafers, followed by vacuum drying at room temperature for 72 hours and thermal annealing at 423 K for 48 hours under vacuum. The glass transition temperature was characterized using Temperature-Dependent Lateral Force Microscopic measurement under vacuum with a Si3N4 cantilever.",
      "reasoning_analysis": "Increasing Factors: The presence of polar pyridine rings in the polymer backbone facilitates strong dipole-dipole interactions and hydrogen bonding capability, which restricts segmental mobility and intrinsically elevates the Tg. Additionally, the processing history involves annealing on a silicon wafer, where the pyridine nitrogen forms specific hydrogen bonds with the surface silanol groups, creating an interfacial layer with reduced mobility that drives the Tg higher. The extensive thermal annealing also ensures complete solvent removal and physical aging, further stabilizing the glassy state. Decreasing Factors: The thin film geometry introduces a free surface effect which typically enhances segmental mobility near the air interface, leading to a reduction in Tg compared to the bulk. Furthermore, the fluorinated end-groups are flexible and likely segregate to the free surface, potentially increasing local free volume and depressing the surface Tg detected by the microscopic technique. The finite molecular weight of 33 kDa also introduces a higher concentration of chain ends compared to high molecular weight bulk samples, contributing slightly to increased free volume. Dominant Factor: While the free surface and flexible end-groups promote mobility, the strong specific interaction between the poly(2-vinylpyridine) backbone and the silicon substrate is the dominant factor. This interfacial constraint typically overrides the free surface effect in supported P2VP films, especially after prolonged annealing, resulting in a Tg behavior that is governed primarily by the substrate-induced restriction rather than surface softening."
    }
  },
  {
    "doi": "10.3390/polym16060857",
    "title": "The Effect of Nonterminal Liquid Crystalline Epoxy Resin Structure and Curing Agents on the Glass Transition of Polymer Networks",
    "year": 2024,
    "chemical_composition": {
      "repeat_unit_psmiles": null,
      "monomers": [
        {
          "name": "4ANTEM",
          "smiles": null,
          "ratio_value": 2,
          "ratio_unit": "molar ratio"
        },
        {
          "name": "p-phenylenediamine",
          "smiles": "Nc1ccc(N)cc1",
          "ratio_value": 1,
          "ratio_unit": "molar ratio"
        }
      ],
      "additives": [],
      "is_homopolymer": false
    },
    "processing_history": "Stoichiometric amounts of 4ANTEM and p-PDA mixed in 2:1 molar ratio. Dissolved in acetone (15 mL), stirred 2 h. Solvent evaporated at room temperature. Stored in a fridge before curing. Cured via DSC heating cycles. Tg measured by DSC (Mettler Toledo DSC822e) at 10 °C/min under N2 atmosphere (2nd heating cycle).",
    "hierarchical_structure": "Liquid crystalline epoxy network. Cured in isotropic state (above 220 °C).",
    "properties": {
      "Tg": {
        "value": [
          33.5
        ],
        "unit": "°C"
      }
    },
    "analysis_with_hierarchical_structure": {
      "descriptive_text": "The sample comprises a liquid crystalline epoxy network synthesized from 4ANTEM and p-phenylenediamine monomers mixed in a 2:1 molar ratio. Preparation involved dissolving the stoichiometric components in acetone with stirring for 2 hours, followed by solvent evaporation at room temperature and storage in a refrigerator prior to curing. The network was cured in the isotropic state at temperatures exceeding 220 °C via DSC heating cycles, and the glass transition temperature was subsequently characterized using a Mettler Toledo DSC822e at a heating rate of 10 °C/min under a nitrogen atmosphere during the second heating cycle.",
      "reasoning_analysis": "Increasing Factors: The incorporation of p-phenylenediamine introduces rigid aromatic segments into the polymer backbone, which restricts segmental mobility through steric hindrance and enhances chain stiffness. Furthermore, the formation of a crosslinked epoxy-amine network significantly limits chain motion compared to linear counterparts, inherently driving the Tg higher. Decreasing Factors: Curing the material in the isotropic state above 220 °C prevents the development of a highly ordered liquid crystalline mesophase, resulting in a less densely packed structure compared to anisotropically cured networks, which may lower the Tg. Additionally, if the 4ANTEM monomer contains flexible alkyl spacers typical of liquid crystalline mesogens, these flexible units would increase chain mobility relative to fully rigid aromatic systems. Dominant Factor: The high crosslinking density combined with the intrinsic rigidity of the aromatic diamine hardener qualitatively dominates the thermal behavior, establishing a robust network structure where the restrictions on segmental motion outweigh the disordering effects of isotropic curing or flexible spacers."
    },
    "analysis_without_hierarchical_structure": {
      "descriptive_text": "The polymer sample was synthesized from 4ANTEM and p-phenylenediamine monomers mixed in a 2:1 molar ratio. The mixture was dissolved in 15 mL of acetone, stirred for 2 hours, and subjected to solvent evaporation at room temperature. Following storage in a refrigerator, the material was cured via DSC heating cycles. The glass transition temperature was measured using a Mettler Toledo DSC822e at 10 °C/min under a nitrogen atmosphere, specifically analyzing the second heating cycle.",
      "reasoning_analysis": "Increasing Factors: The presence of p-phenylenediamine introduces rigid aromatic structures into the polymer backbone, restricting segmental motion and inherently elevating the Tg. The thermal curing process further promotes network formation or conversion, reducing free volume and contributing to a higher Tg. Decreasing Factors: Room temperature solvent evaporation risks retaining residual acetone, which acts as a plasticizer to increase free volume and lower the Tg. Additionally, the 2:1 molar ratio deviates from stoichiometric balance, potentially limiting molecular weight growth and suppressing the Tg relative to a fully crosslinked network. Dominant Factor: The intrinsic rigidity of the aromatic backbone combined with the thermal curing history dominates the final Tg behavior. The reliance on the second heating cycle for characterization mitigates the effects of residual solvent and thermal history, ensuring the measured Tg reflects the fundamental chain stiffness."
    }
  },
  {
    "doi": "10.3390/polym16060857",
    "title": "The Effect of Nonterminal Liquid Crystalline Epoxy Resin Structure and Curing Agents on the Glass Transition of Polymer Networks",
    "year": 2024,
    "chemical_composition": {
      "repeat_unit_psmiles": null,
      "monomers": [
        {
          "name": "4ANTEM",
          "smiles": null,
          "ratio_value": 2,
          "ratio_unit": "molar ratio"
        },
        {
          "name": "3,4'-oxydianiline",
          "smiles": "Nc1cccc(Oc2ccc(N)cc2)c1",
          "ratio_value": 1,
          "ratio_unit": "molar ratio"
        }
      ],
      "additives": [],
      "is_homopolymer": false
    },
    "processing_history": "Stoichiometric amounts of 4ANTEM and 3,4'-ODA mixed in 2:1 molar ratio. Dissolved in acetone (15 mL), stirred 2 h. Solvent evaporated at room temperature. Stored in a fridge before curing. Cured via DSC heating cycles. Tg measured by DSC (Mettler Toledo DSC822e) at 10 °C/min under N2 atmosphere (2nd heating cycle).",
    "hierarchical_structure": "Liquid crystalline epoxy network. Cured in isotropic state (above 220 °C).",
    "properties": {
      "Tg": {
        "value": [
          27.9
        ],
        "unit": "°C"
      }
    },
    "analysis_with_hierarchical_structure": {
      "descriptive_text": "The sample comprises a liquid crystalline epoxy network formed from 4ANTEM and 3,4'-oxydianiline (3,4'-ODA) monomers combined in a 2:1 stoichiometric molar ratio. Initially, the monomers were dissolved in acetone, stirred for two hours, and subjected to solvent evaporation at room temperature before being stored in a refrigerator. Final curing was achieved through DSC heating cycles in the isotropic state above 220 °C, with the glass transition temperature measured during the second heating cycle at 10 °C/min under a nitrogen atmosphere using a Mettler Toledo DSC822e.",
      "reasoning_analysis": "Increasing Factors: The formation of a covalently crosslinked epoxy network fundamentally restricts segmental chain mobility compared to linear polymers, significantly driving the Tg upward. Additionally, the liquid crystalline nature implies the presence of rigid mesogenic units within the 4ANTEM monomer, which increases backbone stiffness and reduces free volume. The high-temperature curing process above 220 °C likely ensures high conversion rates and maximal crosslink density, further limiting chain motion. Decreasing Factors: The 3,4'-oxydianiline monomer introduces flexible ether linkages into the network backbone, which enhances local segmental mobility and acts to lower the Tg relative to fully rigid aromatic networks. Furthermore, curing in the isotropic state rather than the anisotropic liquid crystalline state may result in a less ordered morphology that does not fully exploit the mobility-restricting potential of mesogenic alignment. Dominant Factor: The restrictive effects of the covalently crosslinked network architecture and the inherent rigidity of the mesogenic monomers qualitatively dominate over the flexibility introduced by the ether linkages and the isotropic processing history, suggesting the material exhibits a Tg primarily governed by the high rigidity of the thermoset network."
    },
    "analysis_without_hierarchical_structure": {
      "descriptive_text": "The polymer sample comprises a copolymer system synthesized from 4ANTEM and 3,4'-oxydianiline monomers mixed in a 2:1 molar ratio. The preparation involved dissolving the stoichiometric mixture in acetone, stirring for 2 hours, and evaporating the solvent at room temperature, followed by storage in a refrigerator prior to thermal curing via DSC heating cycles. The glass transition temperature was characterized using a Mettler Toledo DSC822e instrument at a heating rate of 10 °C/min under a nitrogen atmosphere, utilizing the second heating cycle to ensure measurement of the cured material properties.",
      "reasoning_analysis": "Increasing Factors: The incorporation of aromatic structures from the 3,4'-oxydianiline monomer introduces backbone rigidity through steric hindrance and restricted bond rotation, inherently elevating the glass transition temperature. Furthermore, the processing history includes a thermal curing step via DSC heating cycles, which likely promotes imidization or crosslinking reactions that reduce chain mobility and increase the network density, thereby driving the Tg upward. Decreasing Factors: The presence of ether linkages within the 3,4'-oxydianiline structure provides a degree of rotational flexibility compared to fully carbonaceous aromatic linkages, which acts to lower the Tg relative to more rigid analogues. Additionally, the initial solvent evaporation at room temperature could theoretically introduce free volume or residual stress if not fully relaxed, though this is mitigated by subsequent curing. Dominant Factor: The thermal curing process combined with the aromatic backbone rigidity qualitatively dominates the final behavior, as the formation of a cured, rigid network structure overrides the flexibility introduced by the ether linkages and any initial processing-induced free volume, establishing a high-resistance state to segmental motion."
    }
  },
  {
    "doi": "10.1002/adhm.202100015",
    "title": "Drug Release Kinetics from Nondegradable Hydrophobic Polymers Can Be Modulated and Predicted by the Glass Transition Temperature",
    "year": 2021,
    "chemical_composition": {
      "repeat_unit_psmiles": "[*]C(C)(C(=O)OCCCCCC)[*]",
      "monomers": [
        {
          "name": "n-hexyl methacrylate",
          "smiles": "C=C(C)C(=O)OCCCCCC",
          "ratio_value": null,
          "ratio_unit": null
        }
      ],
      "additives": [],
      "is_homopolymer": true
    },
    "processing_history": "Hot melt extrusion (HAAKE MiniCTW), 150 rpm, 30 min, rod-die. Fibers ~400 µm diameter. Drug loading ~10 wt%. Tg measured by TMDSC (DSC Q200, TA Instruments), heating ramp 3 °C/min, modulation 2 °C/60s, N2 purge.",
    "hierarchical_structure": "Amorphous polymer matrix. Fibers.",
    "properties": {
      "Tg": {
        "value": [
          -3
        ],
        "unit": "°C"
      }
    },
    "analysis_with_hierarchical_structure": {
      "descriptive_text": "The sample consists of an amorphous poly(n-hexyl methacrylate) homopolymer matrix formulated into fibers with a diameter of approximately 400 µm. The material was processed via hot melt extrusion using a HAAKE MiniCTW system at 150 rpm for 30 minutes through a rod-die, incorporating a drug loading of approximately 10 wt%. The glass transition temperature was subsequently characterized using temperature-modulated differential scanning calorimetry (TMDSC) on a DSC Q200 instrument, employing a heating ramp of 3 °C/min with a modulation amplitude of 2 °C every 60 seconds under a nitrogen purge.",
      "reasoning_analysis": "Increasing Factors: The presence of the alpha-methyl group on the methacrylate backbone introduces steric hindrance that restricts backbone rotation compared to acrylate analogs, inherently supporting a higher Tg. Additionally, the fiber formation via extrusion may induce slight molecular orientation along the fiber axis, potentially limiting segmental mobility in the transverse direction. Decreasing Factors: The long n-hexyl ester side chain acts as a potent internal plasticizer, significantly increasing free volume and chain flexibility relative to shorter-chain methacrylates. Furthermore, the incorporation of 10 wt% drug loading introduces small molecules into the amorphous matrix; assuming miscibility, these additives typically increase free volume and reduce intermolecular friction between polymer chains, acting as external plasticizers. Dominant Factor: The intrinsic flexibility provided by the long hexyl side chains is the dominant factor, establishing a fundamentally low Tg baseline compared to standard polymethacrylates. Although the drug loading and processing conditions modulate the final value, the chemical architecture of the repeat unit dictates the primary thermal behavior regime, with the hot melt extrusion ensuring homogeneous dispersion of the drug which likely exacerbates the reduction in Tg."
    },
    "analysis_without_hierarchical_structure": {
      "descriptive_text": "The sample comprises a poly(n-hexyl methacrylate) homopolymer matrix formulated with approximately 10 wt% drug loading. The material was fabricated via hot melt extrusion using a HAAKE MiniCTW system operated at 150 rpm for 30 minutes through a rod-die, resulting in fibers with a diameter of approximately 400 µm. Thermal analysis was conducted using Temperature-Modulated Differential Scanning Calorimetry (TMDSC) on a DSC Q200 instrument under a nitrogen purge, employing a heating ramp of 3 °C/min with a modulation amplitude of 2 °C every 60 seconds.",
      "reasoning_analysis": "Increasing Factors: The poly(n-hexyl methacrylate) backbone contains an alpha-methyl group which introduces steric hindrance to backbone rotation, inherently restricting segmental mobility compared to acrylate analogs. Additionally, the hot melt extrusion process involves shear forces that could induce some chain orientation, potentially limiting mobility in the flow direction. Decreasing Factors: The n-hexyl ester side chain is relatively long and flexible, acting as an internal plasticizer that increases free volume and reduces intermolecular cohesion compared to shorter alkyl methacrylates. Crucially, the processing history specifies a 10 wt% drug loading; these low molecular weight drug molecules typically act as external plasticizers within the polymer matrix, significantly increasing free volume and facilitating chain segment motion. Dominant Factor: The plasticization effects arising from both the flexible hexyl side chains and the incorporated drug molecules qualitatively dominate over the backbone stiffness provided by the alpha-methyl group. Consequently, the combined increase in free volume and chain mobility drives the Tg lower relative to a rigid, pristine methacrylate homopolymer without additives."
    }
  },
  {
    "doi": null,
    "title": "Glass Transition Temperature of Cyclic Stars",
    "year": 2014,
    "chemical_composition": {
      "repeat_unit_psmiles": "[*]CC(C1=CC=CC=C1)[*]",
      "monomers": [
        {
          "name": "Styrene",
          "smiles": "C=CC1=CC=CC=C1",
          "ratio_value": null,
          "ratio_unit": null
        }
      ],
      "additives": [],
      "is_homopolymer": true
    },
    "processing_history": "Synthesized using ATRP and CuAAC click coupling. Purified by preparative SEC. Tg values reported in Table 1.",
    "hierarchical_structure": "Amorphous polystyrene with 2-arm linear star topology ((l-PSTY44)2).",
    "properties": {
      "Tg": {
        "value": [
          86.6
        ],
        "unit": "°C"
      }
    },
    "analysis_with_hierarchical_structure": {
      "descriptive_text": "The sample consists of an amorphous polystyrene homopolymer featuring a 2-arm linear star topology, denoted as (l-PSTY44)2. It was synthesized using atom transfer radical polymerization (ATRP) followed by copper-catalyzed azide-alkyne cycloaddition (CuAAC) click coupling to achieve the specific architecture. Post-synthesis, the material was purified by preparative size exclusion chromatography (SEC) to ensure structural fidelity prior to characterization.",
      "reasoning_analysis": "Increasing Factors: The presence of bulky phenyl side groups in the styrene repeating units imposes significant steric hindrance, restricting backbone segmental rotation and intrinsically driving the Tg higher. Additionally, the 2-arm star topology introduces a branch point that constrains chain mobility near the core, reducing free volume compared to linear chains of equivalent arm length. The purification via preparative SEC removes low molecular weight oligomers and residual catalysts that could otherwise act as plasticizers. Decreasing Factors: The star architecture inherently possesses a higher concentration of chain ends per molecule compared to a linear polymer of the same total molecular weight; if the arm length is relatively short, the excess free volume associated with these chain ends (Fox-Flory effect) will enhance mobility and lower the Tg. Furthermore, any trace copper residues remaining from the CuAAC click coupling despite SEC purification could introduce defects that slightly facilitate segmental motion. Dominant Factor: While the high concentration of chain ends in the star topology presents a decreasing influence, the intrinsic rigidity of the polystyrene backbone combined with the topological constraints at the branch point qualitatively dominates the thermal behavior. The restricted mobility near the core likely outweighs the chain-end free volume effects, establishing a Tg that is structurally distinct from linear polystyrene analogs."
    },
    "analysis_without_hierarchical_structure": {
      "descriptive_text": "The sample comprises a polystyrene homopolymer synthesized via atom transfer radical polymerization (ATRP) followed by copper-catalyzed azide-alkyne cycloaddition (CuAAC) click coupling. The material underwent purification through preparative size exclusion chromatography (SEC) to isolate the specific polymer architecture prior to thermal characterization.",
      "reasoning_analysis": "Increasing Factors: The presence of bulky phenyl side groups on the polymer backbone imposes significant steric hindrance, restricting segmental rotation and intrinsically elevating the glass transition temperature. Furthermore, the CuAAC click coupling introduces rigid triazole linkages into the architecture, which further constrain chain mobility, while the preparative SEC purification removes low molecular weight oligomers and residual monomers that would otherwise act as plasticizers. Decreasing Factors: The controlled nature of ATRP synthesis may result in a defined molecular weight where chain end free volume effects become significant; if the number-average molecular weight is below the entanglement threshold, the increased concentration of chain ends can enhance free volume and depress the Tg relative to high molecular weight bulk material. Dominant Factor: The intrinsic steric rigidity of the polystyrene backbone combined with the structural constraints imposed by the triazole linkages and the removal of plasticizing impurities during SEC purification qualitatively dominates the thermal behavior, typically resulting in a Tg governed by the high-purity, architecturally constrained network rather than chain end effects."
    }
  },
  {
    "doi": null,
    "title": "Effects of film thickness on moisture sorption, glass transition temperature and morphology of poly(chloro-p-xylylene) film",
    "year": 2005,
    "chemical_composition": {
      "repeat_unit_psmiles": "[*]Cc1ccc(Cl)cc1C[*]",
      "monomers": [
        {
          "name": "2-chloro-p-xylylene",
          "smiles": "Clc1ccc(C)cc1",
          "ratio_value": null,
          "ratio_unit": null
        }
      ],
      "additives": [],
      "is_homopolymer": true
    },
    "processing_history": "Parylene-C films deposited by Gorham method (CVD). Dimer vaporized at 100 °C, pyrolyzed at 700 °C, deposited on cleaned Si substrate at room temperature. Tg measured by variable angle spectroscopic ellipsometry (VASE) on Linkam TMS 94 stage. Heated at 2 °C/min. Tg determined from intersection of thickness vs temperature curve. Second run values used.",
    "hierarchical_structure": "Poly(chloro-p-xylylene) film on Si substrate. Film thickness > 50 nm. Semicrystalline morphology.",
    "properties": {
      "Tg": {
        "value": [
          45
        ],
        "unit": "°C"
      }
    },
    "analysis_with_hierarchical_structure": {
      "descriptive_text": "The sample consists of a poly(chloro-p-xylylene) homopolymer film, commonly known as Parylene-C, deposited on a cleaned silicon substrate. Prepared via the Gorham chemical vapor deposition (CVD) method, the dimer was vaporized at 100 °C, pyrolyzed at 700 °C, and subsequently deposited at room temperature to form a semicrystalline film with a thickness exceeding 50 nm. The glass transition temperature was characterized using variable angle spectroscopic ellipsometry (VASE) on a Linkam TMS 94 stage, employing a heating rate of 2 °C/min with values determined from the intersection of the thickness versus temperature curve during the second heating run.",
      "reasoning_analysis": "Increasing Factors: The incorporation of chlorine substituents on the phenyl rings enhances intermolecular dipole-dipole interactions and increases steric bulk, which restricts segmental mobility relative to unsubstituted analogs. Additionally, the semicrystalline morphology imposes physical constraints on the amorphous phase through tie molecules anchored in crystalline domains, effectively reducing free volume and raising the transition temperature. The interaction with the silicon substrate may further restrict chain mobility at the interface. Decreasing Factors: The polymer backbone features flexible aliphatic methylene bridges connecting the aromatic rings, which inherently promote chain flexibility and lower the energy barrier for segmental motion compared to fully rigid aromatic backbones. Furthermore, free surface effects associated with thin film geometries can sometimes enhance segmental mobility near the air-polymer interface, potentially depressing the Tg. Dominant Factor: The restrictive effects of the semicrystalline morphology and the polar chlorine substituents qualitatively dominate the flexibility provided by the methylene bridges. The physical crosslinking effect of the crystallites combined with the increased cohesive energy density from halogenation establishes a higher Tg baseline than would be observed in a purely amorphous, non-halogenated flexible chain polymer."
    },
    "analysis_without_hierarchical_structure": {
      "descriptive_text": "The sample comprises a poly(2-chloro-p-xylylene) homopolymer synthesized via the Gorham chemical vapor deposition method. The process involved vaporizing the cyclic dimer at 100 °C, pyrolyzing it at 700 °C to generate the reactive diradical species, and depositing the resulting film onto a cleaned silicon substrate at room temperature. Thermal characterization was performed using variable angle spectroscopic ellipsometry on a Linkam TMS 94 stage with a heating rate of 2 °C/min, where the glass transition temperature was identified from the intersection of the thickness versus temperature curve using data from the second heating run to ensure elimination of prior thermal history.",
      "reasoning_analysis": "Increasing Factors: The incorporation of chlorine atoms on the phenyl rings within the poly(p-xylylene) backbone introduces significant dipole-dipole interactions and steric hindrance compared to unsubstituted analogs, which restricts segmental mobility and increases the cohesive energy density, thereby driving the Tg upward. Additionally, the deposition onto a rigid silicon substrate may induce interfacial confinement effects that further limit chain dynamics near the substrate interface. Decreasing Factors: The room temperature deposition process may result in a less densely packed amorphous morphology with higher free volume compared to films deposited or annealed at elevated temperatures, potentially lowering the Tg. Furthermore, the relatively slow heating rate of 2 °C/min during characterization allows for increased structural relaxation during the scan, which can lead to a lower observed transition temperature compared to faster scanning protocols. Dominant Factor: While processing conditions such as deposition temperature and heating rate influence the measured value, the dominant factor governing the thermal behavior is the intrinsic chemical architecture of the chlorinated backbone; the use of second-run data specifically neutralizes physical aging effects, ensuring that the observed Tg primarily reflects the inherent chain stiffness and intermolecular forces dictated by the monomer structure rather than transient processing artifacts."
    }
  },
  {
    "doi": null,
    "title": "Effects of film thickness on moisture sorption, glass transition temperature and morphology of poly(chloro-p-xylylene) film",
    "year": 2005,
    "chemical_composition": {
      "repeat_unit_psmiles": "[*]Cc1ccc(Cl)cc1C[*]",
      "monomers": [
        {
          "name": "2-chloro-p-xylylene",
          "smiles": "Clc1ccc(C)cc1",
          "ratio_value": null,
          "ratio_unit": null
        }
      ],
      "additives": [],
      "is_homopolymer": true
    },
    "processing_history": "Parylene-C films deposited by Gorham method (CVD). Dimer vaporized at 100 °C, pyrolyzed at 700 °C, deposited on cleaned Si substrate at room temperature. Tg measured by variable angle spectroscopic ellipsometry (VASE) on Linkam TMS 94 stage. Heated at 2 °C/min. Tg determined from intersection of thickness vs temperature curve. Second run values used.",
    "hierarchical_structure": "Poly(chloro-p-xylylene) film on Si substrate. Film thickness < 50 nm. Semicrystalline morphology with decreased crystallinity and lower density compared to thicker films due to surface confinement.",
    "properties": {
      "Tg": {
        "value": [
          55
        ],
        "unit": "°C"
      }
    },
    "analysis_with_hierarchical_structure": {
      "descriptive_text": "The sample consists of a poly(chloro-p-xylylene) homopolymer, commonly known as Parylene C, fabricated into an ultra-thin film with a thickness of less than 50 nm on a cleaned silicon substrate. The material was synthesized via the Gorham chemical vapor deposition method, involving dimer vaporization at 100 °C, pyrolysis at 700 °C, and subsequent deposition at room temperature. Structural characterization reveals a semicrystalline morphology that exhibits decreased crystallinity and lower density relative to bulk counterparts, attributed to surface confinement effects inherent to the nanoscale film thickness. The glass transition temperature was determined using variable angle spectroscopic ellipsometry on a Linkam TMS 94 stage, utilizing a heating rate of 2 °C/min and analyzing the intersection of the thickness versus temperature curve from the second thermal run.",
      "reasoning_analysis": "Increasing Factors: The chemical structure of poly(chloro-p-xylylene) features a rigid aromatic backbone and a chlorine substituent, which introduces steric hindrance and dipole interactions that intrinsically restrict segmental mobility and elevate the baseline Tg compared to unsubstituted analogs. Additionally, the deposition on a silicon substrate may induce interfacial interactions that restrict chain mobility near the substrate interface. Decreasing Factors: The hierarchical structure indicates an ultra-thin film geometry (< 50 nm) exhibiting surface confinement effects, specifically noted as decreased crystallinity and lower density compared to thicker films. This reduction in density implies an increase in free volume within the amorphous regions, which enhances chain mobility and depresses the Tg. Furthermore, the reduced crystallinity diminishes the physical crosslinking effect that crystalline domains typically exert on the amorphous phase, further facilitating segmental motion. Dominant Factor: While the rigid chemical backbone establishes a high intrinsic Tg, the dominant factor governing the thermal behavior of this specific sample is the nanoconfinement effect. The significant reduction in density and crystallinity induced by the ultra-thin film geometry qualitatively outweighs the intrinsic chemical rigidity, leading to a depression in Tg relative to bulk poly(chloro-p-xylylene) materials."
    },
    "analysis_without_hierarchical_structure": {
      "descriptive_text": "The sample comprises a poly(chloro-p-xylylene) homopolymer synthesized via the Gorham chemical vapor deposition method. The process involved vaporizing the cyclic dimer at 100 °C, pyrolyzing it at 700 °C, and depositing the resulting films onto a cleaned silicon substrate at room temperature. Thermal characterization was performed using variable angle spectroscopic ellipsometry on a heated stage at a rate of 2 °C/min, with the glass transition temperature determined from the intersection of the thickness versus temperature curve during the second heating run.",
