Repository: hhtrick/HHT-code

# HHT training framework

This directory contains model training, embedding precomputation, inference, article-level baselines and the curated datasets. All commands below assume that the working directory is `train_code/`.

## 3. Datasets and fixed partitions

Each main dataset is a JSON array at `dataset/{property}/{property}.json`. Entries contain source metadata, `chemical_composition`, `processing_history`, `hierarchical_structure`, `properties`, and two generated-analysis objects. Targets are stored as `properties[property]["value"]`; source metadata and target values are not predictive input fields.

| Property | Train | Validation | Test | Total |
|---|---:|---:|---:|---:|

File: train_code/dataset/Tg/Tg.json (part 91 of 235)
[
      "reasoning_analysis": "Increasing Factors: The incorporation of chlorine substituents on the phenyl rings within the polymer backbone introduces significant steric hindrance and polar dipole-dipole interactions, which restrict segmental chain mobility and inherently elevate the glass transition temperature relative to non-halogenated analogues. Additionally, the solvent-free nature of the chemical vapor deposition process eliminates residual solvent molecules that could otherwise act as plasticizers and depress the transition temperature. Decreasing Factors: The deposition occurring at room temperature may result in a specific free volume state or lower degree of structural ordering compared to films deposited or annealed at elevated temperatures, potentially allowing for slightly enhanced segmental motion. Dominant Factor: The intrinsic chemical rigidity provided by the chlorinated aromatic backbone serves as the primary determinant of the thermal behavior, as the steric and electronic effects of the chlorine substituent fundamentally raise the energy barrier for segmental relaxation more significantly than the variations introduced by the specific deposition temperature or measurement protocol."
    }
  },
  {
    "doi": "10.1002/adhm.202100015",
    "title": "Drug Release Kinetics from Nondegradable Hydrophobic Polymers Can Be Modulated and Predicted by the Glass Transition Temperature",
    "year": 2021,
    "chemical_composition": {
      "repeat_unit_psmiles": null,
      "monomers": [
        {
          "name": "n-butyl methacrylate",
          "smiles": "C=C(C)C(=O)OCCCC",
          "ratio_value": null,
          "ratio_unit": null
        },
        {
          "name": "acrylonitrile",
          "smiles": "C=CC#N",
          "ratio_value": null,
          "ratio_unit": null
        }
      ],
      "additives": [],
      "is_homopolymer": false
    },
    "processing_history": "Hot melt extrusion (HAAKE MiniCTW), 150 rpm, 30 min, rod-die. Fibers ~400 µm diameter. Drug loading ~10 wt%. Tg measured by TMDSC (DSC Q200, TA Instruments), heating ramp 3 °C/min, modulation 2 °C/60s, N2 purge. PBMA-PAN reference polymer.",
    "hierarchical_structure": "Amorphous polymer matrix. Fibers.",
    "properties": {
      "Tg": {
        "value": [
          28
        ],
        "unit": "°C"
      }
    },
    "analysis_with_hierarchical_structure": {
      "descriptive_text": "The sample is identified as a PBMA-PAN reference polymer consisting of an amorphous copolymer matrix composed of n-butyl methacrylate and acrylonitrile monomers, processed into fibers with a diameter of approximately 400 µm. The material was fabricated using hot melt extrusion on a HAAKE MiniCTW system at 150 rpm for 30 minutes through a rod-die, incorporating a drug loading of approximately 10 wt%. The glass transition temperature was subsequently characterized using Temperature Modulated Differential Scanning Calorimetry (TMDSC) on a DSC Q200 instrument with a heating ramp of 3 °C/min, a modulation of 2 °C/60s, and a nitrogen purge.",
      "reasoning_analysis": "Increasing Factors: The incorporation of acrylonitrile monomers introduces polar nitrile groups along the polymer backbone, which generate strong dipole-dipole interactions that increase cohesive energy density and restrict segmental chain mobility, thereby driving the Tg upward. Additionally, the shear forces experienced during hot melt extrusion may induce some molecular orientation within the fibers, potentially limiting chain motion perpendicular to the fiber axis. Decreasing Factors: The n-butyl methacrylate units possess flexible butyl side chains that increase free volume and backbone flexibility compared to rigid vinyl polymers, intrinsically lowering the Tg. Furthermore, the 10 wt% drug loading acts as a low molecular weight additive within the amorphous matrix, functioning as a plasticizer that increases free volume and lubricates polymer segments. Prolonged thermal and shear exposure during the 30-minute extrusion process also risks chain scission, which would reduce molecular weight and increase chain end free volume, further depressing the Tg. Dominant Factor: While the acrylonitrile content provides structural rigidity, the combined plasticizing effect of the 10 wt% drug loading and the flexible butyl side chains from the methacrylate component are likely the dominant factors, qualitatively reducing the Tg relative to a pure polyacrylonitrile system and defining the final thermal transition behavior."
    },
    "analysis_without_hierarchical_structure": {
      "descriptive_text": "The sample comprises a copolymer system derived from n-butyl methacrylate and acrylonitrile monomers, identified as a PBMA-PAN reference polymer, and formulated with a drug loading of approximately 10 wt%. The material was processed via hot melt extrusion using a HAAKE MiniCTW system at 150 rpm for 30 minutes through a rod-die to generate fibers with a diameter of approximately 400 µm. Thermal characterization was performed using temperature-modulated differential scanning calorimetry (TMDSC) on a DSC Q200 instrument under nitrogen purge, utilizing a heating ramp of 3 °C/min with a modulation of 2 °C/60s.",
      "reasoning_analysis": "Increasing Factors: The incorporation of acrylonitrile introduces polar nitrile groups that facilitate strong dipole-dipole interactions between polymer chains, restricting segmental mobility and driving the Tg upward relative to pure poly(n-butyl methacrylate). Additionally, the fiber formation via hot melt extrusion may induce molecular orientation along the fiber axis, which can kinetically restrict chain relaxation and contribute to a higher observed transition temperature. Decreasing Factors: The n-butyl methacrylate units possess long, flexible butyl side chains that increase free volume and provide internal plasticization, inherently lowering the Tg. Furthermore, the 10 wt% drug loading likely acts as a small-molecule plasticizer within the polymer matrix, increasing free volume and reducing intermolecular friction, while the high shear and thermal history during extrusion could potentially lead to chain scission, reducing molecular weight and consequently depressing the Tg. Dominant Factor: While the polar acrylonitrile groups provide structural rigidity, the combined effect of the flexible butyl side chains and the significant 10 wt% drug loading typically dominates the thermal behavior. The small molecule drug likely increases free volume more significantly than the dipole interactions restrict it, resulting in a net qualitative reduction in Tg compared to the neat copolymer, assuming miscibility."
    }
  },
  {
    "doi": "10.1002/adhm.202100015",
    "title": "Drug Release Kinetics from Nondegradable Hydrophobic Polymers Can Be Modulated and Predicted by the Glass Transition Temperature",
    "year": 2021,
    "chemical_composition": {
      "repeat_unit_psmiles": "[*]C(C)(C(=O)OCCCCC)[*]",
      "monomers": [
        {
          "name": "n-pentyl methacrylate",
          "smiles": "C=C(C)C(=O)OCCCCC",
          "ratio_value": null,
          "ratio_unit": null
        }
      ],
      "additives": [],
      "is_homopolymer": true
    },
    "processing_history": "Hot melt extrusion (HAAKE MiniCTW), 150 rpm, 30 min, rod-die. Fibers ~400 µm diameter. Drug loading ~10 wt%. Tg measured by TMDSC (DSC Q200, TA Instruments), heating ramp 3 °C/min, modulation 2 °C/60s, N2 purge.",
    "hierarchical_structure": "Amorphous polymer matrix. Fibers.",
    "properties": {
      "Tg": {
        "value": [
          10.6
        ],
        "unit": "°C"
      }
    },
    "analysis_with_hierarchical_structure": {
      "descriptive_text": "The sample comprises an amorphous poly(n-pentyl methacrylate) homopolymer matrix incorporated with approximately 10 wt% drug loading. Processing was conducted via hot melt extrusion using a HAAKE MiniCTW at 150 rpm for 30 minutes through a rod-die, yielding fibers with a diameter of approximately 400 µm. Thermal characterization was performed using Temperature-Modulated Differential Scanning Calorimetry (TMDSC) with a heating ramp of 3 °C/min, a modulation amplitude of 2 °C, and a period of 60s under a nitrogen purge.",
      "reasoning_analysis": "Increasing Factors: The presence of the alpha-methyl group on the methacrylate backbone introduces steric hindrance that restricts backbone rotation compared to corresponding acrylate polymers, intrinsically contributing to a higher baseline Tg. Additionally, the high-shear homogenization during hot melt extrusion ensures a uniform distribution of the drug within the matrix, which could maximize any specific intermolecular interactions that might restrict segmental mobility. Decreasing Factors: The n-pentyl ester side chain is a long, flexible alkyl group that significantly increases internal free volume and chain flexibility, acting as an internal plasticizer that substantially lowers the Tg relative to shorter-chain analogs. Furthermore, the incorporated small molecule drug typically functions as an external plasticizer within the amorphous polymer matrix, increasing free volume and enhancing segmental motion. The thermal history associated with extrusion also carries a risk of slight thermal degradation, which could reduce molecular weight and further depress the Tg via chain-end free volume effects. Dominant Factor: The combined effect of the flexible pentyl side chains and the plasticizing influence of the 10 wt% drug loading qualitatively dominates the thermal behavior, driving the Tg significantly lower than that of rigid glassy polymers, despite the stiffening contribution of the methacrylate backbone."
    },
    "analysis_without_hierarchical_structure": {
      "descriptive_text": "The sample consists of a poly(n-pentyl methacrylate) homopolymer matrix processed via hot melt extrusion using a HAAKE MiniCTW instrument at 150 rpm for 30 minutes through a rod-die to produce fibers with a diameter of approximately 400 µm. The formulation incorporates a drug loading of approximately 10 wt% within the polymer matrix. The glass transition temperature was subsequently characterized using temperature-modulated differential scanning calorimetry (TMDSC) on a DSC Q200 instrument, employing a heating ramp of 3 °C/min with a modulation amplitude of 2 °C every 60 seconds under a nitrogen purge.",
      "reasoning_analysis": "Increasing Factors: The methacrylate backbone contains an alpha-methyl group adjacent to the ester linkage, which introduces steric hindrance that restricts backbone rotation and segmental mobility, intrinsically driving the Tg higher relative to acrylate analogs. Additionally, if specific intermolecular interactions such as hydrogen bonding exist between the drug molecules and the polymer ester groups, this could further restrict chain motion and elevate the Tg. Decreasing Factors: The n-pentyl side chain is relatively long and flexible, acting as an internal plasticizer that increases free volume and significantly lowers the Tg compared to polymers with shorter alkyl side chains. Furthermore, the presence of 10 wt% small molecule drug loading typically introduces additional free volume and acts as an external plasticizer, facilitating segmental motion. The hot melt extrusion process involving high shear and thermal energy for 30 minutes may also induce chain scission, reducing molecular weight and consequently depressing the Tg. Dominant Factor: While the methacrylate backbone provides inherent rigidity, the combined effect of the flexible n-pentyl side chains and the free volume expansion caused by the 10 wt% drug loading qualitatively dominates the thermal behavior, driving the final Tg lower relative to a rigid, additive-free glassy polymer system."
    }
  },
  {
    "doi": "10.1016/j.mtchem.2024.102053",
    "title": "Synthesis and molecular dynamics simulation of biobased “bottle-brush” polyfarnesene via aqueous radical polymerization",
    "year": 2024,
    "chemical_composition": {
      "repeat_unit_psmiles": null,
      "monomers": [
        {
          "name": "trans-β-farnesene",
          "smiles": "CC(C)=CCC\\C=C(/C)\\C=C\\C",
          "ratio_value": null,
          "ratio_unit": null
        }
      ],
      "additives": [],
      "is_homopolymer": true
    },
    "processing_history": "Molecular dynamics simulation using Materials Studio with COMPASS force field. Specific volume vs temperature fitted to determine Tg. Model Mn 12270 g/mol.",
    "hierarchical_structure": "Amorphous model of trans-1,4-polyfarnesene.",
    "properties": {
      "Tg": {
        "value": [
          -71.1
        ],
        "unit": "°C"
      }
    },
    "analysis_with_hierarchical_structure": {
      "descriptive_text": "The investigated material is an amorphous homopolymer model of trans-1,4-polyfarnesene derived from trans-β-farnesene monomers. Structural characterization and property determination were performed using molecular dynamics simulations within the Materials Studio environment employing the COMPASS force field. The glass transition temperature was established by analyzing the change in specific volume as a function of temperature for a computational model possessing a number-average molecular weight (Mn) of 12,270 g/mol.",
      "reasoning_analysis": "Increasing Factors: The presence of methyl pendant groups along the polymer backbone introduces steric hindrance that restricts segmental rotation, inherently driving the Tg higher compared to linear aliphatic chains. Additionally, the unsaturation within the backbone reduces conformational flexibility relative to fully saturated analogs. Furthermore, the processing history involving molecular dynamics simulation typically entails cooling rates significantly faster than experimental conditions, which kinetically traps free volume and artificially elevates the observed Tg. Decreasing Factors: The predominantly aliphatic nature of the terpene-based backbone lacks rigid aromatic rings or strong intermolecular polar interactions, facilitating greater chain mobility and lowering the Tg. The moderate molecular weight (Mn 12,270 g/mol) implies a finite concentration of chain ends that contribute excess free volume according to the Fox-Flory relationship, potentially depressing the Tg relative to the infinite molecular weight limit. Dominant Factor: The intrinsic flexibility of the aliphatic backbone serves as the dominant factor defining the baseline thermal transition behavior, establishing a tendency toward lower Tg values; however, the kinetic effects introduced by the high cooling rates inherent to the simulation processing history likely superimpose an upward shift on the final measured transition temperature."
    },
    "analysis_without_hierarchical_structure": {
      "descriptive_text": "The sample comprises a poly(trans-β-farnesene) homopolymer modeled with a number-average molecular weight of 12270 g/mol. Computational characterization was conducted via molecular dynamics simulations utilizing Materials Studio equipped with the COMPASS force field, wherein the glass transition temperature was derived by fitting the specific volume as a function of temperature.",
      "reasoning_analysis": "Increasing Factors: The presence of methyl substituents and unsaturated bonds within the trans-β-farnesene repeat unit introduces steric hindrance that restricts backbone segmental rotation compared to linear polyethylene, intrinsically elevating the Tg. Furthermore, the molecular dynamics simulation processing history inherently involves extremely high effective cooling rates compared to experimental conditions, kinetically trapping the polymer chains in higher energy states and artificially driving the observed Tg upward. Decreasing Factors: The aliphatic nature of the terpene-based backbone lacks rigid aromatic rings or strong intermolecular polar interactions, promoting chain flexibility and lowering the Tg baseline. Additionally, the modeled number-average molecular weight of 12270 g/mol is relatively low, resulting in a higher concentration of chain ends that increase free volume and depress the Tg according to Fox-Flory behavior. Dominant Factor: While the low molecular weight and flexible aliphatic chemistry drive the Tg downward, the high effective cooling rates inherent to the molecular dynamics simulation methodology qualitatively dominate the final observed behavior by inducing a significant positive shift in the glass transition temperature relative to equilibrium experimental values."
    }
  },
  {
    "doi": null,
    "title": "Glass Transition Temperature of Cyclic Stars",
    "year": 2014,
    "chemical_composition": {
      "repeat_unit_psmiles": "[*]CC(C1=CC=CC=C1)[*]",
      "monomers": [
        {
          "name": "Styrene",
          "smiles": "C=CC1=CC=CC=C1",
          "ratio_value": null,
          "ratio_unit": null
        }
      ],
      "additives": [],
      "is_homopolymer": true
    },
    "processing_history": "Synthesized using ATRP and CuAAC click coupling. Purified by preparative SEC. Tg values reported in Table 1.",
    "hierarchical_structure": "Amorphous polystyrene with linear topology (l-PSTY44-N3).",
    "properties": {
      "Tg": {
        "value": [
          85.4
        ],
        "unit": "°C"
      }
    },
    "analysis_with_hierarchical_structure": {
      "descriptive_text": "The sample comprises an amorphous polystyrene homopolymer with a linear topology, designated as l-PSTY44-N3. Synthesis was achieved via atom transfer radical polymerization (ATRP) followed by copper-catalyzed azide-alkyne cycloaddition (CuAAC) click coupling. The material was subsequently purified using preparative size exclusion chromatography (SEC) to isolate the target structure.",
      "reasoning_analysis": "Increasing Factors: The bulky phenyl side groups inherent to the styrene repeat units create significant steric hindrance, restricting backbone segmental motion and intrinsically raising the Tg. Additionally, the CuAAC click coupling reaction forms rigid triazole linkages within or at the ends of the chains, which further limits mobility through increased structural stiffness and polarity. The purification history via preparative SEC removes residual catalysts, unreacted monomers, and low-molecular-weight oligomers that could act as plasticizers, thereby preventing artificial depression of the transition temperature. Decreasing Factors: The finite molecular weight of the synthesized chains results in a non-negligible fraction of chain ends, which possess excess free volume compared to the mid-chain segments (Fox-Flory effect), thereby enhancing mobility and lowering the Tg. Furthermore, any flexible alkyl segments originating from the ATRP initiator or coupling spacers could introduce localized flexibility. Dominant Factor: The intrinsic stiffness of the polystyrene backbone combined with the rigidifying effect of the triazole linkages qualitatively dominates the thermal behavior. While chain ends provide a lowering mechanism, the rigorous SEC purification ensures that the final Tg is governed primarily by the high rigidity of the chemically modified polymer architecture rather than by processing-induced plasticization."
    },
    "analysis_without_hierarchical_structure": {
      "descriptive_text": "The sample comprises a polystyrene homopolymer synthesized via atom transfer radical polymerization (ATRP) followed by copper-catalyzed azide-alkyne cycloaddition (CuAAC) click coupling. Following the synthesis, the material underwent purification using preparative size exclusion chromatography to remove residual catalysts and low molecular weight species prior to thermal characterization.",
      "reasoning_analysis": "Increasing Factors: The presence of bulky phenyl side groups on the polystyrene backbone imposes significant steric hindrance, restricting segmental rotation and intrinsically elevating the glass transition temperature. Furthermore, the CuAAC click coupling likely introduces rigid triazole linkages, and the preparative SEC purification effectively removes low molecular weight oligomers and residual solvents that would otherwise act as plasticizers. Decreasing Factors: The presence of chain ends associated with the polymer architecture contributes to excess free volume, which can lower the Tg, particularly if the molecular weight is not sufficiently high. Additionally, any flexible alkyl spacers utilized in the azide or alkyne precursors prior to coupling could introduce localized mobility. Dominant Factor: The intrinsic structural rigidity of the polystyrene backbone combined with the high purity achieved through SEC purification dominates the thermal behavior, ensuring the Tg reflects the inherent properties of the polymer matrix rather than being depressed by impurities or low molecular weight fractions."
    }
  },
  {
    "doi": "10.1002/adhm.202100015",
    "title": "Drug Release Kinetics from Nondegradable Hydrophobic Polymers Can Be Modulated and Predicted by the Glass Transition Temperature",
    "year": 2021,
    "chemical_composition": {
      "repeat_unit_psmiles": null,
      "monomers": [
        {
          "name": "ethylene",
          "smiles": "C=C",
          "ratio_value": null,
          "ratio_unit": null
        },
        {
          "name": "vinyl acetate",
          "smiles": "CC(=O)OC=C",
          "ratio_value": 40,
          "ratio_unit": "wt%"
        }
      ],
      "additives": [],
      "is_homopolymer": false
    },
    "processing_history": "Hot melt extrusion (HAAKE MiniCTW), 150 rpm, 30 min, rod-die. Fibers ~400 µm diameter. Drug loading ~10 wt%. Tg measured by TMDSC (DSC Q200, TA Instruments), heating ramp 3 °C/min, modulation 2 °C/60s, N2 purge. PEVA40 (40% vinyl acetate).",
    "hierarchical_structure": "Semi-crystalline (polyethylene component). Fibers.",
    "properties": {
      "Tg": {
        "value": [
          -31
        ],
        "unit": "°C"
      }
    },
    "analysis_with_hierarchical_structure": {
      "descriptive_text": "The sample comprises a semi-crystalline poly(ethylene-co-vinyl acetate) (PEVA) copolymer containing 40 wt% vinyl acetate, formulated into fibers with a diameter of approximately 400 µm. Fabrication was achieved via hot melt extrusion using a HAAKE MiniCTW system operated at 150 rpm for 30 minutes through a rod-die, during which a drug load of approximately 10 wt% was incorporated into the matrix. The glass transition temperature of this drug-loaded fiber system was subsequently characterized using Temperature Modulated Differential Scanning Calorimetry (TMDSC) with a heating ramp of 3 °C/min, a modulation amplitude of 2 °C/60s, and a nitrogen purge.",
      "reasoning_analysis": "Increasing Factors: The incorporation of vinyl acetate monomers introduces bulky acetate side groups along the polymer backbone, which impose steric hindrance and restrict segmental rotation relative to pure polyethylene, intrinsically driving the Tg higher. Additionally, the semi-crystalline nature of the polyethylene component creates physical crosslinks that confine the amorphous chain segments, further restricting mobility and contributing to an elevated Tg. The fiber morphology resulting from extrusion through a rod-die may also induce molecular orientation, limiting chain relaxation perpendicular to the fiber axis. Decreasing Factors: The high ethylene content maintains a flexible backbone character compared to rigid glassy polymers, establishing a low baseline for chain stiffness. Crucially, the incorporated drug molecules at 10 wt% likely act as small-molecule plasticizers, increasing free volume within the amorphous regions and significantly depressing the Tg. Furthermore, the prolonged thermal and shear history during hot melt extrusion could induce chain scission, reducing molecular weight and increasing chain end free volume, which lowers the Tg. Dominant Factor: While the vinyl acetate content and crystallinity provide structural constraints that elevate the Tg relative to pure polyethylene, the flexible ethylene backbone combined with the potent plasticizing effect of the 10 wt% drug loading qualitatively dominates the final thermal behavior, driving the Tg towards lower temperatures relative to a neat, non-plasticized copolymer of similar composition."
    },
    "analysis_without_hierarchical_structure": {
      "descriptive_text": "The sample comprises an ethylene-vinyl acetate copolymer matrix incorporating 40 wt% vinyl acetate monomer units. The material was fabricated via hot melt extrusion using a HAAKE MiniCTW system operated at 150 rpm for 30 minutes through a rod-die, resulting in fibers with a diameter of approximately 400 µm. During this processing step, the polymer matrix was loaded with approximately 10 wt% of a drug compound. The glass transition temperature was subsequently characterized using Temperature-Modulated Differential Scanning Calorimetry on a DSC Q200 instrument with a heating ramp of 3 °C/min, a modulation of 2 °C/60s, and a nitrogen purge.",
      "reasoning_analysis": "Increasing Factors: The incorporation of vinyl acetate monomers introduces bulky acetate side groups and polar interactions along the polymer backbone, which restrict segmental mobility and raise the Tg relative to a pure polyethylene baseline. The copolymerization also disrupts ethylene crystallinity, ensuring the transition reflects amorphous phase dynamics where steric hindrance is more pronounced. Decreasing Factors: The substantial ethylene content retains significant backbone flexibility compared to higher vinyl acetate content copolymers. More critically, the inclusion of approximately 10 wt% drug loading during hot melt extrusion likely introduces low molecular weight species that act as plasticizers, increasing free volume and lubricating chain segments to depress the Tg. Dominant Factor: While the copolymer composition establishes the fundamental thermal regime, the plasticization effect induced by the drug loading dispersed during melt processing is the dominant factor modifying the final Tg behavior, likely causing a qualitative reduction in the transition temperature relative to the neat EVA40 polymer."
    }
  },
  {
    "doi": null,
    "title": "Glass Transition Temperature of Cyclic Stars",
    "year": 2014,
    "chemical_composition": {
      "repeat_unit_psmiles": "[*]CC(C1=CC=CC=C1)[*]",
      "monomers": [
        {
          "name": "Styrene",
          "smiles": "C=CC1=CC=CC=C1",
          "ratio_value": null,
          "ratio_unit": null
        }
      ],
      "additives": [],
      "is_homopolymer": true
    },
    "processing_history": "Synthesized using ATRP and CuAAC click coupling. Purified by preparative SEC. Tg values reported in Table 1.",
    "hierarchical_structure": "Amorphous polystyrene with cyclic-linear diblock topology (c-PSTY47-b-l-PSTY44).",
    "properties": {
      "Tg": {
        "value": [
          97.6
        ],
        "unit": "°C"
      }
    },
    "analysis_with_hierarchical_structure": {
      "descriptive_text": "The sample consists of an amorphous polystyrene homopolymer featuring a distinct cyclic-linear diblock topology, designated as c-PSTY47-b-l-PSTY44. This architectural complexity was achieved through a synthesis protocol combining Atom Transfer Radical Polymerization (ATRP) with Copper-catalyzed Azide-Alkyne Cycloaddition (CuAAC) click coupling. Following synthesis, the material underwent purification via preparative Size Exclusion Chromatography (SEC) to ensure structural fidelity prior to thermal characterization.",
      "reasoning_analysis": "Increasing Factors: The bulky phenyl side groups inherent to the styrene repeat units impose significant steric hindrance, restricting backbone segmental mobility and intrinsically elevating the Tg. Additionally, the cyclic topology segment reduces the concentration of chain ends compared to a fully linear analog, thereby decreasing free volume. The purification via preparative SEC further supports a higher Tg by removing low-molecular-weight oligomers and catalyst residues that could act as plasticizers. Decreasing Factors: The presence of the linear block segment introduces chain ends that increase free volume relative to a fully cyclic structure. Moreover, the overall low molecular weight implied by the structural notation results in a high chain-end concentration, which enhances mobility according to the Fox-Flory relationship. Dominant Factor: While the cyclic topology and purification history provide stiffening effects, the high concentration of chain ends arising from the low molecular weight and linear block segment qualitatively dominates the thermal behavior, driving the Tg below the bulk plateau value typical of high-molecular-weight polystyrene."
    },
    "analysis_without_hierarchical_structure": {
      "descriptive_text": "The investigated material is a polystyrene homopolymer synthesized through atom transfer radical polymerization (ATRP) coupled with copper-catalyzed azide-alkyne cycloaddition (CuAAC) click chemistry. Post-synthesis purification was conducted via preparative size exclusion chromatography (SEC) to isolate the target architecture before thermal characterization.",
      "reasoning_analysis": "Increasing Factors: The inherent chemical composition, specifically the presence of bulky phenyl side groups on the polystyrene backbone, restricts polymer chain mobility through steric hindrance, intrinsically driving the Tg higher. Additionally, the CuAAC click coupling likely introduces rigid triazole linkages into the polymer architecture, further restricting segmental motion, while the preparative SEC purification removes low molecular weight oligomers that would otherwise act as plasticizers. Decreasing Factors: The presence of chain ends inherent to the ATRP synthesis contributes to excess free volume, which can depress the Tg, particularly if the molecular weight is not sufficiently high to reach the plateau region. Furthermore, any residual solvent retained from the SEC purification process could increase free volume and lower the transition temperature. Dominant Factor: The intrinsic structural rigidity provided by the bulky phenyl groups and the additional stiffness from the triazole linkages establish a high baseline for segmental restriction; consequently, despite the potential free volume contribution from chain ends, the backbone stiffness and the removal of plasticizing oligomers via SEC qualitatively dominate the final Tg behavior."
    }
  },
  {
    "doi": "10.1016/j.mtchem.2024.102053",
    "title": "Synthesis and molecular dynamics simulation of biobased “bottle-brush” polyfarnesene via aqueous radical polymerization",
    "year": 2024,
    "chemical_composition": {
      "repeat_unit_psmiles": null,
      "monomers": [
        {
          "name": "trans-β-farnesene",
          "smiles": "CC(C)=CCC\\C=C(/C)\\C=C\\C",
          "ratio_value": null,
          "ratio_unit": null
        }
      ],
      "additives": [],
      "is_homopolymer": true
    },
    "processing_history": "Tg measured by DSC (TA Instruments Q2000) at 10 °C/min under N2 flow (50 ml/min) from -140 to 100 °C. Synthesis details not described in text.",
    "hierarchical_structure": "trans-1,4-polyfarnesene.",
    "properties": {
      "Tg": {
        "value": [
          -75.9
        ],
        "unit": "°C"
      }
    },
    "analysis_with_hierarchical_structure": {
      "descriptive_text": "The material under investigation is a homopolymer synthesized from trans-β-farnesene monomers, structurally characterized as trans-1,4-polyfarnesene. The chemical composition is devoid of additional additives or fillers. Thermal analysis was conducted via Differential Scanning Calorimetry (DSC) using a TA Instruments Q2000 system, where the sample was heated at 10 °C/min under a nitrogen atmosphere (50 ml/min) from -140 to 100 °C to determine the glass transition temperature, while specific synthesis parameters remained unspecified.",
      "reasoning_analysis": "Increasing Factors: The trans-1,4 microstructure promotes a linear chain geometry that facilitates tighter packing and restricts segmental mobility compared to cis-isomers, while the methyl side groups inherent to the farnesene unit introduce steric hindrance that impedes backbone rotation. Additionally, the DSC measurement protocol utilizing a 10 °C/min heating rate kinetically shifts the observed transition to a slightly higher temperature relative to slower scanning rates. Decreasing Factors: The primary backbone consists of aliphatic carbon chains with unsaturated double bonds, which impart high segmental flexibility and low rotational energy barriers, inherently driving the Tg downward. The absence of reported rigid fillers, cross-linking agents, or high-Tg comonomers indicates a lack of extrinsic constraints that would otherwise limit chain mobility. Dominant Factor: The inherent flexibility of the unsaturated aliphatic backbone is the dominant factor, establishing a baseline Tg characteristic of elastomeric materials, though the steric bulk of the farnesene side groups and trans-stereoregularity qualitatively elevate the Tg relative to simpler polydienes."
    },
    "analysis_without_hierarchical_structure": {
      "descriptive_text": "The material is a neat poly(trans-β-farnesene) homopolymer. Thermal characterization was performed using differential scanning calorimetry on a TA Instruments Q2000 system, where the sample was heated from -140 to 100 °C at a rate of 10 °C/min under a nitrogen flow of 50 ml/min to ascertain the glass transition temperature.",
      "reasoning_analysis": "Increasing Factors: The presence of methyl substituents on the polymer backbone derived from the trans-β-farnesene monomer introduces steric hindrance that restricts segmental rotation, theoretically elevating the energy barrier for the glass transition relative to a linear polyethylene chain. Decreasing Factors: The polymer architecture consists of a flexible aliphatic backbone with long hydrocarbon side chains that act as internal plasticizers, significantly increasing free volume and facilitating chain mobility. Additionally, the absence of rigid aromatic structures or polar functional groups eliminates strong intermolecular forces that would otherwise restrict motion. The standard DSC heating rate of 10 °C/min minimizes kinetic overshoot effects but does not introduce thermal history modifications such as annealing that would artificially increase the Tg. Dominant Factor: The high flexibility of the aliphatic backbone combined with the internal plasticization effect of the bulky terpene-derived side chains qualitatively dominates the steric restrictions of the methyl groups, resulting in a polymer system characterized by high segmental mobility and a comparatively low glass transition temperature."
    }
  },
  {
    "doi": null,
    "title": "Glass Transition Temperature of Cyclic Stars",
    "year": 2014,
    "chemical_composition": {
      "repeat_unit_psmiles": "[*]CC(C1=CC=CC=C1)[*]",
      "monomers": [
        {
          "name": "Styrene",
          "smiles": "C=CC1=CC=CC=C1",
          "ratio_value": null,
          "ratio_unit": null
        }
      ],
      "additives": [],
      "is_homopolymer": true
    },
    "processing_history": "Synthesized using ATRP and CuAAC click coupling. Cyclization in 3 h at 25 °C. Purified by preparative SEC. Tg values reported in Table 1.",
    "hierarchical_structure": "Amorphous polystyrene with cyclic topology (c-PSTY47-OH).",
    "properties": {
      "Tg": {
        "value": [
          99.8
        ],
        "unit": "°C"
      }
    },
    "analysis_with_hierarchical_structure": {
      "descriptive_text": "The sample comprises an amorphous polystyrene homopolymer featuring a cyclic topology, identified as c-PSTY47-OH. Synthesis was achieved through atom transfer radical polymerization (ATRP) followed by copper-catalyzed azide-alkyne cycloaddition (CuAAC) click coupling, with cyclization performed for 3 hours at 25 °C. The resulting material was purified via preparative size exclusion chromatography (SEC) to ensure topological purity prior to thermal characterization.",
      "reasoning_analysis": "Increasing Factors: The bulky phenyl side groups inherent to the polystyrene backbone impose steric hindrance that restricts segmental mobility, establishing a high baseline glass transition temperature. Additionally, the cyclic topology eliminates free chain ends, reducing the overall free volume compared to linear analogs, while the rigid triazole linkage formed during CuAAC click coupling further constrains local chain motion. Decreasing Factors: The purification process involving preparative SEC exposes the polymer to solvents, and any residual solvent remaining after drying could act as a plasticizer to depress the Tg. Furthermore, cyclic polymers are often synthesized at moderate molecular weights to maximize cyclization yield, and a lower molecular weight regime may limit the extent of entanglement constraints relative to ultra-high molecular weight bulk polymers. Dominant Factor: The topological constraint of the cyclic architecture is the dominant factor influencing the specific thermal behavior of this sample, as the absence of chain ends fundamentally reduces free volume and enhances rigidity relative to linear polystyrene, overriding potential plasticization effects assuming adequate drying."
    },
    "analysis_without_hierarchical_structure": {
      "descriptive_text": "The sample consists of a polystyrene homopolymer synthesized via atom transfer radical polymerization (ATRP) followed by copper-catalyzed azide-alkyne cycloaddition (CuAAC) click coupling. The material underwent a cyclization process for 3 hours at 25 °C to modify its architecture. Following synthesis, the polymer was purified using preparative size exclusion chromatography (SEC) to ensure compositional homogeneity.",
      "reasoning_analysis": "Increasing Factors: The inherent chemical composition features bulky phenyl side groups on the polystyrene backbone which restrict segmental rotation through steric hindrance, intrinsically driving the Tg higher. Additionally, the processing history specifies cyclization via click coupling; this topological change eliminates free chain ends, reducing the excess free volume typically associated with chain termini in linear polymers, thereby further contributing to an increase in Tg. The rigid triazole linkage formed during the CuAAC reaction also imposes local constraints on chain mobility. Decreasing Factors: The purification method involved preparative size exclusion chromatography (SEC), which requires solvent systems; if residual solvent molecules were not completely removed during post-processing, they could act as plasticizers by increasing interchain free volume and depressing the Tg. Dominant Factor: The topological constraint imposed by the cyclization process, which removes the high-mobility chain ends characteristic of linear polymers, qualitatively dominates the thermal behavior alongside the inherent backbone rigidity. This structural modification suggests a net elevation in Tg relative to a linear counterpart, provided that residual solvent effects from the SEC purification are minimized."
    }
  },
  {
    "doi": "10.1002/adhm.202100015",
    "title": "Drug Release Kinetics from Nondegradable Hydrophobic Polymers Can Be Modulated and Predicted by the Glass Transition Temperature",
    "year": 2021,
    "chemical_composition": {
      "repeat_unit_psmiles": null,
      "monomers": [
        {
          "name": "butadiene",
          "smiles": "C=CC=C",
          "ratio_value": null,
          "ratio_unit": null
        },
        {
          "name": "acrylonitrile",
