Repository: hhtrick/HHT-code

# HHT training framework

This directory contains model training, embedding precomputation, inference, article-level baselines and the curated datasets. All commands below assume that the working directory is `train_code/`.

## 3. Datasets and fixed partitions

Each main dataset is a JSON array at `dataset/{property}/{property}.json`. Entries contain source metadata, `chemical_composition`, `processing_history`, `hierarchical_structure`, `properties`, and two generated-analysis objects. Targets are stored as `properties[property]["value"]`; source metadata and target values are not predictive input fields.

| Property | Train | Validation | Test | Total |
|---|---:|---:|---:|---:|

File: train_code/dataset/Tg/Tg.json (part 92 of 235)
[
          "smiles": "C=CC#N",
          "ratio_value": null,
          "ratio_unit": null
        }
      ],
      "additives": [],
      "is_homopolymer": false
    },
    "processing_history": "Hot melt extrusion (HAAKE MiniCTW), 150 rpm, 30 min, rod-die. Fibers ~400 µm diameter. Drug loading ~10 wt%. Tg measured by TMDSC (DSC Q200, TA Instruments), heating ramp 3 °C/min, modulation 2 °C/60s, N2 purge. PBDAN51 (51% AN content inferred).",
    "hierarchical_structure": "Amorphous polymer matrix. Fibers.",
    "properties": {
      "Tg": {
        "value": [
          -10.5
        ],
        "unit": "°C"
      }
    },
    "analysis_with_hierarchical_structure": {
      "descriptive_text": "The sample comprises an amorphous poly(butadiene-co-acrylonitrile) copolymer matrix, inferred to possess approximately 51% acrylonitrile content, processed into fibers with a diameter of approximately 400 µm. The material was fabricated via hot melt extrusion using a HAAKE MiniCTW at 150 rpm for 30 minutes through a rod-die, incorporating a drug loading of approximately 10 wt%. The hierarchical structure is characterized by the fibrous morphology, and the thermal properties were evaluated using Temperature-Modulated Differential Scanning Calorimetry (TMDSC) with a heating ramp of 3 °C/min and a modulation of 2 °C/60s under nitrogen purge.",
      "reasoning_analysis": "Increasing Factors: The high acrylonitrile content (51%) introduces significant polarity and strong dipole-dipole interactions between polymer chains, which restricts segmental mobility and intrinsically drives the Tg higher compared to polybutadiene-rich compositions. The rigid nature of the nitrile groups also contributes to increased backbone stiffness. Decreasing Factors: The butadiene monomer units provide flexible chain segments that lower the overall stiffness relative to pure polyacrylonitrile. More critically, the incorporation of approximately 10 wt% drug during the hot melt extrusion process introduces low molecular weight species that typically act as plasticizers; these molecules increase free volume and lubricate chain segments, thereby reducing the energy required for glass transition. Additionally, the thermal history associated with extrusion and fiber formation may trap excess free volume if cooling was rapid, further depressing the Tg. Dominant Factor: While the high acrylonitrile content establishes a rigid baseline characteristic of high-nitrile polymers, the presence of the drug additive is the dominant factor modifying the final thermal behavior. The plasticization effect induced by the 10 wt% drug loading qualitatively lowers the Tg relative to the neat copolymer, overriding the stiffening contributions of the nitrile groups to a significant extent."
    },
    "analysis_without_hierarchical_structure": {
      "descriptive_text": "The sample comprises a butadiene-acrylonitrile copolymer with an inferred acrylonitrile content of 51% (PBDAN51). It was processed via hot melt extrusion using a HAAKE MiniCTW at 150 rpm for 30 minutes through a rod-die to form fibers with a diameter of approximately 400 µm, incorporating a drug loading of approximately 10 wt%. The glass transition temperature was characterized using Temperature-Modulated Differential Scanning Calorimetry (TMDSC) on a DSC Q200 instrument with a heating ramp of 3 °C/min, a modulation of 2 °C/60s, and under a nitrogen purge.",
      "reasoning_analysis": "Increasing Factors: The high acrylonitrile content (51%) introduces a high density of polar nitrile groups along the polymer backbone, resulting in strong dipole-dipole interactions that significantly restrict segmental chain mobility and intrinsically drive the Tg higher compared to polybutadiene-rich formulations. Decreasing Factors: The butadiene segments provide inherent flexibility to the backbone, and the incorporated drug loading of approximately 10 wt% likely acts as a plasticizer by increasing free volume and lubricating chain movement, which serves to depress the Tg relative to the neat copolymer. Dominant Factor: The high acrylonitrile content is the dominant factor governing the final Tg behavior, as the substantial intermolecular forces generated by the majority nitrile composition establish a rigid baseline framework that qualitatively outweighs the plasticizing influence of the 10 wt% drug loading in determining the overall thermal transition regime."
    }
  },
  {
    "doi": "10.1016/j.mtchem.2024.102053",
    "title": "Synthesis and molecular dynamics simulation of biobased “bottle-brush” polyfarnesene via aqueous radical polymerization",
    "year": 2024,
    "chemical_composition": {
      "repeat_unit_psmiles": null,
      "monomers": [
        {
          "name": "trans-β-farnesene",
          "smiles": "CC(C)=CCC\\C=C(/C)\\C=C\\C",
          "ratio_value": null,
          "ratio_unit": null
        }
      ],
      "additives": [],
      "is_homopolymer": true
    },
    "processing_history": "Molecular dynamics simulation using Materials Studio with COMPASS force field. Specific volume vs temperature fitted to determine Tg. Model Mn 12270 g/mol.",
    "hierarchical_structure": "Amorphous model of cis-1,4-polyfarnesene.",
    "properties": {
      "Tg": {
        "value": [
          -74.1
        ],
        "unit": "°C"
      }
    },
    "analysis_with_hierarchical_structure": {
      "descriptive_text": "The sample comprises an amorphous computational model of cis-1,4-polyfarnesene, theoretically derived from trans-β-farnesene monomers as a homopolymer. The system features a number-average molecular weight (Mn) of 12,270 g/mol and was analyzed using molecular dynamics simulations within Materials Studio employing the COMPASS force field. The glass transition temperature was derived by fitting the specific volume versus temperature profile generated from the simulation trajectory.",
      "reasoning_analysis": "Increasing Factors: The presence of methyl substituents on the polymer backbone introduces steric hindrance that restricts segmental rotation, inherently contributing to a higher Tg. Furthermore, the processing history involves molecular dynamics simulation, which necessitates extremely high effective cooling rates compared to experimental conditions; this kinetic trapping prevents full structural relaxation, typically resulting in an elevated measured Tg. Decreasing Factors: The cis-1,4 microstructure introduces kinks into the chain backbone that reduce packing efficiency and increase free volume relative to trans configurations. Additionally, the long, flexible terpene side chains act as internal plasticizers, enhancing segmental mobility and depressing the Tg. The finite molecular weight (Mn 12,270 g/mol) also contributes to a higher concentration of chain ends, which increases free volume according to the Fox-Flory relationship, further lowering the transition temperature. Dominant Factor: The intrinsic flexibility of the aliphatic backbone combined with the internal plasticization effect of the bulky side chains qualitatively dominates the material's baseline tendency toward a lower Tg. However, the computational processing history serves as a significant modifying factor that likely shifts the observed transition temperature higher relative to what would be observed in a slowly cooled experimental sample."
    },
    "analysis_without_hierarchical_structure": {
      "descriptive_text": "The sample comprises a poly(trans-β-farnesene) homopolymer with a specified number-average molecular weight of 12270 g/mol. Instead of physical synthesis, the material was modeled using molecular dynamics simulations within Materials Studio utilizing the COMPASS force field. The glass transition temperature was determined by fitting the specific volume versus temperature data obtained from the simulation trajectory.",
      "reasoning_analysis": "Increasing Factors: The chemical structure of trans-β-farnesene introduces methyl side groups along the polymer backbone, which create steric hindrance that restricts segmental rotation and inherently drives the Tg upward compared to linear polyolefins. Furthermore, the processing history involving molecular dynamics simulation typically employs cooling rates orders of magnitude faster than experimental conditions, kinetically trapping the polymer chains in a higher energy state and artificially elevating the observed transition temperature. Decreasing Factors: The defined number-average molecular weight of 12270 g/mol is relatively low, resulting in a higher concentration of chain ends that increase free volume and mobility, thereby depressing the Tg relative to the high molecular weight bulk limit. Additionally, the absence of rigid fillers or crosslinking agents in the chemical composition removes potential constraints on chain motion that would otherwise increase thermal stability. Dominant Factor: While the simulation methodology introduces a kinetic elevation of the Tg, the relatively low molecular weight serves as the dominant compositional factor that qualitatively limits the maximum achievable Tg relative to the infinite chain limit, as the intrinsic steric hindrance of the terpene backbone establishes a moderate baseline that is significantly modulated by chain end effects."
    }
  },
  {
    "doi": null,
    "title": "Glass Transition Temperature of Cyclic Stars",
    "year": 2014,
    "chemical_composition": {
      "repeat_unit_psmiles": "[*]CC(C1=CC=CC=C1)[*]",
      "monomers": [
        {
          "name": "Styrene",
          "smiles": "C=CC1=CC=CC=C1",
          "ratio_value": null,
          "ratio_unit": null
        }
      ],
      "additives": [],
      "is_homopolymer": true
    },
    "processing_history": "Synthesized using ATRP and CuAAC click coupling. Purified by preparative SEC. Tg values reported in Table 1.",
    "hierarchical_structure": "Amorphous polystyrene with cyclic dimer topology ((c-PSTY47)2).",
    "properties": {
      "Tg": {
        "value": [
          101.5
        ],
        "unit": "°C"
      }
    },
    "analysis_with_hierarchical_structure": {
      "descriptive_text": "The sample comprises an amorphous polystyrene homopolymer characterized by a cyclic dimer topology, specifically designated as (c-PSTY47)2. Synthesis was achieved through atom transfer radical polymerization (ATRP) followed by copper-catalyzed azide-alkyne cycloaddition (CuAAC) click coupling to form the cyclic architecture. The resulting material was subsequently purified using preparative size exclusion chromatography (SEC) to isolate the target topology prior to thermal characterization.",
      "reasoning_analysis": "Increasing Factors: The presence of bulky phenyl side groups on the polystyrene backbone imposes significant steric hindrance, restricting backbone rotation and segmental mobility which intrinsically elevates the Tg. Furthermore, the cyclic dimer topology eliminates free chain ends, reducing the overall free volume compared to linear analogs of equivalent molecular weight, thereby restricting segmental motion and driving the Tg higher. Decreasing Factors: The constituent chains possess a relatively low degree of polymerization (DP ≈ 47), corresponding to a low molecular weight regime where free volume effects are generally more pronounced than in high molecular weight bulk polymers, potentially lowering the Tg. Additionally, if the preparative SEC purification process left residual solvent within the matrix despite drying, these small molecules could act as plasticizers to depress the Tg. Dominant Factor: The topological constraint imposed by the cyclic architecture is the dominant factor distinguishing this sample's behavior. Although the low molecular weight contributes to increased free volume relative to infinite chains, the complete absence of chain ends inherent to the cyclic topology fundamentally alters the segmental dynamics, likely causing the Tg to be governed by topological confinement effects rather than the chain-end free volume typically observed in linear polystyrene oligomers."
    },
    "analysis_without_hierarchical_structure": {
      "descriptive_text": "The sample comprises a polystyrene homopolymer synthesized through atom transfer radical polymerization (ATRP) coupled with copper-catalyzed azide-alkyne cycloaddition (CuAAC) click chemistry. Post-synthesis purification was conducted via preparative size exclusion chromatography (SEC) to isolate the target architecture prior to thermal characterization.",
      "reasoning_analysis": "Increasing Factors: The presence of bulky phenyl side groups on the polystyrene backbone imposes significant steric hindrance, restricting segmental rotation and intrinsically elevating the Tg. Additionally, the purification history via preparative SEC removes low molecular weight oligomers and residual monomers, which eliminates components that would otherwise depress the Tg according to the Fox-Flory relationship. Decreasing Factors: The linear homopolymer architecture lacks the topological constraints of a crosslinked network, permitting greater chain mobility. Furthermore, the inherent chain ends contribute to excess free volume, and any incomplete removal of SEC solvents could introduce a plasticization effect. Dominant Factor: The intrinsic structural rigidity provided by the phenyl groups establishes the fundamental baseline for the Tg; however, the purification process is the critical processing factor that ensures the measured Tg reflects this intrinsic maximum by removing low molecular weight depressants."
    }
  },
  {
    "doi": "10.1002/adhm.202100015",
    "title": "Drug Release Kinetics from Nondegradable Hydrophobic Polymers Can Be Modulated and Predicted by the Glass Transition Temperature",
    "year": 2021,
    "chemical_composition": {
      "repeat_unit_psmiles": "[*]C(C)(C(=O)OCCCC)[*]",
      "monomers": [
        {
          "name": "n-butyl methacrylate",
          "smiles": "C=C(C)C(=O)OCCCC",
          "ratio_value": null,
          "ratio_unit": null
        }
      ],
      "additives": [
        {
          "name": "di-2-ethylhexyl phthalate",
          "type": "plasticizer",
          "amount_value": 20,
          "amount_unit": "wt%"
        }
      ],
      "is_homopolymer": true
    },
    "processing_history": "Hot melt extrusion (HAAKE MiniCTW), 150 rpm, 30 min, rod-die. Fibers ~400 µm diameter. Drug loading ~10 wt%. Tg measured by TMDSC (DSC Q200, TA Instruments), heating ramp 3 °C/min, modulation 2 °C/60s, N2 purge. PnBMA plasticized with 20 wt% DEHP.",
    "hierarchical_structure": "Amorphous polymer matrix. Fibers.",
    "properties": {
      "Tg": {
        "value": [
          -15
        ],
        "unit": "°C"
      }
    },
    "analysis_with_hierarchical_structure": {
      "descriptive_text": "The sample comprises an amorphous poly(n-butyl methacrylate) homopolymer matrix processed into fibers with a diameter of approximately 400 µm. The formulation includes 20 wt% di-2-ethylhexyl phthalate as a plasticizer and approximately 10 wt% drug loading, processed via hot melt extrusion using a HAAKE MiniCTW at 150 rpm for 30 minutes through a rod-die. Thermal characterization was performed using Temperature-Modulated Differential Scanning Calorimetry (TMDSC) with a heating ramp of 3 °C/min and a modulation of 2 °C/60s under a nitrogen purge.",
      "reasoning_analysis": "Increasing Factors: The methacrylate backbone contains an alpha-methyl group that imposes steric hindrance on backbone rotation, providing a stiffer baseline compared to acrylates. Additionally, the extrusion process forming fibers may induce molecular orientation along the fiber axis, potentially restricting segmental mobility. Decreasing Factors: The n-butyl side chain is long and flexible, increasing free volume and chain mobility compared to shorter alkyl methacrylates. The addition of 20 wt% di-2-ethylhexyl phthalate acts as a significant external plasticizer, lubricating chain movement and expanding free volume. The 10 wt% drug loading introduces additional low-molecular-weight species that likely further increase free volume if miscible. Furthermore, the amorphous structure lacks crystalline domains that would otherwise constrain amorphous chain segments. Dominant Factor: The high concentration of the external plasticizer (20 wt% DEHP) is the dominant factor, overwhelmingly reducing the Tg relative to the neat polymer, superseding the stiffening effects of the backbone chemistry and processing-induced orientation."
    },
    "analysis_without_hierarchical_structure": {
      "descriptive_text": "The sample comprises a poly(n-butyl methacrylate) homopolymer matrix incorporated with 20 wt% di-2-ethylhexyl phthalate (DEHP) plasticizer and approximately 10 wt% drug loading. This formulation was processed via hot melt extrusion using a HAAKE MiniCTW instrument at 150 rpm for 30 minutes through a rod-die to yield fibers with a diameter of approximately 400 µm. The glass transition temperature was characterized using temperature-modulated differential scanning calorimetry (TMDSC) on a DSC Q200 instrument under a nitrogen purge, utilizing a heating ramp of 3 °C/min with a modulation amplitude of 2 °C every 60 seconds.",
      "reasoning_analysis": "Increasing Factors: The poly(n-butyl methacrylate) backbone contains polar ester groups that engage in dipole-dipole interactions, providing cohesive energy density that inherently restricts segmental mobility compared to non-polar polyolefins. Additionally, the hot melt extrusion process ensures a homogeneous single-phase morphology, preventing phase separation that could otherwise isolate rigid polymer domains. Decreasing Factors: The n-butyl side chains introduce significant internal free volume and flexibility relative to shorter alkyl methacrylates, inherently lowering the baseline Tg. More critically, the inclusion of 20 wt% di-2-ethylhexyl phthalate acts as a potent external plasticizer that shields intermolecular polymer interactions and drastically increases free volume. The 10 wt% drug loading likely functions as a secondary plasticizer if molecularly dispersed, and the thermal and shear history during extrusion may induce chain scission, reducing molecular weight and further depressing the Tg according to Fox-Flory theory. Dominant Factor: The plasticization effect driven by the substantial 20 wt% loading of DEHP, combined with the inherent flexibility of the butyl side chains, qualitatively dominates the thermal behavior. These factors overwhelmingly counteract the cohesive forces of the backbone, driving the glass transition temperature significantly lower than that of the neat, unplasticized polymer."
    }
  },
  {
    "doi": "10.1002/adhm.202100015",
    "title": "Drug Release Kinetics from Nondegradable Hydrophobic Polymers Can Be Modulated and Predicted by the Glass Transition Temperature",
    "year": 2021,
    "chemical_composition": {
      "repeat_unit_psmiles": "[*]OC(=O)CCCCC[*]",
      "monomers": [
        {
          "name": "epsilon-caprolactone",
          "smiles": "O=C1CCCCCO1",
          "ratio_value": null,
          "ratio_unit": null
        }
      ],
      "additives": [],
      "is_homopolymer": true
    },
    "processing_history": "Hot melt extrusion (HAAKE MiniCTW), 150 rpm, 30 min, rod-die. Fibers ~400 µm diameter. Drug loading ~10 wt%. Tg measured by TMDSC (DSC Q200, TA Instruments), heating ramp 3 °C/min, modulation 2 °C/60s, N2 purge.",
    "hierarchical_structure": "Amorphous polymer chains (in matrix). Fibers.",
    "properties": {
      "Tg": {
        "value": [
          -71
        ],
        "unit": "°C"
      }
    },
    "analysis_with_hierarchical_structure": {
      "descriptive_text": "The sample consists of amorphous poly(epsilon-caprolactone) homopolymer chains processed into fibers with a diameter of approximately 400 µm via hot melt extrusion using a HAAKE MiniCTW system at 150 rpm for 30 minutes through a rod-die. The manufacturing process incorporated a drug loading of approximately 10 wt% within the polymer matrix, resulting in a drug-eluting fiber structure. Thermal characterization was performed using Temperature-Modulated Differential Scanning Calorimetry (TMDSC) on a DSC Q200 instrument with a heating ramp of 3 °C/min, a modulation of 2 °C/60s, and a nitrogen purge.",
      "reasoning_analysis": "Increasing Factors: The shear forces inherent to hot melt extrusion and fiber formation may induce molecular orientation along the fiber axis, which can restrict segmental mobility perpendicular to the chain direction. Additionally, if the loaded drug molecules form strong specific interactions, such as hydrogen bonds, with the polymer ester groups, this could locally stiffen the chain dynamics. Decreasing Factors: The poly(epsilon-caprolactone) backbone contains a long sequence of flexible methylene units, which intrinsically lowers the energy barrier for segmental rotation. The 10 wt% drug loading acts as a low molecular weight additive that increases free volume and plasticizes the polymer matrix, facilitating chain motion. Moreover, the fully amorphous structure lacks crystalline constraints that typically restrict the mobility of the amorphous phase in semi-crystalline polymers. Dominant Factor: The combination of the inherently flexible aliphatic backbone and the plasticizing effect of the 10 wt% drug loading qualitatively dominates the system, driving the Tg downward relative to a pristine, unprocessed polymer solid."
    },
    "analysis_without_hierarchical_structure": {
      "descriptive_text": "The sample comprises a poly(epsilon-caprolactone) homopolymer matrix incorporating approximately 10 wt% drug loading. Fabrication was achieved via hot melt extrusion using a HAAKE MiniCTW system operated at 150 rpm for 30 minutes through a rod-die, yielding fibers with a diameter of approximately 400 µm. The glass transition temperature was characterized using Temperature-Modulated Differential Scanning Calorimetry on a DSC Q200 instrument under a nitrogen purge, employing a heating ramp of 3 °C/min with a modulation amplitude of 2 °C every 60 seconds.",
      "reasoning_analysis": "Increasing Factors: The polar ester linkages within the poly(epsilon-caprolactone) backbone facilitate dipole-dipole interactions between chains, which inherently restricts segmental mobility compared to non-polar polyolefins. Additionally, if the incorporated drug species forms specific intermolecular interactions such as hydrogen bonding with the polymer carbonyl groups, this could theoretically impose constraints on chain motion. Decreasing Factors: The primary structural feature driving a lower Tg is the long aliphatic sequence of five methylene groups within the repeat unit, which imparts significant backbone flexibility and free volume. Crucially, the processing history indicates a drug loading of approximately 10 wt%; small molecule additives typically function as plasticizers by increasing free volume and lubricating chain segments, thereby significantly depressing the glass transition temperature. Furthermore, the thermal and shear history during hot melt extrusion could potentially induce chain scission, reducing molecular weight and further lowering the Tg. Dominant Factor: The dominant factor governing the Tg behavior is the plasticization effect induced by the 10 wt% drug loading combined with the intrinsically flexible aliphatic backbone of the PCL. While polar interactions provide some cohesive energy, the increase in free volume from the dispersed small molecules and the high conformational entropy of the methylene sequences will qualitatively dominate, ensuring a low glass transition temperature relative to rigid glassy polymers."
    }
  },
  {
    "doi": null,
    "title": "Glass Transition Temperature of Cyclic Stars",
    "year": 2014,
    "chemical_composition": {
      "repeat_unit_psmiles": "[*]CC(C1=CC=CC=C1)[*]",
      "monomers": [
        {
          "name": "Styrene",
          "smiles": "C=CC1=CC=CC=C1",
          "ratio_value": null,
          "ratio_unit": null
        }
      ],
      "additives": [],
      "is_homopolymer": true
    },
    "processing_history": "Synthesized using ATRP and CuAAC click coupling. Purified by preparative SEC. Tg values reported in Table 1.",
    "hierarchical_structure": "Amorphous polystyrene with cyclic-linear star topology ((c-PSTY47)2-b-l-PSTY44).",
    "properties": {
      "Tg": {
        "value": [
          102.2
        ],
        "unit": "°C"
      }
    },
    "analysis_with_hierarchical_structure": {
      "descriptive_text": "The sample comprises an amorphous polystyrene homopolymer designed with a cyclic-linear star topology, specifically identified as (c-PSTY47)2-b-l-PSTY44. Synthesis was achieved through atom transfer radical polymerization (ATRP) followed by copper-catalyzed azide-alkyne cycloaddition (CuAAC) click coupling to construct the complex architecture. The resulting material was purified by preparative size exclusion chromatography (SEC) to remove impurities before thermal analysis.",
      "reasoning_analysis": "Increasing Factors: The presence of bulky phenyl side groups on the polystyrene backbone imposes significant steric hindrance, restricting segmental rotation and intrinsically elevating the Tg. Furthermore, the cyclic components within the star topology eliminate chain ends associated with those loops, reducing overall free volume compared to purely linear analogs, while the star junction points introduce topological constraints that further hinder chain mobility. Decreasing Factors: The numerical designations in the hierarchical structure suggest relatively low molecular weight segments for both the cyclic and linear blocks, which increases the concentration of chain ends in the linear portions; according to the Fox-Flory relationship, this excess free volume at chain ends enhances mobility and depresses the Tg. Dominant Factor: While the low molecular weight segments introduce chain end effects that typically lower Tg, the topological constraints imposed by the cyclic-linear star architecture qualitatively dominate the final behavior by significantly restricting segmental dynamics and reducing free volume relative to a linear polymer of equivalent mass, thereby sustaining a higher Tg than would be observed in a standard linear low-molecular-weight polystyrene."
    },
    "analysis_without_hierarchical_structure": {
      "descriptive_text": "The sample comprises a polystyrene homopolymer synthesized through atom transfer radical polymerization (ATRP) followed by copper-catalyzed azide-alkyne cycloaddition (CuAAC) click coupling. Post-synthesis purification was conducted via preparative size exclusion chromatography (SEC) to isolate the target architecture before thermal characterization.",
      "reasoning_analysis": "Increasing Factors: The inherent chemical composition features bulky phenyl side groups on the polymer backbone that impose significant steric hindrance, restricting segmental rotation and intrinsically elevating the glass transition temperature. Additionally, the CuAAC click coupling likely increases the molecular weight or introduces rigid triazole linkages, while the preparative SEC purification removes low molecular weight oligomers that typically act as internal plasticizers, both contributing to a higher Tg. Decreasing Factors: The finite molecular weight resulting from the ATRP synthesis implies the presence of chain ends, which increase free volume compared to an infinite chain and may slightly depress the Tg relative to the high molecular weight plateau. Furthermore, any residual solvent remaining from the SEC purification process could act as a plasticizer if not completely removed. Dominant Factor: The intrinsic structural rigidity provided by the polystyrene backbone, combined with the molecular weight enhancement and removal of plasticizing oligomers during purification, qualitatively dominates the thermal behavior, driving the Tg toward the upper limit characteristic of high molecular weight polystyrene."
    }
  },
  {
    "doi": null,
    "title": "Glass Transition Temperature of Cyclic Stars",
    "year": 2014,
    "chemical_composition": {
      "repeat_unit_psmiles": "[*]CC(C1=CC=CC=C1)[*]",
      "monomers": [
        {
          "name": "Styrene",
          "smiles": "C=CC1=CC=CC=C1",
          "ratio_value": null,
          "ratio_unit": null
        }
      ],
      "additives": [],
      "is_homopolymer": true
    },
    "processing_history": "Synthesized using ATRP and CuAAC click coupling. Purified by preparative SEC. Tg values reported in Table 1.",
    "hierarchical_structure": "Amorphous polystyrene with 3-arm linear star topology ((l-PSTY44)3).",
    "properties": {
      "Tg": {
        "value": [
          87.8
        ],
        "unit": "°C"
      }
    },
    "analysis_with_hierarchical_structure": {
      "descriptive_text": "The sample comprises an amorphous polystyrene homopolymer engineered with a 3-arm linear star topology, designated as (l-PSTY44)3. Synthesis was achieved through atom transfer radical polymerization (ATRP) followed by copper-catalyzed azide-alkyne cycloaddition (CuAAC) click coupling to form the star architecture. The final material was purified using preparative size exclusion chromatography (SEC), with thermal properties subsequently documented in Table 1.",
      "reasoning_analysis": "Increasing Factors: The presence of bulky phenyl side groups in the styrene repeating units imposes significant steric hindrance, restricting backbone rotation and intrinsically driving the Tg higher. Additionally, the star topology introduces a central core junction where segmental mobility is constrained due to topological restrictions, potentially contributing to a localized increase in Tg near the core. Decreasing Factors: The 3-arm star architecture inherently possesses a higher concentration of chain ends per molecule compared to high-molecular-weight linear polymers of equivalent total mass. According to the Fox-Flory relationship, these chain ends introduce excess free volume which enhances segmental mobility and lowers the Tg. Furthermore, while SEC purification removes oligomers, any residual solvent from the ATRP or click chemistry processes could act as a plasticizer if not completely eliminated. Dominant Factor: While the intrinsic rigidity of the polystyrene backbone establishes a high baseline Tg, the architectural influence of the 3-arm star topology is the dominant factor modulating the final thermal behavior. The high density of chain ends associated with the finite arm length qualitatively drives the Tg lower relative to asymptotic high-molecular-weight linear polystyrene, overriding the localized constraints at the core."
    },
    "analysis_without_hierarchical_structure": {
      "descriptive_text": "The sample consists of a polystyrene homopolymer synthesized via atom transfer radical polymerization (ATRP) followed by copper-catalyzed azide-alkyne cycloaddition (CuAAC) click coupling. Following synthesis, the material was purified using preparative size exclusion chromatography (SEC) to ensure uniformity prior to characterization.",
      "reasoning_analysis": "Increasing Factors: The inherent chemical composition, specifically the presence of bulky phenyl side groups on the polystyrene backbone, restricts polymer chain mobility through steric hindrance, intrinsically driving the Tg higher. Additionally, the processing history involving ATRP and CuAAC click coupling likely facilitates high molecular weight formation or chain extension, which elevates Tg according to the Fox-Flory relationship, while preparative SEC purification removes low molecular weight oligomers and residual monomers that would otherwise depress the transition temperature. Decreasing Factors: The specific linkers introduced during the CuAAC click coupling, such as triazole rings or alkyl spacers, may introduce localized flexibility or free volume compared to the rigid carbon backbone, potentially facilitating segmental motion. Furthermore, any residual solvent retained from the SEC purification process could act as a plasticizer if not thoroughly removed, lowering the Tg. Dominant Factor: The intrinsic structural rigidity provided by the bulky phenyl groups establishes a high baseline Tg for the polymer backbone, and this is reinforced by the high molecular weight and purity achieved through the controlled synthesis and purification history, making the backbone stiffness and molecular weight the dominant factors determining the final thermal behavior."
    }
  },
  {
    "doi": null,
    "title": "Glass Transition Temperature of Cyclic Stars",
    "year": 2014,
    "chemical_composition": {
      "repeat_unit_psmiles": "[*]CC(C1=CC=CC=C1)[*]",
      "monomers": [
        {
          "name": "Styrene",
          "smiles": "C=CC1=CC=CC=C1",
          "ratio_value": null,
          "ratio_unit": null
        }
      ],
      "additives": [],
      "is_homopolymer": true
    },
    "processing_history": "Synthesized using ATRP and CuAAC click coupling. Purified by preparative SEC. Tg values reported in Table 1.",
    "hierarchical_structure": "Amorphous polystyrene with cyclic-linear star topology (c-PSTY47-b-(l-PSTY44)2).",
    "properties": {
      "Tg": {
        "value": [
          99.6
        ],
        "unit": "°C"
      }
    },
    "analysis_with_hierarchical_structure": {
      "descriptive_text": "The sample comprises an amorphous polystyrene homopolymer engineered with a cyclic-linear star topology, specifically denoted as c-PSTY47-b-(l-PSTY44)2. This complex architecture was synthesized via atom transfer radical polymerization (ATRP) followed by copper-catalyzed azide-alkyne cycloaddition (CuAAC) click coupling to form the topological constraints. Post-synthesis, the material underwent purification by preparative size exclusion chromatography (SEC) to ensure high compositional fidelity prior to thermal analysis.",
      "reasoning_analysis": "Increasing Factors: The bulky phenyl side groups inherent to the styrene monomer impose steric hindrance that restricts backbone rotation, establishing a high intrinsic baseline for the glass transition. Additionally, the cyclic-linear star topology reduces the concentration of free chain ends compared to linear analogs, decreasing free volume and restricting segmental mobility, while the preparative SEC purification removes low-molecular-weight species that could act as plasticizers. Decreasing Factors: The presence of linear arms within the star architecture still introduces chain ends that contribute to excess free volume relative to an infinite molecular weight network, potentially enhancing mobility compared to a fully cross-linked or ultra-high molecular weight system. Dominant Factor: The topological constraints imposed by the cyclic components and star architecture qualitatively dominate the thermal behavior, likely driving the Tg higher relative to linear polystyrene of comparable molecular weight due to the reduced chain end fraction and restricted conformational entropy, supported by the effective removal of impurities during processing."
    },
    "analysis_without_hierarchical_structure": {
      "descriptive_text": "The sample comprises a polystyrene homopolymer synthesized via atom transfer radical polymerization (ATRP) followed by copper-catalyzed azide-alkyne cycloaddition (CuAAC) click coupling. Post-reaction purification was performed using preparative size exclusion chromatography (SEC) to isolate the target polymer architecture prior to thermal analysis.",
      "reasoning_analysis": "Increasing Factors: The presence of bulky phenyl side groups on the polymer backbone imposes significant steric hindrance, restricting segmental rotation and intrinsically elevating the glass transition temperature. Furthermore, the CuAAC click coupling likely increases the overall molecular weight and introduces rigid triazole linkages, while the preparative SEC purification removes low-molecular-weight oligomers and residual monomers that would otherwise depress the Tg via the Fox-Flory effect or plasticization. Decreasing Factors: In the absence of chemical crosslinking, the polymer chains retain freedom of motion relative to a network structure, and excess free volume associated with chain ends may persist if the molecular weight has not reached the critical entanglement limit. Additionally, any residual solvent remaining from the preparative SEC process, if not thoroughly dried, could act as a plasticizer to lower the transition temperature. Dominant Factor: The intrinsic structural rigidity conferred by the polystyrene backbone and the rigid triazole motifs formed during click coupling, supported by the removal of low-molecular-weight species during purification, qualitatively dominates the thermal behavior, establishing a robust Tg characteristic of high-molecular-weight polystyrene derivatives."
    }
  },
  {
    "doi": "10.1016/j.mtchem.2024.102053",
    "title": "Synthesis and molecular dynamics simulation of biobased “bottle-brush” polyfarnesene via aqueous radical polymerization",
    "year": 2024,
    "chemical_composition": {
      "repeat_unit_psmiles": null,
      "monomers": [
        {
          "name": "trans-β-farnesene",
          "smiles": "CC(C)=CCC\\C=C(/C)\\C=C\\C",
          "ratio_value": null,
          "ratio_unit": null
        }
      ],
      "additives": [],
      "is_homopolymer": true
    },
    "processing_history": "Molecular dynamics simulation using Materials Studio with COMPASS force field. Specific volume vs temperature fitted to determine Tg. Model Mn 12270 g/mol.",
    "hierarchical_structure": "Amorphous model of hydroxyl-terminated cis-1,4-polyfarnesene.",
    "properties": {
      "Tg": {
        "value": [
          -47.1
        ],
        "unit": "°C"
      }
    },
    "analysis_with_hierarchical_structure": {
      "descriptive_text": "The sample comprises an amorphous homopolymer model derived from trans-β-farnesene monomers, specifically constructed as hydroxyl-terminated cis-1,4-polyfarnesene with a number-average molecular weight (Mn) of 12,270 g/mol. Instead of physical synthesis, the system was generated via molecular dynamics simulations using Materials Studio equipped with the COMPASS force field. The glass transition temperature was determined computationally by fitting the specific volume versus temperature data to identify the inflection point characteristic of the glass transition.",
