Repository: hhtrick/HHT-code

# HHT training framework

This directory contains model training, embedding precomputation, inference, article-level baselines and the curated datasets. All commands below assume that the working directory is `train_code/`.

## 3. Datasets and fixed partitions

Each main dataset is a JSON array at `dataset/{property}/{property}.json`. Entries contain source metadata, `chemical_composition`, `processing_history`, `hierarchical_structure`, `properties`, and two generated-analysis objects. Targets are stored as `properties[property]["value"]`; source metadata and target values are not predictive input fields.

| Property | Train | Validation | Test | Total |
|---|---:|---:|---:|---:|

File: train_code/dataset/Tg/Tg.json (part 93 of 235)
[
      "reasoning_analysis": "Increasing Factors: The presence of hydroxyl terminal groups enables intermolecular hydrogen bonding, which restricts segmental chain mobility and acts to elevate the Tg. Additionally, the molecular dynamics simulation processing history inherently involves cooling rates significantly higher than experimental conditions, which typically traps the system in a higher energy state and artificially increases the computed Tg. Decreasing Factors: The polyfarnesene backbone consists of flexible aliphatic chains with methyl side groups that do not impose significant steric hindrance compared to aromatic systems, promoting chain mobility. The cis-1,4 microstructural configuration introduces kinks that prevent efficient packing and increase free volume, further depressing the Tg. Furthermore, the finite molecular weight of 12,270 g/mol introduces chain end effects that increase free volume relative to an infinite chain. Dominant Factor: While hydrogen bonding and simulation artifacts contribute to an increase, the intrinsic flexibility of the aliphatic terpene backbone combined with the packing inefficiencies of the cis-1,4 microstructure qualitatively dominates the behavior, establishing a baseline tendency toward a lower Tg relative to rigid backbone polymers."
    },
    "analysis_without_hierarchical_structure": {
      "descriptive_text": "The sample comprises a poly(trans-β-farnesene) homopolymer modeled with a number-average molecular weight of 12270 g/mol. The material behavior was investigated through molecular dynamics simulations performed using Materials Studio with the COMPASS force field, where the glass transition temperature was determined by fitting the specific volume as a function of temperature.",
      "reasoning_analysis": "Increasing Factors: The chemical composition features trans-β-farnesene monomers, which introduce bulky methyl groups and unsaturated side chains along the polymer backbone. These structural elements impose significant steric hindrance that restricts segmental rotation and reduces free volume, intrinsically driving the Tg upward. Decreasing Factors: The processing history indicates a modeled number-average molecular weight of 12270 g/mol, which is relatively low for a bulk polymer system. This finite chain length results in a higher concentration of chain ends compared to high-molecular-weight counterparts, increasing the overall free volume and consequently depressing the Tg according to free volume theory. Dominant Factor: The intrinsic steric hindrance arising from the bulky terpene-derived side groups is the dominant factor, as it fundamentally establishes the energy barrier for segmental motion, whereas the molecular weight effect serves as a secondary modulation on this chemically defined baseline."
    }
  },
  {
    "doi": "10.1002/adhm.202100015",
    "title": "Drug Release Kinetics from Nondegradable Hydrophobic Polymers Can Be Modulated and Predicted by the Glass Transition Temperature",
    "year": 2021,
    "chemical_composition": {
      "repeat_unit_psmiles": null,
      "monomers": [
        {
          "name": "lactide",
          "smiles": "CC1COC(=O)O1",
          "ratio_value": null,
          "ratio_unit": null
        },
        {
          "name": "glycolide",
          "smiles": "O=C1COC(=O)O1",
          "ratio_value": null,
          "ratio_unit": null
        }
      ],
      "additives": [],
      "is_homopolymer": false
    },
    "processing_history": "Hot melt extrusion (HAAKE MiniCTW), 150 rpm, 30 min, rod-die. Fibers ~400 µm diameter. Drug loading ~10 wt%. Tg measured by TMDSC (DSC Q200, TA Instruments), heating ramp 3 °C/min, modulation 2 °C/60s, N2 purge.",
    "hierarchical_structure": "Amorphous polymer matrix (glassy state at 37 °C). Fibers.",
    "properties": {
      "Tg": {
        "value": [
          39
        ],
        "unit": "°C"
      }
    },
    "analysis_with_hierarchical_structure": {
      "descriptive_text": "The sample comprises an amorphous poly(lactide-co-glycolide) copolymer matrix fabricated into fibers with a diameter of approximately 400 µm. Produced via hot melt extrusion using a HAAKE MiniCTW system at 150 rpm for 30 minutes through a rod-die, the formulation incorporates a drug loading of approximately 10 wt%. The resulting fibrous structure maintains a glassy state at 37 °C, and the thermal properties were characterized using Temperature Modulated DSC with a heating ramp of 3 °C/min and a modulation of 2 °C/60s under nitrogen purge.",
      "reasoning_analysis": "Increasing Factors: The presence of methyl side groups on the lactide repeating units introduces steric hindrance that restricts backbone segmental rotation, intrinsically elevating the glass transition temperature relative to poly(glycolide). Additionally, the hot melt extrusion process promotes high entanglement density within the amorphous matrix, which can further constrain chain mobility. Decreasing Factors: The incorporation of approximately 10 wt% drug loading introduces small molecules that typically act as plasticizers, increasing free volume and facilitating chain motion which depresses the Tg. Furthermore, the extended 30-minute thermal history during extrusion poses a risk of thermal degradation and chain scission, reducing molecular weight and lowering the Tg according to the Fox-Flory relationship. Dominant Factor: The intrinsic stiffness of the polymer backbone, particularly driven by the lactide content, qualitatively dominates the thermal behavior, ensuring that the stiffening effects outweigh the plasticizing influence of the drug and potential molecular weight reduction, thereby maintaining the material in a glassy state at physiological temperatures."
    },
    "analysis_without_hierarchical_structure": {
      "descriptive_text": "The sample consists of a copolymer derived from lactide and glycolide monomers. It was fabricated via hot melt extrusion using a HAAKE MiniCTW system at 150 rpm for 30 minutes through a rod-die, resulting in fibers with a diameter of approximately 400 µm. The formulation incorporates a drug loading of approximately 10 wt%. The glass transition temperature was characterized using Temperature-Modulated Differential Scanning Calorimetry (TMDSC) on a DSC Q200 instrument with a heating ramp of 3 °C/min, a modulation of 2 °C/60s, and under a nitrogen purge.",
      "reasoning_analysis": "Increasing Factors: The incorporation of lactide monomers introduces methyl side groups along the polymer backbone, which impose steric hindrance and restrict segmental rotation, thereby inherently elevating the glass transition temperature relative to polyglycolide. Furthermore, the hot melt extrusion process producing fibers may induce molecular orientation along the fiber axis, potentially limiting chain mobility and contributing to a higher Tg. Decreasing Factors: The presence of glycolide units, which lack the bulky methyl side groups found in lactide, increases backbone flexibility compared to polylactide homopolymers. Additionally, the 10 wt% drug loading acts as a low molecular weight additive; if miscible, these drug molecules increase the free volume within the polymer matrix, functioning as a plasticizer that significantly depresses the Tg. Thermal and shear history during extrusion could also lead to chain scission, reducing molecular weight and further lowering the Tg according to the Fox-Flory relationship. Dominant Factor: While the lactide content provides structural rigidity, the plasticization effect induced by the 10 wt% drug loading is the dominant factor modifying the thermal behavior, likely causing a qualitative reduction in the Tg compared to the neat copolymer, as the increased free volume from the small molecule additive outweighs the restrictive effects of chain orientation."
    }
  },
  {
    "doi": "10.1016/j.mtchem.2024.102053",
    "title": "Synthesis and molecular dynamics simulation of biobased “bottle-brush” polyfarnesene via aqueous radical polymerization",
    "year": 2024,
    "chemical_composition": {
      "repeat_unit_psmiles": null,
      "monomers": [
        {
          "name": "trans-β-farnesene",
          "smiles": "CC(C)=CCC\\C=C(/C)\\C=C\\C",
          "ratio_value": null,
          "ratio_unit": null
        }
      ],
      "additives": [],
      "is_homopolymer": true
    },
    "processing_history": "Molecular dynamics simulation using Materials Studio with COMPASS force field. Specific volume vs temperature fitted to determine Tg. Model Mn 8180 g/mol.",
    "hierarchical_structure": "Amorphous model of 3,4-polyfarnesene.",
    "properties": {
      "Tg": {
        "value": [
          -52.1
        ],
        "unit": "°C"
      }
    },
    "analysis_with_hierarchical_structure": {
      "descriptive_text": "The sample consists of an amorphous homopolymer model of 3,4-polyfarnesene derived from trans-β-farnesene monomers, possessing a number-average molecular weight (Mn) of 8180 g/mol. Characterization was performed computationally through molecular dynamics simulations using Materials Studio with the COMPASS force field, wherein the glass transition temperature was derived by fitting the specific volume as a function of temperature.",
      "reasoning_analysis": "Increasing Factors: The 3,4-microstructure introduces pendant groups that impose steric hindrance on backbone rotation, potentially restricting segmental mobility. Furthermore, the molecular dynamics simulation protocol inherently involves cooling rates significantly faster than experimental conditions, which kinetically traps free volume and typically results in a higher observed Tg. Decreasing Factors: The aliphatic polyfarnesene backbone lacks rigid aromatic structures, providing high chain flexibility that lowers the energy barrier for segmental motion. The bulky terpenoid side groups increase interchain spacing and free volume, further facilitating mobility. Additionally, the modeled number-average molecular weight of 8180 g/mol is relatively low, increasing the fraction of chain ends and reducing Tg via the Fox-Flory effect. Dominant Factor: The high intrinsic flexibility of the aliphatic backbone and the significant free volume contributed by the terpenoid side groups and low molecular weight are the dominant factors, qualitatively establishing this material as having a low glass transition temperature, despite the upward bias introduced by the computational cooling rate."
    },
    "analysis_without_hierarchical_structure": {
      "descriptive_text": "The investigated system comprises a poly(trans-β-farnesene) homopolymer with a number-average molecular weight of 8180 g/mol. This material was characterized via molecular dynamics simulations performed using Materials Studio with the COMPASS force field, where the glass transition temperature was determined by fitting the specific volume versus temperature relationship obtained from the computational model.",
      "reasoning_analysis": "Increasing Factors: The presence of methyl substituents along the aliphatic backbone introduces steric hindrance that restricts segmental rotation compared to linear polyethylene, while the unsaturation within the chain adds slight rotational barriers. Furthermore, the molecular dynamics simulation methodology inherently utilizes cooling rates significantly faster than experimental standards, kinetically trapping free volume and typically elevating the simulated glass transition temperature. Decreasing Factors: The aliphatic nature of the poly(farnesene) backbone lacks rigid aromatic rings, promoting high chain flexibility and segmental mobility. Additionally, the defined number-average molecular weight of 8180 g/mol represents a relatively low chain length, resulting in a higher concentration of chain ends that increase free volume and depress the transition temperature relative to high molecular weight bulk polymer. Dominant Factor: The intrinsic flexibility of the aliphatic terpene backbone qualitatively dominates the structural contribution, establishing a baseline favoring lower transition temperatures; however, the computational processing history acts as the dominant methodological factor, where the high effective cooling rate shifts the determined value upward, partially counteracting the depression caused by the moderate molecular weight."
    }
  },
  {
    "doi": "10.1016/j.mtchem.2024.102053",
    "title": "Synthesis and molecular dynamics simulation of biobased “bottle-brush” polyfarnesene via aqueous radical polymerization",
    "year": 2024,
    "chemical_composition": {
      "repeat_unit_psmiles": null,
      "monomers": [
        {
          "name": "trans-β-farnesene",
          "smiles": "CC(C)=CCC\\C=C(/C)\\C=C\\C",
          "ratio_value": null,
          "ratio_unit": null
        }
      ],
      "additives": [],
      "is_homopolymer": true
    },
    "processing_history": "Molecular dynamics simulation using Materials Studio with COMPASS force field. Specific volume vs temperature fitted to determine Tg. Model Mn 12270 g/mol.",
    "hierarchical_structure": "Amorphous model of hydroxyl-terminated trans-1,4-polyfarnesene.",
    "properties": {
      "Tg": {
        "value": [
          -42.1
        ],
        "unit": "°C"
      }
    },
    "analysis_with_hierarchical_structure": {
      "descriptive_text": "The sample comprises an amorphous molecular model of hydroxyl-terminated trans-1,4-polyfarnesene, established as a homopolymer derived from trans-β-farnesene monomers with a number-average molecular weight (Mn) of 12,270 g/mol. The material properties were investigated computationally rather than through physical synthesis, utilizing molecular dynamics simulations within Materials Studio employing the COMPASS force field. The glass transition temperature was determined by analyzing the change in slope of the specific volume versus temperature curve fitted from the simulation data.",
      "reasoning_analysis": "Increasing Factors: The presence of methyl substituents on the polymer backbone and pendant chains introduces steric hindrance that restricts segmental rotation, inherently driving the Tg higher. Additionally, the hydroxyl end-groups facilitate intermolecular hydrogen bonding, which further limits chain mobility and elevates the transition temperature. The computational processing history involving molecular dynamics simulations typically employs cooling rates orders of magnitude faster than experimental conditions, which traps excess free volume and qualitatively shifts the observed Tg to higher temperatures. Decreasing Factors: The trans-1,4-polydiene backbone possesses high internal flexibility due to the sequence of single and double bonds, facilitating significant segmental motion that lowers the Tg. The moderate molecular weight of 12,270 g/mol results in a higher concentration of chain ends compared to high-molecular-weight bulk polymers, increasing free volume according to the Fox-Flory relationship and depressing the Tg. Dominant Factor: The intrinsic flexibility of the unsaturated polydiene backbone is the dominant factor, establishing a fundamentally low Tg baseline characteristic of elastomeric materials. While the hydroxyl termination and computational cooling rates exert upward pressure on the transition temperature, the high mobility of the carbon backbone qualitatively dictates a low glass transition temperature relative to polymers with rigid backbones."
    },
    "analysis_without_hierarchical_structure": {
      "descriptive_text": "The sample consists of a poly(trans-β-farnesene) homopolymer modeled with a number-average molecular weight of 12270 g/mol. The material properties were investigated through molecular dynamics simulations performed using Materials Studio with the COMPASS force field, where the glass transition temperature was determined by fitting the specific volume versus temperature data.",
      "reasoning_analysis": "Increasing Factors: The chemical composition includes methyl substituents derived from the trans-β-farnesene monomer which introduce steric hindrance to backbone rotation, inherently driving the Tg higher relative to unsubstituted chains. Additionally, the processing history defines a molecular weight of 12270 g/mol, reducing the fraction of chain ends and associated free volume compared to lower molecular weight systems, which supports a higher Tg. Decreasing Factors: The predominantly aliphatic structure of the polymer lacks rigid aromatic rings or strong intermolecular forces, allowing for greater segmental mobility and free volume that acts to depress the Tg. Dominant Factor: The intrinsic flexibility of the aliphatic backbone serves as the dominant factor establishing the baseline thermal behavior, while the steric contribution from the methyl groups and the defined molecular weight modulate this baseline to reflect a high-polymer regime."
    }
  },
  {
    "doi": "10.1021/acsmacrolett.8b00019",
    "title": "Optimizing the Grafting Density of Tethered Chains to Alter the Local Glass Transition Temperature of Polystyrene near Silica Substrates: The Advantage of Mushrooms over Brushes",
    "year": 2018,
    "chemical_composition": {
      "repeat_unit_psmiles": "[*]CC(C1=CC=CC=C1)[*]",
      "monomers": [
        {
          "name": "Styrene",
          "smiles": "C=CC1=CC=CC=C1",
          "ratio_value": null,
          "ratio_unit": null
        }
      ],
      "additives": [
        {
          "name": "Pyrene",
          "type": "fluorescent label",
          "amount_value": 1.4,
          "amount_unit": "mol %"
        }
      ],
      "is_homopolymer": true
    },
    "processing_history": "Silica substrate cleaned with HCl. No grafted chains (σ = 0 chains/nm²). Multilayer assembly: 12 nm pyrene-labeled PS layer floated on substrate, annealed at 170 °C for 2 h. 590 nm bulk neat PS layer added. Entire stack annealed at 170 °C for 20 min. Tg measured by fluorescence spectroscopy (emission 379 nm, excitation 330 nm) on cooling at 1 °C/min.",
    "hierarchical_structure": "Multilayer thin film on silica substrate. 12 nm pyrene-labeled PS layer at interface. 590 nm bulk neat PS capping layer. No grafted brush layer.",
    "properties": {
      "Tg": {
        "value": [
          101
        ],
        "unit": "°C"
      }
    },
    "analysis_with_hierarchical_structure": {
      "descriptive_text": "The sample consists of a polystyrene homopolymer system configured as a multilayer thin film on an HCl-cleaned silica substrate. The architecture comprises a 12 nm interfacial layer of polystyrene labeled with 1.4 mol % pyrene as a fluorescent probe, capped by a 590 nm bulk neat polystyrene layer, with no grafted brush chains present at the substrate interface. The assembly underwent thermal annealing at 170 °C for 2 hours following the initial layer deposition, and subsequently for 20 minutes after the addition of the capping layer. The glass transition temperature was characterized using fluorescence spectroscopy with an excitation wavelength of 330 nm and emission at 379 nm during cooling at a rate of 1 °C/min.",
      "reasoning_analysis": "Increasing Factors: The attractive interactions between the polystyrene phenyl rings and the hydroxyl groups on the HCl-cleaned silica substrate restrict segmental mobility in the 12 nm interfacial layer, inherently driving the Tg higher. Additionally, the bulky aromatic structure of the pyrene label and the styrene repeat units impose steric hindrance that limits backbone rotation. Decreasing Factors: The incorporation of 1.4 mol % pyrene introduces chemical heterogeneity that may disrupt optimal chain packing compared to a pure homopolymer. Furthermore, the slow cooling rate of 1 °C/min during fluorescence measurement allows for extended structural relaxation time compared to standard thermal analysis rates, which can phenomenologically lower the observed transition onset. Dominant Factor: The geometric confinement of the 12 nm layer at the attractive substrate interface is the dominant factor. Since the layer is capped by a thick bulk film, free surface effects are eliminated, meaning the substrate-induced restriction on chain dynamics qualitatively outweighs the minor packing disruptions caused by the fluorescent label."
    },
    "analysis_without_hierarchical_structure": {
      "descriptive_text": "The sample consists of a polystyrene homopolymer labeled with 1.4 mol % pyrene as a fluorescent probe. The material was configured as a multilayer assembly on a silica substrate previously cleaned with hydrochloric acid, where no polymer chains were grafted to the surface. A 12 nm thick pyrene-labeled polystyrene layer was floated onto the substrate and annealed at 170 °C for 2 hours, followed by the addition of a 590 nm bulk neat polystyrene layer. The entire stack underwent a final annealing treatment at 170 °C for 20 minutes. The glass transition temperature was subsequently characterized using fluorescence spectroscopy with an excitation wavelength of 330 nm and emission monitored at 379 nm during cooling at a rate of 1 °C/min.",
      "reasoning_analysis": "Increasing Factors: The inherent rigidity of the polystyrene backbone due to bulky phenyl side groups restricts segmental mobility, establishing a high baseline Tg. Additionally, the confinement of the 12 nm labeled layer against a silica substrate introduces interfacial interactions that can restrict chain dynamics near the surface, potentially elevating the local Tg relative to the bulk. Decreasing Factors: The processing history specifies a cooling rate of 1 °C/min during measurement, which is slower than standard thermal analysis protocols; this extended time scale allows for greater structural relaxation, typically resulting in a lower observed Tg. Furthermore, if the pyrene label introduces free volume or acts as a minor impurity within the matrix, it could exert a slight plasticization effect. Dominant Factor: The addition of the 590 nm bulk neat PS capping layer is the dominant processing factor. By burying the thin 12 nm probe layer, this step suppresses free surface effects that typically depress Tg in ultra-thin films, effectively restoring bulk-like confinement conditions. Consequently, the intrinsic polymer rigidity combined with the slow cooling rate dictates the final thermal behavior, yielding a Tg characteristic of bulk polystyrene rather than a confinement-modified value."
    }
  },
  {
    "doi": null,
    "title": "Glass Transition Temperature of Cyclic Stars",
    "year": 2014,
    "chemical_composition": {
      "repeat_unit_psmiles": "[*]CC(C1=CC=CC=C1)[*]",
      "monomers": [
        {
          "name": "Styrene",
          "smiles": "C=CC1=CC=CC=C1",
          "ratio_value": null,
          "ratio_unit": null
        }
      ],
      "additives": [],
      "is_homopolymer": true
    },
    "processing_history": "Synthesized using ATRP and CuAAC click coupling. Purified by preparative SEC. Tg values reported in Table 1.",
    "hierarchical_structure": "Amorphous polystyrene with 3-arm cyclic star topology ((c-PSTY47)3).",
    "properties": {
      "Tg": {
        "value": [
          105.7
        ],
        "unit": "°C"
      }
    },
    "analysis_with_hierarchical_structure": {
      "descriptive_text": "The sample comprises an amorphous polystyrene homopolymer engineered with a 3-arm cyclic star topology, designated as (c-PSTY47)3. Synthesis was achieved through Atom Transfer Radical Polymerization (ATRP) followed by CuAAC click coupling to form the cyclic architecture, with subsequent purification performed using preparative Size Exclusion Chromatography (SEC) to isolate the target structure, and the resulting glass transition temperature values are documented in Table 1.",
      "reasoning_analysis": "Increasing Factors: The intrinsic steric hindrance provided by the bulky phenyl side groups of the styrene monomers restricts backbone rotation, establishing a high baseline glass transition temperature. Furthermore, the 3-arm cyclic star topology significantly constrains segmental mobility; the cyclic nature eliminates chain ends thereby reducing free volume compared to linear analogues, while the star architecture imposes additional topological constraints at the core junction. The purification via preparative SEC also removes low molecular weight oligomers and residual solvents that would otherwise plasticize the matrix. Decreasing Factors: The high density of branch points inherent to the star architecture may disrupt local packing efficiency compared to linear chains, potentially introducing localized free volume at the core interface. Additionally, despite purification, trace amounts of copper catalyst remaining from the ATRP or CuAAC click coupling synthesis could theoretically act as minor plasticizing agents. Dominant Factor: The topological constraints imposed by the cyclic star architecture, specifically the absence of chain ends and the restricted conformational entropy, combined with the rigid phenyl groups, qualitatively dominate the thermal behavior, likely driving the Tg higher relative to linear polystyrene of comparable arm molecular weight."
    },
    "analysis_without_hierarchical_structure": {
      "descriptive_text": "The sample comprises a polystyrene homopolymer synthesized through Atom Transfer Radical Polymerization (ATRP) followed by Copper-Catalyzed Azide-Alkyne Cycloaddition (CuAAC) click coupling. Post-synthesis purification was conducted via preparative Size Exclusion Chromatography (SEC) to isolate the target architecture before thermal characterization, with glass transition temperature values subsequently reported.",
      "reasoning_analysis": "Increasing Factors: The polystyrene backbone features bulky phenyl side groups that impose significant steric hindrance, restricting segmental rotation and intrinsically elevating the glass transition temperature. Additionally, the CuAAC click coupling likely introduces rigid triazole linkages and increases the overall molecular weight, thereby reducing the concentration of free-volume-contributing chain ends, while the preparative SEC purification eliminates low molecular weight oligomers and residual solvents that would otherwise act as plasticizers. Decreasing Factors: The primary potential decreasing factor arises from the presence of chain ends inherent to the polymer architecture; if the molecular weight prior to coupling was low, the higher concentration of chain ends would increase free volume and depress the Tg according to Fox-Flory theory, though this effect is mitigated by the coupling reaction. Dominant Factor: The dominant factor influencing the Tg is the intrinsic steric rigidity of the polystyrene backbone, which is further reinforced by the click coupling architecture and the rigorous purification process that removes plasticizing impurities, ensuring the measured Tg reflects the true thermal behavior of the high molecular weight coupled structure."
    }
  },
  {
    "doi": null,
    "title": "Non-Arrhenian hydrolysis of polyethylene terephthalate – A 5-year long aging study above and below the glass transition temperature",
    "year": null,
    "chemical_composition": {
      "repeat_unit_psmiles": "[*]OCCOC(=O)c1ccc(C(=O)O*)cc1",
      "monomers": [
        {
          "name": "Ethylene glycol",
          "smiles": "OCCO",
          "ratio_value": null,
          "ratio_unit": null
        },
        {
          "name": "Terephthalic acid",
          "smiles": "OC(=O)c1ccc(C(=O)O)cc1",
          "ratio_value": null,
          "ratio_unit": null
        }
      ],
      "additives": [],
      "is_homopolymer": false
    },
    "processing_history": "200 µm thick PET films (Ref: Silar 874 C80) obtained by extrusion, recrystallized in vacuum at 110 °C for 30 min (initial crystallinity 33%). Tg measured by DSC (Q200, TA Instruments) at 10 °C/min heating rate from 0 to 300 °C in dry state.",
    "hierarchical_structure": "Semi-crystalline polymer with initial crystallinity of 33%. Density 1.37 g.cm-3. Initial molar mass 35 kg/mol. Polydispersity index 2.1.",
    "properties": {
      "Tg": {
        "value": [
          84
        ],
        "unit": "°C"
      }
    },
    "analysis_with_hierarchical_structure": {
      "descriptive_text": "This sample comprises semi-crystalline polyethylene terephthalate (PET) films derived from ethylene glycol and terephthalic acid monomers, with a thickness of 200 µm. The material exhibits an initial molar mass of 35 kg/mol and a polydispersity index of 2.1, corresponding to a density of 1.37 g.cm-3. Processing involved extrusion followed by recrystallization under vacuum at 110 °C for 30 minutes, resulting in an initial crystallinity of 33%. The glass transition temperature was characterized using differential scanning calorimetry (DSC) at a heating rate of 10 °C/min from 0 to 300 °C in the dry state.",
      "reasoning_analysis": "Increasing Factors: The incorporation of rigid aromatic terephthalate rings within the polymer backbone imposes significant steric hindrance and restricts internal rotation, inherently elevating the Tg. Additionally, the semi-crystalline morphology with 33% crystallinity constrains the mobility of the amorphous chain segments through tie molecules and rigid crystalline lamellae. The thermal history involving recrystallization at 110 °C likely induced physical aging in the amorphous phase, reducing free volume and thereby increasing the thermal energy required for segmental motion. Furthermore, conducting the measurement in a dry state eliminates the plasticizing effect of absorbed moisture, which would otherwise lower the Tg. Decreasing Factors: The ethylene glycol segments introduce flexible aliphatic links into the chain, providing some degree of conformational freedom that counteracts the rigidity of the aromatic units. The polydispersity index of 2.1 indicates a distribution of chain lengths, where the lower molecular weight fractions contribute disproportionately to free volume via chain ends, potentially depressing the Tg slightly relative to a monodisperse high-molecular-weight counterpart. Dominant Factor: The dominant factor governing the Tg behavior is the combination of the rigid aromatic backbone and the constraints imposed by the semi-crystalline structure coupled with the dry, annealed state. While the flexible glycol units and molecular weight distribution introduce some mobility, the restriction of segmental motion caused by the crystalline domains and the absence of moisture plasticization qualitatively dominate, establishing a robust Tg characteristic of annealed, semi-crystalline PET."
    },
    "analysis_without_hierarchical_structure": {
      "descriptive_text": "The sample comprises polyethylene terephthalate (PET) derived from the condensation of ethylene glycol and terephthalic acid monomers. Processed into 200 µm thick films via extrusion (Ref: Silar 874 C80), the material was subsequently recrystallized under vacuum at 110 °C for 30 minutes, establishing an initial crystallinity of 33%. Thermal characterization was performed using differential scanning calorimetry (DSC) on a Q200 instrument (TA Instruments) with a heating rate of 10 °C/min from 0 to 300 °C in the dry state.",
      "reasoning_analysis": "Increasing Factors: The chemical composition features rigid aromatic terephthalate rings within the backbone, which impose significant steric hindrance and restrict segmental rotation, intrinsically elevating the Tg. Furthermore, the processing history indicates a recrystallization step resulting in 33% crystallinity; these crystalline regions act as physical crosslinks that constrain the mobility of the adjacent amorphous chains, thereby shifting the Tg higher. The measurement in a dry state also prevents moisture absorption, which would otherwise act as a plasticizer. Decreasing Factors: The presence of flexible aliphatic ethylene glycol linkages between the aromatic units introduces conformational freedom and free volume compared to fully aromatic polyesters, facilitating segmental motion at lower temperatures. Dominant Factor: The structural rigidity provided by the aromatic monomers combined with the topological constraints imposed by the significant crystalline phase (33%) qualitatively dominates the thermal behavior, ensuring the Tg reflects a constrained amorphous region, while the dry measurement protocol preserves this intrinsic stability against environmental plasticization."
    }
  },
  {
    "doi": null,
    "title": "Glass Transition Temperature of Cyclic Stars",
    "year": 2014,
    "chemical_composition": {
      "repeat_unit_psmiles": "[*]CC(C(=O)O)[*]",
      "monomers": [
        {
          "name": "Acrylic Acid",
          "smiles": "C=CC(=O)O",
          "ratio_value": null,
          "ratio_unit": null
        }
      ],
      "additives": [],
      "is_homopolymer": true
    },
    "processing_history": "Synthesized using ATRP and CuAAC click coupling. Hydrolyzed from poly(tert-butyl acrylate). Purified by preparative SEC. Tg values reported in Table 1.",
    "hierarchical_structure": "Amorphous poly(acrylic acid) with linear topology (l-PAA44-N3).",
    "properties": {
      "Tg": {
        "value": [
          113.3
        ],
        "unit": "°C"
      }
    },
    "analysis_with_hierarchical_structure": {
      "descriptive_text": "The sample comprises an amorphous, linear poly(acrylic acid) homopolymer, identified as l-PAA44-N3. It was synthesized via atom transfer radical polymerization (ATRP) followed by CuAAC click coupling, derived from the hydrolysis of a poly(tert-butyl acrylate) precursor. The material was subsequently purified by preparative size exclusion chromatography (SEC) to ensure homogeneity prior to thermal analysis.",
      "reasoning_analysis": "Increasing Factors: The presence of carboxylic acid groups along the backbone facilitates strong intermolecular hydrogen bonding, which significantly restricts segmental chain mobility and drives the Tg upward relative to non-associating polymers. The conversion from the tert-butyl ester precursor to the acid form increases polarity and cohesive energy density. Decreasing Factors: The designation \"PAA44\" indicates a low degree of polymerization, placing the sample in the oligomeric regime where the high concentration of chain ends increases free volume according to the Fox-Flory relationship, thereby depressing the Tg. Additionally, the hydrolysis processing step introduces the potential for residual moisture or solvent retention, which would act as a plasticizer. Dominant Factor: While the hydrogen bonding network provides intrinsic rigidity, the low molecular weight characteristic of this specific oligomeric sample is the dominant factor, qualitatively resulting in a Tg significantly lower than that of bulk, high-molecular-weight poly(acrylic acid)."
    },
    "analysis_without_hierarchical_structure": {
      "descriptive_text": "The sample comprises a poly(acrylic acid) homopolymer synthesized using atom transfer radical polymerization (ATRP) and copper-catalyzed azide-alkyne cycloaddition (CuAAC) click coupling. The material was obtained through the hydrolysis of a poly(tert-butyl acrylate) precursor and purified by preparative size exclusion chromatography, with the glass transition temperature values subsequently reported.",
      "reasoning_analysis": "Increasing Factors: The chemical composition features carboxylic acid side groups capable of forming strong intermolecular hydrogen bonds, which severely restrict segmental mobility and intrinsically drive the Tg upward. Furthermore, the purification history via preparative size exclusion chromatography removes low molecular weight fractions and residual monomers that typically act as internal plasticizers, while the click coupling chemistry may introduce rigid heterocyclic structures that further limit chain flexibility. Decreasing Factors: The hydrolysis step and solution-based purification introduce the possibility of residual water or organic solvents remaining within the hydrophilic matrix; if present, these small molecules would increase free volume and act as effective plasticizers to depress the Tg. Dominant Factor: The dense network of hydrogen bonds inherent to the poly(acrylic acid) repeat units is the dominant factor, qualitatively governing the thermal transition by imposing significant energetic barriers to segmental motion that outweigh potential plasticization effects in a properly dried sample."
    }
  },
  {
    "doi": null,
    "title": "Glass Transition Temperature of Cyclic Stars",
    "year": 2014,
    "chemical_composition": {
      "repeat_unit_psmiles": "[*]CC(C(=O)O)[*]",
      "monomers": [
        {
          "name": "Acrylic Acid",
          "smiles": "C=CC(=O)O",
          "ratio_value": null,
          "ratio_unit": null
        }
      ],
      "additives": [],
      "is_homopolymer": true
    },
    "processing_history": "Synthesized using ATRP and CuAAC click coupling. Cyclization in 3 h at 25 °C. Hydrolyzed from poly(tert-butyl acrylate). Purified by preparative SEC. Tg values reported in Table 1.",
    "hierarchical_structure": "Amorphous poly(acrylic acid) with cyclic topology (c-PAA44-OH).",
    "properties": {
      "Tg": {
        "value": [
          115.1
        ],
        "unit": "°C"
      }
    },
    "analysis_with_hierarchical_structure": {
      "descriptive_text": "The sample comprises an amorphous cyclic poly(acrylic acid) homopolymer, identified as c-PAA44-OH. Synthesis was achieved through atom transfer radical polymerization followed by copper-catalyzed azide-alkyne cycloaddition click coupling to form the cyclic architecture. The material was derived via hydrolysis of a poly(tert-butyl acrylate) precursor, undergoing cyclization for 3 hours at 25 °C, and was subsequently purified by preparative size exclusion chromatography.",
      "reasoning_analysis": "Increasing Factors: The conversion from a poly(tert-butyl acrylate) precursor to poly(acrylic acid) introduces carboxylic acid groups capable of forming strong intermolecular hydrogen bonds, which significantly restrict segmental mobility and drive the Tg upward. Additionally, the cyclic topology eliminates chain ends, reducing free volume relative to linear analogs and imposing topological constraints that further inhibit chain motion. Decreasing Factors: The designation c-PAA44 indicates a low degree of polymerization, and despite the cyclic architecture, lower molecular weight chains generally possess higher mobility than high molecular weight counterparts. Furthermore, the hydrolysis and preparative SEC processing steps introduce the potential for residual moisture or solvent retention, which would act as a plasticizer to depress the Tg. Dominant Factor: The strong intermolecular hydrogen bonding network inherent to the poly(acrylic acid) chemistry, synergized with the topological constraints of the cyclic architecture, qualitatively dominates the thermal behavior. These structural and compositional factors likely counteract the Tg-lowering effects associated with the low molecular weight and potential processing residuals, establishing a Tg governed primarily by physical crosslinking and restricted chain ends."
    },
    "analysis_without_hierarchical_structure": {
      "descriptive_text": "The material is a poly(acrylic acid) homopolymer prepared via atom transfer radical polymerization (ATRP) combined with copper-catalyzed azide-alkyne cycloaddition (CuAAC) click coupling. The synthesis involved hydrolysis from a poly(tert-butyl acrylate) precursor, followed by a cyclization step conducted for 3 hours at 25 °C. The resulting polymer was purified by preparative size exclusion chromatography (SEC) prior to characterization.",
