Repository: hhtrick/HHT-code

# HHT training framework

This directory contains model training, embedding precomputation, inference, article-level baselines and the curated datasets. All commands below assume that the working directory is `train_code/`.

## 3. Datasets and fixed partitions

Each main dataset is a JSON array at `dataset/{property}/{property}.json`. Entries contain source metadata, `chemical_composition`, `processing_history`, `hierarchical_structure`, `properties`, and two generated-analysis objects. Targets are stored as `properties[property]["value"]`; source metadata and target values are not predictive input fields.

| Property | Train | Validation | Test | Total |
|---|---:|---:|---:|---:|

File: train_code/dataset/Tg/Tg.json (part 94 of 235)
[
      "reasoning_analysis": "Increasing Factors: The presence of carboxylic acid functional groups along the poly(acrylic acid) backbone facilitates extensive intermolecular hydrogen bonding, which severely restricts segmental chain mobility and drives the Tg upward. Furthermore, the specific processing history involving cyclization eliminates free chain ends, reducing the fractional free volume relative to linear counterparts and contributing to a higher glass transition temperature. Decreasing Factors: The purification process via preparative size exclusion chromatography involves solvent exposure; if residual solvent molecules are not completely removed during drying, they would act as plasticizers to increase free volume and lower the Tg. Additionally, the hydrophilic nature of poly(acrylic acid) makes it susceptible to moisture absorption from the atmosphere, which could significantly depress the Tg if the sample was not rigorously dried prior to measurement. Dominant Factor: The intrinsic rigidity imparted by the dense hydrogen bonding network of the carboxylic acid groups, compounded by the topological constraints of the cyclic architecture, qualitatively dominates the thermal behavior. These structural factors establish a high baseline Tg that outweighs the potential plasticizing effects of residual processing solvents, assuming standard post-purification drying protocols were followed."
    }
  },
  {
    "doi": "10.1016/j.mtchem.2024.102053",
    "title": "Synthesis and molecular dynamics simulation of biobased “bottle-brush” polyfarnesene via aqueous radical polymerization",
    "year": 2024,
    "chemical_composition": {
      "repeat_unit_psmiles": null,
      "monomers": [
        {
          "name": "trans-β-farnesene",
          "smiles": "CC(C)=CCC\\C=C(/C)\\C=C\\C",
          "ratio_value": null,
          "ratio_unit": null
        }
      ],
      "additives": [],
      "is_homopolymer": true
    },
    "processing_history": "Molecular dynamics simulation using Materials Studio with COMPASS force field. Specific volume vs temperature fitted to determine Tg. Model Mn 8180 g/mol.",
    "hierarchical_structure": "Amorphous model of hydroxyl-terminated 3,4-polyfarnesene.",
    "properties": {
      "Tg": {
        "value": [
          -49.1
        ],
        "unit": "°C"
      }
    },
    "analysis_with_hierarchical_structure": {
      "descriptive_text": "The sample comprises an amorphous, hydroxyl-terminated 3,4-polyfarnesene homopolymer model with a number-average molecular weight (Mn) of 8,180 g/mol, synthesized computationally from the trans-β-farnesene monomer. The material system was generated using Molecular Dynamics simulations within Materials Studio employing the COMPASS force field, and the glass transition temperature was determined by fitting the specific volume versus temperature relationship obtained from the simulation trajectory.",
      "reasoning_analysis": "Increasing Factors: The 3,4-microstructure introduces pendant vinyl groups along the backbone, creating steric hindrance that restricts segmental rotation compared to linear 1,4-addition polymers. Additionally, the hydroxyl end-groups facilitate intermolecular hydrogen bonding, which significantly increases cohesive energy density and limits chain mobility. The computational processing history inherently involves cooling rates orders of magnitude higher than experimental conditions, leading to kinetic trapping of free volume and an artificially elevated Tg. Decreasing Factors: The aliphatic polydiene backbone possesses high intrinsic flexibility due to low rotational energy barriers around C-C single bonds, establishing a low baseline for glass transition. Furthermore, the moderate molecular weight (Mn 8,180 g/mol) results in a higher concentration of chain ends, which increases free volume according to the Fox-Flory relationship and enhances segmental mobility. Dominant Factor: While the flexible aliphatic backbone and chain-end effects drive the Tg downward, the steric constraints imposed by the 3,4-microstructure combined with the intermolecular hydrogen bonding from hydroxyl termination qualitatively dominate the thermal behavior, resulting in a Tg that is elevated relative to standard flexible polydienes, further compounded by the inherent high cooling rates of the simulation methodology."
    },
    "analysis_without_hierarchical_structure": {
      "descriptive_text": "The sample is characterized as a poly(trans-β-farnesene) homopolymer with a number-average molecular weight (Mn) of 8180 g/mol. Instead of physical synthesis, the material behavior was evaluated through molecular dynamics simulations performed using Materials Studio with the COMPASS force field. The glass transition temperature was determined computationally by fitting the specific volume versus temperature data obtained from the simulation trajectory.",
      "reasoning_analysis": "Increasing Factors: The chemical composition includes bulky methyl substituents on the polymer backbone derived from the trans-β-farnesene monomer, which introduce steric hindrance that restricts segmental rotation and inherently drives the Tg upward. Additionally, the processing history involves molecular dynamics simulation, which necessitates extremely high cooling rates compared to experimental conditions, causing kinetic trapping that prevents full structural relaxation and typically results in a qualitatively higher calculated Tg. Decreasing Factors: The specified number-average molecular weight of 8180 g/mol is relatively low, leading to a higher concentration of chain ends that possess increased free volume and mobility, thereby depressing the Tg according to the Fox-Flory relationship. Furthermore, the unsaturated nature of the polyterpene backbone may introduce local flexibility that facilitates segmental motion. Dominant Factor: While the low molecular weight physically acts to decrease the Tg relative to a high molecular weight bulk sample, the computational processing history exerts the dominant influence on the final reported value because the inherent high cooling rates in molecular dynamics simulations typically override finite size effects, qualitatively elevating the predicted Tg compared to equilibrium experimental measurements."
    }
  },
  {
    "doi": "10.1021/acsmacrolett.8b00019",
    "title": "Optimizing the Grafting Density of Tethered Chains to Alter the Local Glass Transition Temperature of Polystyrene near Silica Substrates: The Advantage of Mushrooms over Brushes",
    "year": 2018,
    "chemical_composition": {
      "repeat_unit_psmiles": "[*]CC(C1=CC=CC=C1)[*]",
      "monomers": [
        {
          "name": "Styrene",
          "smiles": "C=CC1=CC=CC=C1",
          "ratio_value": null,
          "ratio_unit": null
        }
      ],
      "additives": [
        {
          "name": "Pyrene",
          "type": "fluorescent label",
          "amount_value": 1.4,
          "amount_unit": "mol %"
        }
      ],
      "is_homopolymer": true
    },
    "processing_history": "Silica substrate cleaned with HCl. End-grafted PS-COOH chains (Mw = 101.8 kg/mol) spin-coated and annealed at 170 °C for 1.5 h to establish covalent bonding. Grafting density σ = 0.011 chains/nm². Multilayer assembly: 12 nm pyrene-labeled PS layer floated on brush, annealed at 170 °C for 2 h. 590 nm bulk neat PS layer added. Entire stack annealed at 170 °C for 20 min. Tg measured by fluorescence spectroscopy (emission 379 nm, excitation 330 nm) on cooling at 1 °C/min.",
    "hierarchical_structure": "Multilayer thin film on silica substrate. Grafted PS brush layer with dry thickness h_brush = 1.7 ± 0.2 nm. 12 nm pyrene-labeled PS layer at interface. 590 nm bulk neat PS capping layer. Mushroom-to-brush transition regime (Σ = 2.6).",
    "properties": {
      "Tg": {
        "value": [
          150
        ],
        "unit": "°C"
      }
    },
    "analysis_with_hierarchical_structure": {
      "descriptive_text": "The sample comprises a multilayer polystyrene thin film architecture fabricated on an HCl-cleaned silica substrate. The base layer consists of end-grafted polystyrene carboxylic acid chains with a molecular weight of 101.8 kg/mol, spin-coated and annealed to establish covalent bonding with a grafting density of 0.011 chains/nm², placing the system in the mushroom-to-brush transition regime with a dry brush thickness of 1.7 ± 0.2 nm. A 12 nm layer of polystyrene labeled with 1.4 mol % pyrene was floated onto the brush and annealed, followed by the deposition of a 590 nm bulk neat polystyrene capping layer. The entire stack underwent final thermal annealing at 170 °C for 20 minutes. The glass transition temperature was characterized using fluorescence spectroscopy with an excitation wavelength of 330 nm and emission detection at 379 nm during cooling at a rate of 1 °C/min.",
      "reasoning_analysis": "Increasing Factors: The covalent grafting of the polystyrene chains to the silica substrate imposes significant topological constraints that restrict segmental mobility near the interface, inherently driving the Tg higher. Additionally, the bulky phenyl side groups of the styrene backbone create steric hindrance that reduces chain flexibility, while the 590 nm bulk neat polystyrene capping layer effectively suppresses free surface effects that typically lower the Tg in thin films. Decreasing Factors: The incorporation of 1.4 mol % pyrene labels introduces bulky aromatic structures that may disrupt local chain packing and increase free volume relative to neat polystyrene, potentially lowering the Tg. Furthermore, the grafting density corresponds to a mushroom-to-brush transition rather than a dense brush regime, offering less steric confinement than a highly stretched brush, and the thin 12 nm probe layer itself remains susceptible to interfacial mobility effects despite the capping layer. Dominant Factor: The strong interfacial constraint arising from the covalent bonding to the silica substrate combined with the suppression of free surface mobility by the thick capping layer qualitatively dominates the system behavior. These factors likely stabilize or elevate the Tg relative to free-standing thin films, as the restricted dynamics at the substrate interface outweigh the packing disruptions caused by the fluorescent labels and the moderate grafting density."
    },
    "analysis_without_hierarchical_structure": {
      "descriptive_text": "The sample comprises a polystyrene homopolymer system labeled with 1.4 mol % pyrene. The material was fabricated on a silica substrate cleaned with HCl, utilizing end-grafted PS-COOH chains (Mw = 101.8 kg/mol) spin-coated and annealed at 170 °C for 1.5 h to form a covalently bonded brush layer with a grafting density of 0.011 chains/nm². A multilayer architecture was established by floating a 12 nm pyrene-labeled PS layer onto the brush and annealing at 170 °C for 2 h, followed by the addition of a 590 nm bulk neat PS layer and a final stack annealing at 170 °C for 20 min. The glass transition temperature was characterized using fluorescence spectroscopy monitoring emission at 379 nm upon excitation at 330 nm during cooling at 1 °C/min.",
      "reasoning_analysis": "Increasing Factors: The covalent anchoring of the PS-COOH chains to the rigid silica substrate significantly restricts chain end mobility at the interface, creating a region of reduced segmental dynamics that tends to elevate the Tg. Additionally, the inherent steric hindrance from the bulky phenyl side groups of the polystyrene backbone and the rigid aromatic structure of the pyrene labels contribute to restricted internal rotation, further supporting a higher Tg baseline. Decreasing Factors: The nanoscale thickness of the pyrene-labeled layer (12 nm) introduces confinement effects that typically enhance cooperative segmental mobility near interfaces, which theoretically drives the Tg down relative to bulk material, although this effect is partially counteracted by the thick capping layer. Dominant Factor: The interfacial constraints imposed by the covalent grafting to the silica substrate qualitatively dominate the thermal behavior; while the thin labeled layer introduces potential confinement-induced mobility, the strong pinning of chains at the substrate interface and the bulk-like capping layer ensure that the system maintains a Tg consistent with or slightly elevated above the bulk polystyrene baseline, rather than exhibiting the significant depression often seen in unsupported thin films."
    }
  },
  {
    "doi": "10.1021/acsmacrolett.8b00019",
    "title": "Optimizing the Grafting Density of Tethered Chains to Alter the Local Glass Transition Temperature of Polystyrene near Silica Substrates: The Advantage of Mushrooms over Brushes",
    "year": 2018,
    "chemical_composition": {
      "repeat_unit_psmiles": "[*]CC(C1=CC=CC=C1)[*]",
      "monomers": [
        {
          "name": "Styrene",
          "smiles": "C=CC1=CC=CC=C1",
          "ratio_value": null,
          "ratio_unit": null
        }
      ],
      "additives": [
        {
          "name": "Pyrene",
          "type": "fluorescent label",
          "amount_value": 1.4,
          "amount_unit": "mol %"
        }
      ],
      "is_homopolymer": true
    },
    "processing_history": "Silica substrate cleaned with HCl. End-grafted PS-COOH chains (Mw = 101.8 kg/mol) spin-coated and annealed at 170 °C for 1.5 h to establish covalent bonding. Grafting density σ = 0.042 chains/nm². Multilayer assembly: 12 nm pyrene-labeled PS layer floated on brush, annealed at 170 °C for 2 h. 590 nm bulk neat PS layer added. Entire stack annealed at 170 °C for 20 min. Tg measured by fluorescence spectroscopy (emission 379 nm, excitation 330 nm) on cooling at 1 °C/min.",
    "hierarchical_structure": "Multilayer thin film on silica substrate. Grafted PS brush layer with dry thickness h_brush = 6.6 ± 0.2 nm. 12 nm pyrene-labeled PS layer at interface. 590 nm bulk neat PS capping layer. Wet brush regime.",
    "properties": {
      "Tg": {
        "value": [
          143
        ],
        "unit": "°C"
      }
    },
    "analysis_with_hierarchical_structure": {
      "descriptive_text": "The sample consists of a multilayer polystyrene thin film architecture fabricated on an HCl-cleaned silica substrate. The base layer comprises end-grafted PS-COOH chains with a molecular weight of 101.8 kg/mol and a grafting density of 0.042 chains/nm², which were spin-coated and annealed at 170 °C for 1.5 hours to establish covalent bonding, forming a wet brush regime with a dry thickness of 6.6 ± 0.2 nm. A 12 nm pyrene-labeled polystyrene layer containing 1.4 mol % pyrene was floated onto this brush layer and annealed at 170 °C for 2 hours, followed by the addition of a 590 nm bulk neat polystyrene capping layer. The entire stack underwent a final annealing treatment at 170 °C for 20 minutes, and the glass transition temperature was characterized via fluorescence spectroscopy using an excitation wavelength of 330 nm and emission at 379 nm during cooling at 1 °C/min.",
      "reasoning_analysis": "Increasing Factors: The covalent bonding of the PS-COOH chains to the silica substrate creates a rigid interface that significantly restricts segmental chain mobility near the substrate, intrinsically driving the Tg higher. Additionally, the presence of bulky phenyl side groups in the polystyrene backbone and the incorporated pyrene fluorescent labels introduces steric hindrance that further reduces chain flexibility. Decreasing Factors: The relatively slow cooling rate of 1 °C/min during fluorescence measurement allows for greater structural relaxation compared to standard faster cooling protocols, which kinetically lowers the observed Tg. Furthermore, any incomplete interpenetration within the wet brush regime or local free volume fluctuations at the multilayer interfaces could potentially enhance segmental mobility. Dominant Factor: The strong covalent constraints imposed by the grafted brush layer on the silica substrate qualitatively dominate the thermal behavior, as the interfacial restriction on chain dynamics outweighs the kinetic effects of the cooling rate and potential interfacial free volume, suggesting the Tg is primarily governed by the substrate-induced confinement rather than bulk-like free surface effects."
    },
    "analysis_without_hierarchical_structure": {
      "descriptive_text": "The sample consists of a polystyrene homopolymer system incorporating 1.4 mol % pyrene as a fluorescent label. The material architecture involves a multilayer assembly prepared on an HCl-cleaned silica substrate, initiated by spin-coating end-grafted PS-COOH chains with a molecular weight of 101.8 kg/mol and a grafting density of 0.042 chains/nm², followed by annealing at 170 °C for 1.5 h to establish covalent bonding. A 12 nm pyrene-labeled PS layer was floated onto this brush layer and annealed at 170 °C for 2 h, after which a 590 nm bulk neat PS layer was added, and the entire stack underwent a final annealing step at 170 °C for 20 min. The glass transition temperature was subsequently characterized using fluorescence spectroscopy with an excitation wavelength of 330 nm and emission at 379 nm during cooling at a rate of 1 °C/min.",
      "reasoning_analysis": "Increasing Factors: The inherent rigidity of the polystyrene backbone due to bulky phenyl side groups restricts segmental motion, establishing a high baseline thermal stability. Furthermore, the processing history involves covalent bonding of PS-COOH chains to a rigid silica substrate, which significantly restricts chain mobility at the interface, while the incorporation of bulky pyrene molecules adds local steric hindrance. Decreasing Factors: The incorporation of pyrene labels introduces chemical heterogeneity and potential free volume pockets within the matrix, which can facilitate local segmental motion. Additionally, the presence of the thick bulk neat PS layer atop the assembly may screen interfacial effects or allow mobility gradients to propagate from the upper free surface, though attenuated. Dominant Factor: The strong covalent constraint imposed by the grafting of the polymer chains to the rigid silica substrate qualitatively dominates the thermal behavior, as the immobilization of chain ends and segments near the substrate typically overrides the plasticizing effect of the label or the mobility enhancement from the distant free surface, leading to a net restriction in chain dynamics."
    }
  },
  {
    "doi": "10.1016/j.mtchem.2024.102053",
    "title": "Synthesis and molecular dynamics simulation of biobased “bottle-brush” polyfarnesene via aqueous radical polymerization",
    "year": 2024,
    "chemical_composition": {
      "repeat_unit_psmiles": null,
      "monomers": [
        {
          "name": "trans-β-farnesene",
          "smiles": "CC(C)=CCC\\C=C(/C)\\C=C\\C",
          "ratio_value": null,
          "ratio_unit": null
        }
      ],
      "additives": [],
      "is_homopolymer": true
    },
    "processing_history": "Free radical solution polymerization using 30% hydrogen peroxide at 117 °C for 5 h. Purified by washing with alcohol and vacuum drying. Tg measured by DSC (TA Instruments Q2000) at 10 °C/min under N2 flow (50 ml/min) from -140 to 100 °C.",
    "hierarchical_structure": "Hydroxyl-terminated trans-1,4-polyfarnesene.",
    "properties": {
      "Tg": {
        "value": [
          -82.1
        ],
        "unit": "°C"
      }
    },
    "analysis_with_hierarchical_structure": {
      "descriptive_text": "The sample consists of a hydroxyl-terminated trans-1,4-polyfarnesene homopolymer synthesized via free radical solution polymerization. The reaction was conducted using 30% hydrogen peroxide as an initiator at 117 °C for 5 hours, followed by purification through alcohol washing and vacuum drying. The resulting material was characterized using differential scanning calorimetry (DSC) at a heating rate of 10 °C/min under a nitrogen flow of 50 ml/min across a temperature range of -140 to 100 °C.",
      "reasoning_analysis": "Increasing Factors: The presence of hydroxyl terminal groups enables intermolecular hydrogen bonding, which restricts segmental chain mobility near the chain ends and contributes to an elevation in Tg. Additionally, the methyl side groups along the polyfarnesene backbone introduce steric hindrance relative to a linear polyethylene chain, resisting rotation. The rigorous vacuum drying process ensures the removal of volatile residuals or solvents that could otherwise act as plasticizers, preserving the intrinsic thermal transition. Decreasing Factors: The chemical structure features an unsaturated backbone with multiple carbon-carbon double bonds, which generally enhances chain flexibility and lowers the energy barrier for segmental motion compared to saturated polymers. Furthermore, free radical polymerization at elevated temperatures can introduce structural irregularities or branching that increase free volume. If the hydroxyl-termination implies a controlled lower molecular weight oligomer, the high concentration of chain ends would increase free volume according to the Fox-Flory relationship, depressing the Tg. Dominant Factor: The intrinsic flexibility of the unsaturated trans-1,4-polyfarnesene backbone is the dominant factor. While hydrogen bonding at the termini provides some restriction, the polydiene character of the main chain typically establishes a low baseline Tg characteristic of elastomeric materials, outweighing the stiffening effects of the end groups and side methyls."
    },
    "analysis_without_hierarchical_structure": {
      "descriptive_text": "The sample comprises a poly(trans-β-farnesene) homopolymer synthesized via free radical solution polymerization initiated by 30% hydrogen peroxide at 117 °C for 5 hours. Post-synthesis, the material underwent purification through alcohol washing and vacuum drying to eliminate residual species. Thermal characterization was performed using differential scanning calorimetry on a TA Instruments Q2000 system, utilizing a heating rate of 10 °C/min under a nitrogen flow of 50 ml/min across a temperature range of -140 to 100 °C.",
      "reasoning_analysis": "Increasing Factors: The presence of methyl substituents along the polymer backbone introduces steric hindrance that restricts segmental rotation relative to unsubstituted linear chains, inherently contributing to a higher Tg. Additionally, the processing history involving alcohol washing and vacuum drying effectively removes low molecular weight residues such as unreacted monomers or solvent traces, preventing plasticization effects that would otherwise depress the transition temperature. The elevated polymerization temperature may also facilitate minor branching or crosslinking via radical attack on unsaturated sites, further limiting chain mobility. Decreasing Factors: The fundamental chemical architecture features a flexible aliphatic backbone with internal unsaturation, which promotes significant conformational freedom and free volume, inherently driving the Tg toward lower values typical of elastomeric systems. The lack of rigid aromatic rings or polar groups in the repeat unit minimizes intermolecular friction and cohesive energy density, facilitating easier segmental motion. Dominant Factor: The intrinsic flexibility of the poly(trans-β-farnesene) backbone qualitatively dominates the final Tg behavior, establishing a baseline governed by the high chain mobility of the aliphatic unsaturated structure. While the purification history ensures the measured Tg reflects the pure polymer rather than a plasticized mixture, the chemical composition's drive toward high segmental freedom remains the primary determinant of the thermal transition regime."
    }
  },
  {
    "doi": null,
    "title": "Use of DMA-material pocket to determine the glass transition temperature of nitrocellulose blends in film form",
    "year": null,
    "chemical_composition": {
      "repeat_unit_psmiles": "[*]OC(=O)CCCCC[*]",
      "monomers": [
        {
          "name": "ε-caprolactone",
          "smiles": "O=C1CCCCCO1",
          "ratio_value": null,
          "ratio_unit": null
        }
      ],
      "additives": [],
      "is_homopolymer": true
    },
    "processing_history": "Pure PCL film formed and dried. DMA-material pocket performed on PerkinElmer DMA 8000, heating rate 5 °C/min, 1 Hz, single cantilever mode. Tg determined from maximum of tan δ curve.",
    "hierarchical_structure": "Semi-crystalline polymer film.",
    "properties": {
      "Tg": {
        "value": [
          -52
        ],
        "unit": "°C"
      }
    },
    "analysis_with_hierarchical_structure": {
      "descriptive_text": "The sample comprises a semi-crystalline poly(ε-caprolactone) homopolymer film synthesized from ε-caprolactone monomers. The material was processed into a pure film and dried before undergoing dynamic mechanical analysis on a PerkinElmer DMA 8000 instrument. Measurements were conducted in single cantilever mode at a frequency of 1 Hz and a heating rate of 5 °C/min, with the glass transition temperature identified at the maximum of the tan δ curve.",
      "reasoning_analysis": "Increasing Factors: The semi-crystalline morphology restricts segmental mobility within the amorphous regions through physical crosslinking by crystallites, thereby elevating the observed transition temperature. Additionally, the processing history specifies the sample was dried, removing potential volatile plasticizers that would otherwise depress the Tg, and the measurement via DMA at 1 Hz shifts the observed tan δ peak to higher temperatures compared to static calorimetric methods due to frequency dependence. Decreasing Factors: The chemical structure features a long aliphatic sequence of five methylene groups between ester linkages, imparting high backbone flexibility and low rotational energy barriers that significantly enhance chain mobility. The absence of bulky side groups or rigid aromatic rings further minimizes steric hindrance, promoting a lower glass transition temperature. Dominant Factor: The intrinsic flexibility of the aliphatic polyester backbone is the dominant factor, establishing a fundamentally low baseline Tg, although the semi-crystalline constraints and dynamic measurement frequency qualitatively shift the observed transition to higher temperatures relative to a purely amorphous, static measurement."
    },
    "analysis_without_hierarchical_structure": {
      "descriptive_text": "The investigated material is a poly(ε-caprolactone) homopolymer prepared as a pure film which was subsequently dried. Characterization was conducted using dynamic mechanical analysis on a PerkinElmer DMA 8000 instrument operating in single cantilever mode at 1 Hz with a heating rate of 5 °C/min, where the glass transition temperature was identified from the peak maximum of the tan δ curve.",
      "reasoning_analysis": "Increasing Factors: The presence of polar ester linkages within the backbone introduces dipole-dipole interactions that restrict segmental mobility compared to purely aliphatic hydrocarbons. Furthermore, the processing history specifies that the film was dried, ensuring the removal of volatile solvents or moisture that could act as plasticizers, thereby preserving the intrinsic stiffness of the polymer matrix. Additionally, determining the Tg from the maximum of the tan δ curve in DMA typically yields a higher temperature value compared to calorimetric midpoints due to the sensitivity of mechanical loss to segmental relaxation. Decreasing Factors: The chemical composition is dominated by long sequences of methylene groups between ester functionalities, which impart high backbone flexibility and significant free volume, facilitating easy segmental rotation. The absence of additives, fillers, or crosslinking agents in this homopolymer system means there are no external physical constraints or interfacial interactions to hinder chain mobility. Dominant Factor: The high flexibility conferred by the aliphatic methylene sequences in the poly(ε-caprolactone) backbone is the dominant factor, establishing a fundamentally low energy barrier for segmental motion. While the drying process prevents artificial depression by plasticizers, the intrinsic chemical architecture dictates a low Tg regime relative to rigid-chain polymers, with the DMA tan δ method providing a precise detection of this transition without altering the material's physical state."
    }
  },
  {
    "doi": "10.1016/j.mtchem.2024.102053",
    "title": "Synthesis and molecular dynamics simulation of biobased “bottle-brush” polyfarnesene via aqueous radical polymerization",
    "year": 2024,
    "chemical_composition": {
      "repeat_unit_psmiles": null,
      "monomers": [
        {
          "name": "trans-β-farnesene",
          "smiles": "CC(C)=CCC\\C=C(/C)\\C=C\\C",
          "ratio_value": null,
          "ratio_unit": null
        }
      ],
      "additives": [],
      "is_homopolymer": true
    },
    "processing_history": "Free radical solution polymerization using 30% hydrogen peroxide at 117 °C for 5 h. Purified by washing with alcohol and vacuum drying. Tg measured by DSC (TA Instruments Q2000) at 10 °C/min under N2 flow (50 ml/min) from -140 to 100 °C.",
    "hierarchical_structure": "Hydroxyl-terminated cis-1,4-polyfarnesene.",
    "properties": {
      "Tg": {
        "value": [
          -82.6
        ],
        "unit": "°C"
      }
    },
    "analysis_with_hierarchical_structure": {
      "descriptive_text": "The sample comprises a homopolymer synthesized from trans-β-farnesene monomers, characterized structurally as hydroxyl-terminated cis-1,4-polyfarnesene. The material was prepared via free radical solution polymerization initiated by 30% hydrogen peroxide at 117 °C for 5 hours, followed by purification through alcohol washing and vacuum drying. Thermal characterization was performed using differential scanning calorimetry (DSC) at a heating rate of 10 °C/min under a nitrogen flow of 50 ml/min within a temperature range of -140 to 100 °C.",
      "reasoning_analysis": "Increasing Factors: The presence of methyl side groups along the polyfarnesene backbone introduces steric hindrance that restricts segmental rotation, inherently driving the Tg higher compared to unsubstituted polydienes. Additionally, the hydroxyl terminal groups facilitate intermolecular hydrogen bonding, which further constrains chain mobility, while the vacuum drying step in the processing history ensures the removal of residual solvents that could otherwise act as plasticizers. Decreasing Factors: The unsaturated carbon-carbon double bonds within the polymer backbone provide significant flexibility and low rotational energy barriers, intrinsically promoting a lower Tg. Furthermore, the cis-1,4 microstructure typically results in reduced packing efficiency and lower transition temperatures compared to trans-1,4 or vinyl configurations, and the free radical polymerization method may yield a molecular weight distribution where chain end free volume (Fox-Flory effect) contributes to Tg depression. Dominant Factor: The intrinsic flexibility of the unsaturated hydrocarbon backbone combined with the cis-1,4 microstructure qualitatively dominates the thermal behavior, establishing a baseline of high chain mobility that likely overrides the stiffening effects of the methyl substituents and end-group interactions."
    },
    "analysis_without_hierarchical_structure": {
      "descriptive_text": "The sample consists of a poly(trans-β-farnesene) homopolymer synthesized via free radical solution polymerization utilizing 30% hydrogen peroxide as an initiator at 117 °C for 5 hours. Following synthesis, the material was purified through washing with alcohol and subjected to vacuum drying to remove residual volatiles. The glass transition temperature was subsequently characterized using differential scanning calorimetry (DSC) on a TA Instruments Q2000, employing a heating rate of 10 °C/min under a nitrogen flow of 50 ml/min across a temperature range of -140 to 100 °C.",
      "reasoning_analysis": "Increasing Factors: The presence of methyl side groups on the poly(trans-β-farnesene) backbone introduces steric hindrance that restricts segmental rotation relative to linear polyolefins. Additionally, the use of hydrogen peroxide at 117 °C during polymerization creates a potential for crosslinking or branching through the pendant double bonds, which would constrain chain mobility. The purification history involving alcohol washing and vacuum drying removes low molecular weight species and residual solvents that could otherwise act as plasticizers. Decreasing Factors: The fundamental chemical architecture comprises a flexible carbon backbone with non-polar alkyl pendant groups, which inherently promotes high chain mobility and significant free volume, driving the Tg toward lower temperatures. The structural irregularities caused by residual unsaturation may further prevent efficient chain packing, facilitating segmental motion. Dominant Factor: The intrinsic flexibility of the polyterpene backbone is the dominant factor establishing a low baseline Tg characteristic of elastomeric materials; however, the rigorous purification history ensures that the measured Tg reflects the intrinsic polymer properties rather than being artificially depressed by residual plasticizing species."
    }
  },
  {
    "doi": null,
    "title": "Glass Transition Temperature of Cyclic Stars",
    "year": 2014,
    "chemical_composition": {
      "repeat_unit_psmiles": null,
      "monomers": [
        {
          "name": "Styrene",
          "smiles": "C=CC1=CC=CC=C1",
          "ratio_value": null,
          "ratio_unit": null
        },
        {
          "name": "Acrylic Acid",
          "smiles": "C=CC(=O)O",
          "ratio_value": null,
          "ratio_unit": null
        }
      ],
      "additives": [],
      "is_homopolymer": false
    },
    "processing_history": "Synthesized using ATRP and CuAAC click coupling. Hydrolyzed from poly(tert-butyl acrylate) block. Spin-coated from 2 wt % solution in THF onto silicon wafer and annealed overnight at 130 °C. Tg of PSTY block reported in Table 1.",
    "hierarchical_structure": "Microphase separated into distinct lamella domains. Domain spacing 23.0 nm. Amorphous blocks.",
    "properties": {
      "Tg": {
        "value": [
          95.5
        ],
        "unit": "°C"
      }
    },
    "analysis_with_hierarchical_structure": {
      "descriptive_text": "This material is a styrene and acrylic acid copolymer synthesized via atom transfer radical polymerization (ATRP) and CuAAC click coupling, specifically derived through the hydrolysis of a poly(tert-butyl acrylate) block. Thin films were prepared by spin-coating a 2 wt % solution in tetrahydrofuran onto a silicon wafer, followed by overnight annealing at 130 °C. The hierarchical structure exhibits microphase separation into distinct lamellar domains with a spacing of 23.0 nm consisting of amorphous blocks, with the glass transition temperature specifically characterized for the polystyrene block.",
      "reasoning_analysis": "Increasing Factors: The presence of bulky phenyl side groups in the styrene repeating units imposes significant steric hindrance, restricting backbone rotation and intrinsically elevating the glass transition temperature. Additionally, the thermal annealing history at 130 °C promotes physical aging and densification of the amorphous domains, which reduces free volume and tends to increase Tg. The confinement of polymer chains within 23.0 nm lamellar domains may further restrict segmental mobility depending on the interfacial energy interactions. Decreasing Factors: The block copolymer architecture introduces covalent junction points between the polystyrene and poly(acrylic acid) blocks, which act as defects similar to chain ends, potentially enhancing local mobility at the domain interfaces. Furthermore, despite the annealing step, any residual stress from the spin-coating process or slight interfacial mixing between the chemically distinct blocks could introduce excess free volume that lowers the Tg relative to a bulk homopolymer. Dominant Factor: While the intrinsic rigidity of the polystyrene chemistry establishes the baseline thermal behavior, the dominant influence on the final Tg arises from the microphase-separated morphology and thermal history; specifically, the confinement effects and junction point constraints within the lamellar structure qualitatively modify the segmental dynamics compared to unconstrained bulk polystyrene."
    },
    "analysis_without_hierarchical_structure": {
      "descriptive_text": "The sample consists of a styrene-acrylic acid block copolymer synthesized via atom transfer radical polymerization (ATRP) followed by copper-catalyzed azide-alkyne cycloaddition (CuAAC) click coupling. The acrylic acid functionality was introduced through the hydrolysis of a poly(tert-butyl acrylate) block precursor. For film preparation, the polymer was spin-coated from a 2 wt % solution in tetrahydrofuran (THF) onto a silicon wafer and subsequently annealed overnight at 130 °C.",
      "reasoning_analysis": "Increasing Factors: The presence of bulky phenyl side groups in the styrene units imposes significant steric hindrance, restricting backbone rotation and inherently elevating the glass transition temperature. Furthermore, the acrylic acid segments introduce strong intermolecular hydrogen bonding between carboxylic acid groups, acting as physical crosslinks that severely limit segmental mobility. The thermal annealing at 130 °C facilitates physical aging and densification of the polymer matrix, reducing free volume, while interactions between the polymer film and the silicon wafer substrate may further restrict chain mobility at the interface. Decreasing Factors: The processing history involves spin-coating from a THF solution; if residual solvent remains trapped within the matrix despite annealing, it would act as a plasticizer, increasing free volume and depressing the Tg. Moreover, the thin film geometry created by spin-coating introduces a free surface effect where chain mobility is enhanced relative to the bulk material, potentially lowering the measured transition temperature. Dominant Factor: The intrinsic chemical rigidity conferred by the styrene phenyl groups and the extensive hydrogen bonding network within the acrylic acid blocks qualitatively dominate the thermal behavior. While thin film geometry and potential residual solvent exert a depressing influence, the strong intermolecular forces and steric constraints established by the copolymer composition, reinforced by the high-temperature annealing process which ensures solvent removal and promotes microphase separation, dictate the final Tg behavior."
    }
  },
  {
    "doi": null,
    "title": "Non-Arrhenian hydrolysis of polyethylene terephthalate – A 5-year long aging study above and below the glass transition temperature",
    "year": null,
    "chemical_composition": {
      "repeat_unit_psmiles": "[*]OCCOC(=O)c1ccc(C(=O)O*)cc1",
      "monomers": [
        {
          "name": "Ethylene glycol",
          "smiles": "OCCO",
          "ratio_value": null,
          "ratio_unit": null
        },
        {
          "name": "Terephthalic acid",
          "smiles": "OC(=O)c1ccc(C(=O)O)cc1",
          "ratio_value": null,
          "ratio_unit": null
        }
      ],
      "additives": [],
      "is_homopolymer": false
    },
