Repository: hhtrick/HHT-code

# HHT training framework

This directory contains model training, embedding precomputation, inference, article-level baselines and the curated datasets. All commands below assume that the working directory is `train_code/`.

## 3. Datasets and fixed partitions

Each main dataset is a JSON array at `dataset/{property}/{property}.json`. Entries contain source metadata, `chemical_composition`, `processing_history`, `hierarchical_structure`, `properties`, and two generated-analysis objects. Targets are stored as `properties[property]["value"]`; source metadata and target values are not predictive input fields.

| Property | Train | Validation | Test | Total |
|---|---:|---:|---:|---:|

File: train_code/dataset/Tg/Tg.json (part 95 of 235)
[
    "processing_history": "200 µm thick PET films (Ref: Silar 874 C80) obtained by extrusion, recrystallized in vacuum at 110 °C for 30 min (initial crystallinity 33%). Tg measured by DSC (Q200, TA Instruments) at 10 °C/min heating rate from 0 to 300 °C on sample saturated at 25 °C in water (0.8% water content).",
    "hierarchical_structure": "Semi-crystalline polymer with initial crystallinity of 33%. Density 1.37 g.cm-3. Initial molar mass 35 kg/mol. Polydispersity index 2.1.",
    "properties": {
      "Tg": {
        "value": [
          68
        ],
        "unit": "°C"
      }
    },
    "analysis_with_hierarchical_structure": {
      "descriptive_text": "The sample comprises semi-crystalline polyethylene terephthalate (PET) derived from ethylene glycol and terephthalic acid monomers, characterized by an initial molar mass of 35 kg/mol, a polydispersity index of 2.1, and a density of 1.37 g.cm-3. Processed as 200 µm thick films (Ref Silar 874 C80) via extrusion, the material underwent vacuum recrystallization at 110 °C for 30 minutes to achieve an initial crystallinity of 33%. Glass transition behavior was evaluated using differential scanning calorimetry (DSC) at a heating rate of 10 °C/min over a range of 0 to 300 °C, specifically on samples saturated in water at 25 °C with a measured water content of 0.8%.",
      "reasoning_analysis": "Increasing Factors: The incorporation of rigid aromatic terephthalate units within the polymer backbone imposes significant steric hindrance and reduces chain flexibility, intrinsically elevating the baseline Tg. Furthermore, the semi-crystalline morphology with 33% crystallinity creates physical crosslinks that confine the amorphous chain segments, restricting segmental mobility and potentially shifting the transition to higher temperatures. Decreasing Factors: The specific processing condition involving water saturation introduces 0.8% water content, which acts as a potent plasticizer by forming hydrogen bonds with ester groups and increasing free volume within the amorphous phase. Additionally, the moderate molar mass of 35 kg/mol contributes to a higher concentration of chain ends compared to ultra-high molecular weight variants, slightly enhancing mobility via the Fox-Flory effect. Dominant Factor: While the aromatic backbone and crystalline domains provide structural rigidity, the hygroscopic plasticization effect induced by the 0.8% water content is the dominant factor governing the final Tg behavior, qualitatively depressing the transition temperature significantly relative to the dry semi-crystalline state."
    },
    "analysis_without_hierarchical_structure": {
      "descriptive_text": "The sample comprises polyethylene terephthalate (Ref: Silar 874 C80) synthesized from ethylene glycol and terephthalic acid monomers, processed into 200 µm thick films via extrusion. These films were recrystallized under vacuum at 110 °C for 30 minutes to achieve an initial crystallinity of 33%. Prior to thermal analysis, the specimens were saturated in water at 25 °C to reach a water content of 0.8%, and the glass transition temperature was measured using differential scanning calorimetry (Q200, TA Instruments) with a heating rate of 10 °C/min from 0 to 300 °C.",
      "reasoning_analysis": "Increasing Factors: The presence of rigid aromatic rings within the terephthalic acid units imparts intrinsic backbone stiffness, while the processing history of vacuum recrystallization establishes a 33% crystalline morphology that physically constrains segmental mobility in the amorphous regions through tie-chain restriction and the formation of a rigid amorphous fraction. Decreasing Factors: The conditioning history involves saturation in water resulting in 0.8% water content, where water molecules act as potent plasticizers by interacting with polar ester groups to increase free volume and lubricate chain segments. Dominant Factor: While the crystalline domains provide structural restraint, the plasticization effect induced by the absorbed water is the dominant factor qualitatively governing the final Tg behavior, as even modest water content in hygroscopic polyesters typically causes a significant depression of the glass transition temperature relative to the dry, crystalline baseline."
    }
  },
  {
    "doi": "10.1039/d2sm01229d",
    "title": "Effect of the polar group content on the glass transition temperature of ROMP copolymers†",
    "year": 2023,
    "chemical_composition": {
      "repeat_unit_psmiles": null,
      "monomers": [
        {
          "name": "Ethylene",
          "smiles": "C=C",
          "ratio_value": 0.5,
          "ratio_unit": "molar fraction"
        },
        {
          "name": "Norbornene",
          "smiles": "C1C2CC(C1)C=C2",
          "ratio_value": 0.5,
          "ratio_unit": "molar fraction"
        }
      ],
      "additives": [],
      "is_homopolymer": false
    },
    "processing_history": "All-atom MD simulations using GROMACS 2018. PreSQ algorithm used. Chain length Mn = 3660 g/mol. L-OPLS force field. Tg obtained by extrapolating VFT equation to 100 s timescale.",
    "hierarchical_structure": "Amorphous alternating copolymer chains. Equilibrated at 1000 K.",
    "properties": {
      "Tg": {
        "value": [
          116.9
        ],
        "unit": "°C"
      }
    },
    "analysis_with_hierarchical_structure": {
      "descriptive_text": "The investigated system comprises an amorphous alternating copolymer synthesized computationally from ethylene and norbornene monomers fed at a 0.5 molar fraction each. Generated via all-atom molecular dynamics simulations using GROMACS 2018 with the L-OPLS force field and PreSQ algorithm, the chains possess a number-average molecular weight (Mn) of 3660 g/mol and were equilibrated at 1000 K. The glass transition temperature was derived by extrapolating the Vogel-Fulcher-Tammann equation to a 100 s timescale.",
      "reasoning_analysis": "Increasing Factors: The incorporation of norbornene units introduces bulky bicyclic structures into the polymer backbone. These rigid rings impose significant steric hindrance and restrict backbone rotational freedom compared to flexible ethylene segments, inherently driving the Tg upward relative to polyethylene. The alternating sequence ensures these rigid constraints are distributed uniformly throughout the chain, maximizing the restriction on segmental motion. Decreasing Factors: The number-average molecular weight (Mn) of 3660 g/mol is relatively low, placing the system in an oligomeric regime. According to the Fox-Flory relationship, the high concentration of chain ends increases free volume and enhances segmental mobility, thereby depressing the Tg compared to high-molecular-weight analogs. Additionally, the computational nature of the sample generation relies on force field parameters which, if not perfectly calibrated, could underestimate intermolecular cohesive energy density. Dominant Factor: The intrinsic stiffness imparted by the norbornene cyclic structures is the primary driver establishing a high baseline Tg characteristic of cyclic olefin copolymers. However, the low molecular weight acts as a significant counterbalance. Qualitatively, the rigid backbone architecture dominates the absolute magnitude of the Tg relative to flexible polyolefins, but the low chain length likely prevents the Tg from reaching the asymptotic plateau value observed in high-molecular-weight bulk materials."
    },
    "analysis_without_hierarchical_structure": {
      "descriptive_text": "The sample consists of a copolymer composed of ethylene and norbornene monomers arranged in an equimolar ratio of 0.5 molar fraction each. This material system was modeled using all-atom molecular dynamics simulations performed with GROMACS 2018 employing the L-OPLS force field and the PreSQ algorithm. The simulated chains possess a number-average molecular weight of 3660 g/mol, and the glass transition temperature was determined computationally by extrapolating the Vogel-Fulcher-Tammann equation to a 100 s timescale.",
      "reasoning_analysis": "Increasing Factors: The incorporation of norbornene units is the primary structural driver for elevating the Tg. Norbornene contains a bulky bicyclic structure that significantly restricts backbone segmental rotation compared to linear polyethylene, creating steric hindrance and reducing conformational freedom which inherently drives the Tg upward. Decreasing Factors: The specified number-average molecular weight of 3660 g/mol is relatively low for a polymer system. According to the Fox-Flory relationship, lower molecular weight materials possess a higher concentration of chain ends which exhibit greater free volume and mobility than internal segments, thereby depressing the Tg compared to the high molecular weight limit. Additionally, the computational timescale even with VFT extrapolation may not fully capture slow relaxation modes present in bulk physical samples. Dominant Factor: The structural rigidity imparted by the high content of norbornene monomers is the dominant factor. While the low molecular weight tends to reduce Tg through chain-end effects, the massive increase in backbone stiffness provided by the cyclic norbornene rings outweighs these finite size effects, establishing a Tg significantly higher than flexible polyolefins."
    }
  },
  {
    "doi": null,
    "title": "Glass Transition Temperature of Cyclic Stars",
    "year": 2014,
    "chemical_composition": {
      "repeat_unit_psmiles": null,
      "monomers": [
        {
          "name": "Styrene",
          "smiles": "C=CC1=CC=CC=C1",
          "ratio_value": null,
          "ratio_unit": null
        },
        {
          "name": "Acrylic Acid",
          "smiles": "C=CC(=O)O",
          "ratio_value": null,
          "ratio_unit": null
        }
      ],
      "additives": [],
      "is_homopolymer": false
    },
    "processing_history": "Synthesized using ATRP and CuAAC click coupling. Hydrolyzed from poly(tert-butyl acrylate) block. Spin-coated from 2 wt % solution in THF onto silicon wafer and annealed overnight at 130 °C. Tg of PAA block reported in Table 1.",
    "hierarchical_structure": "Microphase separated into distinct lamella domains. Domain spacing 23.0 nm. Amorphous blocks.",
    "properties": {
      "Tg": {
        "value": [
          118.7
        ],
        "unit": "°C"
      }
    },
    "analysis_with_hierarchical_structure": {
      "descriptive_text": "The sample comprises a styrene and acrylic acid copolymer synthesized via atom transfer radical polymerization (ATRP) and CuAAC click coupling, derived through the hydrolysis of a poly(tert-butyl acrylate) block. The material was processed by spin-coating a 2 wt % solution in tetrahydrofuran onto a silicon wafer, followed by overnight annealing at 130 °C, with the glass transition temperature of the poly(acrylic acid) block characterized for reporting. Hierarchical characterization indicates the material is microphase separated into distinct amorphous lamellar domains with a domain spacing of 23.0 nm.",
      "reasoning_analysis": "Increasing Factors: The presence of acrylic acid units introduces strong intermolecular hydrogen bonding within the specific blocks, which significantly restricts segmental chain mobility and drives the Tg upward. Additionally, the styrene components contribute steric hindrance via phenyl groups, while the thermal annealing at 130 °C ensures the removal of residual tetrahydrofuran solvent, eliminating plasticization effects that would otherwise lower the transition temperature. Decreasing Factors: The hierarchical structure features microphase separation into lamellar domains with a spacing of 23.0 nm, where nanoconfinement effects can enhance free volume at domain interfaces and reduce the Tg relative to bulk homopolymers. Furthermore, the hygroscopic nature of the poly(acrylic acid) blocks renders the system susceptible to moisture uptake, which could act as a plasticizer if environmental control is not maintained. Dominant Factor: While nanoconfinement and potential moisture plasticization exert downward pressure on the transition temperature, the intrinsic rigidity provided by the strong hydrogen bonding network in the poly(acrylic acid) blocks and the steric hindrance of the styrene units qualitatively dominate the thermal behavior, establishing a high baseline Tg that is subsequently modulated by the nanoscale morphology."
    },
    "analysis_without_hierarchical_structure": {
      "descriptive_text": "The sample consists of a copolymer synthesized from styrene and acrylic acid monomers using atom transfer radical polymerization (ATRP) and CuAAC click coupling, derived via hydrolysis from a poly(tert-butyl acrylate) block precursor. The material was processed by spin-coating a 2 wt % solution in tetrahydrofuran onto a silicon wafer, followed by overnight annealing at 130 °C, with the glass transition temperature of the poly(acrylic acid) block subsequently characterized.",
      "reasoning_analysis": "Increasing Factors: The presence of carboxylic acid groups in the poly(acrylic acid) blocks enables the formation of a dense intermolecular hydrogen bonding network, which significantly restricts segmental chain mobility and drives the Tg upward. Additionally, the strong specific interactions between the acid groups and the native oxide layer of the silicon wafer substrate in this thin-film geometry impose confinement effects that further hinder chain relaxation. The thermal annealing at 130 °C likely promotes the establishment of this hydrogen bonding network and removes volatile components. Decreasing Factors: The hygroscopic nature of poly(acrylic acid) means that any ambient moisture absorption during or after processing would act as a potent plasticizer, increasing free volume and depressing the Tg. Furthermore, if the annealing process did not fully eliminate the tetrahydrofuran casting solvent, residual solvent molecules would similarly plasticize the matrix and lower the transition temperature. Dominant Factor: The intrinsic strength of the intermolecular hydrogen bonding network within the poly(acrylic acid) domains, potentially reinforced by the restrictive substrate interactions in the thin-film configuration, qualitatively dominates the thermal behavior. While plasticization by moisture or solvent presents a risk for depression, the rigorous thermal annealing and the strong associative interactions establish a high baseline rigidity that defines the final Tg behavior."
    }
  },
  {
    "doi": "10.1039/d5tc01657f",
    "title": "Chain-stiffening enhanced ultralong organic phosphorescence in high glass transition temperature polymers†",
    "year": 2025,
    "chemical_composition": {
      "repeat_unit_psmiles": "[*]CC(C)(C(=O)Oc1c(OC)cc(C#N)cc1OC)[*]",
      "monomers": [
        {
          "name": "syringonitrile methacrylate",
          "smiles": "C=C(C)C(=O)Oc1c(OC)cc(C#N)cc1OC",
          "ratio_value": null,
          "ratio_unit": null
        }
      ],
      "additives": [],
      "is_homopolymer": true
    },
    "processing_history": "Synthesized by radical polymerization. Tg measured by DSC.",
    "hierarchical_structure": "Amorphous polymer. Rigid microenvironment due to side-chain stiffening with two methoxy groups.",
    "properties": {
      "Tg": {
        "value": [
          165
        ],
        "unit": "°C"
      }
    },
    "analysis_with_hierarchical_structure": {
      "descriptive_text": "The material is an amorphous homopolymer synthesized via radical polymerization of syringonitrile methacrylate. Its hierarchical structure exhibits a rigid microenvironment resulting from side-chain stiffening induced by two methoxy substituents on the aromatic moiety. The glass transition temperature was subsequently characterized using differential scanning calorimetry (DSC).",
      "reasoning_analysis": "Increasing Factors: The methacrylate backbone incorporates an alpha-methyl group that restricts main-chain rotation, while the bulky syringonitrile side group features an aromatic ring substituted with two methoxy groups and a nitrile functionality. The hierarchical structure explicitly notes a rigid microenvironment due to side-chain stiffening from the methoxy groups, which significantly hinders segmental motion, and the polar nitrile group may enhance intermolecular dipole-dipole interactions. Decreasing Factors: The ester linkage connecting the bulky side chain to the backbone introduces a flexible spacer that allows for some segmental mobility compared to a direct rigid connection. Additionally, the linear architecture typical of radical polymerization, without specified crosslinking or ultra-high molecular weight constraints, permits cooperative chain rearrangements. Dominant Factor: The steric hindrance and conformational locking provided by the dimethoxy-substituted aromatic side chain constitute the dominant factor. This side-chain stiffening effect qualitatively outweighs the flexibility introduced by the ester spacer, establishing an inherently high rigidity baseline for the material."
    },
    "analysis_without_hierarchical_structure": {
      "descriptive_text": "The sample comprises a poly(syringonitrile methacrylate) homopolymer synthesized via radical polymerization. Free from any additives or fillers, the material was subjected to thermal characterization where the glass transition temperature was determined using differential scanning calorimetry (DSC).",
      "reasoning_analysis": "Increasing Factors: The methacrylate backbone contains an alpha-methyl group that sterically hinders backbone rotation, inherently raising the energy barrier for segmental motion. Additionally, the syringonitrile side group features a bulky aromatic ring and a highly polar nitrile group, which restrict chain mobility through steric volume and enhance intermolecular cohesion via strong dipole-dipole interactions, respectively. Decreasing Factors: The methoxy substituents on the aromatic ring possess some rotational freedom compared to the rigid ring itself, potentially offering minor local flexibility. Furthermore, the radical polymerization process without specified post-purification steps may leave residual monomer acting as a plasticizer, increasing free volume. Dominant Factor: The combined effect of the restricted backbone rotation due to the alpha-methyl group and the significant steric and polar constraints imposed by the syringonitrile side group overwhelmingly dictates the thermal behavior, resulting in a structurally rigid system where intermolecular forces and steric hindrance dominate over minor flexibilizing elements."
    }
  },
  {
    "doi": null,
    "title": "Use of DMA-material pocket to determine the glass transition temperature of nitrocellulose blends in film form",
    "year": null,
    "chemical_composition": {
      "repeat_unit_psmiles": null,
      "monomers": [
        {
          "name": "Nitrocellulose",
          "smiles": null,
          "ratio_value": null,
          "ratio_unit": null
        }
      ],
      "additives": [],
      "is_homopolymer": true
    },
    "processing_history": "Pure NC (NC_hm) film formed and dried. DMA-material pocket performed on PerkinElmer DMA 8000, heating rate 5 °C/min, 1 Hz, single cantilever mode. Tg determined from maximum of tan δ curve.",
    "hierarchical_structure": "Amorphous polymer film.",
    "properties": {
      "Tg": {
        "value": [
          68
        ],
        "unit": "°C"
      }
    },
    "analysis_with_hierarchical_structure": {
      "descriptive_text": "The sample comprises a pure nitrocellulose homopolymer fabricated into an amorphous polymer film. Prepared without additives, the pure NC (NC_hm) was formed and dried to establish the final morphology. Thermal mechanical properties were characterized via dynamic mechanical analysis using a PerkinElmer DMA 8000 in single cantilever mode at 1 Hz and a heating rate of 5 °C/min, wherein the glass transition temperature was defined by the maximum of the tan δ curve.",
      "reasoning_analysis": "Increasing Factors: The presence of rigid glucopyranose rings within the nitrocellulose backbone inherently restricts segmental rotation, driving the Tg upward. Furthermore, the substitution of hydroxyl groups with bulky nitrate groups introduces steric hindrance that limits chain mobility. The processing history explicitly notes the film was dried, which removes volatile components such as water or casting solvents that would otherwise act as plasticizers, thereby preserving the intrinsic thermal stability of the polymer matrix. Decreasing Factors: The hierarchical structure is identified as an amorphous film, lacking the restrictive crystalline domains found in native cellulose which would otherwise constrain chain motion and elevate the transition temperature. Additionally, nitrocellulose is known to be hygroscopic; if the drying process did not eliminate all absorbed moisture, residual water molecules could act as efficient plasticizers, significantly lowering the Tg by increasing free volume and facilitating chain slippage. Dominant Factor: The intrinsic rigidity of the nitrated cellulose backbone serves as the primary determinant for the glass transition behavior. While the amorphous structure allows for segmental motion, the steric bulk of the nitrate groups combined with the effective removal of plasticizers during the drying history likely dominates, establishing a Tg characteristic of a rigid, dry glassy polymer rather than a plasticized or rubbery material."
    },
    "analysis_without_hierarchical_structure": {
      "descriptive_text": "The sample comprises a pure nitrocellulose homopolymer prepared as a formed and dried film. Thermomechanical characterization was conducted using a PerkinElmer DMA 8000 instrument in single cantilever mode via a DMA-material pocket setup at a frequency of 1 Hz and a heating rate of 5 °C/min, with the glass transition temperature determined from the maximum of the tan δ curve.",
      "reasoning_analysis": "Increasing Factors: The chemical composition features a rigid cellulose-derived backbone containing pyranose rings which inherently restrict segmental rotation, while the nitro substituents introduce steric hindrance and strong dipole-dipole interactions that further impede chain mobility. Additionally, the processing history involving film formation and drying removes volatile solvents or moisture, reducing free volume and preventing plasticization. Decreasing Factors: The nitration process substitutes hydroxyl groups with nitro groups, which reduces the density of the intermolecular hydrogen bonding network compared to native cellulose, potentially limiting the maximum achievable thermal rigidity. Dominant Factor: The intrinsic stiffness of the polysaccharide backbone combined with the removal of plasticizing volatiles during the drying process qualitatively dominates the behavior, establishing a rigid amorphous structure where segmental motion is primarily governed by the steric and dipolar constraints of the nitrocellulose chains."
    }
  },
  {
    "doi": null,
    "title": "Glass Transition Temperature of Cyclic Stars",
    "year": 2014,
    "chemical_composition": {
      "repeat_unit_psmiles": null,
      "monomers": [
        {
          "name": "Styrene",
          "smiles": "C=CC1=CC=CC=C1",
          "ratio_value": null,
          "ratio_unit": null
        },
        {
          "name": "Acrylic Acid",
          "smiles": "C=CC(=O)O",
          "ratio_value": null,
          "ratio_unit": null
        }
      ],
      "additives": [],
      "is_homopolymer": false
    },
    "processing_history": "Synthesized using ATRP and CuAAC click coupling. Hydrolyzed from poly(tert-butyl acrylate) block. Spin-coated from 2 wt % solution in THF onto silicon wafer and annealed overnight at 130 °C. Tg of PAA block reported in Table 1.",
    "hierarchical_structure": "Microphase separated into distinct lamella domains. Domain spacing 12.2 nm. Amorphous blocks.",
    "properties": {
      "Tg": {
        "value": [
          120.9
        ],
        "unit": "°C"
      }
    },
    "analysis_with_hierarchical_structure": {
      "descriptive_text": "The sample comprises a styrene and acrylic acid block copolymer synthesized via atom transfer radical polymerization and CuAAC click coupling, followed by hydrolysis from a poly(tert-butyl acrylate) precursor. Thin films were prepared by spin-coating a 2 wt % solution in tetrahydrofuran onto a silicon wafer and annealing overnight at 130 °C. Hierarchical characterization indicates the material is microphase separated into distinct amorphous lamellar domains with a spacing of 12.2 nm, with specific characterization focused on the glass transition temperature of the poly(acrylic acid) block.",
      "reasoning_analysis": "Increasing Factors: The presence of acrylic acid units enables the formation of strong intermolecular hydrogen bonding networks within the blocks, which significantly restricts segmental chain mobility and drives the Tg upward. Additionally, the processing history involves annealing at 130 °C, which facilitates the removal of residual THF solvent, eliminating plasticization effects that would otherwise lower the transition temperature. Decreasing Factors: The hierarchical structure features lamellar domains with a spacing of 12.2 nm, introducing nanoconfinement effects that typically enhance free volume and chain mobility at the domain interfaces, potentially depressing the Tg relative to the bulk homopolymer. Furthermore, chain ends inherent to the ATRP synthesis mechanism contribute excess free volume according to the Fox-Flory relationship. Dominant Factor: While nanoconfinement and chain ends provide mechanisms for Tg reduction, the strong physical crosslinking density provided by the hydrogen bonding network in the poly(acrylic acid) blocks, combined with the effective solvent removal during thermal annealing, qualitatively dominates the thermal behavior, sustaining a higher Tg than would be observed in non-associating polymers of similar confinement."
    },
    "analysis_without_hierarchical_structure": {
      "descriptive_text": "This material is a copolymer comprising styrene and acrylic acid monomer units, synthesized via atom transfer radical polymerization (ATRP) followed by copper-catalyzed azide-alkyne cycloaddition (CuAAC) click coupling. The acrylic acid functionality was generated through the hydrolysis of a poly(tert-butyl acrylate) block precursor. For film formation, the polymer was spin-coated from a 2 wt % solution in tetrahydrofuran onto a silicon wafer and subsequently annealed overnight at 130 °C.",
      "reasoning_analysis": "Increasing Factors: The incorporation of styrene units introduces steric hindrance due to bulky phenyl side groups, which restricts backbone rotation and inherently elevates the glass transition temperature. More critically, the acrylic acid units enable the formation of extensive intermolecular hydrogen bonding networks that act as physical crosslinks, significantly limiting segmental mobility. Additionally, the confinement effects associated with spin-coating thin films onto a silicon wafer often restrict chain dynamics near the substrate interface, contributing to a higher Tg. Decreasing Factors: The processing history involves casting from a tetrahydrofuran solution, creating a risk that residual solvent molecules may remain trapped within the matrix, acting as plasticizers that increase free volume and depress the Tg. Furthermore, free surface effects in thin film geometries can sometimes enhance chain mobility at the air-polymer interface, potentially lowering the measured transition temperature. Dominant Factor: The strong intermolecular hydrogen bonding network inherent to the poly(acrylic acid) domains is the dominant factor, establishing a high energy barrier for segmental motion. While residual solvent poses a risk of plasticization, the overnight annealing at 130 °C likely facilitates solvent removal and physical aging, ensuring that the intrinsic stiffening effects of hydrogen bonding and substrate confinement dictate the final thermal behavior."
    }
  },
  {
    "doi": "10.1039/d2sm01229d",
    "title": "Effect of the polar group content on the glass transition temperature of ROMP copolymers†",
    "year": 2023,
    "chemical_composition": {
      "repeat_unit_psmiles": null,
      "monomers": [
        {
          "name": "Ethylene",
          "smiles": "C=C",
          "ratio_value": 0.5,
          "ratio_unit": "molar fraction"
        },
        {
          "name": "Norbornene",
          "smiles": "C1C2CC(C1)C=C2",
          "ratio_value": 0.5,
          "ratio_unit": "molar fraction"
        }
      ],
      "additives": [],
      "is_homopolymer": false
    },
    "processing_history": "All-atom MD simulations using GROMACS 2018. PreSQ algorithm used. Chain length Mn = 14640 g/mol. L-OPLS force field. Tg obtained by extrapolating VFT equation to 100 s timescale.",
    "hierarchical_structure": "Amorphous alternating copolymer chains. Equilibrated at 1000 K.",
    "properties": {
      "Tg": {
        "value": [
          127.9
        ],
        "unit": "°C"
      }
    },
    "analysis_with_hierarchical_structure": {
      "descriptive_text": "The sample consists of amorphous alternating copolymer chains composed of ethylene and norbornene monomers in a 1:1 molar ratio, possessing a number-average molecular weight (Mn) of 14,640 g/mol. The material system was generated using all-atom molecular dynamics simulations implemented in GROMACS 2018 with the L-OPLS force field and PreSQ algorithm, followed by equilibration at 1000 K. The glass transition temperature was determined computationally by extrapolating the Vogel-Fulcher-Tammann equation to a 100 s timescale.",
      "reasoning_analysis": "Increasing Factors: The incorporation of norbornene units introduces bulky, rigid cycloaliphatic structures into the backbone, which significantly restricts segmental rotation and free volume compared to flexible linear chains. Additionally, the alternating sequence distribution ensures that these rigid units are regularly spaced, preventing the formation of long flexible ethylene sequences that would otherwise enhance mobility. The high molecular weight (14,640 g/mol) minimizes the concentration of chain ends, reducing excess free volume contributions that typically depress Tg in oligomeric systems. Decreasing Factors: The ethylene comonomer units provide flexible methylene spacers between the rigid norbornene rings, offering some degree of backbone mobility that counteracts the stiffness of the cyclic units. Regarding processing history, while direct cooling in molecular dynamics simulations typically yields artificially elevated Tg values due to ultra-fast cooling rates, the specific methodology used here involves extrapolating the Vogel-Fulcher-Tammann equation to a 100 s timescale, which logically corrects and lowers the predicted Tg to align with experimental timescales. Dominant Factor: The intrinsic steric hindrance and backbone stiffness imparted by the norbornene rings in an alternating arrangement qualitatively dominate the thermal behavior, establishing a high Tg baseline relative to polyethylene, while the computational extrapolation method ensures this value reflects experimental reality rather than simulation artifacts."
    },
    "analysis_without_hierarchical_structure": {
      "descriptive_text": "The sample consists of a copolymer composed of ethylene and norbornene monomers arranged in a 1:1 molar ratio. The material system was modeled using all-atom molecular dynamics simulations performed with GROMACS 2018 utilizing the L-OPLS force field and the PreSQ algorithm for structure generation. The simulated chains possessed a number-average molecular weight of 14640 g/mol, and the glass transition temperature was determined computationally by extrapolating the Vogel-Fulcher-Tammann equation to a 100 s timescale.",
      "reasoning_analysis": "Increasing Factors: The incorporation of norbornene introduces bulky bicyclic structures that severely restrict backbone segmental rotation compared to linear polyethylene, intrinsically driving the Tg higher. Additionally, the high molecular weight (Mn = 14640 g/mol) ensures the chain length exceeds the critical entanglement molecular weight, minimizing the free volume contribution from chain ends that typically depresses Tg in oligomers. Decreasing Factors: The presence of ethylene units provides flexible methylene spacers between the rigid norbornene units, facilitating some segmental mobility that lowers the Tg relative to a polynorbornene homopolymer. Furthermore, while raw MD simulations often yield artificially high Tg values due to ultra-fast cooling rates, the processing history employs extrapolation via the VFT equation to a 100 s timescale, which mathematically corrects for the timescale discrepancy and effectively lowers the predicted Tg to align with experimental conditions. Dominant Factor: The structural rigidity imparted by the 50% norbornene content is the dominant chemical factor establishing a high baseline Tg compared to standard polyolefins, while the VFT extrapolation serves as the critical methodological factor ensuring the reported value reflects experimental timescales rather than simulation artifacts."
    }
  },
  {
    "doi": "10.1002/adhm.202100015",
    "title": "Drug Release Kinetics from Nondegradable Hydrophobic Polymers Can Be Modulated and Predicted by the Glass Transition Temperature",
    "year": 2021,
    "chemical_composition": {
      "repeat_unit_psmiles": "[*]C(C)(C(=O)OCCCC)[*]",
      "monomers": [
        {
          "name": "n-butyl methacrylate",
          "smiles": "C=C(C)C(=O)OCCCC",
          "ratio_value": null,
          "ratio_unit": null
        }
      ],
      "additives": [],
      "is_homopolymer": true
    },
    "processing_history": "Hot melt extrusion (HAAKE MiniCTW), 150 rpm, 30 min, rod-die. Fibers ~400 µm diameter. Drug loading ~10 wt%. Tg measured by TMDSC (DSC Q200, TA Instruments), heating ramp 3 °C/min, modulation 2 °C/60s, N2 purge. Neat PnBMA.",
    "hierarchical_structure": "Amorphous polymer matrix. Fibers.",
    "properties": {
      "Tg": {
        "value": [
          22
        ],
        "unit": "°C"
      }
    },
    "analysis_with_hierarchical_structure": {
      "descriptive_text": "The sample consists of an amorphous poly(n-butyl methacrylate) homopolymer matrix processed into fibers with a diameter of approximately 400 µm. Preparation involved hot melt extrusion using a HAAKE MiniCTW system at 150 rpm for 30 minutes through a rod-die, utilizing parameters noted for drug loading despite the sample being identified as neat PnBMA. The glass transition temperature was characterized by temperature-modulated differential scanning calorimetry (TMDSC) with a heating ramp of 3 °C/min and a modulation of 2 °C/60s under a nitrogen purge.",
      "reasoning_analysis": "Increasing Factors: The methacrylate backbone features an alpha-methyl group that imposes steric hindrance on backbone rotation, providing greater rigidity compared to corresponding acrylate polymers. Furthermore, the hot melt extrusion process generates fibers, inducing molecular orientation along the fiber axis which restricts segmental mobility perpendicular to the chain direction. Decreasing Factors: The n-butyl ester side chain is long and flexible, functioning as an internal plasticizer that increases free volume and enhances segmental mobility, thereby significantly depressing the Tg relative to polymers with shorter side groups. Additionally, the thermal history associated with melt processing may trap excess free volume if the cooling rate following extrusion was rapid. Dominant Factor: The chemical identity of the flexible butyl side chain is the dominant factor, establishing a low Tg baseline characteristic of poly(alkyl methacrylates) with long esters. While the methacrylate backbone and processing-induced orientation provide some rigidity, they do not overcome the substantial mobility granted by the butyl group."
    },
    "analysis_without_hierarchical_structure": {
      "descriptive_text": "The sample consists of a poly(n-butyl methacrylate) homopolymer processed via hot melt extrusion using a HAAKE MiniCTW system at 150 rpm for 30 minutes through a rod-die to produce fibers with a diameter of approximately 400 µm. Although the processing history references parameters associated with drug loading, the material is explicitly identified as Neat PnBMA with no additional additives listed in the chemical composition. The glass transition temperature was characterized using Temperature Modulated Differential Scanning Calorimetry (TMDSC) with a heating ramp of 3 °C/min and a modulation of 2 °C/60s under nitrogen purge.",
      "reasoning_analysis": "Increasing Factors: The methacrylate backbone structure, specifically the presence of the alpha-methyl group, introduces steric hindrance that restricts backbone rotation compared to acrylate analogs, intrinsically supporting a higher Tg. Additionally, the hot melt extrusion processing history ensures a solvent-free state, eliminating the potential for residual solvent plasticization that would otherwise depress the Tg in solution-cast samples. Decreasing Factors: The n-butyl side chain attached to the ester group is relatively long and flexible, which significantly increases the free volume and segmental mobility of the polymer chains compared to methacrylates with shorter alkyl side chains, thereby driving the Tg down. Dominant Factor: The chemical architecture of the poly(n-butyl methacrylate), particularly the flexibility and free volume contribution of the butyl side chain, is the dominant factor establishing the baseline thermal behavior, qualitatively resulting in a lower Tg relative to rigid acrylic polymers despite the rigidity of the backbone and the solvent-free processing history."
    }
  },
  {
    "doi": "10.1039/d2sm01229d",
    "title": "Effect of the polar group content on the glass transition temperature of ROMP copolymers†",
    "year": 2023,
    "chemical_composition": {
      "repeat_unit_psmiles": null,
      "monomers": [
        {
          "name": "Ethylene",
          "smiles": "C=C",
          "ratio_value": 0.5,
          "ratio_unit": "molar fraction"
        },
        {
          "name": "Norbornene",
          "smiles": "C1C2CC(C1)C=C2",
          "ratio_value": 0.5,
          "ratio_unit": "molar fraction"
        }
      ],
      "additives": [],
      "is_homopolymer": false
    },
    "processing_history": "All-atom MD simulations using GROMACS 2018. PreSQ algorithm used. Chain length Mn = 61000 g/mol. L-OPLS force field. Tg obtained by extrapolating VFT equation to 100 s timescale.",
    "hierarchical_structure": "Amorphous alternating copolymer chains. Equilibrated at 1000 K.",
    "properties": {
      "Tg": {
        "value": [
          136.9
        ],
        "unit": "°C"
      }
    },
    "analysis_with_hierarchical_structure": {
      "descriptive_text": "The sample consists of amorphous alternating copolymer chains composed of ethylene and norbornene monomers in a 1:1 molar ratio, with a number-average molecular weight (Mn) of 61,000 g/mol. The material system was generated using all-atom molecular dynamics simulations performed with GROMACS 2018 employing the L-OPLS force field and the PreSQ algorithm. Following equilibration at 1000 K, the glass transition temperature was determined by extrapolating the Vogel-Fulcher-Tammann equation to a 100 s timescale.",
