Repository: hhtrick/HHT-code

# HHT training framework

This directory contains model training, embedding precomputation, inference, article-level baselines and the curated datasets. All commands below assume that the working directory is `train_code/`.

## 3. Datasets and fixed partitions

Each main dataset is a JSON array at `dataset/{property}/{property}.json`. Entries contain source metadata, `chemical_composition`, `processing_history`, `hierarchical_structure`, `properties`, and two generated-analysis objects. Targets are stored as `properties[property]["value"]`; source metadata and target values are not predictive input fields.

| Property | Train | Validation | Test | Total |
|---|---:|---:|---:|---:|

File: train_code/dataset/Tg/Tg.json (part 96 of 235)
[
      "reasoning_analysis": "Increasing Factors: The incorporation of norbornene monomers introduces bulky bicyclic structures into the backbone, which impose significant steric hindrance and restrict segmental rotation, thereby driving the Tg upward. Furthermore, the high number-average molecular weight (61,000 g/mol) ensures the polymer is well above the critical molecular weight threshold, minimizing the free volume contribution from chain ends that would otherwise depress the Tg. The high-temperature equilibration at 1000 K ensures a fully relaxed amorphous state, preventing physical aging effects that could alter the baseline transition. Decreasing Factors: The presence of ethylene units introduces flexible methylene sequences into the chain, which enhances backbone mobility compared to a polynorbornene homopolymer, exerting a downward pressure on the Tg. Additionally, while the VFT extrapolation aims to bridge timescales, the reliance on computational force fields (L-OPLS) may not perfectly capture specific intermolecular friction forces compared to experimental reality, potentially introducing variance in the predicted dynamic transition. Dominant Factor: The steric rigidity imparted by the norbornene units within the alternating copolymer structure is the dominant factor. Despite the flexibility contributed by the ethylene segments, the constrained motion associated with the cyclic norbornene rings dictates the overall chain dynamics, resulting in a Tg behavior characteristic of rigid cyclic olefin copolymers rather than flexible polyethylene."
    },
    "analysis_without_hierarchical_structure": {
      "descriptive_text": "The sample comprises an ethylene-norbornene copolymer with an equimolar composition of 0.5 molar fraction for each monomer. The material structure was generated via all-atom molecular dynamics simulations using GROMACS 2018 with the L-OPLS force field and PreSQ algorithm, constructing chains with a number-average molecular weight of 61000 g/mol. The glass transition temperature was derived computationally by extrapolating the Vogel-Fulcher-Tammann equation to a 100 s timescale.",
      "reasoning_analysis": "Increasing Factors: The incorporation of norbornene monomers introduces bulky bicyclic structures that impose significant steric hindrance on backbone rotation, inherently raising the energy barrier for segmental motion. Additionally, the high molecular weight of 61000 g/mol minimizes chain end free volume effects, and the extrapolation of simulation data to a 100 s timescale via the VFT equation corrects for the fast cooling rates typical of MD, aligning the prediction with experimental timescales that yield higher Tg values. Decreasing Factors: The presence of ethylene monomers at 0.5 molar fraction introduces flexible methylene spacers between the rigid cyclic units, increasing backbone flexibility relative to a polynorbornene homopolymer. Furthermore, potential limitations in the L-OPLS force field parameters may slightly underestimate intermolecular interactions or rotational barriers compared to physical reality. Dominant Factor: The structural rigidity imparted by the high content of bulky norbornene rings is the dominant factor, fundamentally shifting the thermal behavior from a flexible polyethylene-like state to a rigid glassy state. While the ethylene spacers provide some flexibility, the steric constraints of the cyclic units at equimolar ratio overwhelmingly dictate the high energy barrier for segmental motion, establishing a significantly elevated Tg compared to pure polyethylene."
    }
  },
  {
    "doi": "10.1088/1757-899X/110/1/012018",
    "title": "Determination of glass transition temperature for polymers by methods of thermoactivation spectroscopy",
    "year": 2016,
    "chemical_composition": {
      "repeat_unit_psmiles": null,
      "monomers": [
        {
          "name": "Epoxy resin",
          "smiles": null,
          "ratio_value": null,
          "ratio_unit": null
        }
      ],
      "additives": [],
      "is_homopolymer": false
    },
    "processing_history": "Undyed epoxy polymer cured at 100 °C. Glass transition temperature measured by Thermally Stimulated Luminescence (TSL). Sample irradiated with UV deuterium lamp 400 W for 5–10 minutes at 80 K, heated at a constant rate of 0.15 K/s.",
    "hierarchical_structure": null,
    "properties": {
      "Tg": {
        "value": [
          198.5
        ],
        "unit": "°C"
      }
    },
    "analysis_with_hierarchical_structure": {
      "descriptive_text": "The sample comprises an undyed epoxy resin system cured at 100 °C. Characterization of the glass transition temperature was performed via Thermally Stimulated Luminescence (TSL), involving irradiation with a 400 W UV deuterium lamp for 5–10 minutes at 80 K followed by heating at a constant rate of 0.15 K/s.",
      "reasoning_analysis": "Increasing Factors: The chemical composition indicates an epoxy resin system which forms a crosslinked network upon curing, significantly restricting segmental chain mobility and reducing free volume, intrinsically driving the Tg upward compared to linear thermoplastic counterparts. Decreasing Factors: The processing history specifies a curing temperature of 100 °C, which may limit the final crosslink density if the system undergoes vitrification before full conversion, resulting in unreacted species that act as internal plasticizers to depress the Tg. Dominant Factor: The topological constraint imposed by the crosslinked network structure is the dominant factor defining the thermal behavior; however, the specific curing temperature relative to the material's vitrification point qualitatively determines the final crosslink density and thus the magnitude of the Tg within the epoxy system's potential range."
    },
    "analysis_without_hierarchical_structure": {
      "descriptive_text": "The sample comprises an undyed epoxy resin system forming a crosslinked network structure rather than a linear homopolymer. The material was processed via thermal curing at 100 °C to finalize the polymerization. Characterization of the glass transition temperature was performed using Thermally Stimulated Luminescence (TSL), involving irradiation with a 400 W UV deuterium lamp for 5–10 minutes at 80 K, followed by heating at a constant rate of 0.15 K/s.",
      "reasoning_analysis": "Increasing Factors: The formation of a three-dimensional crosslinked network during the curing process significantly restricts segmental chain mobility compared to linear polymer architectures, intrinsically driving the Tg higher. Additionally, the chemical structure of epoxy resins typically incorporates rigid structural segments that contribute to backbone stiffness and hinder rotation. Decreasing Factors: The curing temperature of 100 °C is relatively moderate; if the system undergoes vitrification before reaching full conversion, the final crosslink density may be limited, preventing the Tg from reaching its theoretical maximum. Furthermore, the absence of reinforcing fillers or rigid additives eliminates potential composite-based restrictions on chain motion. Dominant Factor: The topological constraints imposed by the covalent crosslinking network represent the dominant factor, establishing a rigid architecture that fundamentally elevates the Tg relative to uncured precursors, outweighing the potential limitations imposed by the moderate curing temperature."
    }
  },
  {
    "doi": "10.1039/d2sm01229d",
    "title": "Effect of the polar group content on the glass transition temperature of ROMP copolymers†",
    "year": 2023,
    "chemical_composition": {
      "repeat_unit_psmiles": null,
      "monomers": [
        {
          "name": "Ethylene",
          "smiles": "C=C",
          "ratio_value": 0.5,
          "ratio_unit": "molar fraction"
        },
        {
          "name": "Norbornene",
          "smiles": "C1C2CC(C1)C=C2",
          "ratio_value": 0.5,
          "ratio_unit": "molar fraction"
        }
      ],
      "additives": [],
      "is_homopolymer": false
    },
    "processing_history": "All-atom MD simulations using GROMACS 2018. PreSQ algorithm used. Chain length Mn = 30500 g/mol. L-OPLS force field. Tg obtained by extrapolating VFT equation to 100 s timescale.",
    "hierarchical_structure": "Amorphous alternating copolymer chains. Equilibrated at 1000 K.",
    "properties": {
      "Tg": {
        "value": [
          132.9
        ],
        "unit": "°C"
      }
    },
    "analysis_with_hierarchical_structure": {
      "descriptive_text": "The sample comprises amorphous alternating copolymer chains consisting of ethylene and norbornene monomers in equimolar ratios, with a number-average molecular weight (Mn) of 30,500 g/mol. The material system was generated through all-atom molecular dynamics simulations using GROMACS 2018 and the L-OPLS force field, employing the PreSQ algorithm for structure generation. The chains were equilibrated at 1000 K, and the glass transition temperature was determined by extrapolating the Vogel-Fulcher-Tammann equation to a 100 s timescale.",
      "reasoning_analysis": "Increasing Factors: The incorporation of norbornene monomers introduces bulky bicyclic structures into the polymer backbone, creating significant steric hindrance that restricts segmental rotation and increases chain stiffness. The alternating copolymer sequence ensures a regular distribution of these rigid units, preventing long flexible sequences that would otherwise lower the transition temperature. Additionally, the high molecular weight (Mn = 30,500 g/mol) minimizes free volume contributions from chain ends, stabilizing the Tg at the high molecular weight limit. Decreasing Factors: The presence of ethylene units provides flexible methylene spacers between the rigid norbornene rings, offering conformational degrees of freedom that lower the Tg relative to a polynorbornene homopolymer. Regarding processing history, while the VFT extrapolation corrects for timescale differences, the use of classical force fields in MD simulations may not fully capture specific intermolecular packing efficiencies present in experimental samples, potentially influencing the predicted free volume. Dominant Factor: The steric rigidity imposed by the norbornene units qualitatively dominates the thermal behavior, establishing a high baseline Tg characteristic of cyclic olefin copolymers. Although the ethylene spacers provide flexibility, the high molecular weight and the dense packing of the bulky cyclic groups ensure that the restriction of backbone mobility remains the primary determinant of the glass transition behavior."
    },
    "analysis_without_hierarchical_structure": {
      "descriptive_text": "The sample comprises a copolymer composed of ethylene and norbornene monomers arranged in an equimolar ratio of 0.5 molar fraction each, without any added additives. The material system was modeled using all-atom molecular dynamics simulations executed in GROMACS 2018 employing the L-OPLS force field and the PreSQ algorithm for chain construction. The simulated polymer chains were assigned a number-average molecular weight of 30,500 g/mol, and the glass transition temperature was derived by extrapolating simulation data via the Vogel-Fulcher-Tammann equation to a 100 s timescale.",
      "reasoning_analysis": "Increasing Factors: The incorporation of norbornene monomers introduces bulky bicyclic structures into the polymer backbone, which impose significant steric hindrance and restrict segmental rotation compared to flexible linear chains, inherently driving the Tg upward. Additionally, the use of the L-OPLS force field in the simulation aims to accurately capture these intermolecular interactions and backbone stiffness contributions. Decreasing Factors: The presence of ethylene monomers introduces flexible methylene sequences that enhance chain mobility and lower the overall stiffness. Furthermore, the processing history specifies a finite number-average molecular weight of 30,500 g/mol, implying a concentration of chain ends that increases free volume and typically depresses the Tg relative to high molecular weight limits. The reliance on VFT extrapolation also corrects for the inherently high cooling rates of molecular dynamics simulations, which would otherwise artificially inflate the Tg compared to experimental timescales. Dominant Factor: The structural rigidity imparted by the 50% molar fraction of norbornene is the dominant factor. Despite the flexibility of ethylene segments, the free volume contribution from finite chain ends, and the computational corrections applied, the steric constraints of the cyclic olefin units fundamentally dictate the high thermal stability of the segmental motion, establishing a Tg significantly higher than that of pure polyethylene."
    }
  },
  {
    "doi": null,
    "title": "Use of DMA-material pocket to determine the glass transition temperature of nitrocellulose blends in film form",
    "year": null,
    "chemical_composition": {
      "repeat_unit_psmiles": null,
      "monomers": [
        {
          "name": "ε-caprolactone",
          "smiles": "O=C1CCCCCO1",
          "ratio_value": 16,
          "ratio_unit": "wt%"
        },
        {
          "name": "Nitrocellulose",
          "smiles": null,
          "ratio_value": 84,
          "ratio_unit": "wt%"
        }
      ],
      "additives": [],
      "is_homopolymer": false
    },
    "processing_history": "Blend-2: NC_hm diluted with ethyl acetate, PCL added, heated 60 °C, dried. Film deposited on DMA material pocket. DMA performed on PerkinElmer DMA 8000, heating rate 5 °C/min, 1 Hz, single cantilever mode. Tg determined from maximum of E'' curve.",
    "hierarchical_structure": "Miscible polymer blend film.",
    "properties": {
      "Tg": {
        "value": [
          4
        ],
        "unit": "°C"
      }
    },
    "analysis_with_hierarchical_structure": {
      "descriptive_text": "The sample is characterized as a miscible polymer blend film comprising 16 wt% poly(ε-caprolactone) and 84 wt% nitrocellulose. Processing involved diluting high molecular weight nitrocellulose with ethyl acetate, followed by the addition of poly(ε-caprolactone) and heating to 60 °C before drying to form a film deposited on a DMA material pocket. Dynamic mechanical analysis was conducted using a PerkinElmer DMA 8000 in single cantilever mode at 1 Hz with a heating rate of 5 °C/min, where the glass transition temperature was identified from the peak of the loss modulus (E'') curve.",
      "reasoning_analysis": "Increasing Factors: The high weight fraction (84 wt%) of nitrocellulose provides a rigid backbone with bulky nitrate groups that inherently restrict segmental mobility, establishing a high baseline for thermal transition. Additionally, the miscible nature of the blend suggests specific intermolecular interactions, such as hydrogen bonding between the carbonyl groups of poly(ε-caprolactone) and the hydroxyl or nitrate groups of nitrocellulose, which can further constrain chain motion and elevate the Tg relative to ideal mixing predictions. Decreasing Factors: The incorporation of poly(ε-caprolactone) (16 wt%), which possesses a flexible aliphatic backbone and a much lower intrinsic transition temperature, acts as an internal plasticizer within the nitrocellulose matrix, increasing free volume and enhancing chain mobility. Furthermore, the solvent casting process using ethyl acetate introduces the risk of residual solvent retention if drying was incomplete, which would act as an external plasticizer to depress the Tg. Dominant Factor: While the rigid nitrocellulose component dictates the overall thermal stability, the miscible blending with the flexible poly(ε-caprolactone) chains is the dominant factor determining the final Tg behavior, qualitatively shifting the transition temperature downwards from that of pure nitrocellulose due to the dilution of the rigid network and the increased free volume contributed by the polyester component."
    },
    "analysis_without_hierarchical_structure": {
      "descriptive_text": "The sample comprises a binary blend consisting of 84 wt% Nitrocellulose and 16 wt% poly(ε-caprolactone) (PCL). Preparation involved diluting the Nitrocellulose with ethyl acetate, followed by the addition of PCL and heating at 60 °C prior to drying to form a film. This film was deposited on a DMA material pocket for characterization. The glass transition temperature was determined using dynamic mechanical analysis on a PerkinElmer DMA 8000 instrument in single cantilever mode at a frequency of 1 Hz and a heating rate of 5 °C/min, identified from the maximum of the loss modulus (E'') curve.",
      "reasoning_analysis": "Increasing Factors: The high concentration of Nitrocellulose (84 wt%) serves as the primary matrix, characterized by a rigid carbohydrate backbone and bulky nitro substituents that impose significant steric hindrance and strong intermolecular dipole interactions, inherently restricting segmental mobility and elevating the Tg. Furthermore, the use of dynamic mechanical analysis at a frequency of 1 Hz introduces a kinetic effect where the shorter timescale of deformation shifts the observed relaxation temperature to higher values compared to quasi-static measurements. Decreasing Factors: The incorporation of 16 wt% poly(ε-caprolactone) introduces flexible aliphatic ester linkages with high chain mobility, which acts to plasticize the rigid Nitrocellulose matrix and lower the overall blend Tg. Additionally, the solution casting process using ethyl acetate followed by drying at a relatively moderate temperature carries the risk of retaining residual solvent molecules within the film, which would increase free volume and further depress the glass transition temperature. Dominant Factor: The intrinsic structural rigidity and high mass fraction of the Nitrocellulose component qualitatively dominate the final Tg behavior. While the flexible PCL chains and potential residual solvent exert a plasticizing influence, the continuous phase formed by the high-modulus Nitrocellulose dictates the primary segmental relaxation constraints, ensuring the blend exhibits a Tg primarily reflective of the nitrocellulose-rich phase."
    }
  },
  {
    "doi": null,
    "title": "Glass Transition Temperature of Cyclic Stars",
    "year": 2014,
    "chemical_composition": {
      "repeat_unit_psmiles": null,
      "monomers": [
        {
          "name": "Styrene",
          "smiles": "C=CC1=CC=CC=C1",
          "ratio_value": null,
          "ratio_unit": null
        },
        {
          "name": "Acrylic Acid",
          "smiles": "C=CC(=O)O",
          "ratio_value": null,
          "ratio_unit": null
        }
      ],
      "additives": [],
      "is_homopolymer": false
    },
    "processing_history": "Synthesized using ATRP and CuAAC click coupling. Hydrolyzed from poly(tert-butyl acrylate) block. Spin-coated from 2 wt % solution in THF onto silicon wafer and annealed overnight at 130 °C. Tg of PSTY block reported in Table 1.",
    "hierarchical_structure": "Microphase separated into distinct lamella domains. Domain spacing 12.2 nm. Amorphous blocks.",
    "properties": {
      "Tg": {
        "value": [
          108.5
        ],
        "unit": "°C"
      }
    },
    "analysis_with_hierarchical_structure": {
      "descriptive_text": "The sample is a copolymer composed of styrene and acrylic acid monomers, synthesized via atom transfer radical polymerization (ATRP) followed by copper-catalyzed azide-alkyne cycloaddition (CuAAC) click coupling. The acrylic acid component was obtained through the hydrolysis of a poly(tert-butyl acrylate) block. Thin films were prepared by spin-coating a 2 wt % solution in tetrahydrofuran onto a silicon wafer, followed by overnight annealing at 130 °C. Structural characterization reveals the material is microphase separated into distinct amorphous lamellar domains with a domain spacing of 12.2 nm, with the glass transition temperature of the polystyrene block specifically evaluated.",
      "reasoning_analysis": "Increasing Factors: The presence of bulky phenyl side groups in the styrene repeating units imposes significant steric hindrance that restricts backbone rotation, inherently elevating the glass transition temperature. Additionally, the acrylic acid blocks introduce strong intermolecular hydrogen bonding via carboxylic acid groups, which drastically reduces segmental mobility within those domains. The thermal annealing at 130 °C likely eliminates residual tetrahydrofuran solvent from the spin-coating process, removing potential plasticization effects that would otherwise depress the Tg. Decreasing Factors: The hierarchical structure exhibits microphase separation into lamellar domains with a spacing of 12.2 nm, introducing nanoconfinement effects that can enhance chain mobility near domain interfaces or free surfaces compared to bulk material. Additionally, the covalent junction points between the dissimilar blocks in the copolymer architecture may introduce local free volume perturbations that facilitate segmental motion. Dominant Factor: The intrinsic chain stiffness provided by the styrene phenyl rings combined with the robust hydrogen bonding network within the acrylic acid domains qualitatively dominates the thermal behavior. While nanoconfinement and copolymer architecture introduce perturbations, the strong chemical interactions and the equilibrium morphology achieved through annealing ensure that the compositional rigidity remains the primary determinant of the high Tg baseline."
    },
    "analysis_without_hierarchical_structure": {
      "descriptive_text": "The sample comprises a copolymer derived from styrene and acrylic acid monomers, synthesized via atom transfer radical polymerization (ATRP) and copper-catalyzed azide-alkyne cycloaddition (CuAAC) click coupling. The acrylic acid functionality was generated through the hydrolysis of a poly(tert-butyl acrylate) block precursor. Thin films were prepared by spin-coating a 2 wt % solution in tetrahydrofuran onto a silicon wafer, followed by overnight annealing at 130 °C, with the glass transition temperature of the polystyrene block characterized for analysis.",
      "reasoning_analysis": "Increasing Factors: The incorporation of styrene monomers provides backbone rigidity through bulky phenyl side groups that restrict segmental rotation, inherently elevating the glass transition temperature. Additionally, the acrylic acid units facilitate strong intermolecular hydrogen bonding, acting as physical crosslinks that further limit chain mobility. The thermal annealing at 130 °C promotes structural relaxation and ensures the removal of volatile processing solvents, densifying the polymer matrix. Decreasing Factors: The use of tetrahydrofuran during spin-coating introduces the risk of residual solvent entrapment, which would increase free volume and plasticize the polymer chain. Furthermore, the hydrophilic nature of the acrylic acid segments makes the material susceptible to environmental moisture absorption, where water molecules could disrupt hydrogen bonding networks and depress the thermal transition. Dominant Factor: The intrinsic steric hindrance of the polystyrene backbone combined with the robust physical crosslinking from the acrylic acid hydrogen bonding network qualitatively dominates the thermal behavior, establishing a high rigidity baseline that persists provided the annealing process effectively mitigates solvent plasticization."
    }
  },
  {
    "doi": "10.1088/1757-899X/110/1/012018",
    "title": "Determination of glass transition temperature for polymers by methods of thermoactivation spectroscopy",
    "year": 2016,
    "chemical_composition": {
      "repeat_unit_psmiles": null,
      "monomers": [
        {
          "name": "Epoxy resin",
          "smiles": null,
          "ratio_value": null,
          "ratio_unit": null
        }
      ],
      "additives": [],
      "is_homopolymer": false
    },
    "processing_history": "Undyed epoxy polymer cured at 140 °C. Glass transition temperature measured by Thermally Stimulated Luminescence (TSL). Sample irradiated with UV deuterium lamp 400 W for 5–10 minutes at 80 K, heated at a constant rate of 0.15 K/s.",
    "hierarchical_structure": null,
    "properties": {
      "Tg": {
        "value": [
          173.2
        ],
        "unit": "°C"
      }
    },
    "analysis_with_hierarchical_structure": {
      "descriptive_text": "The material is an undyed epoxy resin system cured at 140 °C, forming a crosslinked network structure rather than a linear homopolymer. The glass transition behavior was characterized using Thermally Stimulated Luminescence (TSL), where the sample was irradiated with a 400 W UV deuterium lamp for 5–10 minutes at 80 K and subsequently heated at a constant rate of 0.15 K/s to monitor relaxation dynamics.",
      "reasoning_analysis": "Increasing Factors: The thermal curing process at 140 °C induces the formation of a three-dimensional crosslinked network, which significantly restricts segmental chain mobility compared to linear polymer chains. Additionally, the inherent chemical structure of typical epoxy resins often incorporates rigid aromatic groups within the backbone, introducing steric hindrance that further elevates the energy barrier for segmental rotation. Decreasing Factors: The curing temperature itself may impose an upper limit on the glass transition temperature; if the Tg approaches the cure temperature of 140 °C during the reaction, vitrification can occur, halting further crosslinking and preventing the Tg from rising significantly above the processing temperature. Furthermore, the absence of reinforcing fillers or high-Tg additives means the thermal properties rely solely on the organic matrix without composite stiffening effects. Dominant Factor: The formation of the covalently crosslinked network during the thermal cure is the dominant factor, as the crosslink density fundamentally dictates the restriction of long-range segmental motion, establishing a stable glass transition regime characteristic of thermoset epoxy systems."
    },
    "analysis_without_hierarchical_structure": {
      "descriptive_text": "The sample consists of an undyed epoxy resin system classified as a non-homopolymer, indicating a crosslinked network architecture formed during thermal processing. The material was cured at 140 °C without the incorporation of any additives or fillers. Characterization of the glass transition temperature was performed using Thermally Stimulated Luminescence (TSL), where the sample was subjected to irradiation from a 400 W UV deuterium lamp for 5–10 minutes at 80 K and subsequently heated at a constant rate of 0.15 K/s.",
      "reasoning_analysis": "Increasing Factors: The thermal curing at 140 °C facilitates the formation of a densely crosslinked three-dimensional network, which imposes severe topological constraints on chain segments and significantly reduces free volume, thereby driving the Tg upward. The intrinsic rigidity associated with epoxy network structures further restricts segmental mobility compared to linear thermoplastic counterparts. Decreasing Factors: The absence of reinforcing fillers or rigid additives means the thermal transitions are governed solely by the organic matrix, which may possess lower thermal resistance than composite equivalents. Additionally, depending on the specific resin chemistry, a single-step cure at 140 °C may result in vitrification before full conversion, potentially leaving residual free volume that could depress the Tg relative to a fully post-cured network. Dominant Factor: The covalent crosslinking density achieved during the thermal cure is the dominant factor determining the Tg; the network architecture fundamentally restricts large-scale chain motion, establishing a high baseline transition temperature that outweighs the effects of filler absence or potential incomplete conversion."
    }
  },
  {
    "doi": "10.1039/d2sm01229d",
    "title": "Effect of the polar group content on the glass transition temperature of ROMP copolymers†",
    "year": 2023,
    "chemical_composition": {
      "repeat_unit_psmiles": null,
      "monomers": [
        {
          "name": "Ethylene",
          "smiles": "C=C",
          "ratio_value": 0.5,
          "ratio_unit": "molar fraction"
        },
        {
          "name": "Norbornene",
          "smiles": "C1C2CC(C1)C=C2",
          "ratio_value": 0.5,
          "ratio_unit": "molar fraction"
        }
      ],
      "additives": [],
      "is_homopolymer": false
    },
    "processing_history": "All-atom MD simulations using GROMACS 2018. PreSQ algorithm used. Chain length Mn = 30500 g/mol. Original OPLS-AA force field. Tg obtained by extrapolating VFT equation to 100 s timescale.",
    "hierarchical_structure": "Amorphous alternating copolymer chains. Equilibrated at 1000 K.",
    "properties": {
      "Tg": {
        "value": [
          154.9
        ],
        "unit": "°C"
      }
    },
    "analysis_with_hierarchical_structure": {
      "descriptive_text": "The sample comprises amorphous alternating copolymer chains of ethylene and norbornene with a 1:1 molar ratio and a number-average molecular weight (Mn) of 30,500 g/mol. The system was generated using all-atom molecular dynamics simulations via GROMACS 2018 employing the original OPLS-AA force field and the PreSQ algorithm. Following equilibration at 1000 K, the glass transition temperature was derived by extrapolating the Vogel-Fulcher-Tammann equation to a 100 s timescale.",
      "reasoning_analysis": "Increasing Factors: The incorporation of norbornene monomers introduces bulky bicyclic ring structures into the polymer backbone, which impose significant steric hindrance and restrict segmental rotation, intrinsically driving the Tg higher compared to flexible polyethylene. Additionally, the computational equilibration at 1000 K ensures the amorphous structure is fully relaxed, allowing the intrinsic rigidity of the backbone to be accurately captured without bias from incomplete thermal history. Decreasing Factors: The presence of ethylene units introduces flexible methylene spacers between the rigid norbornene rings, enhancing local chain mobility and lowering the Tg relative to a polynorbornene homopolymer. Furthermore, while the molecular weight of 30,500 g/mol is moderate, the finite chain length in the simulation cell still presents chain ends that contribute slightly to free volume compared to an infinite network. Dominant Factor: The structural rigidity provided by the norbornene cyclic units is the dominant factor governing the thermal behavior. Despite the flexibility introduced by the ethylene spacers and the computational nature of the sample, the bulky bicyclic structure fundamentally limits backbone degrees of freedom, establishing a high Tg baseline characteristic of cyclic olefin copolymers, while the VFT extrapolation method aligns the simulated dynamics with experimental timescales to reflect this intrinsic property."
    },
    "analysis_without_hierarchical_structure": {
      "descriptive_text": "The sample comprises a copolymer system consisting of ethylene and norbornene monomers with an equimolar composition of 0.5 molar fraction each. No additives were present in the chemical composition. The material data was generated through all-atom molecular dynamics simulations using GROMACS 2018 employing the original OPLS-AA force field and the PreSQ algorithm. The simulated chains were defined with a number-average molecular weight of 30500 g/mol, and the glass transition temperature was obtained by extrapolating the Vogel-Fulcher-Tammann equation to a 100 s timescale.",
      "reasoning_analysis": "Increasing Factors: The incorporation of norbornene monomers introduces bulky cyclic structures into the polymer backbone, which imposes significant steric hindrance and restricts segmental rotation compared to linear chains. This inherent chemical rigidity reduces chain mobility and drives the glass transition temperature upward. Additionally, the use of the OPLS-AA force field in the simulation aims to accurately capture these intermolecular interactions and torsional barriers that support a higher Tg. Decreasing Factors: The presence of ethylene monomers provides flexible methylene spacers that enhance backbone mobility, counteracting the rigidity of the norbornene units. Furthermore, the defined number-average molecular weight of 30500 g/mol implies a finite chain length with a non-negligible concentration of chain ends, which increases free volume relative to an infinite molecular weight system and tends to depress the Tg. The computational processing history also involves extrapolating from fast simulation timescales to a 100 s timescale using the VFT equation; since raw molecular dynamics typically employ cooling rates far exceeding experimental conditions, this extrapolation qualitatively corrects the Tg downward to align with experimental realities. Dominant Factor: The structural rigidity conferred by the high molar fraction of norbornene units is the dominant factor governing the thermal behavior. While the finite molecular weight and flexible ethylene segments introduce mobility, the substantial steric constraints imposed by the cyclic comonomer architecture qualitatively override these effects, establishing a high baseline Tg characteristic of cyclic olefin copolymers, with the VFT extrapolation serving primarily to refine the timescale dependence rather than alter the fundamental compositional trend."
    }
  },
  {
    "doi": null,
    "title": "Use of DMA-material pocket to determine the glass transition temperature of nitrocellulose blends in film form",
    "year": null,
    "chemical_composition": {
      "repeat_unit_psmiles": null,
      "monomers": [
        {
          "name": "ε-caprolactone",
          "smiles": "O=C1CCCCCO1",
          "ratio_value": 9,
          "ratio_unit": "wt%"
        },
        {
          "name": "Nitrocellulose",
          "smiles": null,
          "ratio_value": 91,
          "ratio_unit": "wt%"
        }
      ],
      "additives": [],
      "is_homopolymer": false
    },
    "processing_history": "Blend-1: NC_hm diluted with ethyl acetate, PCL added, heated 60 °C, dried. Film deposited on DMA material pocket. DMA performed on PerkinElmer DMA 8000, heating rate 5 °C/min, 1 Hz, single cantilever mode. Tg determined from maximum of tan δ curve.",
    "hierarchical_structure": "Miscible polymer blend film.",
    "properties": {
      "Tg": {
        "value": [
          32
        ],
        "unit": "°C"
      }
    },
    "analysis_with_hierarchical_structure": {
      "descriptive_text": "The sample is a miscible polymer blend film composed of Nitrocellulose (91 wt%) and Poly(ε-caprolactone) (9 wt%). Preparation involved diluting the Nitrocellulose with ethyl acetate, adding the PCL, heating the mixture to 60 °C, and drying to form a film deposited on a DMA material pocket. The glass transition temperature was determined via dynamic mechanical analysis using a PerkinElmer DMA 8000 in single cantilever mode at a frequency of 1 Hz and a heating rate of 5 °C/min, identified from the maximum of the tan δ curve.",
      "reasoning_analysis": "Increasing Factors: The high mass fraction (91 wt%) of Nitrocellulose, characterized by a rigid carbohydrate backbone and strong dipole interactions from nitro groups, establishes a high baseline resistance to segmental motion. Additionally, the determination of Tg via DMA at 1 Hz frequency inherently probes faster relaxation modes compared to static methods, qualitatively shifting the observed transition to higher temperatures. Decreasing Factors: The addition of 9 wt% Poly(ε-caprolactone), which possesses a flexible aliphatic backbone and an inherently low glass transition temperature, acts as an internal plasticizer that increases free volume within the blend. Furthermore, the processing history involving dissolution in ethyl acetate introduces the possibility of residual solvent molecules remaining after drying, which would function as an external plasticizer to further depress the Tg. Dominant Factor: The high concentration of the rigid Nitrocellulose component is the dominant factor governing the thermal behavior. Due to the miscible nature of the blend, the components interact at the molecular level; although the flexible PCL chains and potential residual solvent from the solution casting process exert a plasticizing effect that lowers the Tg relative to pure Nitrocellulose, the continuous rigid matrix formed by the 91 wt% NC fraction ultimately constrains the overall chain mobility, ensuring the blend's Tg remains closer to that of the Nitrocellulose component than the PCL component."
    },
    "analysis_without_hierarchical_structure": {
      "descriptive_text": "The sample is a binary blend composed of 91 wt% Nitrocellulose and 9 wt% poly(ε-caprolactone). Material preparation involved diluting the Nitrocellulose with ethyl acetate, adding the poly(ε-caprolactone), heating the mixture to 60 °C, and drying to yield a film deposited on a DMA material pocket. Dynamic mechanical analysis was performed on a PerkinElmer DMA 8000 instrument in single cantilever mode at 1 Hz with a heating rate of 5 °C/min, where the glass transition temperature was determined from the maximum of the tan δ curve.",
      "reasoning_analysis": "Increasing Factors: The high weight fraction of Nitrocellulose (91 wt%) provides a rigid backbone with bulky nitro substituents and strong intermolecular dipolar interactions, which inherently restrict segmental motion and drive the Tg upward. Furthermore, the characterization method utilizes Dynamic Mechanical Analysis at 1 Hz; the frequency-dependent nature of viscoelastic relaxation means the tan δ maximum will occur at a higher temperature compared to quasi-static calorimetric measurements. Decreasing Factors: The incorporation of 9 wt% poly(ε-caprolactone) introduces flexible aliphatic ester chains with a significantly lower intrinsic Tg, acting as an internal plasticizer that increases free volume and enhances chain mobility within the blend. Additionally, the solution processing history involving ethyl acetate carries the risk of residual solvent retention despite drying, which would further increase free volume and depress the glass transition temperature. Dominant Factor: The continuous Nitrocellulose matrix, constituting the overwhelming majority of the blend mass, is the dominant factor governing the thermal behavior, ensuring the system retains a high Tg characteristic of the rigid host polymer rather than the flexible additive, although the specific transition temperature is qualitatively lowered relative to pure Nitrocellulose due to the disruption of chain packing by the PCL phases."
    }
  },
  {
    "doi": null,
    "title": "Use of DMA-material pocket to determine the glass transition temperature of nitrocellulose blends in film form",
    "year": null,
    "chemical_composition": {
      "repeat_unit_psmiles": null,
      "monomers": [
        {
          "name": "ε-caprolactone",
          "smiles": "O=C1CCCCCO1",
          "ratio_value": 9,
          "ratio_unit": "wt%"
        },
        {
          "name": "Nitrocellulose",
          "smiles": null,
          "ratio_value": 91,
          "ratio_unit": "wt%"
        }
      ],
      "additives": [],
      "is_homopolymer": false
    },
