Repository: hhtrick/HHT-code

# HHT training framework

This directory contains model training, embedding precomputation, inference, article-level baselines and the curated datasets. All commands below assume that the working directory is `train_code/`.

## 3. Datasets and fixed partitions

Each main dataset is a JSON array at `dataset/{property}/{property}.json`. Entries contain source metadata, `chemical_composition`, `processing_history`, `hierarchical_structure`, `properties`, and two generated-analysis objects. Targets are stored as `properties[property]["value"]`; source metadata and target values are not predictive input fields.

| Property | Train | Validation | Test | Total |
|---|---:|---:|---:|---:|

File: train_code/dataset/Tg/Tg.json (part 97 of 235)
[
    "processing_history": "Blend-1: NC_hm diluted with ethyl acetate, PCL added, heated 60 °C, dried. Film deposited on DMA material pocket. DMA performed on PerkinElmer DMA 8000, heating rate 5 °C/min, 1 Hz, single cantilever mode. Tg determined from maximum of E'' curve.",
    "hierarchical_structure": "Miscible polymer blend film.",
    "properties": {
      "Tg": {
        "value": [
          16
        ],
        "unit": "°C"
      }
    },
    "analysis_with_hierarchical_structure": {
      "descriptive_text": "The sample is characterized as a miscible polymer blend film comprising 91 wt% nitrocellulose and 9 wt% poly(ε-caprolactone). The material was prepared by diluting nitrocellulose with ethyl acetate, adding the poly(ε-caprolactone), and heating the mixture to 60 °C before drying and depositing it as a film on a DMA material pocket. Dynamic mechanical analysis was conducted using a PerkinElmer DMA 8000 in single cantilever mode at 1 Hz with a heating rate of 5 °C/min, where the glass transition temperature was identified from the peak of the loss modulus (E'') curve.",
      "reasoning_analysis": "Increasing Factors: The high mass fraction (91 wt%) of nitrocellulose, which possesses a rigid cellulose backbone and strong polar interactions from nitrate groups, establishes a high baseline resistance to segmental motion. Additionally, the drying step in the processing history removes the ethyl acetate solvent, eliminating potential solvent-induced plasticization that would otherwise lower the transition temperature. Decreasing Factors: The incorporation of poly(ε-caprolactone) (9 wt%) introduces flexible aliphatic chains with a significantly lower intrinsic glass transition temperature, acting as an internal plasticizer that increases free volume within the nitrocellulose matrix. Furthermore, any residual ethyl acetate remaining after the drying process could further enhance chain mobility and depress the Tg. Dominant Factor: The high concentration of nitrocellulose is the dominant factor; while the poly(ε-caprolactone) reduces the Tg relative to pure nitrocellulose, the blend's transition behavior remains governed by the rigid nitrocellulose continuous phase due to the substantial weight disparity and the miscible nature of the blend ensuring a single cooperative transition."
    },
    "analysis_without_hierarchical_structure": {
      "descriptive_text": "The sample is a binary blend composed of 91 wt% Nitrocellulose and 9 wt% poly(ε-caprolactone). It was prepared by diluting the Nitrocellulose with ethyl acetate, adding the caprolactone component, heating the mixture to 60 °C, and drying to form a film deposited on a DMA material pocket. The glass transition temperature was determined from the maximum of the loss modulus (E'') curve using a PerkinElmer DMA 8000 in single cantilever mode at 1 Hz with a heating rate of 5 °C/min.",
      "reasoning_analysis": "Increasing Factors: The high concentration of Nitrocellulose provides a rigid backbone with strong polar nitro groups that restrict segmental mobility through significant intermolecular interactions, intrinsically driving the Tg higher. Additionally, the measurement method using DMA loss modulus maximum typically captures relaxations at slightly higher temperatures compared to calorimetric onset. Decreasing Factors: The incorporation of poly(ε-caprolactone), which possesses a highly flexible backbone and low intrinsic Tg, acts as an internal plasticizer that increases free volume and facilitates chain motion. Furthermore, the solvent casting process using ethyl acetate introduces the risk of residual solvent molecules remaining after drying, which would further plasticize the matrix and depress the Tg. Dominant Factor: The high weight fraction of Nitrocellulose establishes the primary structural rigidity and interaction density of the blend, qualitatively dominating the final Tg behavior by maintaining a high thermal transition baseline despite the plasticizing influence of the minor poly(ε-caprolactone) phase and potential residual solvent."
    }
  },
  {
    "doi": null,
    "title": "Use of DMA-material pocket to determine the glass transition temperature of nitrocellulose blends in film form",
    "year": null,
    "chemical_composition": {
      "repeat_unit_psmiles": null,
      "monomers": [
        {
          "name": "ε-caprolactone",
          "smiles": "O=C1CCCCCO1",
          "ratio_value": 23,
          "ratio_unit": "wt%"
        },
        {
          "name": "Nitrocellulose",
          "smiles": null,
          "ratio_value": 77,
          "ratio_unit": "wt%"
        }
      ],
      "additives": [],
      "is_homopolymer": false
    },
    "processing_history": "Blend-3: NC_hm diluted with ethyl acetate, PCL added, heated 60 °C, dried. Film deposited on DMA material pocket. DMA performed on PerkinElmer DMA 8000, heating rate 5 °C/min, 1 Hz, single cantilever mode. Tg determined from maximum of tan δ curve.",
    "hierarchical_structure": "Miscible polymer blend film.",
    "properties": {
      "Tg": {
        "value": [
          -7
        ],
        "unit": "°C"
      }
    },
    "analysis_with_hierarchical_structure": {
      "descriptive_text": "The sample is characterized as a miscible polymer blend film comprising 23 wt% poly(ε-caprolactone) derived from ε-caprolactone and 77 wt% Nitrocellulose. Fabrication involved diluting the Nitrocellulose with ethyl acetate, adding the poly(ε-caprolactone), heating the mixture to 60 °C, and drying to deposit a film directly onto a DMA material pocket. Dynamic mechanical analysis was performed using a PerkinElmer DMA 8000 in single cantilever mode at 1 Hz with a heating rate of 5 °C/min, where the glass transition temperature was identified from the peak maximum of the tan δ curve.",
      "reasoning_analysis": "Increasing Factors: The high weight fraction (77 wt%) of Nitrocellulose introduces a rigid backbone with bulky nitro substituents that significantly restrict segmental rotation, inherently driving the Tg upward. Additionally, the confirmed miscible structure suggests specific intermolecular interactions, such as hydrogen bonding between the carbonyl groups of poly(ε-caprolactone) and the hydroxyl or nitro groups of Nitrocellulose, which further constrain chain mobility. The use of DMA with Tg determined from the tan δ maximum typically yields a higher temperature value compared to calorimetric methods due to the dependence on mechanical relaxation times. Decreasing Factors: The incorporation of 23 wt% poly(ε-caprolactone) introduces flexible aliphatic ester segments with a low intrinsic Tg, acting as an internal plasticizer within the rigid Nitrocellulose matrix to enhance free volume and chain mobility. Furthermore, the solvent casting process using ethyl acetate carries a risk of residual solvent retention if drying was incomplete, which could plasticize the blend and depress the Tg. Dominant Factor: The high concentration of the rigid Nitrocellulose component qualitatively dominates the final Tg behavior, establishing a baseline transition temperature significantly closer to that of pure Nitrocellulose than pure poly(ε-caprolactone), although the precise value is modulated by the specific intermolecular interactions inherent to the miscible blend structure."
    },
    "analysis_without_hierarchical_structure": {
      "descriptive_text": "The sample consists of a binary blend comprising 23 wt% poly(ε-caprolactone) and 77 wt% nitrocellulose. Preparation involved diluting the nitrocellulose with ethyl acetate, followed by the addition of poly(ε-caprolactone) and heating to 60 °C before drying to form a film deposited on a DMA material pocket. The thermal transition behavior was characterized using dynamic mechanical analysis on a PerkinElmer DMA 8000 instrument in single cantilever mode at a frequency of 1 Hz and a heating rate of 5 °C/min, with the glass transition temperature identified from the maximum of the tan δ curve.",
      "reasoning_analysis": "Increasing Factors: The high weight fraction of Nitrocellulose (77 wt%) introduces a rigid backbone with bulky nitrate groups that restrict segmental rotation through steric hindrance and strong dipolar interactions, intrinsically establishing a high baseline glass transition temperature. Additionally, the characterization method utilizes dynamic mechanical analysis where the Tg is determined from the maximum of the tan δ curve, which typically yields a higher temperature value compared to calorimetric methods due to the sensitivity to segmental mobility peaks. Decreasing Factors: The incorporation of 23 wt% poly(ε-caprolactone) introduces flexible aliphatic chains with an inherently low glass transition temperature, acting as an internal plasticizer that increases free volume within the Nitrocellulose matrix and facilitates chain mobility. Furthermore, the solvent casting process using ethyl acetate carries a risk of residual solvent retention if drying was incomplete, which would further depress the transition temperature by lubricating chain segments. Dominant Factor: The high concentration of Nitrocellulose ensures it forms the continuous matrix phase, meaning the intrinsic structural rigidity of the NC backbone qualitatively dominates the absolute temperature range of the transition; however, the substantial loading of flexible PCL chains serves as the primary modifying influence, driving the final Tg behavior toward lower temperatures relative to pure Nitrocellulose while the measurement technique offsets this slightly by detecting higher energy relaxations."
    }
  },
  {
    "doi": "10.1038/s41428-025-01090-0",
    "title": "Synthesis of high glass transition temperature (meth)acrylic polymers bearing norbornadiene dimer via Lewis pair polymerization",
    "year": 2025,
    "chemical_composition": {
      "repeat_unit_psmiles": null,
      "monomers": [
        {
          "name": "exo-exo-4-pentacyclo[8.2.1.1^5,8.0^2,9.0^3,7]tetradecanyl acrylate",
          "smiles": null,
          "ratio_value": null,
          "ratio_unit": null
        }
      ],
      "additives": [],
      "is_homopolymer": true
    },
    "processing_history": "Radical polymerization in toluene (0.4 mL) for 15 h using V-70 initiator (1.0 mol%) at 30°C. [M]0/[I]0 = 100. Purified by reprecipitation into MeOH. Tg measured by DSC.",
    "hierarchical_structure": "Tacticity: rr triad estimated between 50-60%.",
    "properties": {
      "Tg": {
        "value": [
          123
        ],
        "unit": "°C"
      }
    },
    "analysis_with_hierarchical_structure": {
      "descriptive_text": "The sample is a homopolymer synthesized from exo-exo-4-pentacyclo[8.2.1.1^5,8.0^2,9.0^3,7]tetradecanyl acrylate monomers. Polymerization was performed via radical initiation using V-70 in toluene at 30°C for 15 hours with a monomer-to-initiator ratio of 100, followed by purification via reprecipitation into methanol. The resulting material exhibits an rr triad tacticity estimated between 50-60% and was characterized by differential scanning calorimetry to determine thermal transitions.",
      "reasoning_analysis": "Increasing Factors: The monomer features a rigid, bulky pentacyclic cage structure attached to the acrylate backbone, which imposes significant steric hindrance and restricts segmental rotation, inherently driving the glass transition temperature upward. Additionally, the processing condition of low-temperature polymerization likely facilitated the observed syndiotactic enrichment (50-60% rr triad), which typically reduces free volume and restricts chain mobility compared to atactic or isotactic configurations. Decreasing Factors: The synthesis utilized a monomer-to-initiator ratio of 100, suggesting a relatively low degree of polymerization; according to the Fox-Flory relationship, the increased concentration of chain ends associated with lower molecular weight enhances free volume and lowers the glass transition temperature. Dominant Factor: While the limited chain length introduces a depressive effect on thermal stability, the extreme steric bulk of the pentacyclic side group is the dominant factor, establishing a high energy barrier for segmental motion that qualitatively dictates an elevated glass transition temperature relative to standard linear acrylates."
    },
    "analysis_without_hierarchical_structure": {
      "descriptive_text": "The sample is a homopolymer of exo-exo-4-pentacyclo[8.2.1.1^5,8.0^2,9.0^3,7]tetradecanyl acrylate. It was synthesized via radical polymerization in toluene at 30°C for 15 hours using V-70 initiator with a monomer-to-initiator ratio of 100. The resulting polymer was purified by reprecipitation into methanol, and the glass transition temperature was measured by DSC.",
      "reasoning_analysis": "Increasing Factors: The chemical composition features a highly bulky and rigid pentacyclic cage structure attached as a side group to the acrylate backbone. This substantial steric hindrance severely restricts segmental rotation and backbone mobility, intrinsically driving the Tg significantly upward. Additionally, the purification process via reprecipitation aids in removing unreacted monomers and oligomers that could otherwise act as plasticizers. Decreasing Factors: The processing history indicates a monomer-to-initiator ratio of 100, suggesting a relatively low degree of polymerization. According to the Fox-Flory relationship, a lower molecular weight increases the fraction of chain ends, which possess higher free volume and mobility, thereby depressing the Tg compared to the high molecular weight limit. Furthermore, any incomplete removal of the toluene solvent during purification could introduce minor plasticization effects. Dominant Factor: The extreme steric bulk and rigidity imposed by the exo-exo-4-pentacyclo[8.2.1.1^5,8.0^2,9.0^3,7]tetradecanyl side group qualitatively dominate the thermal behavior. While chain end effects from the moderate molecular weight may cause slight depression, the intrinsic restriction of chain motion provided by the bulky cage structure establishes a high baseline Tg that overrides the decreasing factors."
    }
  },
  {
    "doi": "10.1039/d2sm01229d",
    "title": "Effect of the polar group content on the glass transition temperature of ROMP copolymers†",
    "year": 2023,
    "chemical_composition": {
      "repeat_unit_psmiles": null,
      "monomers": [
        {
          "name": "Ethylene",
          "smiles": "C=C",
          "ratio_value": 80,
          "ratio_unit": "%"
        },
        {
          "name": "Norbornene",
          "smiles": "C1C2CC(C1)C=C2",
          "ratio_value": 10,
          "ratio_unit": "%"
        },
        {
          "name": "5-methanol-2-norbornene",
          "smiles": "OCC1C2CC(C1)C=C2",
          "ratio_value": 10,
          "ratio_unit": "%"
        }
      ],
      "additives": [],
      "is_homopolymer": false
    },
    "processing_history": "All-atom MD simulations using GROMACS 2018. PreSQ algorithm used. Block copolymer chain N=130. Original OPLS-AA force field. Tg obtained by extrapolating VFT equation to 100 s timescale.",
    "hierarchical_structure": "Amorphous block copolymer chains. Equilibrated at 1000 K. NBCH2OH endo:exo ratio 5:8.",
    "properties": {
      "Tg": {
        "value": [
          77.9
        ],
        "unit": "°C"
      }
    },
    "analysis_with_hierarchical_structure": {
      "descriptive_text": "The sample comprises amorphous block copolymer chains consisting of ethylene (80%), norbornene (10%), and 5-methanol-2-norbornene (10%) monomers. Modeled via all-atom molecular dynamics simulations using GROMACS 2018 with the original OPLS-AA force field and PreSQ algorithm, the system features chains with a degree of polymerization N=130. The structure was equilibrated at 1000 K with a defined NBCH2OH endo:exo ratio of 5:8, and the glass transition temperature was derived by extrapolating the Vogel-Fulcher-Tammann equation to a 100 s timescale.",
      "reasoning_analysis": "Increasing Factors: The incorporation of bulky bicyclic norbornene units significantly restricts backbone rotational freedom due to steric hindrance, inherently raising the Tg. Furthermore, the presence of hydroxyl groups on the functionalized norbornene monomers introduces intermolecular hydrogen bonding, which increases cohesive energy density and further impedes segmental motion. Decreasing Factors: The high proportion of ethylene monomers (80%) introduces flexible methylene spacers that enhance chain mobility and free volume, acting to lower the Tg relative to a pure polynorbornene system. Additionally, the mixed endo:exo stereochemistry (5:8) may disrupt efficient chain packing compared to a stereoregular system, potentially increasing free volume. Dominant Factor: While the high ethylene content provides significant flexibility, the structural rigidity imposed by the norbornene rings combined with the strong intermolecular interactions from hydrogen bonding are the dominant factors determining the Tg behavior, establishing a transition temperature governed by the rigid cyclic constraints and intermolecular forces rather than the flexible ethylene backbone alone, while the VFT extrapolation ensures the reported value accounts for the disparate timescales between molecular dynamics simulations and experimental observation."
    },
    "analysis_without_hierarchical_structure": {
      "descriptive_text": "The material system comprises a terpolymer consisting of 80% ethylene, 10% norbornene, and 10% 5-methanol-2-norbornene monomers. The properties were evaluated using all-atom molecular dynamics simulations performed with GROMACS 2018 employing the original OPLS-AA force field and the PreSQ algorithm. The simulated system utilized a block copolymer chain with a degree of polymerization of N=130, and the glass transition temperature was determined by extrapolating the Vogel-Fulcher-Tammann equation to a 100 s timescale.",
      "reasoning_analysis": "Increasing Factors: The incorporation of norbornene and 5-methanol-2-norbornene introduces bulky bicyclic structures into the polymer backbone, which impose significant steric hindrance and restrict segmental rotation compared to linear chains. Additionally, the hydroxymethyl functional group on the modified norbornene monomer enables polar interactions and potential hydrogen bonding, further limiting chain mobility and driving the Tg upward. Decreasing Factors: The high molar fraction of ethylene monomers constitutes the majority of the backbone, providing substantial flexibility and free volume that inherently lowers the glass transition temperature relative to rigid cyclic polymers. Furthermore, the simulated chain length of N=130 introduces a higher concentration of chain ends compared to high molecular weight bulk samples, which increases free volume and depresses the Tg. Dominant Factor: While the rigid cyclic units and polar functional groups provide stiffening effects, the high 80% composition of flexible ethylene monomers qualitatively dominates the segmental dynamics, establishing a lower baseline Tg characteristic of polyethylene-like mobility, although elevated above pure polyethylene due to the disruption of crystallinity and added steric bulk from the comonomers."
    }
  },
  {
    "doi": null,
    "title": "Use of DMA-material pocket to determine the glass transition temperature of nitrocellulose blends in film form",
    "year": null,
    "chemical_composition": {
      "repeat_unit_psmiles": null,
      "monomers": [
        {
          "name": "ε-caprolactone",
          "smiles": "O=C1CCCCCO1",
          "ratio_value": 28,
          "ratio_unit": "wt%"
        },
        {
          "name": "Nitrocellulose",
          "smiles": null,
          "ratio_value": 72,
          "ratio_unit": "wt%"
        }
      ],
      "additives": [],
      "is_homopolymer": false
    },
    "processing_history": "Blend-4: NC_hm diluted with ethyl acetate, PCL added, heated 60 °C, dried. Film deposited on DMA material pocket. DMA performed on PerkinElmer DMA 8000, heating rate 5 °C/min, 1 Hz, single cantilever mode. Tg determined from maximum of tan δ curve.",
    "hierarchical_structure": "Miscible polymer blend film.",
    "properties": {
      "Tg": {
        "value": [
          -16.5
        ],
        "unit": "°C"
      }
    },
    "analysis_with_hierarchical_structure": {
      "descriptive_text": "The sample comprises a miscible polymer blend film consisting of 72 wt% Nitrocellulose and 28 wt% poly(ε-caprolactone). The material was prepared by diluting the Nitrocellulose with ethyl acetate, adding the poly(ε-caprolactone), heating the mixture to 60 °C, and drying it to deposit a film on a DMA material pocket. Dynamic mechanical analysis was conducted on a PerkinElmer DMA 8000 in single cantilever mode at a heating rate of 5 °C/min and a frequency of 1 Hz, with the glass transition temperature identified from the maximum of the tan δ curve.",
      "reasoning_analysis": "Increasing Factors: The high weight fraction (72 wt%) of Nitrocellulose introduces a rigid cellulose backbone with bulky nitrate groups that significantly restrict segmental mobility through steric hindrance and strong dipole-dipole interactions. Additionally, the specific intermolecular interactions between the Nitrocellulose and poly(ε-caprolactone) chains in the miscible blend state can further constrain chain motion compared to non-interacting systems. The use of dynamic mechanical analysis at a frequency of 1 Hz also inherently shifts the observed relaxation temperature to higher values compared to quasi-static measurements. Decreasing Factors: The incorporation of poly(ε-caprolactone) (28 wt%), which possesses a flexible aliphatic polyester backbone and a low intrinsic glass transition temperature, acts as an internal plasticizer that increases the free volume of the blend system. Furthermore, the solution casting process using ethyl acetate carries a risk of residual solvent retention if drying was incomplete, which would act as an external plasticizer and depress the glass transition temperature. Dominant Factor: The miscible nature of the blend is the dominant structural feature, as it ensures molecular-level mixing that allows the low-Tg poly(ε-caprolactone) to effectively plasticize the rigid Nitrocellulose matrix. Consequently, the final glass transition temperature is governed primarily by the compositional weighting between the rigid and flexible components, resulting in a single transition state that is depressed relative to pure Nitrocellulose but elevated relative to pure poly(ε-caprolactone)."
    },
    "analysis_without_hierarchical_structure": {
      "descriptive_text": "The sample consists of a binary blend comprising 28 wt% poly(ε-caprolactone) and 72 wt% nitrocellulose. Preparation involved diluting high-molecular-weight nitrocellulose with ethyl acetate, followed by the addition of poly(ε-caprolactone) and heating to 60 °C to facilitate mixing. The resulting mixture was dried and deposited as a film on a DMA material pocket. Dynamic mechanical analysis was conducted using a PerkinElmer DMA 8000 in single cantilever mode at a frequency of 1 Hz and a heating rate of 5 °C/min, with the glass transition temperature identified from the maximum of the tan δ curve.",
      "reasoning_analysis": "Increasing Factors: The high weight fraction of nitrocellulose (72 wt%) serves as the primary matrix, where the rigid carbohydrate backbone and strong dipole-dipole interactions between nitrate groups significantly restrict segmental chain mobility, intrinsically driving the Tg higher. Additionally, the thermal history involving heating to 60 °C may promote intermolecular interactions between the blend components, potentially reducing free volume if specific interactions like hydrogen bonding occur. Decreasing Factors: The incorporation of poly(ε-caprolactone) at 28 wt% introduces flexible aliphatic ester segments with high chain mobility, acting as an internal plasticizer that increases free volume and lowers the overall transition temperature relative to pure nitrocellulose. Furthermore, if the drying process following ethyl acetate dissolution was incomplete, residual solvent molecules could remain trapped within the film, further depressing the Tg through external plasticization. Dominant Factor: The high concentration of the rigid nitrocellulose component qualitatively dominates the final Tg behavior, establishing a high-temperature baseline for the segmental relaxation; however, the significant proportion of flexible poly(ε-caprolactone) ensures the observed transition remains substantially lower than that of the pristine nitrocellulose homopolymer."
    }
  },
  {
    "doi": "10.1039/d2sm01229d",
    "title": "Effect of the polar group content on the glass transition temperature of ROMP copolymers†",
    "year": 2023,
    "chemical_composition": {
      "repeat_unit_psmiles": null,
      "monomers": [
        {
          "name": "Ethylene",
          "smiles": "C=C",
          "ratio_value": 80,
          "ratio_unit": "%"
        },
        {
          "name": "Norbornene",
          "smiles": "C1C2CC(C1)C=C2",
          "ratio_value": 10,
          "ratio_unit": "%"
        },
        {
          "name": "5-methanol-2-norbornene",
          "smiles": "OCC1C2CC(C1)C=C2",
          "ratio_value": 10,
          "ratio_unit": "%"
        }
      ],
      "additives": [],
      "is_homopolymer": false
    },
    "processing_history": "All-atom MD simulations using GROMACS 2018. PreSQ algorithm used. Block copolymer chain N=130. Mix-OPLS force field (L-OPLS for alkane, OPLS-AA for polar groups). Tg obtained by extrapolating VFT equation to 100 s timescale.",
    "hierarchical_structure": "Amorphous block copolymer chains. Equilibrated at 1000 K. NBCH2OH endo:exo ratio 5:8.",
    "properties": {
      "Tg": {
        "value": [
          47.9
        ],
        "unit": "°C"
      }
    },
    "analysis_with_hierarchical_structure": {
      "descriptive_text": "This study investigates an amorphous block copolymer system composed of ethylene (80%), norbornene (10%), and 5-methanol-2-norbornene (10%) monomeric units. The material was modeled using all-atom molecular dynamics simulations performed with GROMACS 2018 utilizing the PreSQ algorithm and a Mix-OPLS force field, where L-OPLS parameters were applied to alkane segments and OPLS-AA to polar groups. The copolymer chains, having a degree of polymerization N=130, were equilibrated at 1000 K with a specific norbornene methanol derivative endo:exo ratio of 5:8. The glass transition temperature was determined computationally by extrapolating the Vogel-Fulcher-Tammann equation to a 100 s timescale.",
      "reasoning_analysis": "Increasing Factors: The incorporation of norbornene and 5-methanol-2-norbornene introduces bulky cyclic structures that impose significant steric hindrance on backbone rotation, inherently restricting segmental mobility. Furthermore, the hydroxyl groups present on the functionalized norbornene monomers enable intermolecular hydrogen bonding, which creates additional physical crosslinks that energetically penalize chain motion and drive the Tg upward. Decreasing Factors: The high molar fraction of ethylene units (80%) provides a flexible aliphatic backbone with low rotational barriers, which significantly enhances chain mobility and lowers the Tg relative to pure polynorbornene systems. Additionally, the finite chain length (N=130) increases the concentration of chain ends with higher free volume (Fox-Flory effect), and the stereochemical irregularity from the mixed endo:exo ratio (5:8) inhibits efficient packing, both contributing to a reduction in Tg. Dominant Factor: While the flexible ethylene backbone establishes a low baseline for segmental mobility, the specific intermolecular interactions arising from the hydrogen-bonding hydroxyl groups qualitatively dominate the thermal behavior by introducing strong energetic constraints that distinguish this material from non-polar ethylene-norbornene copolymers, ultimately governing the final Tg position relative to the flexible matrix."
    },
    "analysis_without_hierarchical_structure": {
      "descriptive_text": "The investigated material is a terpolymer system comprising 80% ethylene, 10% norbornene, and 10% 5-methanol-2-norbornene monomers arranged in a block copolymer architecture with a chain length of N=130. Computational characterization was conducted via all-atom molecular dynamics simulations using GROMACS 2018 and the PreSQ algorithm, employing a mixed OPLS force field that assigns L-OPLS parameters to alkane regions and OPLS-AA to polar functionalities. The glass transition temperature was derived computationally by extrapolating the Vogel-Fulcher-Tammann equation to a 100 s timescale to align with experimental conditions.",
      "reasoning_analysis": "Increasing Factors: The incorporation of norbornene and 5-methanol-2-norbornene monomers introduces bulky cyclic structures that impose significant steric hindrance on the polymer backbone, restricting segmental rotation compared to linear polyethylene. Furthermore, the hydroxyl functional groups present in the 5-methanol-2-norbornene monomer enable intermolecular hydrogen bonding, which creates physical crosslinks that drastically reduce chain mobility and drive the Tg upward. The processing history involves extrapolating simulation data to a 100 s timescale via the VFT equation, which corrects for the high cooling rates inherent in molecular dynamics, ensuring the measured Tg reflects the structural rigidity rather than simulation artifacts. Decreasing Factors: The majority composition of ethylene (80%) provides a highly flexible aliphatic backbone with low rotational energy barriers, which acts to depress the overall Tg relative to a homopolymer of the cyclic monomers. Additionally, the finite chain length of N=130 in the simulation may introduce chain end effects that slightly increase free volume compared to an infinite chain, potentially lowering the Tg. Dominant Factor: The strong intermolecular hydrogen bonding capabilities introduced by the functionalized norbornene monomers, combined with the steric rigidity of the cyclic rings, qualitatively dominate the flexible influence of the ethylene majority. While the ethylene content provides backbone flexibility, the specific interactions and steric constraints imposed by the 20% cyclic comonomer content establish a significantly higher energy barrier for segmental motion, dictating the final thermal transition behavior."
    }
  },
  {
    "doi": null,
    "title": "Use of DMA-material pocket to determine the glass transition temperature of nitrocellulose blends in film form",
    "year": null,
    "chemical_composition": {
      "repeat_unit_psmiles": null,
      "monomers": [
        {
          "name": "ε-caprolactone",
          "smiles": "O=C1CCCCCO1",
          "ratio_value": 16,
          "ratio_unit": "wt%"
        },
        {
          "name": "Nitrocellulose",
          "smiles": null,
          "ratio_value": 84,
          "ratio_unit": "wt%"
        }
      ],
      "additives": [],
      "is_homopolymer": false
    },
    "processing_history": "Blend-2: NC_hm diluted with ethyl acetate, PCL added, heated 60 °C, dried. Film deposited on DMA material pocket. DMA performed on PerkinElmer DMA 8000, heating rate 5 °C/min, 1 Hz, single cantilever mode. Tg determined from maximum of tan δ curve.",
    "hierarchical_structure": "Miscible polymer blend film.",
    "properties": {
      "Tg": {
        "value": [
          11
        ],
        "unit": "°C"
      }
    },
    "analysis_with_hierarchical_structure": {
      "descriptive_text": "The sample is characterized as a miscible polymer blend film comprising 84 wt% Nitrocellulose and 16 wt% poly(ε-caprolactone). Fabrication involved dissolving the Nitrocellulose in ethyl acetate, incorporating the poly(ε-caprolactone), heating the solution to 60 °C, and drying to cast a film directly onto a DMA material pocket. Thermal mechanical properties were evaluated via dynamic mechanical analysis using a PerkinElmer DMA 8000 in single cantilever mode at 1 Hz with a heating rate of 5 °C/min, wherein the glass transition temperature was defined by the peak maximum of the tan δ curve.",
      "reasoning_analysis": "Increasing Factors: The high weight fraction (84 wt%) of Nitrocellulose provides a rigid cellulose backbone substituted with polar nitrate groups, fostering strong intermolecular dipole-dipole interactions and steric hindrance that restrict segmental mobility. Additionally, the determination of Tg via the maximum of the tan δ curve in DMA typically yields a higher value compared to calorimetric midpoints due to the sensitivity of mechanical relaxation to slower molecular motions. Decreasing Factors: The incorporation of 16 wt% poly(ε-caprolactone) introduces flexible aliphatic ester linkages with high chain mobility, effectively acting as an internal plasticizer that disrupts the rigid Nitrocellulose network and increases free volume. Furthermore, the solution processing using ethyl acetate carries a risk of residual solvent retention if drying was incomplete, which would further depress the Tg through free volume expansion. Dominant Factor: The high concentration of Nitrocellulose establishes the primary structural framework, meaning the intrinsic rigidity of the cellulose backbone qualitatively dominates the final Tg behavior by maintaining a transition temperature significantly higher than that of pure poly(ε-caprolactone), although the miscible blending history ensures the flexible PCL segments effectively plasticize this matrix, preventing the Tg from reaching the upper bound of pure Nitrocellulose."
    },
    "analysis_without_hierarchical_structure": {
      "descriptive_text": "The sample comprises a binary blend consisting of 84 wt% Nitrocellulose and 16 wt% poly(ε-caprolactone). The material was prepared by diluting the Nitrocellulose in ethyl acetate, adding the poly(ε-caprolactone), and heating the mixture to 60 °C before drying to remove the solvent and cast a film. This film was subsequently deposited onto a DMA material pocket for mechanical characterization. The glass transition temperature was evaluated using dynamic mechanical analysis on a PerkinElmer DMA 8000 instrument operating in single cantilever mode at 1 Hz with a heating rate of 5 °C/min, with the transition defined as the maximum of the tan δ curve.",
      "reasoning_analysis": "Increasing Factors: The substantial weight fraction of Nitrocellulose (84 wt%) introduces a rigid backbone structure adorned with bulky nitrate groups, creating significant steric hindrance and strong intermolecular dipole interactions that restrict segmental chain mobility. Additionally, potential hydrogen bonding between hydroxyl groups on the Nitrocellulose and carbonyl groups on the poly(ε-caprolactone) chains may enhance intermolecular cohesion, further resisting thermal motion. Decreasing Factors: The inclusion of poly(ε-caprolactone) (16 wt%), known for its flexible aliphatic backbone and high chain mobility, acts as an internal plasticizer that increases the free volume within the blend system. Moreover, the solvent casting process involving ethyl acetate carries a risk of residual solvent retention if drying is incomplete, which would introduce additional free volume and depress the transition temperature. Dominant Factor: The high concentration and structural rigidity of the Nitrocellulose matrix qualitatively dominate the final Tg behavior by establishing the primary thermal transition regime; although the poly(ε-caprolactone) component exerts a plasticizing influence that lowers the transition relative to pure Nitrocellulose, the continuity and majority composition of the rigid phase ensure the overall behavior remains governed by the Nitrocellulose network constraints."
    }
  },
  {
    "doi": null,
    "title": "Use of DMA-material pocket to determine the glass transition temperature of nitrocellulose blends in film form",
    "year": null,
    "chemical_composition": {
      "repeat_unit_psmiles": null,
      "monomers": [
        {
          "name": "ε-caprolactone",
          "smiles": "O=C1CCCCCO1",
          "ratio_value": 23,
          "ratio_unit": "wt%"
        },
        {
          "name": "Nitrocellulose",
          "smiles": null,
          "ratio_value": 77,
          "ratio_unit": "wt%"
        }
      ],
      "additives": [],
      "is_homopolymer": false
    },
    "processing_history": "Blend-3: NC_hm diluted with ethyl acetate, PCL added, heated 60 °C, dried. Film deposited on DMA material pocket. DMA performed on PerkinElmer DMA 8000, heating rate 5 °C/min, 1 Hz, single cantilever mode. Tg determined from maximum of E'' curve.",
    "hierarchical_structure": "Miscible polymer blend film.",
    "properties": {
      "Tg": {
        "value": [
          -18
        ],
        "unit": "°C"
      }
    },
    "analysis_with_hierarchical_structure": {
      "descriptive_text": "The sample comprises a miscible polymer blend film consisting of 77 wt% Nitrocellulose and 23 wt% poly(ε-caprolactone). The material was prepared by diluting Nitrocellulose in ethyl acetate, adding the poly(ε-caprolactone), heating the mixture to 60 °C, and drying to deposit a film on a DMA material pocket. Dynamic mechanical analysis was conducted using a PerkinElmer DMA 8000 in single cantilever mode at 1 Hz with a heating rate of 5 °C/min, where the glass transition temperature was identified from the peak of the loss modulus (E'') curve.",
      "reasoning_analysis": "Increasing Factors: The high weight fraction of Nitrocellulose introduces a rigid backbone with bulky nitrate substituents that significantly restrict segmental motion through steric hindrance and strong intermolecular dipole interactions. Additionally, the miscible nature of the blend ensures efficient stress transfer and constraint of the flexible poly(ε-caprolactone) chains by the rigid Nitrocellulose matrix, further limiting overall chain mobility. Decreasing Factors: The incorporation of poly(ε-caprolactone), which possesses a flexible aliphatic polyester backbone with a low intrinsic glass transition temperature, acts as an internal plasticizer that increases free volume within the blend. Furthermore, the solvent casting process using ethyl acetate introduces the risk of residual solvent retention if drying was incomplete, which would act as an external plasticizer to depress the glass transition temperature. Dominant Factor: The high concentration of Nitrocellulose (77 wt%) combined with its intrinsically rigid chemical structure qualitatively dominates the final thermal behavior, establishing a baseline of restricted chain mobility that outweighs the mobility-enhancing effects of the poly(ε-caprolactone) component and potential processing-induced free volume."
    },
    "analysis_without_hierarchical_structure": {
      "descriptive_text": "The sample consists of a binary blend composed of 77 wt% Nitrocellulose and 23 wt% poly(ε-caprolactone). Preparation involved diluting the Nitrocellulose with ethyl acetate, followed by the addition of poly(ε-caprolactone) and heating at 60 °C before drying to form a film deposited on a DMA material pocket. The thermal mechanical properties were characterized using a PerkinElmer DMA 8000 in single cantilever mode at a frequency of 1 Hz and a heating rate of 5 °C/min, with the glass transition temperature determined from the maximum of the loss modulus (E'') curve.",
