Repository: hhtrick/HHT-code

# HHT training framework

This directory contains model training, embedding precomputation, inference, article-level baselines and the curated datasets. All commands below assume that the working directory is `train_code/`.

## 3. Datasets and fixed partitions

Each main dataset is a JSON array at `dataset/{property}/{property}.json`. Entries contain source metadata, `chemical_composition`, `processing_history`, `hierarchical_structure`, `properties`, and two generated-analysis objects. Targets are stored as `properties[property]["value"]`; source metadata and target values are not predictive input fields.

| Property | Train | Validation | Test | Total |
|---|---:|---:|---:|---:|

File: train_code/dataset/Tg/Tg.json (part 98 of 235)
[
      "reasoning_analysis": "Increasing Factors: The high weight fraction of Nitrocellulose introduces a rigid backbone with bulky nitro groups and strong intermolecular dipole interactions, which inherently restrict segmental chain mobility and drive the Tg upward. Additionally, specific intermolecular interactions, such as hydrogen bonding between the nitro groups of Nitrocellulose and the carbonyl groups of poly(ε-caprolactone), can further restrict mobility within a miscible blend phase. Decreasing Factors: The incorporation of poly(ε-caprolactone), which possesses a flexible aliphatic backbone and a very low intrinsic Tg, acts as an internal plasticizer that increases free volume and facilitates chain movement within the blend. Furthermore, if the drying process following ethyl acetate solvent casting was incomplete, residual solvent molecules could remain trapped in the matrix, exerting an external plasticization effect that depresses the Tg. Dominant Factor: While the rigid Nitrocellulose matrix establishes a high baseline for thermal transition due to its majority concentration, the internal plasticization effect provided by the flexible poly(ε-caprolactone) chains is the dominant factor qualitatively defining the blend's Tg behavior, resulting in a transition temperature that is depressed relative to pure Nitrocellulose but governed by the miscibility and composition of the two components."
    }
  },
  {
    "doi": "10.1088/1757-899X/110/1/012018",
    "title": "Determination of glass transition temperature for polymers by methods of thermoactivation spectroscopy",
    "year": 2016,
    "chemical_composition": {
      "repeat_unit_psmiles": null,
      "monomers": [
        {
          "name": "Epoxy resin",
          "smiles": null,
          "ratio_value": null,
          "ratio_unit": null
        }
      ],
      "additives": [],
      "is_homopolymer": false
    },
    "processing_history": "Undyed epoxy polymer cured at 140 °C. Glass transition temperature measured by Thermogravimetric Analysis (TGA).",
    "hierarchical_structure": null,
    "properties": {
      "Tg": {
        "value": [
          176.9
        ],
        "unit": "°C"
      }
    },
    "analysis_with_hierarchical_structure": {
      "descriptive_text": "The sample comprises an undyed epoxy polymer system, identified as a non-homopolymeric network structure. The material was subjected to thermal curing at 140 °C to establish the crosslinked architecture. No specific additives or fillers were incorporated into the formulation. The glass transition temperature was subsequently evaluated using Thermogravimetric Analysis (TGA).",
      "reasoning_analysis": "Increasing Factors: The thermal curing process at 140 °C facilitates the formation of a covalently crosslinked network, which imposes significant topological constraints on polymer chain segments and reduces free volume, thereby restricting segmental mobility and driving the Tg upward. The absence of external plasticizers or additives further ensures that no extrinsic molecules are present to lubricate chain motion. Decreasing Factors: The generic classification of the epoxy resin without specification of high-rigidity aromatic hardeners implies the potential presence of flexible aliphatic chains or ether linkages within the network backbone, which can enhance local segmental flexibility. Additionally, curing solely at 140 °C without a higher-temperature post-cure may limit the maximum achievable crosslink density, preventing the Tg from reaching the theoretical maximum for fully converted systems. Dominant Factor: The establishment of the three-dimensional crosslinked network during the curing history is the dominant factor, as the topological constraints imposed by crosslinks fundamentally dictate the thermal mechanical behavior of thermosets, generally overriding the flexibility of the individual chain segments to establish a distinct glass transition."
    },
    "analysis_without_hierarchical_structure": {
      "descriptive_text": "The sample consists of an undyed epoxy resin system forming a crosslinked network rather than a linear homopolymer, prepared without any additional additives. The material underwent thermal curing at 140 °C to finalize its structure, and the glass transition temperature was subsequently measured by Thermogravimetric Analysis (TGA).",
      "reasoning_analysis": "Increasing Factors: The formation of a three-dimensional crosslinked network during the curing process at 140 °C significantly restricts segmental chain mobility, inherently driving the Tg upward compared to linear precursors. The chemical nature of epoxy networks typically involves rigid backbone segments that further hinder rotation. Decreasing Factors: Potential incomplete conversion during the curing cycle could leave unreacted monomers or low molecular weight species within the network, acting as internal plasticizers that increase free volume and lower the Tg. Additionally, the absence of reinforcing fillers means there are no interfacial constraints to further elevate the transition temperature. Dominant Factor: The crosslinking density achieved during the thermal cure at 140 °C is the dominant factor. While residual unreacted species might depress the value, the topological constraints imposed by the covalent network structure fundamentally define the high-temperature performance and establish the baseline Tg."
    }
  },
  {
    "doi": "10.1088/1757-899X/110/1/012018",
    "title": "Determination of glass transition temperature for polymers by methods of thermoactivation spectroscopy",
    "year": 2016,
    "chemical_composition": {
      "repeat_unit_psmiles": null,
      "monomers": [
        {
          "name": "Epoxy resin",
          "smiles": null,
          "ratio_value": null,
          "ratio_unit": null
        }
      ],
      "additives": [],
      "is_homopolymer": false
    },
    "processing_history": "Undyed epoxy polymer cured at 200 °C. Glass transition temperature measured by Thermogravimetric Analysis (TGA).",
    "hierarchical_structure": null,
    "properties": {
      "Tg": {
        "value": [
          152.9
        ],
        "unit": "°C"
      }
    },
    "analysis_with_hierarchical_structure": {
      "descriptive_text": "The sample consists of an undyed epoxy resin system characterized as a non-homopolymeric network without additional additives. The material was subjected to a thermal curing process at 200 °C to establish the final crosslinked structure. Following fabrication, the glass transition temperature was assessed using Thermogravimetric Analysis (TGA).",
      "reasoning_analysis": "Increasing Factors: The thermal curing cycle at 200 °C promotes extensive crosslinking within the epoxy network, which significantly restricts segmental chain mobility and intrinsically drives the Tg higher. The formation of a three-dimensional covalent network inherently reduces free volume compared to linear analogues, further contributing to elevated thermal transition temperatures. Decreasing Factors: The absence of reinforcing fillers or rigid additives eliminates potential interfacial constraints that could otherwise restrict polymer chain motion at the matrix boundary. Additionally, if the curing temperature of 200 °C was insufficient to surpass the vitrification point of the fully cured system, incomplete conversion may result in residual free volume or unreacted species that act to plasticize the network and lower the Tg. Dominant Factor: The crosslink density achieved during the high-temperature curing process is the dominant factor, as the topological constraints imposed by the network structure overwhelmingly dictate the segmental relaxation behavior and thermal stability of the epoxy system."
    },
    "analysis_without_hierarchical_structure": {
      "descriptive_text": "The sample comprises an undyed epoxy resin system characterized as a non-homopolymeric network without any added fillers or plasticizers. Processing involved a thermal curing cycle at 200 °C to induce crosslinking, followed by characterization of the glass transition temperature using Thermogravimetric Analysis (TGA) as documented in the processing history.",
      "reasoning_analysis": "Increasing Factors: The high-temperature curing process at 200 °C facilitates the development of a highly crosslinked thermoset network, which drastically reduces segmental chain mobility and serves as a primary driver for elevating the Tg. Additionally, the inherent chemical structure of epoxy networks typically contains rigid backbone elements that impose steric constraints on rotation. Decreasing Factors: There are no external plasticizers or residual solvents indicated in the composition to increase free volume and depress the Tg; however, the non-homopolymeric nature suggests the presence of a curing agent which, if composed of flexible aliphatic segments, could introduce localized chain flexibility between crosslinks. Dominant Factor: The crosslinking density established during the thermal curing history is the dominant factor, as the topological constraints of the covalent network fundamentally govern the thermal transition behavior more significantly than the potential flexibility of the curing agent."
    }
  },
  {
    "doi": "10.1088/1757-899X/110/1/012018",
    "title": "Determination of glass transition temperature for polymers by methods of thermoactivation spectroscopy",
    "year": 2016,
    "chemical_composition": {
      "repeat_unit_psmiles": null,
      "monomers": [
        {
          "name": "Epoxy resin",
          "smiles": null,
          "ratio_value": null,
          "ratio_unit": null
        }
      ],
      "additives": [],
      "is_homopolymer": false
    },
    "processing_history": "Undyed epoxy polymer cured at 200 °C. Glass transition temperature measured by Thermally Stimulated Luminescence (TSL). Sample irradiated with UV deuterium lamp 400 W for 5–10 minutes at 80 K, heated at a constant rate of 0.15 K/s.",
    "hierarchical_structure": null,
    "properties": {
      "Tg": {
        "value": [
          150.6
        ],
        "unit": "°C"
      }
    },
    "analysis_with_hierarchical_structure": {
      "descriptive_text": "The sample consists of an undyed epoxy polymer system formed as a crosslinked network. The material was subjected to a curing process at 200 °C to establish the final structure. The glass transition temperature was evaluated using Thermally Stimulated Luminescence (TSL), wherein the sample was irradiated with a 400 W UV deuterium lamp for 5–10 minutes at 80 K and subsequently heated at a constant rate of 0.15 K/s.",
      "reasoning_analysis": "Increasing Factors: The formation of a covalently crosslinked network during the curing process at 200 °C serves as the primary mechanism driving the Tg upward. This high-temperature cure promotes a high degree of conversion, resulting in a dense network structure that severely restricts segmental chain mobility. Decreasing Factors: The intrinsic chemical structure of typical epoxy resins often contains flexible ether linkages between crosslinking points, which allows for some segmental freedom compared to fully aromatic backbones. Furthermore, the absence of rigid reinforcing fillers means there is no interfacial confinement effect to further restrict polymer chain dynamics. Dominant Factor: The crosslink density achieved through the high-temperature curing protocol is the dominant factor governing the Tg. While the backbone flexibility permits some motion, the topological constraints imposed by the three-dimensional network formed at 200 °C overwhelmingly dictate the thermal transition behavior."
    },
    "analysis_without_hierarchical_structure": {
      "descriptive_text": "The sample consists of an undyed epoxy resin system, characterized as a non-homopolymeric network. The material was subjected to a thermal curing process at 200 °C to establish the crosslinked structure. Subsequent characterization of the glass transition temperature was performed using Thermally Stimulated Luminescence (TSL), wherein the sample was irradiated with a 400 W UV deuterium lamp for 5–10 minutes at 80 K and subsequently heated at a constant rate of 0.15 K/s.",
      "reasoning_analysis": "Increasing Factors: The classification as a non-homopolymer combined with the thermal curing at 200 °C indicates the formation of a crosslinked thermoset network, which severely restricts segmental chain mobility and drives the Tg upward. The high cure temperature suggests a high degree of conversion and crosslink density, further rigidifying the polymer matrix. Decreasing Factors: The inherent chemical structure of standard epoxy networks often contains flexible ether linkages and aliphatic chains between crosslink points, which provide more segmental freedom than fully rigid rod-like polymers, acting as a limiting factor on the maximum Tg. Additionally, the absence of reinforcing fillers means there are no interfacial constraints to further suppress chain motion. Dominant Factor: The crosslink density established during the high-temperature curing process is the dominant factor, as the topological constraints of the three-dimensional network overwhelmingly determine the segmental relaxation dynamics compared to the specific chemical flexibility of the precursor resin."
    }
  },
  {
    "doi": "10.1038/s41428-025-01090-0",
    "title": "Synthesis of high glass transition temperature (meth)acrylic polymers bearing norbornadiene dimer via Lewis pair polymerization",
    "year": 2025,
    "chemical_composition": {
      "repeat_unit_psmiles": null,
      "monomers": [
        {
          "name": "exo-exo-4-pentacyclo[8.2.1.1^5,8.0^2,9.0^3,7]tetradecanyl methacrylate",
          "smiles": null,
          "ratio_value": null,
          "ratio_unit": null
        }
      ],
      "additives": [],
      "is_homopolymer": true
    },
    "processing_history": "Radical polymerization in toluene (0.4 mL) for 15 h using AIBN initiator (1.0 mol%) at 65°C. [M]0/[I]0 = 100. Purified by reprecipitation into MeOH. Tg measured by DSC.",
    "hierarchical_structure": "Tacticity: rr triad = 63%, mr triad = 27%, mm triad not determined.",
    "properties": {
      "Tg": {
        "value": [
          135
        ],
        "unit": "°C"
      }
    },
    "analysis_with_hierarchical_structure": {
      "descriptive_text": "The sample is a homopolymer synthesized from exo-exo-4-pentacyclo[8.2.1.1^5,8.0^2,9.0^3,7]tetradecanyl methacrylate monomers via radical polymerization in toluene at 65°C for 15 hours using AIBN as the initiator. The reaction was conducted with a monomer-to-initiator ratio of 100, and the resulting polymer was purified by reprecipitation into methanol. Hierarchical structure analysis indicates a predominantly syndiotactic configuration with an rr triad content of 63% and an mr triad content of 27%. The glass transition temperature was characterized using differential scanning calorimetry.",
      "reasoning_analysis": "Increasing Factors: The incorporation of the bulky exo-exo-pentacyclic cage structure as a side group creates substantial steric hindrance around the polymer backbone, significantly restricting segmental mobility and free volume, which intrinsically drives the Tg upward. Furthermore, the predominant syndiotacticity (63% rr triad) typically imposes stricter conformational constraints on polymethacrylates compared to isotactic variants, contributing to reduced chain flexibility. Decreasing Factors: The processing history specifies a low monomer-to-initiator feed ratio of 100, which suggests a relatively low molecular weight polymer chain. According to the Fox-Flory equation, the higher concentration of chain ends associated with lower molecular weight increases free volume and enhances segmental mobility, thereby acting to depress the Tg. Dominant Factor: Although the low molecular weight introduces chain end effects that lower the transition temperature, the extreme steric bulk and rigidity of the pentacyclic side groups are the dominant factors, fundamentally restricting backbone rotation and establishing a significantly elevated baseline Tg relative to standard methacrylates."
    },
    "analysis_without_hierarchical_structure": {
      "descriptive_text": "The sample comprises a homopolymer of exo-exo-4-pentacyclo[8.2.1.1^5,8.0^2,9.0^3,7]tetradecanyl methacrylate. The material was synthesized via radical polymerization in toluene at 65°C for 15 hours using AIBN as an initiator with a monomer-to-initiator ratio of 100. Post-synthesis purification was achieved through reprecipitation into methanol, and the glass transition temperature was determined using differential scanning calorimetry.",
      "reasoning_analysis": "Increasing Factors: The chemical composition is characterized by a methacrylate backbone substituted with a massive exo-exo-pentacyclic cage structure. This bulky side group introduces significant steric hindrance that severely restricts segmental mobility and backbone rotation, while the alpha-methyl group on the methacrylate unit further reduces chain flexibility, intrinsically driving the Tg upward. Decreasing Factors: The processing history indicates solution polymerization in toluene; if the reprecipitation into methanol failed to completely remove residual solvent, these small molecules could act as plasticizers to increase free volume and lower the Tg. Additionally, the monomer-to-initiator ratio of 100 suggests a moderate molecular weight, where increased chain end free volume relative to high molecular weight limits may qualitatively depress the Tg according to Fox-Flory behavior. Dominant Factor: The profound steric rigidity imposed by the bulky pentacyclic side groups is the dominant factor, as the intrinsic restriction on chain mobility outweighs potential plasticization or molecular weight effects, establishing a qualitatively high Tg baseline for this polymer architecture."
    }
  },
  {
    "doi": "10.1088/1757-899X/110/1/012018",
    "title": "Determination of glass transition temperature for polymers by methods of thermoactivation spectroscopy",
    "year": 2016,
    "chemical_composition": {
      "repeat_unit_psmiles": null,
      "monomers": [
        {
          "name": "Epoxy resin",
          "smiles": null,
          "ratio_value": null,
          "ratio_unit": null
        }
      ],
      "additives": [
        {
          "name": "Rhodamine 6Y",
          "type": "dye",
          "amount_value": null,
          "amount_unit": null
        }
      ],
      "is_homopolymer": false
    },
    "processing_history": "Epoxy polymer dyed with Rhodamine 6Y (Concentration level 1 corresponding to TC1 in Table 1). Glass transition temperature measured by Thermally Stimulated Luminescence (TSL). Sample irradiated with UV deuterium lamp 400 W for 5–10 minutes at 80 K, heated at a constant rate of 0.15 K/s.",
    "hierarchical_structure": null,
    "properties": {
      "Tg": {
        "value": [
          126.9
        ],
        "unit": "°C"
      }
    },
    "analysis_with_hierarchical_structure": {
      "descriptive_text": "The sample consists of an epoxy resin matrix doped with Rhodamine 6Y dye at a concentration level corresponding to TC1. The material was subjected to UV irradiation using a 400 W deuterium lamp for 5–10 minutes at a cryogenic temperature of 80 K, followed by heating at a constant rate of 0.15 K/s during characterization. The glass transition behavior was subsequently evaluated using Thermally Stimulated Luminescence (TSL) spectroscopy.",
      "reasoning_analysis": "Increasing Factors: The epoxy resin matrix typically forms a highly crosslinked three-dimensional network, which imposes topological constraints on segmental motion and inherently drives the Tg upward. Additionally, the heating rate of 0.15 K/s during the TSL measurement introduces kinetic effects where the specific thermal scan rate influences the observed Tg due to the time-dependent nature of segmental relaxation. Decreasing Factors: The incorporation of Rhodamine 6Y dye introduces small molecular species into the polymer network. These additive molecules can increase the fractional free volume between polymer chains and act as internal plasticizers, thereby facilitating segmental motion and lowering the Tg. Dominant Factor: The intrinsic rigidity and topological constraints imposed by the epoxy crosslinked network qualitatively dominate the thermal behavior. While the dye additive introduces local free volume and the measurement kinetics influence the observed transition, the global segmental relaxation is primarily governed by the high crosslink density of the resin matrix."
    },
    "analysis_without_hierarchical_structure": {
      "descriptive_text": "The sample comprises an epoxy resin system doped with Rhodamine 6Y dye at a specific concentration level. The material was prepared by incorporating the dye into the epoxy polymer, followed by irradiation with a 400 W UV deuterium lamp for 5 to 10 minutes at a cryogenic temperature of 80 K. The glass transition temperature was subsequently evaluated using Thermally Stimulated Luminescence (TSL) while heating the sample at a constant rate of 0.15 K/s.",
      "reasoning_analysis": "Increasing Factors: The chemical composition is based on an epoxy resin, which typically forms a highly crosslinked thermosetting network. This three-dimensional covalent network imposes significant topological constraints on polymer chain segments, severely restricting segmental mobility and intrinsically driving the Tg to higher temperatures. Decreasing Factors: The processing history involves doping the matrix with Rhodamine 6Y dye molecules. These small organic additives can increase the fractional free volume within the matrix and disrupt polymer-polymer interactions, acting as impurities that may facilitate segmental motion and qualitatively depress the Tg. Dominant Factor: The structural rigidity imparted by the crosslinked epoxy network is the dominant factor determining the final Tg behavior. While the dye introduces potential plasticization, the topological constraints of the thermoset network generally outweigh the effect of low-concentration additives, and the cryogenic UV irradiation step prevents thermal relaxation that might otherwise lower the Tg during processing."
    }
  },
  {
    "doi": "10.1088/1757-899X/110/1/012018",
    "title": "Determination of glass transition temperature for polymers by methods of thermoactivation spectroscopy",
    "year": 2016,
    "chemical_composition": {
      "repeat_unit_psmiles": null,
      "monomers": [
        {
          "name": "Epoxy resin",
          "smiles": null,
          "ratio_value": null,
          "ratio_unit": null
        }
      ],
      "additives": [
        {
          "name": "Rhodamine 6Y",
          "type": "dye",
          "amount_value": null,
          "amount_unit": null
        }
      ],
      "is_homopolymer": false
    },
    "processing_history": "Epoxy polymer dyed with Rhodamine 6Y (Concentration level 2 corresponding to TC2 in Table 1). Glass transition temperature measured by Thermogravimetric Analysis (TGA).",
    "hierarchical_structure": null,
    "properties": {
      "Tg": {
        "value": [
          118.9
        ],
        "unit": "°C"
      }
    },
    "analysis_with_hierarchical_structure": {
      "descriptive_text": "The investigated sample consists of an epoxy resin system incorporating Rhodamine 6Y dye as an additive at a concentration level corresponding to TC2. The material was prepared by dyeing the epoxy polymer with the fluorescent agent, and the glass transition temperature was subsequently characterized via Thermogravimetric Analysis (TGA).",
      "reasoning_analysis": "Increasing Factors: The epoxy resin matrix typically forms a densely crosslinked three-dimensional network upon curing, which severely restricts segmental chain mobility and intrinsically drives the glass transition temperature to higher values. Decreasing Factors: The incorporation of Rhodamine 6Y introduces small organic molecules into the polymer matrix; unless covalently bonded, these additives act as impurities that increase free volume and facilitate segmental motion, thereby exerting a plasticizing effect that lowers the Tg. Dominant Factor: The rigid, covalently crosslinked architecture of the epoxy network qualitatively dominates the thermal behavior; while the dye molecules introduce some free volume, their concentration is likely insufficient to overcome the restrictive mobility constraints imposed by the high crosslink density of the cured resin system."
    },
    "analysis_without_hierarchical_structure": {
      "descriptive_text": "The sample consists of an epoxy resin system incorporated with Rhodamine 6Y dye at a concentration level 2 corresponding to TC2. The material was prepared by dyeing the epoxy polymer with the fluorescent probe, and the glass transition temperature was subsequently characterized using Thermogravimetric Analysis (TGA).",
      "reasoning_analysis": "Increasing Factors: The epoxy resin matrix typically forms a highly crosslinked thermoset network upon curing, which imposes significant topological constraints on polymer chain segments. This network architecture drastically reduces free volume and restricts segmental mobility, intrinsically driving the Tg to higher temperatures compared to linear analogues. Decreasing Factors: The addition of Rhodamine 6Y introduces small organic molecules into the polymer network. Unless covalently bound, these dye molecules can act as impurities that increase the fractional free volume between polymer chains, functioning as mild plasticizers that facilitate segmental motion and potentially depress the Tg. Dominant Factor: The structural rigidity imparted by the covalent crosslinks within the epoxy network is the dominant factor governing the thermal transition. While the dye molecules introduce a plasticizing effect, the low concentration typical of dye doping combined with the overwhelming restriction of chain mobility from the crosslinked network ensures that the baseline rigidity of the epoxy matrix remains the defining characteristic."
    }
  },
  {
    "doi": null,
    "title": "Use of DMA-material pocket to determine the glass transition temperature of nitrocellulose blends in film form",
    "year": null,
    "chemical_composition": {
      "repeat_unit_psmiles": null,
      "monomers": [
        {
          "name": "ε-caprolactone",
          "smiles": "O=C1CCCCCO1",
          "ratio_value": 32,
          "ratio_unit": "wt%"
        },
        {
          "name": "Nitrocellulose",
          "smiles": null,
          "ratio_value": 68,
          "ratio_unit": "wt%"
        }
      ],
      "additives": [],
      "is_homopolymer": false
    },
    "processing_history": "Blend-5: NC_hm diluted with ethyl acetate, PCL added, heated 60 °C, dried. Film deposited on DMA material pocket. DMA performed on PerkinElmer DMA 8000, heating rate 5 °C/min, 1 Hz, single cantilever mode. Tg determined from maximum of tan δ curve.",
    "hierarchical_structure": "Miscible polymer blend film.",
    "properties": {
      "Tg": {
        "value": [
          -20.5
        ],
        "unit": "°C"
      }
    },
    "analysis_with_hierarchical_structure": {
      "descriptive_text": "The sample comprises a miscible polymer blend film consisting of 68 wt% nitrocellulose and 32 wt% poly(ε-caprolactone) (PCL). Preparation involved diluting high molecular weight nitrocellulose in ethyl acetate, adding PCL, heating the mixture to 60 °C, and drying to form a film deposited on a DMA material pocket. Dynamic mechanical analysis was conducted using a PerkinElmer DMA 8000 in single cantilever mode at 1 Hz with a heating rate of 5 °C/min, where the glass transition temperature was identified from the maximum of the tan δ curve.",
      "reasoning_analysis": "Increasing Factors: The high weight fraction (68 wt%) of nitrocellulose introduces a rigid backbone with bulky nitro groups that inherently restrict segmental rotation and increase cohesive energy density. Additionally, the miscible nature of the blend suggests specific intermolecular interactions, such as hydrogen bonding between PCL carbonyls and nitrocellulose functional groups, which further constrain chain mobility. The use of dynamic mechanical analysis and defining Tg at the tan δ maximum typically reports values higher than those obtained via calorimetric onset methods. Decreasing Factors: The inclusion of 32 wt% poly(ε-caprolactone) introduces flexible aliphatic segments and ester linkages that increase free volume and enhance chain mobility compared to pure nitrocellulose. Furthermore, the solution casting process involving ethyl acetate carries a risk of residual solvent retention if drying was incomplete, which would act as an external plasticizer to depress the transition temperature. Dominant Factor: The high concentration of the rigid nitrocellulose matrix qualitatively dominates the thermal behavior by establishing a high baseline for segmental restriction; however, the miscible integration of the flexible PCL chains acts as an effective internal plasticizer, resulting in a transition temperature that is significantly lower than pure nitrocellulose but maintained above the range of pure PCL due to the majority component's influence."
    },
    "analysis_without_hierarchical_structure": {
      "descriptive_text": "The sample consists of a binary blend comprising 32 wt% poly(ε-caprolactone) (PCL) and 68 wt% nitrocellulose (NC). Preparation involved diluting the NC component in ethyl acetate, followed by the addition of PCL and heating to 60 °C to ensure homogeneity before drying to form a solid film. This film was subsequently deposited onto a DMA material pocket for mechanical analysis. The glass transition temperature was characterized using dynamic mechanical analysis on a PerkinElmer DMA 8000 instrument in single cantilever mode at a frequency of 1 Hz and a heating rate of 5 °C/min, with the Tg identified as the maximum of the tan δ curve.",
      "reasoning_analysis": "Increasing Factors: The high weight fraction (68 wt%) of Nitrocellulose introduces a rigid glucopyranose backbone with bulky nitrate substituents that inherently restrict segmental chain mobility through steric hindrance. Additionally, specific intermolecular interactions, such as hydrogen bonding between the carbonyl groups of poly(ε-caprolactone) and the hydroxyl or nitrate groups of Nitrocellulose, can act as physical crosslinks, further limiting chain motion and driving the Tg upward. Decreasing Factors: The incorporation of 32 wt% poly(ε-caprolactone) introduces flexible aliphatic methylene sequences that act as an internal plasticizer, significantly increasing free volume and facilitating segmental motion within the blend matrix. Furthermore, the solvent casting process using ethyl acetate carries the risk of residual solvent retention despite drying, which would act as an external plasticizer to depress the Tg. Dominant Factor: The compositional majority of the rigid Nitrocellulose matrix qualitatively dominates the thermal behavior; while the flexible PCL chains reduce the Tg relative to pure Nitrocellulose, the continuity and inherent stiffness of the 68 wt% NC phase prevent the transition from dropping to the low-temperature regime characteristic of pure PCL, anchoring the blend's relaxation behavior to the higher temperature range associated with the cellulose derivative."
    }
  },
  {
    "doi": null,
    "title": "Use of DMA-material pocket to determine the glass transition temperature of nitrocellulose blends in film form",
    "year": null,
    "chemical_composition": {
      "repeat_unit_psmiles": null,
      "monomers": [
        {
          "name": "ε-caprolactone",
          "smiles": "O=C1CCCCCO1",
          "ratio_value": 28,
          "ratio_unit": "wt%"
        },
        {
          "name": "Nitrocellulose",
          "smiles": null,
          "ratio_value": 72,
          "ratio_unit": "wt%"
        }
      ],
      "additives": [],
      "is_homopolymer": false
    },
    "processing_history": "Blend-4: NC_hm diluted with ethyl acetate, PCL added, heated 60 °C, dried. Film deposited on DMA material pocket. DMA performed on PerkinElmer DMA 8000, heating rate 5 °C/min, 1 Hz, single cantilever mode. Tg determined from maximum of E'' curve.",
    "hierarchical_structure": "Miscible polymer blend film.",
    "properties": {
      "Tg": {
        "value": [
          -27.5
        ],
        "unit": "°C"
      }
    },
    "analysis_with_hierarchical_structure": {
      "descriptive_text": "The sample consists of a miscible polymer blend film composed of 28 wt% poly(ε-caprolactone) and 72 wt% Nitrocellulose. Preparation involved diluting the Nitrocellulose (NC_hm) with ethyl acetate, adding the polycaprolactone component, heating the mixture to 60 °C, and subsequently drying it to form a film deposited on a DMA material pocket. The thermal mechanical properties were characterized using a PerkinElmer DMA 8000 in single cantilever mode at a frequency of 1 Hz and a heating rate of 5 °C/min, with the glass transition temperature determined from the maximum of the loss modulus (E'') curve.",
      "reasoning_analysis": "Increasing Factors: The high weight fraction (72 wt%) of Nitrocellulose introduces a rigid backbone with bulky nitrate substituents that significantly restrict segmental mobility through steric hindrance and strong dipole interactions. Additionally, the determination of Tg from the maximum of the loss modulus (E'') in DMA typically yields values higher than those obtained via calorimetric methods, technically shifting the observed transition temperature upward. The miscibility of the blend suggests specific intermolecular interactions between the components may further reduce free volume compared to immiscible systems. Decreasing Factors: The incorporation of 28 wt% poly(ε-caprolactone) introduces flexible aliphatic segments with a low intrinsic glass transition temperature, acting as an internal plasticizer that enhances chain mobility within the blend. Furthermore, the solution processing using ethyl acetate carries a risk of residual solvent retention if drying was incomplete, which would increase free volume and depress the Tg. The heating step at 60 °C during preparation likely melted any PCL crystallites, resulting in a fully amorphous structure that lacks the physical crosslinking constraints of a semi-crystalline morphology. Dominant Factor: The high concentration of Nitrocellulose serves as the dominant factor, establishing a rigid matrix that dictates the overall thermal resistance; however, the miscible blending with flexible PCL chains qualitatively reduces the Tg significantly relative to pure Nitrocellulose due to the internal plasticization effect and the suppression of PCL crystallinity."
    },
    "analysis_without_hierarchical_structure": {
      "descriptive_text": "The sample comprises a binary blend consisting of 28 wt% poly(ε-caprolactone) (PCL) and 72 wt% nitrocellulose (NC). Preparation involved diluting high-molecular-weight NC with ethyl acetate, followed by the addition of PCL and heating to 60 °C prior to drying to cast a film. This film was deposited on a DMA material pocket for characterization. The glass transition temperature was determined via dynamic mechanical analysis using a PerkinElmer DMA 8000 in single cantilever mode at a frequency of 1 Hz and a heating rate of 5 °C/min, identified from the maximum of the loss modulus (E'') curve.",
      "reasoning_analysis": "Increasing Factors: The high weight fraction (72 wt%) of nitrocellulose introduces a rigid cellulose backbone adorned with bulky nitrate groups, which restricts segmental mobility through steric hindrance and strong dipolar interactions. Additionally, the formation of a continuous NC matrix likely imposes topological constraints on the polymer chains, inherently driving the transition temperature higher relative to flexible aliphatic polyesters. Decreasing Factors: The incorporation of 28 wt% poly(ε-caprolactone) introduces flexible aliphatic segments with high chain mobility and significant free volume, acting as an internal plasticizer within the blend. Furthermore, the solvent casting process using ethyl acetate carries a risk of residual solvent retention if drying was incomplete, which would further increase free volume and depress the transition temperature. Dominant Factor: While the rigid nitrocellulose matrix establishes a high baseline for thermal stability, the substantial proportion of flexible PCL chains acts as the dominant modifying factor by disrupting the intermolecular cohesion of the NC phase. This plasticizing effect qualitatively lowers the Tg relative to neat nitrocellulose, though the high NC content prevents the blend from approaching the transition temperature of pure PCL."
    }
  },
  {
    "doi": "10.1088/1757-899X/110/1/012018",
    "title": "Determination of glass transition temperature for polymers by methods of thermoactivation spectroscopy",
    "year": 2016,
    "chemical_composition": {
      "repeat_unit_psmiles": null,
      "monomers": [
        {
          "name": "Epoxy resin",
          "smiles": null,
          "ratio_value": null,
          "ratio_unit": null
        }
      ],
      "additives": [
        {
          "name": "Rhodamine 6Y",
          "type": "dye",
          "amount_value": null,
          "amount_unit": null
        }
      ],
      "is_homopolymer": false
    },
    "processing_history": "Epoxy polymer dyed with Rhodamine 6Y (Concentration level 1 corresponding to TC1 in Table 1). Glass transition temperature measured by Thermogravimetric Analysis (TGA).",
    "hierarchical_structure": null,
    "properties": {
      "Tg": {
        "value": [
          132.9
        ],
        "unit": "°C"
      }
    },
    "analysis_with_hierarchical_structure": {
      "descriptive_text": "The sample comprises an epoxy resin system incorporated with Rhodamine 6Y dye at a concentration level designated as TC1, corresponding to Table 1. Classified as a non-homopolymer, the material likely represents a cured thermoset network or copolymer formulation. The glass transition temperature was characterized using Thermogravimetric Analysis (TGA).",
      "reasoning_analysis": "Increasing Factors: The formation of a three-dimensional crosslinked network during epoxy curing significantly restricts chain segmental mobility, inherently driving the Tg upward. Additionally, the aromatic structures typically present in epoxy monomers contribute to backbone stiffness and intermolecular interactions. Decreasing Factors: The incorporation of Rhodamine 6Y, a low molecular weight organic dye, may act as an impurity or plasticizer within the matrix. If the dye molecules do not form strong specific interactions with the polymer network, they can increase free volume and facilitate segmental motion, thereby lowering the Tg. Dominant Factor: The covalent crosslinking density of the epoxy network is the dominant factor. While the dye additive introduces potential plasticizing effects, the topological constraints imposed by the thermoset network generally dictate the thermal transition behavior, maintaining a high Tg relative to linear polymers."
    },
    "analysis_without_hierarchical_structure": {
      "descriptive_text": "The sample consists of an epoxy resin matrix incorporated with Rhodamine 6Y dye at a concentration level corresponding to TC1. The material was processed by dyeing the epoxy polymer with the additive, and the glass transition temperature was characterized using Thermogravimetric Analysis (TGA).",
