Repository: hhtrick/HHT-code

# HHT training framework

This directory contains model training, embedding precomputation, inference, article-level baselines and the curated datasets. All commands below assume that the working directory is `train_code/`.

## 3. Datasets and fixed partitions

Each main dataset is a JSON array at `dataset/{property}/{property}.json`. Entries contain source metadata, `chemical_composition`, `processing_history`, `hierarchical_structure`, `properties`, and two generated-analysis objects. Targets are stored as `properties[property]["value"]`; source metadata and target values are not predictive input fields.

| Property | Train | Validation | Test | Total |
|---|---:|---:|---:|---:|

File: train_code/dataset/Tg/Tg.json (part 99 of 235)
[
      "reasoning_analysis": "Increasing Factors: The epoxy resin matrix, identified as a non-homopolymer system, implies a crosslinked network architecture that imposes significant topological constraints on polymer chain segments, thereby intrinsically restricting mobility and driving the Tg upward. Decreasing Factors: The incorporation of Rhodamine 6Y introduces small organic molecules into the system which, if not covalently bound to the network, may increase the fractional free volume and act as a plasticizer, facilitating segmental motion and potentially depressing the Tg. Dominant Factor: The rigid, crosslinked structure of the epoxy network qualitatively dominates the thermal behavior, as the bulk topological restrictions typically outweigh the minor perturbations in free volume caused by trace levels of dye additives."
    }
  },
  {
    "doi": "10.1088/1757-899X/110/1/012018",
    "title": "Determination of glass transition temperature for polymers by methods of thermoactivation spectroscopy",
    "year": 2016,
    "chemical_composition": {
      "repeat_unit_psmiles": null,
      "monomers": [
        {
          "name": "Epoxy resin",
          "smiles": null,
          "ratio_value": null,
          "ratio_unit": null
        }
      ],
      "additives": [
        {
          "name": "Rhodamine 6Y",
          "type": "dye",
          "amount_value": null,
          "amount_unit": null
        }
      ],
      "is_homopolymer": false
    },
    "processing_history": "Epoxy polymer dyed with Rhodamine 6Y (Concentration level 2 corresponding to TC2 in Table 1). Glass transition temperature measured by Thermally Stimulated Luminescence (TSL). Sample irradiated with UV deuterium lamp 400 W for 5–10 minutes at 80 K, heated at a constant rate of 0.15 K/s.",
    "hierarchical_structure": null,
    "properties": {
      "Tg": {
        "value": [
          109.9
        ],
        "unit": "°C"
      }
    },
    "analysis_with_hierarchical_structure": {
      "descriptive_text": "The sample consists of an epoxy resin matrix incorporated with Rhodamine 6Y dye at a concentration level corresponding to TC2. The material was subjected to UV irradiation using a 400 W deuterium lamp for 5–10 minutes at 80 K, followed by characterization via Thermally Stimulated Luminescence (TSL) with a constant heating rate of 0.15 K/s.",
      "reasoning_analysis": "Increasing Factors: The epoxy resin base typically forms a densely crosslinked three-dimensional network, which imposes severe topological constraints on segmental chain mobility and inherently drives the Tg upward. Additionally, any potential photo-induced crosslinking from the UV irradiation treatment could further rigidify the network structure. Decreasing Factors: The inclusion of Rhodamine 6Y dye molecules introduces low molecular weight species into the matrix, which can increase free volume and act as plasticizers to facilitate chain motion, thereby lowering the Tg. Furthermore, the specific thermal history involving cryogenic irradiation may introduce localized defects or trapped states that alter relaxation dynamics during the heating ramp. Dominant Factor: The intrinsic rigidity and high crosslink density of the cured epoxy network are the dominant factors governing the thermal transition. While the dye additive introduces a plasticizing effect, the topological constraints of the covalently bonded network generally outweigh the mobility enhancement provided by the dopant, establishing a high baseline Tg characteristic of thermoset epoxy systems."
    },
    "analysis_without_hierarchical_structure": {
      "descriptive_text": "The sample comprises an epoxy resin system doped with Rhodamine 6Y dye at a specified concentration level. The material was subjected to UV irradiation using a 400 W deuterium lamp for 5 to 10 minutes at a cryogenic temperature of 80 K. The glass transition temperature was subsequently evaluated using Thermally Stimulated Luminescence (TSL) while heating the sample at a constant rate of 0.15 K/s.",
      "reasoning_analysis": "Increasing Factors: The epoxy resin matrix typically forms a highly crosslinked thermoset network, which severely restricts segmental chain mobility through covalent crosslinks, inherently driving the Tg upward relative to linear polymers. Additionally, UV irradiation may induce minor secondary crosslinking or structural stiffening within the network, further contributing to restricted motion. Decreasing Factors: The incorporation of Rhodamine 6Y dye molecules introduces small organic species into the polymer matrix that likely function as plasticizers by increasing free volume between polymer chains, thereby facilitating segmental motion and depressing the Tg. Furthermore, high-energy UV irradiation carries a risk of chain scission, which would reduce the network density and lower the thermal transition temperature. Dominant Factor: The intrinsic rigidity and high crosslink density of the cured epoxy network qualitatively dominate the thermal behavior. While the dye additive introduces free volume, the covalently bonded three-dimensional network structure of the epoxy resin maintains a high baseline restriction on chain mobility, ensuring the Tg remains elevated compared to non-crosslinked systems despite the presence of the dopant."
    }
  },
  {
    "doi": null,
    "title": "Use of DMA-material pocket to determine the glass transition temperature of nitrocellulose blends in film form",
    "year": null,
    "chemical_composition": {
      "repeat_unit_psmiles": null,
      "monomers": [
        {
          "name": "ε-caprolactone",
          "smiles": "O=C1CCCCCO1",
          "ratio_value": 37,
          "ratio_unit": "wt%"
        },
        {
          "name": "Nitrocellulose",
          "smiles": null,
          "ratio_value": 63,
          "ratio_unit": "wt%"
        }
      ],
      "additives": [],
      "is_homopolymer": false
    },
    "processing_history": "Blend-6: NC_hm diluted with ethyl acetate, PCL added, heated 60 °C, dried. Film deposited on DMA material pocket. DMA performed on PerkinElmer DMA 8000, heating rate 5 °C/min, 1 Hz, single cantilever mode. Tg determined from maximum of tan δ curve.",
    "hierarchical_structure": "Miscible polymer blend film.",
    "properties": {
      "Tg": {
        "value": [
          -29
        ],
        "unit": "°C"
      }
    },
    "analysis_with_hierarchical_structure": {
      "descriptive_text": "The sample is a miscible polymer blend film comprising 37 wt% poly(ε-caprolactone) and 63 wt% nitrocellulose. It was prepared by diluting nitrocellulose with ethyl acetate, adding the poly(ε-caprolactone), heating the mixture to 60 °C, and drying to cast a film onto a DMA material pocket. Characterization was performed using dynamic mechanical analysis on a PerkinElmer DMA 8000 in single cantilever mode at 1 Hz with a heating rate of 5 °C/min, where the glass transition temperature was identified from the maximum of the tan δ curve.",
      "reasoning_analysis": "Increasing Factors: The high weight fraction (63 wt%) of nitrocellulose introduces a rigid cellulose backbone with bulky nitro substituents that inherently restrict segmental rotation and drive the Tg upward. Additionally, the miscible nature of the blend suggests specific intermolecular interactions, such as hydrogen bonding between the polymer components, which can reduce free volume and further elevate the Tg. The use of DMA at 1 Hz also inherently probes relaxation at a higher effective frequency compared to static methods, typically yielding a higher observed Tg from the tan δ peak. Decreasing Factors: The incorporation of 37 wt% poly(ε-caprolactone) introduces flexible aliphatic ester chains with a very low intrinsic Tg, acting as an internal plasticizer that enhances chain mobility and lowers the overall blend Tg relative to pure nitrocellulose. Furthermore, the solvent casting process using ethyl acetate carries a risk of residual solvent retention if drying was incomplete, which would increase free volume and depress the Tg. Dominant Factor: The high concentration of the rigid nitrocellulose component establishes the primary thermal baseline for the material; however, the molecular-level miscibility ensures that the flexible poly(ε-caprolactone) chains effectively plasticize the rigid matrix, making the compositional ratio and the resulting specific intermolecular interactions the dominant factors determining the final intermediate Tg behavior."
    },
    "analysis_without_hierarchical_structure": {
      "descriptive_text": "The sample comprises a binary blend consisting of 37 wt% poly(ε-caprolactone) (PCL) and 63 wt% nitrocellulose (NC). Preparation involved diluting high-molecular-weight NC in ethyl acetate, followed by the addition of PCL and heating to 60 °C to ensure homogeneity before drying. The resulting material was cast as a film on a DMA material pocket. Characterization was performed using dynamic mechanical analysis on a PerkinElmer DMA 8000 in single cantilever mode at 1 Hz with a heating rate of 5 °C/min, where the glass transition temperature was identified from the peak of the tan δ curve.",
      "reasoning_analysis": "Increasing Factors: The high weight fraction of nitrocellulose introduces a rigid backbone with bulky nitro substituents and strong dipole-dipole interactions, which inherently restrict segmental mobility and drive the Tg upward. Additionally, the use of dynamic mechanical analysis where Tg is determined from the tan δ maximum typically yields a higher transition temperature compared to calorimetric methods due to the sensitivity of mechanical relaxation to slower molecular motions. Decreasing Factors: The incorporation of poly(ε-caprolactone), which possesses a flexible aliphatic polyester backbone and a low intrinsic Tg, acts as an internal plasticizer within the nitrocellulose matrix, increasing free volume and reducing the overall blend Tg. Furthermore, the solution processing using ethyl acetate carries a risk of residual solvent retention, which would further plasticize the system and depress the transition temperature. Dominant Factor: The high weight fraction of nitrocellulose dominates the final Tg behavior by establishing a rigid matrix framework; while the PCL component significantly depresses the transition relative to pure NC, the majority NC content prevents the Tg from approaching the low-temperature regime characteristic of pure PCL, resulting in a transition weighted heavily toward the rigid component."
    }
  },
  {
    "doi": "10.1038/s41428-025-01090-0",
    "title": "Synthesis of high glass transition temperature (meth)acrylic polymers bearing norbornadiene dimer via Lewis pair polymerization",
    "year": 2025,
    "chemical_composition": {
      "repeat_unit_psmiles": null,
      "monomers": [
        {
          "name": "exo-exo-4-pentacyclo[8.2.1.1^5,8.0^2,9.0^3,7]tetradecanyl acrylate",
          "smiles": null,
          "ratio_value": null,
          "ratio_unit": null
        }
      ],
      "additives": [],
      "is_homopolymer": true
    },
    "processing_history": "Lewis pair polymerization in toluene (0.4 mL) for 15 h using MAD/PCy3 catalyst ([Lewis acid]0/[Lewis base] = 2/1) at -30°C. [M]0/[I]0 = 90. Purified by reprecipitation into MeOH. Tg measured by DSC.",
    "hierarchical_structure": "Tacticity: rr triad estimated between 50-60%.",
    "properties": {
      "Tg": {
        "value": [
          120
        ],
        "unit": "°C"
      }
    },
    "analysis_with_hierarchical_structure": {
      "descriptive_text": "This sample comprises a homopolymer of exo-exo-4-pentacyclo[8.2.1.1^5,8.0^2,9.0^3,7]tetradecanyl acrylate synthesized via Lewis pair polymerization in toluene using a MAD/PCy3 catalyst system with a Lewis acid to Lewis base ratio of 2/1 at -30°C. The synthesis targeted a low degree of polymerization with an initial monomer-to-initiator ratio of 90, followed by purification via reprecipitation into methanol. Structural analysis indicates a stereoregular structure with an rr triad content estimated between 50-60%, and the thermal properties were characterized using differential scanning calorimetry.",
      "reasoning_analysis": "Increasing Factors: The incorporation of the massive exo-exo-4-pentacyclo[8.2.1.1^5,8.0^2,9.0^3,7]tetradecanyl cage structure as a pendant group imposes severe steric hindrance, drastically restricting backbone segmental rotation and increasing the energy barrier for the glass transition. Additionally, the low-temperature processing history (-30°C) facilitated syndiotactic enrichment (rr triad 50-60%), which typically allows for denser chain packing compared to atactic arrangements of bulky monomers, thereby reducing free volume. Decreasing Factors: The processing parameters targeted a low degree of polymerization ([M]0/[I]0 = 90), resulting in a low molecular weight polymer where the high concentration of chain ends increases free volume according to the Fox-Flory relationship, thereby depressing the Tg. Furthermore, the acrylate backbone lacks the alpha-methyl group found in methacrylates, inherently providing greater backbone flexibility that lowers the transition temperature. Dominant Factor: The extreme steric bulk and rigidity of the pentacyclic side group qualitatively dominate the thermal behavior. While the low molecular weight and flexible acrylate backbone exert a downward pressure on the Tg, the inhibition of segmental motion caused by the bulky cage structure establishes a high intrinsic resistance to chain mobility, likely resulting in an elevated Tg relative to standard alkyl acrylates despite the molecular weight limitations."
    },
    "analysis_without_hierarchical_structure": {
      "descriptive_text": "The synthesized material is a homopolymer of exo-exo-4-pentacyclo[8.2.1.1^5,8.0^2,9.0^3,7]tetradecanyl acrylate. Polymerization was conducted via a Lewis pair mechanism in toluene at -30°C for 15 hours using a MAD/PCy3 catalyst system with a Lewis acid to Lewis base ratio of 2/1 and a monomer to initiator ratio of 90. The resulting polymer was purified by reprecipitation into methanol, and the glass transition temperature was characterized using differential scanning calorimetry.",
      "reasoning_analysis": "Increasing Factors: The primary driver for increasing the glass transition temperature is the chemical composition, specifically the exo-exo-4-pentacyclo[8.2.1.1^5,8.0^2,9.0^3,7]tetradecanyl side group. This massive, rigid polycyclic cage structure imposes severe steric hindrance on the acrylate backbone, drastically restricting segmental rotation and cooperative chain motion. Additionally, the low-temperature polymerization condition (-30°C) may induce specific stereoregularity that further limits chain mobility. Decreasing Factors: The moderate degree of polymerization, indicated by a monomer to initiator ratio of 90, results in a non-negligible concentration of chain ends which possess higher free volume and mobility than internal segments, potentially depressing the Tg via chain-end effects. Furthermore, despite purification by reprecipitation, there remains a possibility that residual toluene solvent from the synthesis step was not completely removed, which would act as a plasticizer to increase free volume and lower the Tg. Dominant Factor: The intrinsic structural rigidity and extreme steric bulk of the pentacyclic pendant group qualitatively dominate the thermal behavior. While chain-end free volume and potential residual solvent provide mechanisms for Tg reduction, the profound restriction of backbone mobility imposed by the bulky cage structure overwhelms these factors, establishing a high baseline glass transition temperature characteristic of polymers with rigid polycyclic substituents."
    }
  },
  {
    "doi": "10.1038/s41428-025-01090-0",
    "title": "Synthesis of high glass transition temperature (meth)acrylic polymers bearing norbornadiene dimer via Lewis pair polymerization",
    "year": 2025,
    "chemical_composition": {
      "repeat_unit_psmiles": null,
      "monomers": [
        {
          "name": "exo-exo-4-pentacyclo[8.2.1.1^5,8.0^2,9.0^3,7]tetradecanyl acrylate",
          "smiles": null,
          "ratio_value": null,
          "ratio_unit": null
        }
      ],
      "additives": [],
      "is_homopolymer": true
    },
    "processing_history": "Lewis pair polymerization in toluene (0.4 mL) for 15 h using B(C6F5)3/PPh3 catalyst ([Lewis acid]0/[Lewis base] = 2/1) at -30°C. [M]0/[I]0 = 90. Purified by reprecipitation into MeOH. Tg measured by DSC.",
    "hierarchical_structure": "Tacticity: rr triad estimated between 50-60%.",
    "properties": {
      "Tg": {
        "value": [
          112
        ],
        "unit": "°C"
      }
    },
    "analysis_with_hierarchical_structure": {
      "descriptive_text": "The sample consists of a homopolymer derived from exo-exo-4-pentacyclo[8.2.1.1^5,8.0^2,9.0^3,7]tetradecanyl acrylate monomers. Synthesis was achieved via Lewis pair polymerization in toluene over 15 hours at -30°C, utilizing a B(C6F5)3/PPh3 catalyst system with a Lewis acid to Lewis base ratio of 2/1 and a target monomer-to-initiator ratio of 90. Following polymerization, the material was purified by reprecipitation into methanol. Structural characterization indicates a tacticity with an rr triad content estimated between 50-60%, and the glass transition temperature was subsequently measured using differential scanning calorimetry.",
      "reasoning_analysis": "Increasing Factors: The presence of the bulky exo-exo-4-pentacyclo[8.2.1.1^5,8.0^2,9.0^3,7]tetradecanyl side group imposes significant steric hindrance and restricts backbone rotation, intrinsically driving the Tg higher. Additionally, the syndiotactic enrichment (rr triad 50-60%) may further restrict segmental mobility compared to a purely atactic configuration. Decreasing Factors: The target monomer-to-initiator ratio of 90 suggests a low degree of polymerization, resulting in a high concentration of chain ends that increase free volume according to the Fox-Flory relationship, thereby lowering the Tg. Furthermore, residual toluene solvent from the polymerization process, if not completely removed during methanol reprecipitation, could act as a plasticizer and depress the Tg. Dominant Factor: The extreme steric bulk and rigidity of the pentacyclic cage structure serve as the dominant factor, establishing a high baseline Tg by severely limiting chain mobility, although this value is qualitatively moderated downward by the low molecular weight and potential residual solvent effects."
    },
    "analysis_without_hierarchical_structure": {
      "descriptive_text": "The sample consists of a homopolymer derived from exo-exo-4-pentacyclo[8.2.1.1^5,8.0^2,9.0^3,7]tetradecanyl acrylate monomers. Synthesis was conducted via Lewis pair polymerization in toluene solvent over 15 hours at -30°C, utilizing a B(C6F5)3/PPh3 catalyst system with a Lewis acid to Lewis base ratio of 2/1 and a monomer to initiator ratio of 90. Following polymerization, the material was purified by reprecipitation into methanol, and the glass transition temperature was subsequently characterized using differential scanning calorimetry (DSC).",
      "reasoning_analysis": "Increasing Factors: The chemical composition is defined by a homopolymer containing exo-exo-4-pentacyclo[8.2.1.1^5,8.0^2,9.0^3,7]tetradecanyl side groups, which are massive, rigid polycyclic cage structures. These bulky moieties impose severe steric hindrance on the acrylate backbone, drastically restricting segmental mobility and reducing free volume, which intrinsically drives the Tg upward. Additionally, the purification step involving reprecipitation into methanol likely removes residual monomer and catalyst species that could otherwise act as plasticizers. Decreasing Factors: The polymerization was conducted in toluene, and if the purification process did not completely eliminate residual solvent molecules, these trapped toluene molecules could increase free volume and depress the Tg. Additionally, the specified monomer to initiator ratio of 90 indicates a controlled molecular weight; if the resulting chains are below the critical entanglement length, the higher concentration of chain ends could increase free volume and reduce Tg. Furthermore, the acrylate backbone itself retains some inherent flexibility due to the ester linkage, which opposes the rigidifying effect of the side groups to a minor extent. Dominant Factor: The steric bulk and structural rigidity of the pentacyclic side group are the dominant factors governing the thermal behavior. The massive size of the cage structure overwhelms the flexibility of the acrylate backbone and the free volume contributions from chain ends, locking chain segments in place and establishing a very high baseline Tg, while the purification step ensures this intrinsic high Tg is not compromised by residual plasticizing species."
    }
  },
  {
    "doi": null,
    "title": "Use of DMA-material pocket to determine the glass transition temperature of nitrocellulose blends in film form",
    "year": null,
    "chemical_composition": {
      "repeat_unit_psmiles": null,
      "monomers": [
        {
          "name": "ε-caprolactone",
          "smiles": "O=C1CCCCCO1",
          "ratio_value": 32,
          "ratio_unit": "wt%"
        },
        {
          "name": "Nitrocellulose",
          "smiles": null,
          "ratio_value": 68,
          "ratio_unit": "wt%"
        }
      ],
      "additives": [],
      "is_homopolymer": false
    },
    "processing_history": "Blend-5: NC_hm diluted with ethyl acetate, PCL added, heated 60 °C, dried. Film deposited on DMA material pocket. DMA performed on PerkinElmer DMA 8000, heating rate 5 °C/min, 1 Hz, single cantilever mode. Tg determined from maximum of E'' curve.",
    "hierarchical_structure": "Miscible polymer blend film.",
    "properties": {
      "Tg": {
        "value": [
          -24.5
        ],
        "unit": "°C"
      }
    },
    "analysis_with_hierarchical_structure": {
      "descriptive_text": "The sample comprises a miscible polymer blend film consisting of Nitrocellulose (68 wt%) and polycaprolactone derived from ε-caprolactone (32 wt%). The material was prepared by diluting high molecular weight Nitrocellulose with ethyl acetate, adding the polycaprolactone, heating to 60 °C, and drying to form a film deposited on a DMA material pocket. Thermal mechanical characterization was conducted using a PerkinElmer DMA 8000 in single cantilever mode at a heating rate of 5 °C/min and frequency of 1 Hz, with the glass transition temperature identified from the maximum of the loss modulus (E'') curve.",
      "reasoning_analysis": "Increasing Factors: The high weight fraction of Nitrocellulose introduces a rigid backbone with bulky nitrate groups that restrict segmental rotation through steric hindrance and strong dipole interactions. Additionally, the miscible nature of the blend suggests specific intermolecular interactions between the polymer components that can limit chain mobility compared to ideal mixing, while the dynamic mechanical analysis performed at 1 Hz inherently shifts the observed relaxation temperature higher compared to quasi-static methods due to frequency dependence. Decreasing Factors: The incorporation of polycaprolactone, which possesses a flexible aliphatic backbone and a low intrinsic glass transition temperature, acts as an internal plasticizer within the Nitrocellulose matrix, significantly enhancing free volume and chain mobility. Furthermore, the solvent casting process using ethyl acetate carries a risk of residual solvent retention if drying was incomplete, which would further plasticize the system and depress the transition temperature. Dominant Factor: The compositional averaging inherent to the miscible blend architecture qualitatively dominates the thermal behavior; while the Nitrocellulose provides structural rigidity, the substantial proportion of flexible polycaprolactone chains effectively reduces the overall system stiffness and increases segmental mobility relative to pure Nitrocellulose, establishing a transition temperature governed by the cooperative motion of the mixed phases rather than the rigid component alone."
    },
    "analysis_without_hierarchical_structure": {
      "descriptive_text": "The sample consists of a binary blend comprising 32 wt% poly(ε-caprolactone) (PCL) and 68 wt% nitrocellulose (NC). Preparation involved diluting the NC component with ethyl acetate, followed by the addition of PCL and heating to 60 °C to facilitate mixing, after which the solvent was evaporated to dryness. The resulting material was cast as a film on a DMA material pocket for mechanical analysis. Characterization was performed using a PerkinElmer DMA 8000 instrument in single cantilever mode at a frequency of 1 Hz and a heating rate of 5 °C/min, with the glass transition temperature identified from the maximum of the loss modulus (E'') curve.",
      "reasoning_analysis": "Increasing Factors: The high mass fraction (68 wt%) of nitrocellulose, characterized by a rigid cellulose backbone and bulky nitrate groups, imposes significant steric hindrance and restricts segmental mobility, intrinsically driving the Tg upward. Furthermore, the determination of Tg from the maximum of the loss modulus (E'') curve during DMA analysis at 1 Hz typically yields higher temperature values compared to calorimetric midpoints due to frequency dependence, technically elevating the observed transition temperature. Potential specific intermolecular interactions, such as hydrogen bonding between NC hydroxyls and PCL carbonyls, may also restrict chain dynamics at the interface. Decreasing Factors: The incorporation of 32 wt% poly(ε-caprolactone), which possesses a flexible aliphatic backbone and a very low intrinsic Tg, introduces additional free volume and chain mobility into the system, acting to depress the blend's Tg relative to pure nitrocellulose. Additionally, the solvent casting process using ethyl acetate carries a risk of residual solvent retention; if not completely removed during drying, these small molecules would act as plasticizers, significantly increasing free volume and lowering the Tg. Dominant Factor: The intrinsic rigidity of the nitrocellulose backbone establishes the high-temperature baseline due to its majority concentration; however, the significant incorporation of the flexible PCL chains qualitatively dominates the deviation from this baseline, driving the final blend Tg downward relative to the neat nitrocellulose component."
    }
  },
  {
    "doi": "10.1038/s41428-025-01090-0",
    "title": "Synthesis of high glass transition temperature (meth)acrylic polymers bearing norbornadiene dimer via Lewis pair polymerization",
    "year": 2025,
    "chemical_composition": {
      "repeat_unit_psmiles": null,
      "monomers": [
        {
          "name": "exo-exo-4-pentacyclo[8.2.1.1^5,8.0^2,9.0^3,7]tetradecanyl acrylate",
          "smiles": null,
          "ratio_value": null,
          "ratio_unit": null
        }
      ],
      "additives": [],
      "is_homopolymer": true
    },
    "processing_history": "Lewis pair polymerization in toluene (0.4 mL) for 15 h using MAD/PCy3 catalyst ([Lewis acid]0/[Lewis base] = 2/1) at 25°C. [M]0/[I]0 = 56. Purified by reprecipitation into MeOH. Tg measured by DSC.",
    "hierarchical_structure": "Tacticity: rr triad estimated between 50-60%.",
    "properties": {
      "Tg": {
        "value": [
          115
        ],
        "unit": "°C"
      }
    },
    "analysis_with_hierarchical_structure": {
      "descriptive_text": "The sample is a homopolymer composed of exo-exo-4-pentacyclo[8.2.1.1^5,8.0^2,9.0^3,7]tetradecanyl acrylate repeat units. Synthesis was conducted via Lewis pair polymerization in 0.4 mL of toluene at 25°C for 15 hours utilizing a MAD/PCy3 catalyst system with a Lewis acid to Lewis base ratio of 2/1 and an initial monomer to initiator ratio of 56. The resulting polymer was purified by reprecipitation into methanol and exhibits a tacticity with an rr triad content estimated between 50% and 60%. Thermal characterization of the glass transition temperature was performed using differential scanning calorimetry.",
      "reasoning_analysis": "Increasing Factors: The exo-exo-4-pentacyclo[8.2.1.1^5,8.0^2,9.0^3,7]tetradecanyl side group possesses a highly rigid, bulky polycyclic cage structure that imposes significant steric hindrance on the polymer backbone, severely restricting segmental mobility and intrinsically driving the Tg upward. Decreasing Factors: The initial monomer to initiator ratio of 56 indicates a low degree of polymerization, resulting in a high concentration of chain ends that increase free volume according to the Fox-Flory relationship, thereby lowering the Tg. Additionally, the moderate syndiotactic enrichment (50-60% rr triad) may result in less efficient packing compared to highly stereoregular counterparts, potentially facilitating slightly higher chain mobility. Dominant Factor: While the bulky polycyclic side groups establish a high intrinsic baseline for rigidity, the extremely low degree of polymerization is the dominant factor qualitatively influencing the final Tg, as the substantial free volume contribution from chain ends significantly depresses the transition temperature relative to the theoretical high-molecular-weight limit of this sterically hindered system."
    },
    "analysis_without_hierarchical_structure": {
      "descriptive_text": "The sample comprises a homopolymer synthesized from exo-exo-4-pentacyclo[8.2.1.1^5,8.0^2,9.0^3,7]tetradecanyl acrylate. The polymerization was performed via a Lewis pair mechanism in toluene at 25°C for 15 hours using a MAD/PCy3 catalyst system with a Lewis acid to Lewis base ratio of 2/1 and a target degree of polymerization indicated by an [M]0/[I]0 ratio of 56. Post-synthesis purification was achieved through reprecipitation into methanol, and the thermal properties were evaluated using differential scanning calorimetry.",
      "reasoning_analysis": "Increasing Factors: The chemical composition features a highly bulky pentacyclic cage structure attached to the acrylate backbone, which imposes severe steric hindrance and restricts segmental rotation, intrinsically driving the Tg upward. Additionally, the Lewis pair polymerization at mild temperatures preserves the structural integrity without thermal degradation that might otherwise lower molecular weight distributions unexpectedly. Decreasing Factors: The processing history specifies an [M]0/[I]0 ratio of 56, indicating a low degree of polymerization consistent with oligomeric chains; the high concentration of chain ends associated with low molecular weight increases free volume and segmental mobility, thereby depressing the Tg relative to high molecular weight analogues. Dominant Factor: While the low molecular weight introduces a downward pressure on the transition temperature, the extreme steric rigidity imposed by the pentacyclic side groups is the dominant factor, establishing a fundamentally high Tg baseline that defines the material's thermal behavior despite the oligomeric chain length."
    }
  },
  {
    "doi": "10.1038/s41428-025-01090-0",
    "title": "Synthesis of high glass transition temperature (meth)acrylic polymers bearing norbornadiene dimer via Lewis pair polymerization",
    "year": 2025,
    "chemical_composition": {
      "repeat_unit_psmiles": null,
      "monomers": [
        {
          "name": "exo-exo-4-pentacyclo[8.2.1.1^5,8.0^2,9.0^3,7]tetradecanyl methacrylate",
          "smiles": null,
          "ratio_value": null,
          "ratio_unit": null
        }
      ],
      "additives": [],
      "is_homopolymer": true
    },
    "processing_history": "Lewis pair polymerization in toluene (0.4 mL) for 15 h using MAD/PCy3 catalyst ([Lewis acid]0/[Lewis base] = 2/1) at 25°C. [M]0/[I]0 = 30. Purified by reprecipitation into MeOH. Tg measured by DSC.",
    "hierarchical_structure": "Tacticity: rr triad = 87%, mr triad = 13%, mm triad not detected.",
    "properties": {
      "Tg": {
        "value": [
          206
        ],
        "unit": "°C"
      }
    },
    "analysis_with_hierarchical_structure": {
      "descriptive_text": "The sample consists of a homopolymer derived from exo-exo-4-pentacyclo[8.2.1.1^5,8.0^2,9.0^3,7]tetradecanyl methacrylate, synthesized via Lewis pair polymerization in toluene at 25°C for 15 hours using a MAD/PCy3 catalyst system with a Lewis acid to Lewis base ratio of 2/1. The polymerization was conducted with a monomer to initiator ratio of 30, and the resulting material was purified by reprecipitation into methanol. Structural analysis indicates a highly syndiotactic microstructure with an rr triad content of 87% and an mr triad content of 13%, with no mm triads detected, and the glass transition temperature was characterized using differential scanning calorimetry.",
      "reasoning_analysis": "Increasing Factors: The exo-exo-4-pentacyclo[8.2.1.1^5,8.0^2,9.0^3,7]tetradecanyl side group possesses an extremely bulky and rigid polycyclic cage structure, which imposes severe steric hindrance on backbone rotation and significantly restricts segmental mobility. Additionally, the high syndiotacticity (87% rr triad) achieved through the specific Lewis pair catalyst system promotes a stereoregular configuration that further limits chain relaxation compared to atactic analogues. Decreasing Factors: The targeted degree of polymerization is low, indicated by the monomer to initiator ratio of 30, resulting in a high concentration of chain ends that increase free volume according to the Fox-Flory relationship. This oligomeric nature enhances overall chain mobility relative to high molecular weight counterparts. Dominant Factor: The intrinsic rigidity provided by the bulky pentacyclo side groups establishes a very high baseline Tg for the polymer backbone; however, the low degree of polymerization inherent to the synthesis conditions is the dominant factor qualitatively reducing the Tg relative to the theoretical maximum for this chemical structure."
    },
    "analysis_without_hierarchical_structure": {
      "descriptive_text": "The sample is a homopolymer of exo-exo-4-pentacyclo[8.2.1.1^5,8.0^2,9.0^3,7]tetradecanyl methacrylate. It was synthesized via Lewis pair polymerization in toluene at 25°C for 15 hours using a MAD/PCy3 catalyst system with a Lewis acid to Lewis base ratio of 2/1 and a monomer to initiator ratio of 30. The resulting polymer was purified by reprecipitation into methanol, and the glass transition temperature was measured by DSC.",
      "reasoning_analysis": "Increasing Factors: The chemical composition features a highly bulky and rigid pentacyclic cage structure attached to the methacrylate backbone, which imposes severe steric hindrance on backbone rotation and segmental mobility, intrinsically driving the Tg significantly higher compared to standard alkyl methacrylates. Decreasing Factors: The processing history indicates a target degree of polymerization of approximately 30 based on the [M]0/[I]0 ratio, suggesting an oligomeric molecular weight where chain end free volume effects are pronounced, thereby depressing the Tg relative to the high molecular weight limit. Additionally, incomplete removal of toluene during purification could introduce plasticization. Dominant Factor: The extreme steric bulk and rigidity of the pentacyclic side group constitute the dominant factor, as the intrinsic restriction of segmental motion imposed by the cage structure outweighs the free volume contributions from chain ends, establishing a high Tg baseline characteristic of rigid cage-containing polymers despite the oligomeric chain length."
    }
  },
  {
    "doi": "10.1038/s41428-025-01090-0",
    "title": "Synthesis of high glass transition temperature (meth)acrylic polymers bearing norbornadiene dimer via Lewis pair polymerization",
    "year": 2025,
    "chemical_composition": {
      "repeat_unit_psmiles": null,
      "monomers": [
        {
          "name": "exo-exo-4-pentacyclo[8.2.1.1^5,8.0^2,9.0^3,7]tetradecanyl methacrylate",
          "smiles": null,
          "ratio_value": null,
          "ratio_unit": null
        }
      ],
      "additives": [],
      "is_homopolymer": true
    },
    "processing_history": "Lewis pair polymerization in toluene (0.4 mL) for 15 h using MAD/PCy3 catalyst ([Lewis acid]0/[Lewis base] = 2/1) at 25°C. [M]0/[I]0 = 58. Purified by reprecipitation into MeOH. Tg measured by DSC.",
    "hierarchical_structure": "Tacticity: rr triad = 86%, mr triad = 14%, mm triad not detected.",
    "properties": {
      "Tg": {
        "value": [
          196
        ],
        "unit": "°C"
      }
    },
    "analysis_with_hierarchical_structure": {
      "descriptive_text": "This sample comprises a homopolymer derived from exo-exo-4-pentacyclo[8.2.1.1^5,8.0^2,9.0^3,7]tetradecanyl methacrylate, synthesized via Lewis pair polymerization in toluene at 25°C using a MAD/PCy3 catalyst system with an initial monomer-to-initiator ratio of 58. Following synthesis, the polymer was purified by reprecipitation into methanol to remove residual catalyst and solvent. Structural characterization reveals a highly syndiotactic configuration, evidenced by an rr triad fraction of 86% and an mr triad fraction of 14%, with no detected mm triads. The glass transition temperature was subsequently measured using differential scanning calorimetry.",
      "reasoning_analysis": "Increasing Factors: The presence of the bulky exo-exo-4-pentacyclo[8.2.1.1^5,8.0^2,9.0^3,7]tetradecanyl side group introduces significant steric hindrance, severely restricting backbone segmental rotation and intrinsically driving the Tg higher. Additionally, the high syndiotacticity (86% rr triad) typically enhances interchain packing efficiency and restricts conformational freedom compared to atactic analogues, further contributing to an increase in Tg. Decreasing Factors: The initial monomer-to-initiator ratio of 58 implies a low degree of polymerization and consequently low molecular weight, which increases the fractional free volume at chain ends (Fox-Flory effect), thereby enhancing chain mobility and lowering the Tg. Furthermore, although purified by reprecipitation, any residual toluene or methanol trapped within the matrix could act as a plasticizer, potentially depressing the Tg. Dominant Factor: The extreme steric bulk and rigidity of the pentacyclic side group combined with the high syndiotacticity establish a very high intrinsic baseline for chain stiffness; however, the low molecular weight resulting from the controlled polymerization conditions is the dominant factor limiting the final Tg magnitude relative to the theoretical maximum for high-molecular-weight analogues of this rigid monomer."
    },
    "analysis_without_hierarchical_structure": {
      "descriptive_text": "The sample comprises a homopolymer synthesized from exo-exo-4-pentacyclo[8.2.1.1^5,8.0^2,9.0^3,7]tetradecanyl methacrylate. Polymerization was achieved via Lewis pair polymerization in toluene at 25°C for 15 hours using a MAD/PCy3 catalyst system with a Lewis acid to Lewis base ratio of 2/1 and a monomer to initiator ratio of 58. The resulting material was purified by reprecipitation into methanol, and the glass transition temperature was characterized using differential scanning calorimetry.",
