Repository: hhtrick/HHT-code

# HHT training framework

This directory contains model training, embedding precomputation, inference, article-level baselines and the curated datasets. All commands below assume that the working directory is `train_code/`.

## 3. Datasets and fixed partitions

Each main dataset is a JSON array at `dataset/{property}/{property}.json`. Entries contain source metadata, `chemical_composition`, `processing_history`, `hierarchical_structure`, `properties`, and two generated-analysis objects. Targets are stored as `properties[property]["value"]`; source metadata and target values are not predictive input fields.

| Property | Train | Validation | Test | Total |
|---|---:|---:|---:|---:|

File: train_code/dataset/Tg/Tg.json (part 100 of 235)
[
      "reasoning_analysis": "Increasing Factors: The chemical composition features a methacrylate backbone substituted with an extremely bulky and rigid exo-exo-4-pentacyclo[8.2.1.1^5,8.0^2,9.0^3,7]tetradecanyl cage structure. This massive side group imposes severe steric hindrance and significantly restricts backbone segmental mobility, which intrinsically drives the glass transition temperature upward. Decreasing Factors: The processing history indicates a monomer to initiator ratio of 58, suggesting the formation of low molecular weight oligomers rather than high polymers. The high concentration of chain ends associated with low molecular weight increases free volume and chain mobility, thereby depressing the glass transition temperature according to Fox-Flory relationships. Additionally, incomplete removal of toluene or methanol during purification could introduce plasticization effects. Dominant Factor: While the low molecular weight processing outcome introduces a significant decreasing influence via chain end free volume, the extreme steric bulk and rigidity of the pentacyclic side group constitute the dominant factor. This structural rigidity imposes such profound constraints on segmental motion that it maintains a fundamentally elevated glass transition temperature relative to standard methacrylates, despite the oligomeric nature of the sample."
    }
  },
  {
    "doi": "10.1038/s41428-025-01090-0",
    "title": "Synthesis of high glass transition temperature (meth)acrylic polymers bearing norbornadiene dimer via Lewis pair polymerization",
    "year": 2025,
    "chemical_composition": {
      "repeat_unit_psmiles": null,
      "monomers": [
        {
          "name": "exo-exo-4-pentacyclo[8.2.1.1^5,8.0^2,9.0^3,7]tetradecanyl acrylate",
          "smiles": null,
          "ratio_value": null,
          "ratio_unit": null
        }
      ],
      "additives": [],
      "is_homopolymer": true
    },
    "processing_history": "Lewis pair polymerization in toluene (0.4 mL) for 15 h using B(C6F5)3/PPh3 catalyst ([Lewis acid]0/[Lewis base] = 2/1) at 25°C. [M]0/[I]0 = 86. Purified by reprecipitation into MeOH. Tg measured by DSC.",
    "hierarchical_structure": "Tacticity: rr triad estimated between 50-60%.",
    "properties": {
      "Tg": {
        "value": [
          114
        ],
        "unit": "°C"
      }
    },
    "analysis_with_hierarchical_structure": {
      "descriptive_text": "The sample comprises a homopolymer derived from exo-exo-4-pentacyclo[8.2.1.1^5,8.0^2,9.0^3,7]tetradecanyl acrylate monomers. It was synthesized via Lewis pair polymerization in toluene at 25°C for 15 hours using a B(C6F5)3/PPh3 catalyst system with a Lewis acid to Lewis base ratio of 2/1 and an initial monomer to initiator ratio of 86. Following synthesis, the material was purified by reprecipitation into methanol. Hierarchical characterization reveals a tacticity with an rr triad content estimated between 50% and 60%, and the glass transition temperature was measured using differential scanning calorimetry (DSC).",
      "reasoning_analysis": "Increasing Factors: The incorporation of the bulky exo-exo-4-pentacyclo[8.2.1.1^5,8.0^2,9.0^3,7]tetradecanyl side group imposes severe steric hindrance and backbone rigidity, restricting segmental mobility and reducing free volume, which intrinsically drives the Tg upward. Additionally, the rr triad content of 50-60% indicates a preference for syndiotactic placement, which often enhances chain stiffness and packing density compared to atactic counterparts, further supporting a higher Tg. Decreasing Factors: The initial monomer to initiator ratio of 86 suggests a low degree of polymerization and molecular weight, leading to an increased fraction of chain ends that elevate free volume according to the Fox-Flory relationship, thereby depressing the Tg. Moreover, despite purification, trace amounts of residual toluene from the polymerization solvent could remain entrapped, acting as a plasticizer to reduce intermolecular forces and lower the Tg. Dominant Factor: The intrinsic rigidity and steric bulk of the pentacyclic monomer unit qualitatively dominate the thermal behavior by establishing a high baseline Tg, although the low molecular weight imposed by the processing conditions limits the magnitude of this transition relative to the theoretical infinite chain limit."
    },
    "analysis_without_hierarchical_structure": {
      "descriptive_text": "The sample consists of a homopolymer derived from exo-exo-4-pentacyclo[8.2.1.1^5,8.0^2,9.0^3,7]tetradecanyl acrylate. Synthesis was conducted via Lewis pair polymerization in toluene at 25°C for 15 hours utilizing a B(C6F5)3/PPh3 catalyst system with a Lewis acid to Lewis base ratio of 2/1 and a monomer-to-initiator ratio of 86. Following polymerization, the material was purified by reprecipitation into methanol, and the glass transition temperature was subsequently characterized using differential scanning calorimetry (DSC).",
      "reasoning_analysis": "Increasing Factors: The chemical composition features an exo-exo-4-pentacyclo[8.2.1.1^5,8.0^2,9.0^3,7]tetradecanyl side group, which is an extremely bulky and rigid cage-like structure attached to the acrylate backbone. This massive substituent imposes severe steric hindrance that restricts segmental rotation and reduces free volume, intrinsically driving the Tg upward. Decreasing Factors: The processing history indicates a monomer-to-initiator ratio of 86, suggesting a relatively low degree of polymerization. Lower molecular weight increases the concentration of chain ends, which enhances free volume and typically depresses the Tg according to the Fox-Flory relationship. Additionally, any residual toluene solvent remaining after reprecipitation into methanol could act as a plasticizer, further lowering the transition temperature. Dominant Factor: The steric rigidity imposed by the bulky pentacyclic side group is the dominant factor. While the moderate molecular weight may limit the absolute maximum Tg achievable compared to high molecular weight analogs, the profound restriction on backbone mobility caused by the cage-like structure qualitatively overrides the chain-end effects, establishing a high baseline Tg relative to conventional acrylates."
    }
  },
  {
    "doi": "10.1088/1757-899X/110/1/012018",
    "title": "Determination of glass transition temperature for polymers by methods of thermoactivation spectroscopy",
    "year": 2016,
    "chemical_composition": {
      "repeat_unit_psmiles": null,
      "monomers": [
        {
          "name": "Epoxy resin",
          "smiles": null,
          "ratio_value": null,
          "ratio_unit": null
        }
      ],
      "additives": [
        {
          "name": "Rhodamine 6Y",
          "type": "dye",
          "amount_value": null,
          "amount_unit": null
        }
      ],
      "is_homopolymer": false
    },
    "processing_history": "Epoxy polymer dyed with Rhodamine 6Y (Concentration level 3 corresponding to TC3 in Table 1). Glass transition temperature measured by Thermally Stimulated Luminescence (TSL). Sample irradiated with UV deuterium lamp 400 W for 5–10 minutes at 80 K, heated at a constant rate of 0.15 K/s.",
    "hierarchical_structure": null,
    "properties": {
      "Tg": {
        "value": [
          105.9
        ],
        "unit": "°C"
      }
    },
    "analysis_with_hierarchical_structure": {
      "descriptive_text": "The sample comprises an epoxy resin system doped with Rhodamine 6Y dye at a concentration level designated as TC3. The material was subjected to UV irradiation using a 400 W deuterium lamp for 5–10 minutes at 80 K prior to characterization. The glass transition behavior was subsequently evaluated using Thermally Stimulated Luminescence (TSL), wherein the sample was heated at a constant rate of 0.15 K/s.",
      "reasoning_analysis": "Increasing Factors: The epoxy resin matrix typically forms a highly crosslinked three-dimensional network, which severely restricts segmental chain mobility and inherently establishes a high baseline glass transition temperature. Additionally, the UV irradiation during processing could potentially induce minor photo-crosslinking or structural hardening, further restricting motion. Decreasing Factors: The incorporation of Rhodamine 6Y during the doping process introduces small organic molecules into the matrix. If physically dispersed, these dye molecules act as plasticizers by increasing free volume and facilitating segmental mobility, thereby lowering the Tg. Dominant Factor: The intrinsic rigidity and high crosslink density of the cured epoxy network qualitatively dominate the thermal behavior. While the Rhodamine 6Y additive and its incorporation process introduce a plasticizing effect that reduces the Tg relative to the neat resin, the structural constraints of the epoxy network remain the primary determinant of the overall glass transition temperature."
    },
    "analysis_without_hierarchical_structure": {
      "descriptive_text": "The investigated sample consists of an epoxy resin matrix doped with Rhodamine 6Y dye at a specific concentration level corresponding to TC3. The material was prepared by incorporating the dye into the epoxy polymer, followed by characterization of the glass transition temperature using Thermally Stimulated Luminescence (TSL). During the analysis protocol, the sample was irradiated with a 400 W UV deuterium lamp for 5–10 minutes at 80 K and subsequently heated at a constant rate of 0.15 K/s to monitor the relaxation behavior.",
      "reasoning_analysis": "Increasing Factors: The fundamental architecture of the epoxy resin involves a highly crosslinked thermoset network, which significantly restricts segmental chain mobility and reduces free volume, intrinsically driving the glass transition temperature to higher values. The rigid chemical structure of the epoxy backbone further contributes to this thermal stability by imposing steric constraints on backbone rotation. Decreasing Factors: The incorporation of Rhodamine 6Y dye molecules via the dyeing process acts as a compositional modifier; these small organic molecules can disrupt the packing efficiency of the polymer network and increase free volume, functioning similarly to a plasticizer which facilitates local segmental motion and lowers the Tg. Additionally, the kinetic nature of the glass transition means the observed value is dependent on the heating rate of 0.15 K/s used during the TSL measurement. Dominant Factor: The covalent crosslinking density inherent to the cured epoxy network is the dominant factor governing the thermal behavior. While the Rhodamine 6Y dye introduces a plasticizing effect that may depress the Tg relative to a neat resin, the restrictive nature of the three-dimensional polymer network qualitatively overrides the additive influence, maintaining a high Tg characteristic of thermoset epoxy systems."
    }
  },
  {
    "doi": "10.1088/1757-899X/110/1/012018",
    "title": "Determination of glass transition temperature for polymers by methods of thermoactivation spectroscopy",
    "year": 2016,
    "chemical_composition": {
      "repeat_unit_psmiles": null,
      "monomers": [
        {
          "name": "Epoxy resin",
          "smiles": null,
          "ratio_value": null,
          "ratio_unit": null
        }
      ],
      "additives": [
        {
          "name": "Rhodamine 6Y",
          "type": "dye",
          "amount_value": null,
          "amount_unit": null
        }
      ],
      "is_homopolymer": false
    },
    "processing_history": "Epoxy polymer dyed with Rhodamine 6Y (Concentration level 3 corresponding to TC3 in Table 1). Glass transition temperature measured by Thermogravimetric Analysis (TGA).",
    "hierarchical_structure": null,
    "properties": {
      "Tg": {
        "value": [
          110.9
        ],
        "unit": "°C"
      }
    },
    "analysis_with_hierarchical_structure": {
      "descriptive_text": "The sample comprises an epoxy resin system doped with Rhodamine 6Y dye at a concentration level corresponding to TC3. Identified as a non-homopolymer, the material was prepared by dyeing the epoxy polymer with the fluorescent additive. The glass transition temperature was evaluated using Thermogravimetric Analysis (TGA).",
      "reasoning_analysis": "Increasing Factors: The classification as a non-homopolymer epoxy system implies the formation of a crosslinked thermoset network. This three-dimensional architecture imposes severe constraints on segmental chain mobility and reduces free volume, intrinsically driving the Tg higher compared to linear analogues. Decreasing Factors: The processing history involving the dyeing process incorporates Rhodamine 6Y, a small organic molecule, into the matrix. These additives typically function as impurities or plasticizers that increase fractional free volume and lubricate chain segments, thereby enhancing mobility and lowering the Tg. Dominant Factor: The covalent crosslinking density of the epoxy network qualitatively dominates the thermal transition behavior. While the dye introduces a plasticizing effect, the rigid network structure establishes the primary resistance to segmental motion, meaning the Tg is primarily dictated by the cured resin architecture rather than the dye concentration."
    },
    "analysis_without_hierarchical_structure": {
      "descriptive_text": "The sample consists of an epoxy resin matrix incorporated with Rhodamine 6Y dye. The material was prepared by dyeing the epoxy polymer with Rhodamine 6Y at a concentration level designated as TC3. The glass transition temperature was subsequently characterized using Thermogravimetric Analysis (TGA).",
      "reasoning_analysis": "Increasing Factors: The epoxy resin system typically forms a crosslinked three-dimensional network, which severely restricts segmental chain mobility through covalent constraints. This architectural rigidity intrinsically drives the glass transition temperature to higher values by reducing the available free volume for chain movement. Decreasing Factors: The addition of Rhodamine 6Y introduces small organic molecules into the polymer matrix. These additive molecules can disrupt efficient polymer packing and increase the fractional free volume, effectively acting as plasticizers that facilitate segmental motion and consequently depress the Tg relative to the undyed resin. Dominant Factor: The topological constraints imposed by the crosslinked epoxy network represent the fundamental structural determinant of the thermal properties. While the dye introduces a potential plasticizing effect, the inherent rigidity of the cured epoxy network qualitatively dominates the final Tg behavior, establishing a high thermal transition baseline that is only moderately perturbed by the presence of the dye."
    }
  },
  {
    "doi": null,
    "title": "Effect of hydrophilicity of polymer particles on their glass transition temperatures in the emulsion state",
    "year": 2004,
    "chemical_composition": {
      "repeat_unit_psmiles": "[*]CC(C)(C(=O)OC)[*]",
      "monomers": [
        {
          "name": "Methyl methacrylate",
          "smiles": "CC(=C)C(=O)OC",
          "ratio_value": null,
          "ratio_unit": null
        }
      ],
      "additives": [
        {
          "name": "Potassium persulfate",
          "type": "initiator",
          "amount_value": 0.08,
          "amount_unit": "g"
        },
        {
          "name": "Emulgen 911",
          "type": "emulsifier",
          "amount_value": 1.3,
          "amount_unit": "g"
        }
      ],
      "is_homopolymer": true
    },
    "processing_history": "Emulsion polymerization with nonionic emulsifier in 500 ml four-necked round-bottom flask. MMA (20 g), KPS (0.08 g), Emulgen 911 (1.3 g), Water (180 g). Tg measured in emulsion state (Tg_E) by power compensation-type highly sensitive differential scanning calorimeter (PC-DSC, nano-DSC 5100). Emulsion solid content adjusted to 4 wt%. Measurement range 0 °C to 120 °C at 1 °C/min. Pressurized to 3 atm.",
    "hierarchical_structure": "Polymer emulsion particles. Hydrodynamic diameter (Dh) 370 nm measured by DLS. Weight-average molecular weight (Mw) 40 x 10^4 g/mol.",
    "properties": {
      "Tg": {
        "value": [
          89
        ],
        "unit": "°C"
      }
    },
    "analysis_with_hierarchical_structure": {
      "descriptive_text": "The sample consists of poly(methyl methacrylate) homopolymer particles synthesized via emulsion polymerization using potassium persulfate as the initiator and Emulgen 911 as a nonionic emulsifier in an aqueous medium. The resulting polymer emulsion exhibits a solid content of 4 wt% with polymer particles having a hydrodynamic diameter of 370 nm as determined by dynamic light scattering, and a weight-average molecular weight of 400,000 g/mol. The glass transition temperature was characterized in the emulsion state using a power compensation-type highly sensitive differential scanning calorimeter (nano-DSC) over a range of 0 °C to 120 °C at a heating rate of 1 °C/min under a pressure of 3 atm.",
      "reasoning_analysis": "Increasing Factors: The poly(methyl methacrylate) backbone contains bulky alpha-methyl and ester side groups that impose significant steric hindrance on backbone rotation, intrinsically establishing a high baseline Tg. Furthermore, the high weight-average molecular weight minimizes the contribution of free volume from chain ends, preventing the molecular weight depression of Tg. The measurement condition of 3 atm pressure also acts to reduce free volume, theoretically shifting the transition to higher temperatures. Decreasing Factors: The presence of low molecular weight additives, specifically the Emulgen 911 emulsifier and potassium persulfate initiator residues, introduces free volume and acts as internal plasticizers that enhance segmental mobility. Additionally, characterizing the Tg in the emulsion state implies the presence of water and surfactant layers at the particle interface; the high surface-to-volume ratio of the 370 nm particles allows for enhanced chain mobility at the surface, and any interfacial water can further plasticize the polymer surface. Dominant Factor: While the high molecular weight and applied pressure support a higher transition temperature, the combined plasticizing effects of the nonionic emulsifier, initiator residues, and the aqueous emulsion environment surrounding the nanoparticles are likely the dominant factors. These components facilitate segmental motion at the interfaces and within the matrix, qualitatively lowering the observed Tg relative to a bulk, dry, additive-free PMMA sample."
    },
    "analysis_without_hierarchical_structure": {
      "descriptive_text": "The sample consists of a poly(methyl methacrylate) homopolymer synthesized via emulsion polymerization in a 500 ml four-necked round-bottom flask. The reaction mixture comprised 20 g of methyl methacrylate monomer, 0.08 g of potassium persulfate initiator, and 1.3 g of Emulgen 911 nonionic emulsifier dispersed in 180 g of water. The resulting emulsion was adjusted to a solid content of 4 wt% for characterization. The glass transition temperature was measured directly in the emulsion state (Tg_E) using a power compensation-type highly sensitive differential scanning calorimeter (nano-DSC 5100) over a range of 0 °C to 120 °C at a heating rate of 1 °C/min under a pressure of 3 atm.",
      "reasoning_analysis": "Increasing Factors: The inherent chemical structure of poly(methyl methacrylate), characterized by alpha-methyl groups and polar ester functionalities, imposes significant steric hindrance and intermolecular dipole interactions that restrict backbone segmental mobility, intrinsically driving the Tg higher. Additionally, the measurement pressure of 3 atm slightly reduces free volume compared to ambient pressure, theoretically contributing to a marginal increase in the transition temperature, while ionic end groups from the potassium persulfate initiator may introduce minor physical crosslinking effects. Decreasing Factors: The processing and measurement protocol involves analyzing the sample in the emulsion state rather than as a dry solid, meaning significant water content is present during the thermal scan. Water acts as a potent plasticizer for PMMA, penetrating the polymer particles and drastically increasing free volume to depress the Tg. Furthermore, the presence of the nonionic emulsifier at the particle interface and the slow heating rate of 1 °C/min, which allows for enhanced structural relaxation, contribute to lowering the observed transition temperature. Dominant Factor: Although the rigid PMMA backbone establishes a high baseline thermal stability, the plasticization effect induced by the aqueous medium in the emulsion state is the dominant factor. This solvent effect qualitatively overwhelms the intrinsic chain rigidity and pressure effects, resulting in a Tg_E that is significantly reduced relative to the bulk dry polymer."
    }
  },
  {
    "doi": "10.1002/adma.202417150",
    "title": "Strain Release via Glass Transition Temperature Regulation for Efficient and Stable Perovskite Solar Cells",
    "year": 2025,
    "chemical_composition": {
      "repeat_unit_psmiles": null,
      "monomers": [
        {
          "name": "2-(N-3-Sulfopropyl-N,N-dimethyl ammonium)ethyl methacrylate",
          "smiles": "CC(=C)C(=O)OCC[N+](C)(C)CCCS(=O)(=O)[O-]",
          "ratio_value": 4,
          "ratio_unit": "molar part"
        },
        {
          "name": "2-Hydroxyethyl acrylate",
          "smiles": "C=CC(=O)OCCO",
          "ratio_value": 1,
          "ratio_unit": "molar part"
        }
      ],
      "additives": [
        {
          "name": "Ammonium persulfate",
          "type": "initiator",
          "amount_value": null,
          "amount_unit": null
        }
      ],
      "is_homopolymer": false
    },
    "processing_history": "Polymerization of SBMA and HEA (molar ratio 4:1) in the presence of ammonium persulfate (APS) initiator at 60 °C, converting fluid solution into adhesive gels. Tg measured by Differential scanning calorimetry (DSC).",
    "hierarchical_structure": "Amorphous polymer gel.",
    "properties": {
      "Tg": {
        "value": [
          130.2
        ],
        "unit": "°C"
      }
    },
    "analysis_with_hierarchical_structure": {
      "descriptive_text": "The sample comprises an amorphous polymer gel formed from a copolymer of 2-(N-3-Sulfopropyl-N,N-dimethyl ammonium)ethyl methacrylate (SBMA) and 2-Hydroxyethyl acrylate (HEA) with a molar ratio of 4:1. Synthesis was achieved through polymerization at 60 °C using ammonium persulfate as an initiator, which transformed the initial fluid solution into adhesive gels. The thermal behavior, including the glass transition temperature, was evaluated using Differential Scanning Calorimetry (DSC).",
      "reasoning_analysis": "Increasing Factors: The predominance of SBMA monomers introduces bulky zwitterionic side groups that establish strong electrostatic interactions and ionic clusters, acting as physical crosslinks that significantly restrict segmental chain mobility. Additionally, the methacrylate backbone of the SBMA units contains an alpha-methyl group that imposes steric hindrance on backbone rotation, increasing rigidity compared to pure acrylates, while the gel structure implies a network formation that further limits long-range chain motion. Decreasing Factors: The incorporation of HEA introduces acrylate linkages which lack the alpha-methyl steric barrier, thereby increasing local backbone flexibility relative to the methacrylate segments. Furthermore, the highly hydrophilic nature of both the zwitterionic SBMA and hydroxyl-containing HEA makes the system susceptible to moisture absorption or residual solvent retention from the solution processing; any such volatile content would act as a potent plasticizer, drastically enhancing free volume and lowering the Tg. Dominant Factor: Given the 4:1 molar ratio favoring SBMA, the strong inter-chain electrostatic interactions and the steric rigidity of the methacrylate backbone are the dominant factors governing the thermal behavior. These structural features typically establish a high baseline resistance to segmental motion, suggesting that despite the flexibility introduced by HEA and the gel morphology, the ionic crosslinking density primarily dictates the upper bounds of the glass transition temperature."
    },
    "analysis_without_hierarchical_structure": {
      "descriptive_text": "The material is a copolymer synthesized from 2-(N-3-Sulfopropyl-N,N-dimethyl ammonium)ethyl methacrylate and 2-Hydroxyethyl acrylate with a molar ratio of 4:1. Polymerization was initiated by ammonium persulfate at 60 °C, transforming the reaction mixture from a fluid solution into adhesive gels. The glass transition temperature was subsequently evaluated using Differential Scanning Calorimetry (DSC).",
      "reasoning_analysis": "Increasing Factors: The predominance of the zwitterionic SBMA monomer introduces strong electrostatic interactions between sulfonate and ammonium groups, creating ionic clusters that significantly restrict segmental mobility. The methacrylate backbone of the major component provides steric hindrance due to the alpha-methyl group, and the hydroxyl functionality of the HEA comonomer allows for hydrogen bonding, both contributing to reduced chain flexibility. Additionally, the formation of an adhesive gel network during processing imposes topological constraints on the polymer chains. Decreasing Factors: The incorporation of the HEA comonomer introduces acrylate backbone segments which possess greater rotational freedom compared to methacrylate units, potentially lowering the overall rigidity. Furthermore, the gel state may retain residual solvent or water within the matrix, which could act as a plasticizer by increasing free volume if not thoroughly removed. Dominant Factor: The intense electrostatic associations arising from the high concentration of zwitterionic SBMA units serve as effective physical crosslinks that qualitatively outweigh the flexibility contributed by the HEA component, establishing a restricted mobility regime that drives the Tg upward relative to standard non-ionic acrylate copolymers."
    }
  },
  {
    "doi": null,
    "title": "Use of DMA-material pocket to determine the glass transition temperature of nitrocellulose blends in film form",
    "year": null,
    "chemical_composition": {
      "repeat_unit_psmiles": null,
      "monomers": [
        {
          "name": "ε-caprolactone",
          "smiles": "O=C1CCCCCO1",
          "ratio_value": 50,
          "ratio_unit": "wt%"
        },
        {
          "name": "Nitrocellulose",
          "smiles": null,
          "ratio_value": 50,
          "ratio_unit": "wt%"
        }
      ],
      "additives": [],
      "is_homopolymer": false
    },
    "processing_history": "Blend-8: NC_hm diluted with ethyl acetate, PCL added, heated 60 °C, dried. Film deposited on DMA material pocket. DMA performed on PerkinElmer DMA 8000, heating rate 5 °C/min, 1 Hz, single cantilever mode. Tg determined from maximum of tan δ curve.",
    "hierarchical_structure": "Miscible polymer blend film.",
    "properties": {
      "Tg": {
        "value": [
          -43.5
        ],
        "unit": "°C"
      }
    },
    "analysis_with_hierarchical_structure": {
      "descriptive_text": "The sample consists of a miscible polymer blend film composed of equal weight fractions (50 wt% each) of poly(ε-caprolactone) and nitrocellulose. Preparation involved diluting the nitrocellulose in ethyl acetate, adding the poly(ε-caprolactone), heating the mixture to 60 °C, and drying to form a film deposited on a DMA material pocket. The thermal transitions were characterized using dynamic mechanical analysis on a PerkinElmer DMA 8000 instrument in single cantilever mode at a frequency of 1 Hz and a heating rate of 5 °C/min, with the glass transition temperature determined from the maximum of the tan δ curve.",
      "reasoning_analysis": "Increasing Factors: The nitrocellulose component possesses a rigid backbone with bulky nitrate substituents and strong intermolecular dipole interactions, which inherently restrict segmental mobility and drive the Tg higher. Additionally, the processing history involves drying after solution casting in ethyl acetate; effective removal of this volatile solvent eliminates plasticization effects, thereby preserving a higher Tg. The confirmed miscible structure suggests the presence of specific intermolecular interactions, likely hydrogen bonding between the carbonyl groups of poly(ε-caprolactone) and the hydroxyl or nitrate groups of nitrocellulose, which further constrains chain dynamics. Decreasing Factors: The poly(ε-caprolactone) component features a flexible aliphatic backbone with a very low intrinsic Tg, and its inclusion at 50 wt% introduces significant free volume and chain mobility into the blend, substantially depressing the overall Tg relative to pure nitrocellulose. Furthermore, if the drying process during film deposition was insufficient, residual ethyl acetate could remain trapped within the matrix, acting as a plasticizer to lower the Tg. Dominant Factor: The formation of a miscible blend driven by specific intermolecular interactions is the dominant factor governing the final Tg behavior. While the flexible poly(ε-caprolactone) component significantly lowers the Tg relative to pure nitrocellulose, the strong hydrogen bonding network ensures a homogeneous phase where the rigid nitrocellulose constraints are effectively transferred to the flexible chains, establishing a single glass transition that reflects the restricted mobility imposed by the interactive blend network rather than simple volumetric averaging."
    },
    "analysis_without_hierarchical_structure": {
      "descriptive_text": "The sample consists of a binary blend composed of equal weight fractions (50 wt% each) of poly(ε-caprolactone) and nitrocellulose. The material was prepared by diluting the nitrocellulose with ethyl acetate, adding the poly(ε-caprolactone), and heating the mixture to 60 °C before drying to form a film deposited on a DMA material pocket. The glass transition temperature was determined using dynamic mechanical analysis on a PerkinElmer DMA 8000 instrument in single cantilever mode at a frequency of 1 Hz and a heating rate of 5 °C/min, specifically identifying the Tg from the maximum of the tan δ curve.",
      "reasoning_analysis": "Increasing Factors: The presence of nitrocellulose introduces rigid backbone segments and bulky nitro groups that restrict segmental motion, inherently driving the blend's Tg upward relative to pure poly(ε-caprolactone). Specific intermolecular interactions, such as hydrogen bonding between the hydroxyl groups of nitrocellulose and the carbonyl groups of poly(ε-caprolactone), can reduce free volume and further elevate the Tg if the blend is miscible. Additionally, the use of dynamic mechanical analysis measuring the tan δ maximum typically yields a higher transition temperature compared to calorimetric methods due to the frequency-dependent relaxation behavior at 1 Hz. Decreasing Factors: The poly(ε-caprolactone) component possesses a flexible aliphatic backbone with low rotational barriers, which acts to decrease the overall blend Tg relative to pure nitrocellulose. Furthermore, the solvent casting process using ethyl acetate carries a risk of residual solvent entrapment; if not completely removed during drying, these small molecules would act as plasticizers, increasing free volume and depressing the Tg. Dominant Factor: The rigid architecture of the nitrocellulose combined with specific intermolecular interactions between the blend components qualitatively dominates the thermal behavior, establishing a Tg significantly higher than that of the pure polyester phase, although the specific determination method (tan δ peak via DMA) inherently shifts the observed transition to higher temperatures compared to standard thermodynamic definitions."
    }
  },
  {
    "doi": "10.1002/adma.202417150",
    "title": "Strain Release via Glass Transition Temperature Regulation for Efficient and Stable Perovskite Solar Cells",
    "year": 2025,
    "chemical_composition": {
      "repeat_unit_psmiles": null,
      "monomers": [
        {
          "name": "2-(N-3-Sulfopropyl-N,N-dimethyl ammonium)ethyl methacrylate",
          "smiles": "CC(=C)C(=O)OCC[N+](C)(C)CCCS(=O)(=O)[O-]",
          "ratio_value": 3,
          "ratio_unit": "molar part"
        },
        {
          "name": "2-Hydroxyethyl acrylate",
          "smiles": "C=CC(=O)OCCO",
          "ratio_value": 2,
          "ratio_unit": "molar part"
        }
      ],
      "additives": [
        {
          "name": "Ammonium persulfate",
          "type": "initiator",
          "amount_value": null,
          "amount_unit": null
        }
      ],
      "is_homopolymer": false
    },
    "processing_history": "Polymerization of SBMA and HEA (molar ratio 3:2) in the presence of ammonium persulfate (APS) initiator at 60 °C, converting fluid solution into adhesive gels. Tg measured by Differential scanning calorimetry (DSC).",
    "hierarchical_structure": "Amorphous polymer gel.",
    "properties": {
      "Tg": {
        "value": [
          64.9
        ],
        "unit": "°C"
      }
    },
    "analysis_with_hierarchical_structure": {
      "descriptive_text": "The sample consists of an amorphous copolymer gel composed of 2-(N-3-Sulfopropyl-N,N-dimethyl ammonium)ethyl methacrylate and 2-Hydroxyethyl acrylate monomers fed in a 3:2 molar ratio. Polymerization was initiated by ammonium persulfate at 60 °C, converting the fluid precursor solution into an adhesive gel network. The glass transition temperature of this hierarchical structure was characterized using Differential Scanning Calorimetry.",
      "reasoning_analysis": "Increasing Factors: The incorporation of 2-(N-3-Sulfopropyl-N,N-dimethyl ammonium)ethyl methacrylate introduces bulky zwitterionic side groups that engage in strong electrostatic interactions and ionic clustering, significantly restricting segmental chain mobility. Additionally, the methacrylate backbone of this unit provides greater steric hindrance compared to acrylates, while the hydroxyl groups in the 2-Hydroxyethyl acrylate comonomer contribute to hydrogen bonding networks. The formation of an adhesive gel structure implies a crosslinked network topology, which further constrains chain motion and elevates the glass transition temperature. Decreasing Factors: The presence of the 2-Hydroxyethyl acrylate comonomer introduces an acrylate backbone lacking the alpha-methyl group, which offers greater backbone flexibility compared to the methacrylate segments. Furthermore, the aliphatic ethyl spacers within both monomer side chains provide some conformational freedom that counteracts the rigidity imposed by the interactive groups. Dominant Factor: The strong electrostatic associations inherent to the zwitterionic monomer units, which act as effective physical crosslinks, combined with the topological constraints of the gel network, qualitatively dominate the thermal behavior. These factors likely result in a higher glass transition temperature relative to standard non-ionic acrylate copolymers, despite the flexibility introduced by the hydroxyethyl acrylate component."
    },
    "analysis_without_hierarchical_structure": {
      "descriptive_text": "The sample comprises a copolymer synthesized from 2-(N-3-Sulfopropyl-N,N-dimethyl ammonium)ethyl methacrylate and 2-Hydroxyethyl acrylate with a molar ratio of 3:2. Polymerization was initiated by ammonium persulfate at 60 °C, resulting in the transformation of a fluid solution into adhesive gels. The glass transition temperature of the resulting material was characterized using Differential Scanning Calorimetry.",
      "reasoning_analysis": "Increasing Factors: The chemical composition is dominated by the zwitterionic methacrylate monomer, which introduces bulky sulfopropyl ammonium side groups that impose significant steric hindrance and restrict backbone rotation. Furthermore, the strong electrostatic interactions between zwitterionic groups act as physical crosslinks, while the hydroxyl groups from the acrylate comonomer contribute additional hydrogen bonding, collectively reducing segmental mobility. The processing history indicates the formation of adhesive gels, implying a network structure or high degree of entanglement that further constrains chain motion. Decreasing Factors: The presence of 2-Hydroxyethyl acrylate introduces an acrylate backbone segment which is inherently more flexible than the methacrylate counterpart, potentially lowering the overall rigidity. Additionally, the hydrophilic nature of both monomers and the gel formation process suggests a high affinity for moisture or residual solvent; if not thoroughly dried, absorbed water would act as a potent plasticizer, increasing free volume and depressing the Tg. Dominant Factor: The high molar ratio of the zwitterionic monomer combined with the strong ionic associations and physical network formation established during gelation qualitatively dominates the thermal behavior. These restrictive interactions generally outweigh the flexibility introduced by the acrylate comonomer, leading to an elevated Tg relative to standard acrylate systems, provided the material is in a dry state."
    }
  },
  {
    "doi": null,
    "title": "Use of DMA-material pocket to determine the glass transition temperature of nitrocellulose blends in film form",
    "year": null,
    "chemical_composition": {
      "repeat_unit_psmiles": null,
      "monomers": [
        {
          "name": "ε-caprolactone",
          "smiles": "O=C1CCCCCO1",
          "ratio_value": 44,
          "ratio_unit": "wt%"
        },
        {
          "name": "Nitrocellulose",
          "smiles": null,
          "ratio_value": 56,
          "ratio_unit": "wt%"
        }
      ],
      "additives": [],
      "is_homopolymer": false
    },
    "processing_history": "Blend-7: NC_hm diluted with ethyl acetate, PCL added, heated 60 °C, dried. Film deposited on DMA material pocket. DMA performed on PerkinElmer DMA 8000, heating rate 5 °C/min, 1 Hz, single cantilever mode. Tg determined from maximum of E'' curve.",
    "hierarchical_structure": "Miscible polymer blend film.",
    "properties": {
      "Tg": {
        "value": [
          -44
        ],
        "unit": "°C"
      }
    },
    "analysis_with_hierarchical_structure": {
      "descriptive_text": "The sample, designated Blend-7, is a miscible polymer blend film composed of 44 wt% poly(ε-caprolactone) (PCL) and 56 wt% nitrocellulose (NC). Preparation involved diluting high-molecular-weight nitrocellulose with ethyl acetate, adding PCL, heating the mixture to 60 °C, and drying to form a film deposited directly on a DMA material pocket. The thermal mechanical properties were characterized using dynamic mechanical analysis on a PerkinElmer DMA 8000 instrument in single cantilever mode at a frequency of 1 Hz and a heating rate of 5 °C/min, with the glass transition temperature determined from the maximum of the loss modulus (E'') curve.",
