Repository: hhtrick/HHT-code

# HHT training framework

This directory contains model training, embedding precomputation, inference, article-level baselines and the curated datasets. All commands below assume that the working directory is `train_code/`.

## 3. Datasets and fixed partitions

Each main dataset is a JSON array at `dataset/{property}/{property}.json`. Entries contain source metadata, `chemical_composition`, `processing_history`, `hierarchical_structure`, `properties`, and two generated-analysis objects. Targets are stored as `properties[property]["value"]`; source metadata and target values are not predictive input fields.

| Property | Train | Validation | Test | Total |
|---|---:|---:|---:|---:|

File: train_code/dataset/Tg/Tg.json (part 101 of 235)
[
      "reasoning_analysis": "Increasing Factors: The nitrocellulose component possesses a rigid cellulose backbone with bulky nitrate substituents that inherently restrict segmental mobility, driving the Tg higher. Additionally, the miscible nature of the blend suggests specific intermolecular interactions, such as hydrogen bonding between the carbonyl groups of PCL and the hydroxyl or nitrate groups of NC, which can further constrain chain motion and elevate the Tg relative to an immiscible mixture. Decreasing Factors: The inclusion of 44 wt% poly(ε-caprolactone) introduces flexible aliphatic segments with a low intrinsic Tg, acting as an internal plasticizer that significantly enhances chain mobility. Furthermore, the solvent casting process using ethyl acetate carries a risk of residual solvent retention if drying was incomplete, which would increase free volume and depress the Tg. Dominant Factor: The high weight fraction of the rigid nitrocellulose backbone establishes the primary resistance to segmental motion, qualitatively dominating the thermal behavior; however, the miscible integration of the flexible PCL chains acts as a significant internal plasticizer, ensuring the final Tg is governed by the cooperative segmental motion of the mixed phase rather than the pure components."
    },
    "analysis_without_hierarchical_structure": {
      "descriptive_text": "The sample is a binary blend composed of 44 wt% poly(ε-caprolactone) and 56 wt% Nitrocellulose. Preparation involved diluting the Nitrocellulose with ethyl acetate, adding the poly(ε-caprolactone), and heating the mixture to 60 °C prior to drying to cast a film. This film was deposited on a DMA material pocket for characterization. Dynamic mechanical analysis was conducted using a PerkinElmer DMA 8000 in single cantilever mode at 1 Hz with a heating rate of 5 °C/min, where the glass transition temperature was determined from the maximum of the loss modulus curve.",
      "reasoning_analysis": "Increasing Factors: The presence of Nitrocellulose at 56 wt% introduces a rigid backbone with bulky nitro substituents and strong dipole-dipole interactions, which inherently restrict segmental chain mobility and drive the Tg upward. Additionally, specific intermolecular interactions, such as hydrogen bonding between the hydroxyl groups of Nitrocellulose and the carbonyl groups of poly(ε-caprolactone), can further reduce free volume and increase thermal transition temperatures in miscible blends. Decreasing Factors: The incorporation of 44 wt% poly(ε-caprolactone), which possesses a flexible aliphatic polyester backbone and a low intrinsic Tg, acts as an internal plasticizer that increases chain mobility and depresses the overall blend Tg relative to pure Nitrocellulose. Furthermore, the use of ethyl acetate as a processing solvent presents a risk; if residual solvent remains after the drying step, it would act as an external plasticizer, increasing free volume and lowering the Tg. Dominant Factor: The high weight fraction and intrinsic structural rigidity of the Nitrocellulose component qualitatively dominate the final Tg behavior, establishing a transition temperature significantly higher than that of pure poly(ε-caprolactone), although the substantial presence of the flexible PCL phase ensures the final value remains depressed relative to pure Nitrocellulose."
    }
  },
  {
    "doi": null,
    "title": "Effect of hydrophilicity of polymer particles on their glass transition temperatures in the emulsion state",
    "year": 2004,
    "chemical_composition": {
      "repeat_unit_psmiles": "[*]CC(C)(C(=O)OC)[*]",
      "monomers": [
        {
          "name": "Methyl methacrylate",
          "smiles": "CC(=C)C(=O)OC",
          "ratio_value": null,
          "ratio_unit": null
        }
      ],
      "additives": [
        {
          "name": "Potassium persulfate",
          "type": "initiator",
          "amount_value": 0.15,
          "amount_unit": "g"
        }
      ],
      "is_homopolymer": true
    },
    "processing_history": "Emulsifier-free emulsion polymerization in 500 ml four-necked round-bottom flask. MMA (10 g), KPS (0.15 g), Water (90 g). 70 °C, 24 h. Conversions over 95%. Tg measured in emulsion state (Tg_E) by power compensation-type highly sensitive differential scanning calorimeter (PC-DSC, nano-DSC 5100). Emulsion solid content adjusted to 4 wt%. Measurement range 0 °C to 120 °C at 1 °C/min. Pressurized to 3 atm to prevent water evaporation.",
    "hierarchical_structure": "Polymer emulsion particles. Hydrodynamic diameter (Dh) 340 nm measured by DLS. Weight-average molecular weight (Mw) 63 x 10^4 g/mol.",
    "properties": {
      "Tg": {
        "value": [
          102
        ],
        "unit": "°C"
      }
    },
    "analysis_with_hierarchical_structure": {
      "descriptive_text": "The sample consists of poly(methyl methacrylate) homopolymer particles synthesized via emulsifier-free emulsion polymerization using potassium persulfate as the initiator. The reaction was conducted in a four-necked round-bottom flask at 70 °C for 24 hours, achieving conversions exceeding 95%. The resulting polymer emulsion possesses a weight-average molecular weight of 630,000 g/mol and forms particles with a hydrodynamic diameter of 340 nm as measured by dynamic light scattering. The glass transition temperature was characterized directly in the emulsion state with a solid content of 4 wt% using a power compensation-type highly sensitive differential scanning calorimeter, with measurements performed from 0 °C to 120 °C at a heating rate of 1 °C/min under 3 atm pressure to prevent water evaporation.",
      "reasoning_analysis": "Increasing Factors: The poly(methyl methacrylate) backbone features bulky alpha-methyl and ester side groups that impose significant steric hindrance on backbone rotation, intrinsically raising the glass transition temperature. Furthermore, the high weight-average molecular weight (630,000 g/mol) significantly reduces the concentration of chain ends, minimizing free volume contributions according to the Fox-Flory relationship and driving the Tg toward the high molecular weight asymptotic limit. Decreasing Factors: The measurement was conducted in the emulsion state where water serves as the continuous phase; water molecules can act as plasticizers by penetrating the polymer particle surface or hydrating ionic end groups from the potassium persulfate initiator, thereby enhancing segmental mobility and lowering the Tg. Additionally, the nanoparticle morphology (340 nm) introduces a higher surface-to-volume ratio compared to bulk films, where surface chains possess higher mobility and reduced coordination, potentially depressing the Tg. Dominant Factor: While the aqueous emulsion environment introduces plasticization effects that qualitatively lower the Tg relative to dry bulk conditions, the exceptionally high molecular weight and the intrinsic rigidity of the PMMA backbone are the dominant factors that maintain the Tg near the bulk asymptotic value, preventing severe depression typically seen in low molecular weight or highly confined systems."
    },
    "analysis_without_hierarchical_structure": {
      "descriptive_text": "The sample comprises a poly(methyl methacrylate) homopolymer synthesized via emulsifier-free emulsion polymerization. The reaction was conducted in a 500 ml four-necked round-bottom flask using 10 g of methyl methacrylate monomer and 0.15 g of potassium persulfate initiator in 90 g of water at 70 °C for 24 hours, achieving conversions exceeding 95%. The resulting emulsion, adjusted to a solid content of 4 wt%, was characterized in its emulsion state using a power compensation-type highly sensitive differential scanning calorimeter. Measurements were performed from 0 °C to 120 °C at a heating rate of 1 °C/min under 3 atm pressure to prevent water evaporation.",
      "reasoning_analysis": "Increasing Factors: The poly(methyl methacrylate) backbone features bulky alpha-methyl groups and polar ester functionalities that impose steric hindrance and dipole-dipole interactions, restricting segmental mobility and intrinsically elevating the glass transition temperature relative to more flexible chains. Additionally, the high conversion rate achieved during the thermal treatment minimizes residual monomer content, preventing monomer-induced plasticization. Decreasing Factors: The processing history dictates that the thermal analysis is performed directly on the emulsion rather than a dried film, meaning significant water content remains within the system. Water acts as a potent small-molecule plasticizer that increases free volume and lubricates polymer chains, thereby depressing the Tg. Furthermore, the emulsifier-free polymerization may yield particles with high surface area, where surface chains exhibit enhanced mobility compared to the bulk. Dominant Factor: The presence of water during the measurement is the dominant factor; although the PMMA backbone is rigid, the plasticizing effect of the aqueous medium maintained under 3 atm pressure during the DSC scan will qualitatively lower the observed Tg significantly compared to the dry bulk polymer."
    }
  },
  {
    "doi": "10.1016/j.polymer.2017.06.054",
    "title": "Enhanced glass transition temperature of low molecular weight poly(methyl methacrylate) by initiator fragments located at chain ends",
    "year": 2017,
    "chemical_composition": {
      "repeat_unit_psmiles": "[*]CC(C)(C(=O)OC)[*]",
      "monomers": [
        {
          "name": "Methyl methacrylate",
          "smiles": "CC(=C)C(=O)OC",
          "ratio_value": null,
          "ratio_unit": null
        }
      ],
      "additives": [
        {
          "name": "2,2'-azobis(2-methylpropionitrile)",
          "type": "initiator",
          "amount_value": null,
          "amount_unit": null
        }
      ],
      "is_homopolymer": true
    },
    "processing_history": "Free radical polymerization at 80 °C in dimethylformamide for 4 h. Purified by dissolving in THF and precipitating in hexane (7 times). Dried under vacuum at Tg + 40 K for 2 days. Tg measured by DSC (Mettler Toledo DSC822e) under N2 atmosphere. Annealed at Tg + 40 K, cooled at 40 K/min, second heat at 10 K/min. Tg determined using 1/2 ΔCp method.",
    "hierarchical_structure": "Amorphous. Tacticity: ~58% syndiotactic, ~37% heterotactic, ~5% isotactic. Mn = 2.7 kg/mol.",
    "properties": {
      "Tg": {
        "value": [
          93.6
        ],
        "unit": "°C"
      }
    },
    "analysis_with_hierarchical_structure": {
      "descriptive_text": "The sample consists of an amorphous poly(methyl methacrylate) homopolymer synthesized via free radical polymerization using 2,2'-azobis(2-methylpropionitrile) as an initiator in dimethylformamide at 80 °C for 4 hours. The resulting polymer exhibits a number-average molecular weight (Mn) of 2.7 kg/mol with a tacticity distribution of approximately 58% syndiotactic, 37% heterotactic, and 5% isotactic configurations. Following synthesis, the material was purified through repeated dissolution in tetrahydrofuran and precipitation in hexane, then dried under vacuum at Tg + 40 K for 48 hours to remove residual solvent. Thermal characterization was performed using differential scanning calorimetry under a nitrogen atmosphere, where the sample was annealed at Tg + 40 K, cooled at 40 K/min, and reheated at 10 K/min, with the glass transition temperature determined via the half-step change in heat capacity method.",
      "reasoning_analysis": "Increasing Factors: The chemical structure of poly(methyl methacrylate) incorporates bulky alpha-methyl and ester side groups that impose significant steric hindrance on backbone rotation, intrinsically elevating the glass transition temperature. Additionally, the predominance of syndiotactic sequences (58%) typically promotes a more rigid chain configuration compared to isotactic arrangements, further supporting a higher Tg. The rigorous processing history, including seven precipitation cycles and extended vacuum drying above the glass transition, effectively minimizes residual solvent content, preventing plasticization effects that would otherwise lower the transition temperature. Decreasing Factors: The most significant factor reducing the Tg is the low number-average molecular weight of 2.7 kg/mol. According to the Fox-Flory relationship, this oligomeric range results in a high concentration of chain ends, which increases the overall free volume and enhances segmental mobility. Additionally, any trace residues from the azo initiator or incomplete removal of processing solvents despite purification could act as internal plasticizers, facilitating chain motion at lower temperatures. Dominant Factor: While the syndiotactic richness and rigorous drying protocol work to maintain a higher transition temperature, the extremely low molecular weight is the dominant factor governing the thermal behavior. The high density of chain ends associated with the 2.7 kg/mol Mn drastically increases free volume relative to high-molecular-weight counterparts, qualitatively depressing the Tg below the standard baseline expected for bulk poly(methyl methacrylate)."
    },
    "analysis_without_hierarchical_structure": {
      "descriptive_text": "The sample comprises a poly(methyl methacrylate) homopolymer synthesized via free radical polymerization utilizing 2,2'-azobis(2-methylpropionitrile) as the initiator in dimethylformamide at 80 °C for 4 hours. Post-synthesis purification was achieved by dissolving the polymer in tetrahydrofuran and precipitating in hexane repeated seven times, followed by vacuum drying at a temperature 40 K above the glass transition temperature for 2 days. Thermal analysis was conducted using a Mettler Toledo DSC822e under a nitrogen atmosphere, employing an annealing step at Tg + 40 K, a cooling rate of 40 K/min, and a second heating scan at 10 K/min, with the glass transition temperature determined via the half-step change in heat capacity method.",
      "reasoning_analysis": "Increasing Factors: The chemical structure of poly(methyl methacrylate) features bulky alpha-methyl groups and polar ester side chains that impose significant steric hindrance and dipole-dipole interactions, restricting backbone segmental motion and intrinsically elevating the glass transition temperature. Additionally, the processing history includes extensive purification through seven precipitation cycles and rigorous vacuum drying at elevated temperatures, which effectively eliminates residual solvents and monomers that could otherwise increase free volume. Decreasing Factors: The free radical polymerization mechanism typically yields a molecular weight distribution where lower molecular weight fractions possess higher chain end concentrations, potentially increasing free volume and depressing the Tg according to the Fox-Flory relationship. Furthermore, any incomplete removal of the dimethylformamide or tetrahydrofuran solvents despite drying could act as plasticizers, facilitating chain mobility and lowering the transition temperature. Dominant Factor: The intrinsic rigidity of the PMMA backbone serves as the primary determinant of the thermal transition; however, the rigorous thermal treatment and purification protocol qualitatively dominate the final behavior by ensuring the measured Tg reflects the solvent-free intrinsic property rather than a plasticized state, while the specific DSC thermal history erasure guarantees the measurement captures the equilibrium transition."
    }
  },
  {
    "doi": null,
    "title": "Use of DMA-material pocket to determine the glass transition temperature of nitrocellulose blends in film form",
    "year": null,
    "chemical_composition": {
      "repeat_unit_psmiles": null,
      "monomers": [
        {
          "name": "ε-caprolactone",
          "smiles": "O=C1CCCCCO1",
          "ratio_value": 44,
          "ratio_unit": "wt%"
        },
        {
          "name": "Nitrocellulose",
          "smiles": null,
          "ratio_value": 56,
          "ratio_unit": "wt%"
        }
      ],
      "additives": [],
      "is_homopolymer": false
    },
    "processing_history": "Blend-7: NC_hm diluted with ethyl acetate, PCL added, heated 60 °C, dried. Film deposited on DMA material pocket. DMA performed on PerkinElmer DMA 8000, heating rate 5 °C/min, 1 Hz, single cantilever mode. Tg determined from maximum of tan δ curve.",
    "hierarchical_structure": "Miscible polymer blend film.",
    "properties": {
      "Tg": {
        "value": [
          -36.5
        ],
        "unit": "°C"
      }
    },
    "analysis_with_hierarchical_structure": {
      "descriptive_text": "The sample is characterized as a miscible polymer blend film comprising 44 wt% poly(ε-caprolactone) and 56 wt% Nitrocellulose. Preparation involved diluting high molecular weight Nitrocellulose in ethyl acetate, followed by the addition of poly(ε-caprolactone) and heating to 60 °C prior to drying. The resulting film was deposited on a DMA material pocket for thermomechanical analysis, where the glass transition temperature was identified from the maximum of the tan δ curve using a PerkinElmer DMA 8000 in single cantilever mode at a frequency of 1 Hz and a heating rate of 5 °C/min.",
      "reasoning_analysis": "Increasing Factors: The majority component, Nitrocellulose (56 wt%), possesses a rigid cellulose backbone substituted with bulky nitro groups, which impose significant steric hindrance and strong dipole-dipole interactions that restrict segmental motion. Furthermore, the miscible nature of the blend suggests specific intermolecular interactions, such as hydrogen bonding between the nitrocellulose and the carbonyl groups of the ε-caprolactone units, which can further reduce free volume and elevate the transition temperature. Decreasing Factors: The substantial incorporation of poly(ε-caprolactone) (44 wt%) introduces flexible aliphatic segments with high chain mobility and a low intrinsic glass transition temperature, acting to plasticize the rigid nitrocellulose matrix. Additionally, the solution casting process using ethyl acetate followed by drying at relatively mild conditions (heating to 60 °C) carries a risk of residual solvent retention, which would increase free volume and depress the Tg. Dominant Factor: The high weight fraction of the rigid Nitrocellulose combined with the restrictive intermolecular interactions inherent to the miscible blend structure qualitatively dominates the thermal behavior, establishing a Tg significantly higher than pure PCL, although the final value is modulated downward by the flexible PCL segments and potential residual solvent effects from the processing history."
    },
    "analysis_without_hierarchical_structure": {
      "descriptive_text": "The sample comprises a binary blend consisting of 44 wt% poly(ε-caprolactone) (PCL) and 56 wt% nitrocellulose (NC). Preparation involved diluting the NC component with ethyl acetate, followed by the addition of PCL and heating the mixture to 60 °C to facilitate mixing before drying to form a film. This film was deposited onto a DMA material pocket for mechanical characterization. The glass transition temperature was evaluated using a PerkinElmer DMA 8000 in single cantilever mode at a frequency of 1 Hz and a heating rate of 5 °C/min, with the Tg identified from the maximum of the tan δ curve.",
      "reasoning_analysis": "Increasing Factors: The majority composition of nitrocellulose (56 wt%) introduces a rigid cellulose backbone with bulky nitro substituents that inherently restrict segmental mobility, driving the Tg upward relative to flexible aliphatic polyesters. Additionally, specific intermolecular interactions, such as dipole-dipole attractions or hydrogen bonding between the carbonyl groups of PCL and the functional groups of NC, can further constrain chain motion and elevate the transition temperature. Decreasing Factors: The significant fraction of poly(ε-caprolactone) (44 wt%) acts as an internal plasticizer due to its flexible backbone and low intrinsic Tg, which dilutes the rigid NC network and lowers the overall blend Tg. Furthermore, the processing history involves drying at 60 °C, which is below the boiling point of the ethyl acetate solvent; incomplete removal of residual solvent could increase free volume and significantly depress the Tg. Dominant Factor: While the high weight fraction of rigid nitrocellulose establishes a high baseline Tg for the blend, the processing condition of drying below the solvent's boiling point introduces a critical variable where residual solvent plasticization may qualitatively dominate the final observed behavior, potentially lowering the Tg significantly relative to a fully dried, solvent-free specimen."
    }
  },
  {
    "doi": "10.1016/j.compositesb.2019.02.020",
    "title": "Toughening and enhancing mechanical and thermal properties of adhesives and glass-fiber reinforced epoxy composites by brominated epoxy",
    "year": 2019,
    "chemical_composition": {
      "repeat_unit_psmiles": null,
      "monomers": [
        {
          "name": "Diglycidyl ether of bisphenol-A",
          "smiles": "CC(C)(c1ccc(OCC2CO2)cc1)c2ccc(OCC3CO3)cc2",
          "ratio_value": 100,
          "ratio_unit": "wt%"
        },
        {
          "name": "Diaminodiphenyl sulfone",
          "smiles": "Nc1ccc(S(=O)(=O)c2ccc(N)cc2)cc1",
          "ratio_value": null,
          "ratio_unit": null
        }
      ],
      "additives": [],
      "is_homopolymer": false
    },
    "processing_history": "ER/BE weight ratio 100/0. Blends mechanically mixed at 60 rpm for 20 min in pre-heated oil bath at 125 °C. DDS added at 125 °C in stoichiometric amount. Cured at 170 °C for 2 h, post-cured at 200 °C for 1 h. Tg measured by DMA (TA Instruments Q800) in tension mode at 1 Hz, heating rate 3 °C/min, temperature range 25-250 °C. Tg defined as maximum of Tan Delta.",
    "hierarchical_structure": "Amorphous crosslinked thermoset network. Nodular structures observed in fracture surface.",
    "properties": {
      "Tg": {
        "value": [
          187
        ],
        "unit": "°C"
      }
    },
    "analysis_with_hierarchical_structure": {
      "descriptive_text": "The material is an amorphous crosslinked thermoset network synthesized from Diglycidyl ether of bisphenol-A (DGEBA) and Diaminodiphenyl sulfone (DDS). The formulation involved mechanically mixing the components at 60 rpm for 20 minutes in a pre-heated oil bath at 125 °C, followed by the addition of DDS in a stoichiometric amount. The system was cured at 170 °C for 2 hours and subsequently post-cured at 200 °C for 1 hour to ensure complete network formation. Structural characterization revealed nodular structures on the fracture surface, indicative of the network morphology. The glass transition temperature was determined using dynamic mechanical analysis (DMA) in tension mode at 1 Hz with a heating rate of 3 °C/min, defined as the maximum of the Tan Delta peak within a temperature range of 25 to 250 °C.",
      "reasoning_analysis": "Increasing Factors: The chemical structure incorporates bulky bisphenol-A units and aromatic diamine hardeners containing rigid sulfone groups, which significantly restrict backbone rotation through steric hindrance and polarity. The formation of a covalently crosslinked thermoset network inherently limits long-range chain mobility compared to linear analogs. Furthermore, the rigorous thermal history, including a post-cure at 200 °C, promotes high conversion rates and maximizes crosslink density, reducing free volume. The use of DMA Tan Delta maximum to define Tg also typically reports values higher than calorimetric methods. Decreasing Factors: The presence of aliphatic ether linkages within the DGEBA precursor introduces points of flexibility within the otherwise rigid aromatic backbone, allowing for some segmental motion. Additionally, the observed nodular structures on the fracture surface may indicate morphological heterogeneity which could locally affect chain packing efficiency. Dominant Factor: The dominant factor is the high crosslink density coupled with the intrinsic rigidity of the aromatic sulfone-containing network established by the high-temperature curing cycle. This structural constraint overwhelmingly dictates the thermal mechanical response, resulting in an elevated Tg characteristic of advanced epoxy systems, despite the flexibility introduced by ether linkages."
    },
    "analysis_without_hierarchical_structure": {
      "descriptive_text": "The sample comprises a thermosetting epoxy network synthesized from Diglycidyl ether of bisphenol-A and Diaminodiphenyl sulfone. The preparation involved mechanically mixing the epoxy resin in a pre-heated oil bath at 125 °C at 60 rpm for 20 minutes, followed by the incorporation of the diamine hardener in a stoichiometric amount at the same temperature. The system was cured at 170 °C for 2 hours and subsequently post-cured at 200 °C for 1 hour to maximize conversion. The glass transition temperature was characterized using dynamic mechanical analysis in tension mode at 1 Hz with a heating rate of 3 °C/min from 25 to 250 °C, defined as the maximum of the Tan Delta peak.",
      "reasoning_analysis": "Increasing Factors: The chemical composition features rigid aromatic rings within both the bisphenol-A backbone and the diaminodiphenyl sulfone hardener, which restrict segmental mobility through steric hindrance. Furthermore, the polar sulfone groups introduce strong intermolecular interactions, while the processing history of high-temperature curing and post-curing at 200 °C promotes a high crosslink density and reduces free volume, all driving the Tg upward. Decreasing Factors: The presence of aliphatic ether linkages within the diglycidyl ether of bisphenol-A repeat unit introduces flexible spacers between the rigid aromatic segments, which allows for greater chain mobility compared to fully aromatic structures, potentially lowering the Tg. Dominant Factor: The high crosslink density achieved through the stoichiometric formulation and rigorous thermal post-curing schedule, combined with the inherent rigidity of the sulfone-containing aromatic network, qualitatively dominates the thermal behavior, resulting in a highly rigid thermoset structure with a significantly elevated Tg relative to uncured or lightly crosslinked systems."
    }
  },
  {
    "doi": "10.1016/j.compositesb.2019.02.020",
    "title": "Toughening and enhancing mechanical and thermal properties of adhesives and glass-fiber reinforced epoxy composites by brominated epoxy",
    "year": 2019,
    "chemical_composition": {
      "repeat_unit_psmiles": null,
      "monomers": [
        {
          "name": "Diglycidyl ether of bisphenol-A",
          "smiles": "CC(C)(c1ccc(OCC2CO2)cc1)c2ccc(OCC3CO3)cc2",
          "ratio_value": 60,
          "ratio_unit": "wt%"
        },
        {
          "name": "Brominated epoxy",
          "smiles": "CC(C)(c1c(Br)cc(OCC2CO2)c(Br)c1)c3c(Br)cc(OCC4CO4)c(Br)c3",
          "ratio_value": 40,
          "ratio_unit": "wt%"
        },
        {
          "name": "Polyetheramine",
          "smiles": null,
          "ratio_value": null,
          "ratio_unit": null
        }
      ],
      "additives": [],
      "is_homopolymer": false
    },
    "processing_history": "ER/BE weight ratio 60/40. Blends mechanically mixed at 60 rpm for 20 min in pre-heated oil bath at 125 °C. PEA added at 30 °C in stoichiometric amount. Cured at 80 °C for 2 h, post-cured at 125 °C for 3 h. Tg measured by DMA (TA Instruments Q800) in tension mode at 1 Hz, heating rate 3 °C/min, temperature range 25-150 °C. Tg defined as maximum of Tan Delta.",
    "hierarchical_structure": "Amorphous crosslinked thermoset network. Reduced free volume due to bromine moiety.",
    "properties": {
      "Tg": {
        "value": [
          103
        ],
        "unit": "°C"
      }
    },
    "analysis_with_hierarchical_structure": {
      "descriptive_text": "The sample comprises an amorphous crosslinked thermoset network synthesized from a blend of diglycidyl ether of bisphenol-A (60 wt%) and brominated epoxy (40 wt%), cured with a stoichiometric amount of polyetheramine. The epoxy components were mechanically mixed at 60 rpm for 20 minutes in a pre-heated oil bath at 125 °C, followed by the addition of the polyetheramine hardener at 30 °C. The system was cured at 80 °C for 2 hours and post-cured at 125 °C for 3 hours to finalize the network architecture. Thermal mechanical properties were evaluated using dynamic mechanical analysis (DMA) in tension mode at 1 Hz with a heating rate of 3 °C/min, where the glass transition temperature was defined as the maximum of the Tan Delta peak between 25 and 150 °C.",
      "reasoning_analysis": "Increasing Factors: The incorporation of brominated epoxy introduces bulky halogen atoms that increase chain stiffness and intermolecular interactions, while the hierarchical structure indicates reduced free volume due to the bromine moiety, both of which restrict segmental motion. Furthermore, the formation of a crosslinked thermoset network inherently limits chain mobility compared to linear polymers, and the post-curing step at 125 °C ensures high conversion density, maximizing the crosslink restriction. Decreasing Factors: The use of polyetheramine as the curing agent introduces flexible ether linkages and aliphatic segments into the network backbone, which increases segmental mobility compared to rigid aromatic amines. Additionally, the initial mixing at 125 °C prior to hardener addition ensures homogeneity but the flexible nature of the hardener inherently lowers the rigidity of the final network relative to fully aromatic systems. Dominant Factor: The rigid aromatic backbone of the epoxy resins combined with the high crosslink density achieved through the thermal cure schedule and the free volume reduction from bromination likely dominates the flexibility introduced by the polyetheramine, establishing a network where steric hindrance and crosslink constraints primarily dictate the thermal transition behavior."
    },
    "analysis_without_hierarchical_structure": {
      "descriptive_text": "The sample comprises a thermosetting epoxy network synthesized from a blend of Diglycidyl ether of bisphenol-A and Brominated epoxy resins in a 60/40 weight ratio, cured with Polyetheramine. The epoxy resins were mechanically mixed at 60 rpm for 20 minutes in a pre-heated oil bath at 125 °C, followed by the addition of the Polyetheramine curing agent at 30 °C in a stoichiometric amount. The mixture was subsequently cured at 80 °C for 2 hours and post-cured at 125 °C for 3 hours to ensure complete crosslinking. The glass transition temperature was characterized using dynamic mechanical analysis in tension mode at 1 Hz with a heating rate of 3 °C/min over a temperature range of 25-150 °C, defined as the maximum of the Tan Delta peak.",
      "reasoning_analysis": "Increasing Factors: The presence of bulky bisphenol-A structures and bromine substituents within the epoxy backbone introduces significant steric hindrance and increases intermolecular cohesive energy, inherently restricting segmental mobility and driving the Tg upward. Furthermore, the processing history includes a high-temperature post-cure at 125 °C, which maximizes crosslink density and conversion, further limiting chain motion through network constraints. Decreasing Factors: The use of Polyetheramine as the curing agent introduces flexible polyether segments between crosslinking points, which increases the free volume and enhances chain mobility compared to rigid aromatic amines, thereby exerting a depressing effect on the Tg. Dominant Factor: The intrinsic rigidity of the halogenated aromatic epoxy backbone combined with the high crosslink density achieved through stoichiometric curing and post-curing qualitatively dominates the final behavior, as the network constraints imposed by the rigid repeat units and dense crosslinks outweigh the flexibility introduced by the curing agent spacers."
    }
  },
  {
    "doi": null,
    "title": "Use of DMA-material pocket to determine the glass transition temperature of nitrocellulose blends in film form",
    "year": null,
    "chemical_composition": {
      "repeat_unit_psmiles": null,
      "monomers": [
        {
          "name": "ε-caprolactone",
          "smiles": "O=C1CCCCCO1",
          "ratio_value": 37,
          "ratio_unit": "wt%"
        },
        {
          "name": "Nitrocellulose",
          "smiles": null,
          "ratio_value": 63,
          "ratio_unit": "wt%"
        }
      ],
      "additives": [],
      "is_homopolymer": false
    },
    "processing_history": "Blend-6: NC_hm diluted with ethyl acetate, PCL added, heated 60 °C, dried. Film deposited on DMA material pocket. DMA performed on PerkinElmer DMA 8000, heating rate 5 °C/min, 1 Hz, single cantilever mode. Tg determined from maximum of E'' curve.",
    "hierarchical_structure": "Miscible polymer blend film.",
    "properties": {
      "Tg": {
        "value": [
          -38
        ],
        "unit": "°C"
      }
    },
    "analysis_with_hierarchical_structure": {
      "descriptive_text": "The sample consists of a miscible polymer blend film composed of 37 wt% poly(ε-caprolactone) and 63 wt% Nitrocellulose. Preparation involved diluting high-molecular-weight Nitrocellulose (NC_hm) with ethyl acetate, followed by the addition of poly(ε-caprolactone) and heating to 60 °C before drying to form a film deposited on a DMA material pocket. The thermal mechanical properties were characterized using a PerkinElmer DMA 8000 in single cantilever mode at a heating rate of 5 °C/min and frequency of 1 Hz, with the glass transition temperature determined from the maximum of the loss modulus (E'') curve.",
      "reasoning_analysis": "Increasing Factors: The high weight fraction (63 wt%) of Nitrocellulose introduces rigid backbone segments and polar nitrate groups that restrict segmental mobility, inherently driving the Tg upward. Additionally, the use of Dynamic Mechanical Analysis at a frequency of 1 Hz introduces a kinetic effect that shifts the observed relaxation temperature to higher values compared to lower-frequency or static measurements. The miscible nature of the blend suggests specific intermolecular interactions, such as hydrogen bonding between Nitrocellulose hydroxyls and PCL carbonyls, which can further restrict chain mobility relative to ideal mixing. Decreasing Factors: The incorporation of 37 wt% poly(ε-caprolactone), which possesses a flexible aliphatic polyester backbone with a very low intrinsic Tg, acts as an internal plasticizer within the Nitrocellulose matrix, significantly enhancing free volume and chain mobility. Furthermore, the processing history involves drying at 60 °C, which is below the boiling point of the ethyl acetate solvent (77 °C); incomplete removal of this residual solvent would act as an external plasticizer, substantially depressing the Tg. Dominant Factor: While the rigid Nitrocellulose matrix establishes a high thermal baseline, the substantial proportion of flexible PCL chains acts as the dominant factor qualitatively lowering the blend's Tg relative to pure Nitrocellulose. However, the specific intermolecular interactions inherent to this miscible system likely mitigate this reduction, preventing phase separation and defining a single homogeneous transition temperature that balances the rigid matrix constraints with the flexible chain mobility."
    },
    "analysis_without_hierarchical_structure": {
      "descriptive_text": "The sample comprises a binary blend consisting of 37 wt% poly(ε-caprolactone) and 63 wt% nitrocellulose. The material was prepared by diluting the nitrocellulose with ethyl acetate, adding the poly(ε-caprolactone), and heating the mixture to 60 °C prior to drying to form a film. This film was deposited on a DMA material pocket for characterization. The glass transition temperature was determined via dynamic mechanical analysis using a PerkinElmer DMA 8000 in single cantilever mode at a frequency of 1 Hz and a heating rate of 5 °C/min, identified from the maximum of the loss modulus curve.",
      "reasoning_analysis": "Increasing Factors: The high weight fraction of nitrocellulose introduces a rigid backbone structure adorned with bulky nitrate groups, which inherently restricts segmental mobility through steric hindrance. Furthermore, specific intermolecular interactions, such as hydrogen bonding between the carbonyl groups of the poly(ε-caprolactone) and the hydroxyl or nitrate groups of the nitrocellulose, can further limit chain motion and elevate the transition temperature relative to the pure flexible component. Decreasing Factors: The incorporation of poly(ε-caprolactone), which possesses a flexible aliphatic polyester backbone with a naturally low glass transition temperature, introduces significant free volume and chain mobility into the blend system. Additionally, the solution casting process using ethyl acetate carries a risk of residual solvent retention; if not completely removed during the drying stage, these solvent molecules would act as external plasticizers, increasing free volume and depressing the measured Tg. Dominant Factor: The volumetric dominance of the nitrocellulose component serves as the primary determinant of the thermal behavior. While the poly(ε-caprolactone) acts as an internal plasticizer, the continuous rigid phase formed by the majority nitrocellulose matrix dictates the overall segmental relaxation dynamics, qualitatively positioning the blend's glass transition temperature closer to that of the rigid nitrocellulose component rather than the flexible polyester."
    }
  },
  {
    "doi": null,
    "title": "Effect of hydrophilicity of polymer particles on their glass transition temperatures in the emulsion state",
    "year": 2004,
    "chemical_composition": {
      "repeat_unit_psmiles": null,
      "monomers": [
        {
          "name": "Methyl methacrylate",
          "smiles": "CC(=C)C(=O)OC",
          "ratio_value": 50,
          "ratio_unit": "wt%"
        },
        {
          "name": "n-Butyl methacrylate",
          "smiles": "CCCCOC(=O)C(=C)C",
          "ratio_value": 50,
          "ratio_unit": "wt%"
        }
      ],
      "additives": [
        {
          "name": "Potassium persulfate",
          "type": "initiator",
          "amount_value": null,
          "amount_unit": null
        }
      ],
      "is_homopolymer": false
    },
    "processing_history": "Batch emulsifier-free emulsion copolymerization. n-BMA content 50 wt%. Tg measured in emulsion state (Tg_E) by power compensation-type highly sensitive differential scanning calorimeter (PC-DSC). Second heating curves analyzed.",
    "hierarchical_structure": "Polymer emulsion particles. Wide polymer composition distribution leading to phase separation or heterogeneity. Two distinct Tg peaks observed.",
    "properties": {
      "Tg": {
        "value": [
          30
        ],
        "unit": "°C"
      }
    },
    "analysis_with_hierarchical_structure": {
