Repository: hhtrick/HHT-code

# HHT training framework

This directory contains model training, embedding precomputation, inference, article-level baselines and the curated datasets. All commands below assume that the working directory is `train_code/`.

## 3. Datasets and fixed partitions

Each main dataset is a JSON array at `dataset/{property}/{property}.json`. Entries contain source metadata, `chemical_composition`, `processing_history`, `hierarchical_structure`, `properties`, and two generated-analysis objects. Targets are stored as `properties[property]["value"]`; source metadata and target values are not predictive input fields.

| Property | Train | Validation | Test | Total |
|---|---:|---:|---:|---:|

File: train_code/dataset/Tg/Tg.json (part 102 of 235)
[
      "descriptive_text": "The material is a copolymer composed of methyl methacrylate and n-butyl methacrylate in equal 50 wt% proportions, initiated by potassium persulfate. It was synthesized via batch emulsifier-free emulsion copolymerization, yielding polymer emulsion particles that exhibit a wide polymer composition distribution resulting in phase separation or heterogeneity, as evidenced by the observation of two distinct glass transition temperature peaks. Thermal characterization was performed in the emulsion state using a power compensation-type highly sensitive differential scanning calorimeter, with analysis conducted on the second heating curves.",
      "reasoning_analysis": "Increasing Factors: The incorporation of methyl methacrylate units introduces alpha-methyl groups and polar ester functionalities that restrict backbone rotation through steric hindrance and dipole-dipole interactions, intrinsically driving the glass transition temperature higher relative to polyacrylates. Decreasing Factors: The presence of n-butyl methacrylate units introduces flexible butyl side chains that increase free volume and internal plasticization, significantly enhancing segmental mobility and lowering the Tg. Additionally, the processing history involving emulsion copolymerization and measurement in the emulsion state implies the presence of water acting as an external plasticizer, while the nanoscale particle morphology may enhance surface chain mobility, both further depressing the transition temperature. Dominant Factor: The compositional heterogeneity leading to phase separation is the dominant structural feature defining the multiplicity of the transition; however, regarding the temperature range, the internal plasticization from the n-butyl side chains and external plasticization from the aqueous emulsion medium dominate, resulting in transition temperatures qualitatively lower than those of a pure polymethyl methacrylate homopolymer."
    },
    "analysis_without_hierarchical_structure": {
      "descriptive_text": "The sample comprises a copolymer synthesized from methyl methacrylate and n-butyl methacrylate monomers fed at a 50 wt% ratio each, utilizing potassium persulfate as the radical initiator. Preparation was achieved through batch emulsifier-free emulsion copolymerization, yielding a stable latex dispersion. Thermal characterization was performed directly on the emulsion state using a power compensation-type highly sensitive differential scanning calorimeter, where the glass transition temperature was determined from the second heating curves to ensure consistency.",
      "reasoning_analysis": "Increasing Factors: The presence of methyl methacrylate units introduces steric hindrance via the alpha-methyl group and a relatively compact ester side group, which restricts backbone segmental rotation and inherently drives the Tg upward compared to polymers with less substituted backbones. Additionally, the ionic end groups derived from the potassium persulfate initiator may form ionic associations that act as physical crosslinks, further limiting chain mobility. Decreasing Factors: The incorporation of n-butyl methacrylate at 50 wt% introduces long, flexible butyl side chains that significantly increase free volume and internal plasticization, facilitating segmental motion. Moreover, the processing history specifies that the Tg was measured in the emulsion state, implying the presence of residual water within the polymer matrix during analysis, which acts as a potent external plasticizer to depress the transition temperature. Dominant Factor: While the methyl methacrylate content provides a rigid structural baseline, the combined effect of the high fraction of flexible n-butyl methacrylate units and the plasticizing influence of the aqueous medium during the emulsion state measurement qualitatively dominates the thermal behavior, driving the observed Tg significantly lower than that of a dry poly(methyl methacrylate) homopolymer."
    }
  },
  {
    "doi": "10.1016/j.compositesb.2019.02.020",
    "title": "Toughening and enhancing mechanical and thermal properties of adhesives and glass-fiber reinforced epoxy composites by brominated epoxy",
    "year": 2019,
    "chemical_composition": {
      "repeat_unit_psmiles": null,
      "monomers": [
        {
          "name": "Diglycidyl ether of bisphenol-A",
          "smiles": "CC(C)(c1ccc(OCC2CO2)cc1)c2ccc(OCC3CO3)cc2",
          "ratio_value": 50,
          "ratio_unit": "wt%"
        },
        {
          "name": "Brominated epoxy",
          "smiles": "CC(C)(c1c(Br)cc(OCC2CO2)c(Br)c1)c3c(Br)cc(OCC4CO4)c(Br)c3",
          "ratio_value": 50,
          "ratio_unit": "wt%"
        },
        {
          "name": "Diaminodiphenyl sulfone",
          "smiles": "Nc1ccc(S(=O)(=O)c2ccc(N)cc2)cc1",
          "ratio_value": null,
          "ratio_unit": null
        }
      ],
      "additives": [],
      "is_homopolymer": false
    },
    "processing_history": "ER/BE weight ratio 50/50. Blends mechanically mixed at 60 rpm for 20 min in pre-heated oil bath at 125 °C. DDS added at 125 °C in stoichiometric amount. Cured at 170 °C for 2 h, post-cured at 200 °C for 1 h. Tg measured by DMA (TA Instruments Q800) in tension mode at 1 Hz, heating rate 3 °C/min, temperature range 25-250 °C. Tg defined as maximum of Tan Delta.",
    "hierarchical_structure": "Amorphous crosslinked thermoset network. Highly oriented nodular fracture surface morphology. Reduced free volume due to bromine moiety.",
    "properties": {
      "Tg": {
        "value": [
          212
        ],
        "unit": "°C"
      }
    },
    "analysis_with_hierarchical_structure": {
      "descriptive_text": "This amorphous crosslinked thermoset network was synthesized from a 50/50 weight ratio blend of Diglycidyl ether of bisphenol-A and Brominated epoxy, cured using stoichiometric Diaminodiphenyl sulfone. The processing protocol involved mechanical mixing of the epoxy components at 60 rpm for 20 minutes within a pre-heated oil bath at 125 °C, followed by the incorporation of the curing agent and a thermal cure at 170 °C for 2 hours, concluding with a post-cure at 200 °C for 1 hour. The resulting material exhibits a highly oriented nodular fracture surface morphology and reduced free volume associated with the bromine moieties, with the glass transition temperature characterized by dynamic mechanical analysis in tension mode at 1 Hz and a heating rate of 3 °C/min, defined as the peak of the Tan Delta signal.",
      "reasoning_analysis": "Increasing Factors: The formation of a densely crosslinked thermoset network via the reaction of epoxies with Diaminodiphenyl sulfone significantly restricts segmental chain mobility, while the aromatic rings in the bisphenol-A and sulfone structures contribute substantial rigidity through steric hindrance. The presence of bulky bromine substituents explicitly reduces free volume and increases chain stiffness, and the high-temperature post-cure at 200 °C ensures a high degree of conversion, maximizing the crosslink density. Decreasing Factors: The presence of flexible ether linkages and isopropylidene groups within the epoxy backbone provides inherent segmental flexibility that counteracts the rigid aromatic structures. Additionally, the blending of two different epoxy resins could introduce network heterogeneity, potentially creating localized regions with slightly lower crosslink density compared to a homogeneous single-component system. Dominant Factor: The dominant factor governing the Tg is the highly constrained motion resulting from the dense aromatic crosslinked network combined with the free-volume reduction induced by the bromine moieties. While flexible ether linkages exist, the rigidity imparted by the stoichiometric diamine curing, the high-temperature post-cure, and the heavy halogen substituents qualitatively establishes a high Tg regime, further elevated by the use of DMA Tan Delta peak definition which typically reports higher transition temperatures than calorimetric onset methods."
    },
    "analysis_without_hierarchical_structure": {
      "descriptive_text": "The sample comprises a thermosetting epoxy network synthesized from a 50/50 weight ratio blend of Diglycidyl ether of bisphenol-A and Brominated epoxy resin. The system was cured using Diaminodiphenyl sulfone added in a stoichiometric amount. Processing involved mechanical mixing at 60 rpm for 20 minutes in a pre-heated oil bath at 125 °C, followed by the addition of the curing agent at the same temperature. The material underwent a primary cure at 170 °C for 2 hours and a post-curing treatment at 200 °C for 1 hour to ensure complete crosslinking. The glass transition temperature was characterized using dynamic mechanical analysis in tension mode at 1 Hz with a heating rate of 3 °C/min, defined as the maximum of the Tan Delta peak within the temperature range of 25 to 250 °C.",
      "reasoning_analysis": "Increasing Factors: The chemical composition features rigid aromatic structures in both the epoxy monomers and the Diaminodiphenyl sulfone curing agent, which restrict chain mobility through steric hindrance. Specifically, the sulfone group in the curing agent and the bromine substituents on the epoxy backbone introduce significant polarity and bulk, enhancing intermolecular interactions and backbone stiffness. Furthermore, the processing history includes a high-temperature post-cure at 200 °C, which maximizes crosslink density and reduces free volume by driving the reaction to high conversion. Decreasing Factors: The presence of ether linkages within the epoxy backbone provides points of rotational flexibility compared to fully aromatic carbon chains, which inherently lowers the rigidity relative to a completely rigid rod polymer. Additionally, the blending of two distinct epoxy monomers could introduce slight heterogeneity in the network structure compared to a single-monomer system, potentially creating localized regions of higher free volume. Dominant Factor: The high crosslink density achieved through the stoichiometric aromatic amine curing and the aggressive thermal post-curing schedule qualitatively dominates the thermal behavior. The structural rigidity imparted by the sulfone-containing curing agent and brominated monomers overrides the flexibility of the ether linkages, establishing a highly constrained network architecture that drives the Tg toward the upper limits of this chemical family."
    }
  },
  {
    "doi": "10.1002/pen.26829",
    "title": "3D-printed PLA/PMMA polymer composites: A consolidated feasible characteristic investigation for dental applications",
    "year": 2024,
    "chemical_composition": {
      "repeat_unit_psmiles": null,
      "monomers": [
        {
          "name": "Lactic Acid",
          "smiles": "CC(O)C(=O)O",
          "ratio_value": 91,
          "ratio_unit": "%"
        },
        {
          "name": "Methyl Methacrylate",
          "smiles": "CC(=C)C(=O)OC",
          "ratio_value": 9,
          "ratio_unit": "%"
        }
      ],
      "additives": [],
      "is_homopolymer": false
    },
    "processing_history": "Filament extrusion at 210°C, 60 rpm. FDM 3D printing (Nozzle 220°C, Bed 60°C, 100% infill). Samples vacuum dried 12h at 50°C. Blend ratio: 91% PLA / 9% PMMA. Tg measured by DSC (Netzsch-STA 2500 Regulus) from 30 to 200°C at 10°C/min.",
    "hierarchical_structure": "3D-printed layered structure. Miscible blend. PMMA addition prevented PLA from crystallizing.",
    "properties": {
      "Tg": {
        "value": [
          66.64
        ],
        "unit": "°C"
      }
    },
    "analysis_with_hierarchical_structure": {
      "descriptive_text": "The sample comprises a miscible blend consisting primarily of polylactic acid (91%) and poly(methyl methacrylate) (9%). It was manufactured via filament extrusion at 210°C and 60 rpm, followed by fused deposition modeling (FDM) 3D printing with a nozzle temperature of 220°C, bed temperature of 60°C, and 100% infill. Prior to analysis, the specimens were vacuum dried for 12 hours at 50°C. The resulting hierarchical structure features a 3D-printed layered morphology where the PMMA addition suppressed PLA crystallization, resulting in an amorphous miscible blend. The glass transition temperature was characterized by DSC from 30 to 200°C at a heating rate of 10°C/min.",
      "reasoning_analysis": "Increasing Factors: The incorporation of poly(methyl methacrylate), which possesses a higher intrinsic glass transition temperature than polylactic acid, shifts the blend's transition upward due to miscibility. Additionally, the vacuum drying process removes absorbed moisture, eliminating the plasticizing effect of water on the polymer chains which would otherwise enhance segmental mobility. Decreasing Factors: The suppression of crystallization results in a fully amorphous matrix, removing the restrictive constraints that crystalline lamellae typically impose on amorphous chain segments, thereby potentially facilitating mobility relative to a semi-crystalline counterpart. Furthermore, the rapid cooling inherent to the FDM processing history may trap excess free volume within the layered structure. Dominant Factor: The compositional influence of the higher-Tg PMMA component combined with the elimination of moisture plasticization via vacuum drying qualitatively dominates the thermal behavior, establishing a glass transition temperature higher than that of untreated, amorphous polylactic acid, despite the lack of crystalline constraints."
    },
    "analysis_without_hierarchical_structure": {
      "descriptive_text": "The material comprises a binary blend consisting of 91% polylactic acid (PLA) and 9% polymethyl methacrylate (PMMA), derived from lactic acid and methyl methacrylate monomers respectively. The material was processed via filament extrusion at 210°C and 60 rpm, followed by fused deposition modeling (FDM) 3D printing using a nozzle temperature of 220°C and a bed temperature of 60°C with 100% infill density. Prior to characterization, the printed samples were vacuum dried for 12 hours at 50°C to remove moisture. The glass transition temperature was subsequently evaluated using differential scanning calorimetry (DSC) on a Netzsch-STA 2500 Regulus instrument, scanning from 30 to 200°C at a heating rate of 10°C/min.",
      "reasoning_analysis": "Increasing Factors: The incorporation of methyl methacrylate monomers introduces bulky ester and methyl side groups that impose greater steric hindrance on backbone rotation compared to the lactic acid units, intrinsically driving the blend Tg higher than that of pure PLA. Additionally, the vacuum drying step at 50°C effectively removes absorbed moisture, eliminating water molecules that would otherwise act as potent plasticizers increasing free volume and depressing the Tg. Decreasing Factors: The processing history involves high-temperature filament extrusion and FDM printing at 210-220°C with mechanical shear, which risks thermo-mechanical degradation via chain scission; a reduction in molecular weight increases the concentration of chain ends and free volume, logically leading to a decrease in Tg according to the Fox-Flory relationship. Dominant Factor: The elimination of plasticizing moisture through vacuum drying is the dominant factor ensuring the measured Tg reflects the intrinsic stiffness of the polymer blend, as the plasticization effect of water on PLA is substantial, though the potential molecular weight reduction from high-shear processing remains a competing variable that could moderate the upward shift expected from the PMMA addition."
    }
  },
  {
    "doi": "10.1002/pen.26829",
    "title": "3D-printed PLA/PMMA polymer composites: A consolidated feasible characteristic investigation for dental applications",
    "year": 2024,
    "chemical_composition": {
      "repeat_unit_psmiles": "[*]OC(C)C(=O)[*]",
      "monomers": [
        {
          "name": "Lactic Acid",
          "smiles": "CC(O)C(=O)O",
          "ratio_value": null,
          "ratio_unit": null
        }
      ],
      "additives": [],
      "is_homopolymer": true
    },
    "processing_history": "Filament extrusion at 210°C, 60 rpm. FDM 3D printing (Nozzle 220°C, Bed 60°C, 100% infill). Samples vacuum dried 12h at 50°C. Tg measured by DSC (Netzsch-STA 2500 Regulus) from 30 to 200°C at 10°C/min.",
    "hierarchical_structure": "3D-printed layered structure. Neat PLA.",
    "properties": {
      "Tg": {
        "value": [
          61.35
        ],
        "unit": "°C"
      }
    },
    "analysis_with_hierarchical_structure": {
      "descriptive_text": "The sample comprises neat poly(lactic acid) (PLA) homopolymer derived from lactic acid monomers, fabricated into a 3D-printed layered structure. Processing involved filament extrusion at 210°C and 60 rpm, followed by fused deposition modeling (FDM) with a nozzle temperature of 220°C, a heated bed at 60°C, and 100% infill density. Prior to thermal analysis, specimens were vacuum dried for 12 hours at 50°C. The glass transition temperature was characterized using differential scanning calorimetry (DSC) on a Netzsch-STA 2500 Regulus system, scanning from 30 to 200°C at a heating rate of 10°C/min.",
      "reasoning_analysis": "Increasing Factors: The presence of methyl side groups on the polymer backbone introduces steric hindrance that restricts segmental rotation compared to unsubstituted polyesters, intrinsically elevating the Tg. Furthermore, the specific processing history includes vacuum drying at 50°C for 12 hours, which effectively removes absorbed moisture; since water acts as a potent plasticizer for PLA, its elimination prevents depression of the Tg. Additionally, the heated bed temperature of 60°C during FDM printing is proximate to the expected Tg, promoting physical aging or incipient crystallization in the amorphous regions, which further constrains chain mobility. Decreasing Factors: The aliphatic ester linkages in the PLA backbone possess inherent flexibility compared to aromatic polymers, establishing a moderate baseline Tg. The high-temperature processing history, involving extrusion at 210°C and nozzle heating at 220°C, poses a risk of thermal degradation or hydrolytic chain scission, which would reduce molecular weight and lower the Tg via the Fox-Flory effect. Additionally, the rapid cooling inherent to the FDM process between layers may trap excess free volume if not fully relaxed. Dominant Factor: While thermal processing risks molecular weight reduction, the vacuum drying step is the dominant factor governing the final Tg behavior for this hygroscopic polymer. The removal of plasticizing water ensures the measured Tg reflects the intrinsic dry polymer state rather than a plasticized condition, likely overriding the subtle depressions caused by processing-induced chain scission."
    },
    "analysis_without_hierarchical_structure": {
      "descriptive_text": "The sample comprises a poly(lactic acid) homopolymer derived from lactic acid monomers. It was processed via filament extrusion at 210°C and 60 rpm, followed by fused deposition modeling (FDM) 3D printing with a nozzle temperature of 220°C, a bed temperature of 60°C, and 100% infill. Prior to characterization, samples were vacuum dried for 12 hours at 50°C. The glass transition temperature was measured by differential scanning calorimetry (DSC) using a Netzsch-STA 2500 Regulus instrument, scanning from 30 to 200°C at 10°C/min.",
      "reasoning_analysis": "Increasing Factors: The chemical composition features a polyester backbone with pendant methyl groups and polar ester linkages, which impose steric hindrance and intermolecular dipole interactions that restrict segmental mobility, intrinsically supporting a higher Tg. Additionally, the processing history includes a vacuum drying step at 50°C for 12 hours, which removes absorbed water; since moisture acts as a potent plasticizer for poly(lactic acid), its removal prevents the depression of the glass transition temperature. The heated bed temperature of 60°C during printing, being near the polymer's transition region, may also induce physical aging or crystallization that constrains amorphous chain motion. Decreasing Factors: The high thermal exposure during filament extrusion (210°C) and FDM nozzle heating (220°C) significantly exceeds the melting point, creating a risk of thermal degradation or hydrolytic chain scission. A reduction in molecular weight increases the fraction of chain ends, which possess higher free volume and typically lower the Tg. Dominant Factor: Although thermal degradation during high-temperature processing poses a risk of lowering the Tg through molecular weight reduction, the vacuum drying step is the dominant processing influence. By effectively eliminating the plasticizing effect of moisture, which can drastically reduce the Tg of hygroscopic polyesters, the drying process ensures the measured value reflects the intrinsic rigidity of the polymer matrix rather than a plasticized state, thereby maintaining a higher Tg relative to non-dried processed samples."
    }
  },
  {
    "doi": "10.1016/j.polymer.2017.06.054",
    "title": "Enhanced glass transition temperature of low molecular weight poly(methyl methacrylate) by initiator fragments located at chain ends",
    "year": 2017,
    "chemical_composition": {
      "repeat_unit_psmiles": "[*]CC(C)(C(=O)OC)[*]",
      "monomers": [
        {
          "name": "Methyl methacrylate",
          "smiles": "CC(=C)C(=O)OC",
          "ratio_value": null,
          "ratio_unit": null
        }
      ],
      "additives": [
        {
          "name": "(1,1-diphenylhexyl)lithium",
          "type": "initiator",
          "amount_value": null,
          "amount_unit": null
        }
      ],
      "is_homopolymer": true
    },
    "processing_history": "Anionic polymerization standard from Pressure Chemical Co., used as received. Dried under vacuum at Tg + 40 K for 2 days. Tg measured by DSC (Mettler Toledo DSC822e) under N2 atmosphere. Annealed at Tg + 40 K, cooled at 40 K/min, second heat at 10 K/min. Tg determined using 1/2 ΔCp method.",
    "hierarchical_structure": "Amorphous. Tacticity: ~58% syndiotactic, ~37% heterotactic, ~5% isotactic. Mn = 3.2 kg/mol.",
    "properties": {
      "Tg": {
        "value": [
          85.7
        ],
        "unit": "°C"
      }
    },
    "analysis_with_hierarchical_structure": {
      "descriptive_text": "The sample consists of an amorphous poly(methyl methacrylate) homopolymer with a number-average molecular weight (Mn) of 3.2 kg/mol and a predominantly syndiotactic configuration (~58% syndiotactic, ~37% heterotactic, and ~5% isotactic). Synthesized via anionic polymerization using (1,1-diphenylhexyl)lithium as the initiator, the material was supplied as a standard from Pressure Chemical Co. and used as received following vacuum drying at Tg + 40 K for 2 days to remove residual volatiles. Thermal characterization was performed using a Mettler Toledo DSC822e under a nitrogen atmosphere, where the sample was annealed at Tg + 40 K, cooled at 40 K/min, and subjected to a second heating scan at 10 K/min, with the glass transition temperature determined using the half-step height (1/2 ΔCp) method.",
      "reasoning_analysis": "Increasing Factors: The poly(methyl methacrylate) backbone features bulky alpha-methyl and ester side groups that impose steric hindrance on backbone rotation, intrinsically establishing a rigid chain structure. Additionally, the high syndiotactic content (~58%) promotes a configuration that typically restricts segmental mobility more effectively than isotactic arrangements, while the rigorous vacuum drying protocol at elevated temperatures ensures the removal of residual monomers or solvents that would otherwise plasticize the matrix. Decreasing Factors: The most significant factor lowering the Tg is the extremely low number-average molecular weight (Mn = 3.2 kg/mol). According to the Fox-Flory relationship, this oligomeric range results in a high concentration of chain ends, which possess greater free volume and mobility compared to mid-chain segments. Furthermore, the presence of initiator residues ((1,1-diphenylhexyl)lithium) may introduce minor impurities that could disrupt intermolecular interactions, though this effect is secondary to molecular weight. Dominant Factor: While the stereoregularity and chemical rigidity of the PMMA backbone provide a high baseline resistance to segmental motion, the dominant factor governing the final Tg behavior is the low molecular weight. The substantial free volume contribution from the high density of chain ends qualitatively overrides the stiffening effects of the syndiotactic configuration and drying history, resulting in a Tg significantly depressed relative to high-molecular-weight commercial PMMA standards."
    },
    "analysis_without_hierarchical_structure": {
      "descriptive_text": "The sample consists of a poly(methyl methacrylate) homopolymer synthesized via anionic polymerization using (1,1-diphenylhexyl)lithium as the initiator, obtained as a standard from Pressure Chemical Co. and used as received. The material was subjected to vacuum drying at a temperature corresponding to its glass transition temperature plus 40 K for 2 days to ensure the removal of volatiles. Characterization was performed using differential scanning calorimetry under a nitrogen atmosphere with a Mettler Toledo DSC822e instrument, employing a thermal cycle that included annealing at Tg + 40 K, cooling at 40 K/min, and a second heating scan at 10 K/min, with the glass transition temperature determined via the half-step change in heat capacity method.",
      "reasoning_analysis": "Increasing Factors: The poly(methyl methacrylate) backbone contains bulky alpha-methyl and ester side groups that create substantial steric hindrance, restricting segmental mobility and intrinsically driving the glass transition temperature higher. Additionally, the processing history specifies rigorous vacuum drying at elevated temperatures, which removes residual solvents or monomers that would otherwise act as plasticizers and depress the Tg. Decreasing Factors: The anionic polymerization mechanism results in specific chain ends derived from the initiator, and chain ends generally possess higher free volume than mid-chain segments, which can theoretically lower the Tg, particularly if the molecular weight is not sufficiently high. Dominant Factor: The inherent stiffness of the methacrylate repeat unit establishes a high baseline for the glass transition temperature, and the effective removal of plasticizing volatiles through the specified drying protocol ensures that this intrinsic thermal property is preserved without suppression."
    }
  },
  {
    "doi": "10.1016/j.compositesb.2019.02.020",
    "title": "Toughening and enhancing mechanical and thermal properties of adhesives and glass-fiber reinforced epoxy composites by brominated epoxy",
    "year": 2019,
    "chemical_composition": {
      "repeat_unit_psmiles": null,
      "monomers": [
        {
          "name": "Diglycidyl ether of bisphenol-A",
          "smiles": "CC(C)(c1ccc(OCC2CO2)cc1)c2ccc(OCC3CO3)cc2",
          "ratio_value": 100,
          "ratio_unit": "wt%"
        },
        {
          "name": "Polyetheramine",
          "smiles": null,
          "ratio_value": null,
          "ratio_unit": null
        }
      ],
      "additives": [],
      "is_homopolymer": false
    },
    "processing_history": "ER/BE weight ratio 100/0. Blends mechanically mixed at 60 rpm for 20 min in pre-heated oil bath at 125 °C. PEA added at 30 °C in stoichiometric amount. Cured at 80 °C for 2 h, post-cured at 125 °C for 3 h. Tg measured by DMA (TA Instruments Q800) in tension mode at 1 Hz, heating rate 3 °C/min, temperature range 25-150 °C. Tg defined as maximum of Tan Delta.",
    "hierarchical_structure": "Amorphous crosslinked thermoset network.",
    "properties": {
      "Tg": {
        "value": [
          91
        ],
        "unit": "°C"
      }
    },
    "analysis_with_hierarchical_structure": {
      "descriptive_text": "The sample comprises an amorphous crosslinked thermoset network synthesized from Diglycidyl ether of bisphenol-A and Polyetheramine. Processing involved an initial mechanical mixing at 60 rpm for 20 minutes in a pre-heated oil bath at 125 °C with an ER/BE weight ratio of 100/0, followed by the addition of Polyetheramine at 30 °C in a stoichiometric amount. The material was cured at 80 °C for 2 hours and post-cured at 125 °C for 3 hours. Dynamic mechanical analysis was performed in tension mode at 1 Hz with a heating rate of 3 °C/min from 25 to 150 °C, with the glass transition temperature defined as the maximum of the Tan Delta peak.",
      "reasoning_analysis": "Increasing Factors: The presence of rigid aromatic bisphenol-A structures within the epoxy backbone restricts segmental rotation through steric hindrance, intrinsically elevating the glass transition temperature. Furthermore, the formation of a covalently crosslinked thermoset network imposes topological constraints that significantly reduce chain mobility compared to linear analogues. The thermal history, specifically the post-curing at 125 °C, likely maximizes the conversion rate and crosslink density, further restricting molecular motion. Decreasing Factors: The incorporation of Polyetheramine as the curing agent introduces flexible aliphatic chains and ether linkages into the network structure. These flexible spacers increase the free volume between crosslink points and enhance segmental mobility, which acts to depress the glass transition temperature relative to systems cured with rigid aromatic amines. Dominant Factor: The topological constraints imposed by the crosslinked network structure, optimized by the stoichiometric formulation and post-curing schedule, qualitatively dominate the thermal behavior by establishing a rigid three-dimensional framework, although the specific magnitude is modulated by the flexible nature of the polyetheramine hardener."
    },
    "analysis_without_hierarchical_structure": {
      "descriptive_text": "The sample consists of a crosslinked epoxy network formed from Diglycidyl ether of bisphenol-A and Polyetheramine. The formulation was prepared by mechanically mixing the components at 60 rpm for 20 minutes in a pre-heated oil bath at 125 °C, with the Polyetheramine hardener added at 30 °C in a stoichiometric amount. The mixture was subsequently cured at 80 °C for 2 hours followed by a post-curing step at 125 °C for 3 hours. The glass transition temperature was characterized using dynamic mechanical analysis in tension mode at a frequency of 1 Hz and a heating rate of 3 °C/min, with the Tg defined as the peak maximum of the Tan Delta signal.",
      "reasoning_analysis": "Increasing Factors: The presence of bulky aromatic bisphenol-A structures within the epoxy resin backbone imposes significant steric hindrance and chain stiffness, intrinsically resisting segmental motion. Furthermore, the thermal processing history involving a high-temperature post-cure at 125 °C promotes a high degree of conversion and crosslink density, which severely restricts long-range chain mobility and drives the Tg upward. Decreasing Factors: The incorporation of Polyetheramine as the curing agent introduces flexible aliphatic chains and ether linkages into the network structure. These flexible spacers increase the free volume between crosslinks and enhance local segmental mobility, which acts to depress the Tg relative to networks formed with rigid aromatic amines. Dominant Factor: The high crosslink density achieved through the stoichiometric formulation and elevated temperature post-curing cycle is the dominant factor, as the covalent network constraints fundamentally override the flexibility introduced by the polyether segments to establish a rigid glassy state."
    }
  },
  {
    "doi": "10.1016/j.polymer.2017.06.054",
    "title": "Enhanced glass transition temperature of low molecular weight poly(methyl methacrylate) by initiator fragments located at chain ends",
    "year": 2017,
    "chemical_composition": {
      "repeat_unit_psmiles": "[*]CC(C)(C(=O)OC)[*]",
      "monomers": [
        {
          "name": "Methyl methacrylate",
          "smiles": "CC(=C)C(=O)OC",
          "ratio_value": null,
          "ratio_unit": null
        }
      ],
      "additives": [
        {
          "name": "Benzoyl peroxide",
          "type": "initiator",
          "amount_value": null,
          "amount_unit": null
        }
      ],
      "is_homopolymer": true
    },
    "processing_history": "Free radical polymerization at 80 °C in dimethylformamide for 4 h. Purified by dissolving in THF and precipitating in hexane (7 times). Dried under vacuum at Tg + 40 K for 2 days. Tg measured by DSC (Mettler Toledo DSC822e) under N2 atmosphere. Annealed at Tg + 40 K, cooled at 40 K/min, second heat at 10 K/min. Tg determined using 1/2 ΔCp method.",
    "hierarchical_structure": "Amorphous. Tacticity: ~58% syndiotactic, ~37% heterotactic, ~5% isotactic. Mn = 3.2 kg/mol.",
    "properties": {
      "Tg": {
        "value": [
          97.2
        ],
        "unit": "°C"
      }
    },
    "analysis_with_hierarchical_structure": {
      "descriptive_text": "The sample consists of an amorphous poly(methyl methacrylate) homopolymer synthesized via free radical polymerization using benzoyl peroxide as an initiator at 80 °C in dimethylformamide for 4 hours. The resulting polymer exhibits a number-average molecular weight (Mn) of 3.2 kg/mol with a tacticity distribution of approximately 58% syndiotactic, 37% heterotactic, and 5% isotactic configurations. Following synthesis, the material was purified through repeated dissolution in tetrahydrofuran and precipitation in hexane, then dried under vacuum at Tg + 40 K for 2 days to remove residual solvent. The glass transition temperature was characterized using differential scanning calorimetry under a nitrogen atmosphere, employing an annealing protocol at Tg + 40 K followed by cooling at 40 K/min and a second heating scan at 10 K/min, with Tg determined via the half-step height method.",
      "reasoning_analysis": "Increasing Factors: The poly(methyl methacrylate) backbone possesses inherent rigidity due to the steric hindrance imposed by the alpha-methyl group and the polar ester side chain, which restricts segmental rotation and elevates the Tg. Additionally, the predominance of syndiotactic configurations (58%) typically correlates with higher packing density and rotational barriers compared to isotactic forms, further supporting a higher Tg. The rigorous processing history, including seven precipitation cycles and vacuum drying at Tg + 40 K, effectively removes residual solvent and monomer, eliminating potential plasticization effects that would otherwise depress the transition temperature. Decreasing Factors: The most significant factor lowering the Tg is the low number-average molecular weight (3.2 kg/mol). According to the Fox-Flory relationship, this oligomeric range results in a high concentration of chain ends, which increases free volume and enhances chain mobility, thereby substantially reducing the Tg compared to high-molecular-weight counterparts. Dominant Factor: While the chemical structure and syndiotactic richness establish an inherently high baseline Tg characteristic of PMMA, the low molecular weight is the dominant factor governing the final thermal behavior. The substantial free volume contribution from the high chain-end concentration qualitatively overrides the stiffening effects of the tacticity and backbone rigidity, resulting in a Tg significantly lower than that of standard high-molecular-weight poly(methyl methacrylate)."
    },
    "analysis_without_hierarchical_structure": {
      "descriptive_text": "The sample consists of a poly(methyl methacrylate) homopolymer synthesized via free radical polymerization using benzoyl peroxide as the initiator in dimethylformamide at 80 °C for 4 hours. Following synthesis, the polymer was rigorously purified by dissolving in tetrahydrofuran and precipitating in hexane seven times to remove residual species, followed by vacuum drying at a temperature 40 K above the glass transition temperature for two days. The thermal properties were characterized using a Mettler Toledo DSC822e under a nitrogen atmosphere, employing an annealing protocol at Tg + 40 K followed by cooling at 40 K/min and a second heat at 10 K/min to determine the glass transition temperature using the 1/2 ΔCp method.",
      "reasoning_analysis": "Increasing Factors: The presence of the bulky alpha-methyl group and the polar ester side chain on the polymethacrylate backbone imposes significant steric hindrance and dipole-dipole interactions, respectively, which restrict segmental mobility and intrinsically elevate the Tg. Furthermore, the processing history includes rigorous purification via repeated precipitation and extended vacuum drying above Tg, which effectively removes residual solvents like DMF and THF that would otherwise act as plasticizers. Decreasing Factors: The free radical polymerization mechanism typically yields an atactic stereochemistry, which generally exhibits a lower Tg compared to highly syndiotactic configurations due to differences in packing density and local rotational barriers. Additionally, the presence of initiator-derived end groups increases the free volume fraction according to the Fox-Flory relationship, potentially depressing the Tg if the molecular weight is not sufficiently high, while the relatively fast cooling rate of 40 K/min during the thermal protocol may trap excess free volume compared to equilibrium cooling. Dominant Factor: The dominant factor governing the Tg behavior is the intrinsic structural rigidity imparted by the substituted vinyl backbone, as the extensive purification and thermal treatment protocols effectively mitigate the influence of extrinsic plasticizers and thermal history, ensuring the measured transition reflects the fundamental polymer physics rather than processing artifacts."
    }
  },
  {
    "doi": null,
    "title": "Use of DMA-material pocket to determine the glass transition temperature of nitrocellulose blends in film form",
    "year": null,
    "chemical_composition": {
      "repeat_unit_psmiles": null,
      "monomers": [
        {
          "name": "ε-caprolactone",
          "smiles": "O=C1CCCCCO1",
          "ratio_value": 50,
          "ratio_unit": "wt%"
        },
        {
          "name": "Nitrocellulose",
          "smiles": null,
          "ratio_value": 50,
          "ratio_unit": "wt%"
        }
      ],
      "additives": [],
      "is_homopolymer": false
    },
    "processing_history": "Blend-8: NC_hm diluted with ethyl acetate, PCL added, heated 60 °C, dried. Film deposited on DMA material pocket. DMA performed on PerkinElmer DMA 8000, heating rate 5 °C/min, 1 Hz, single cantilever mode. Tg determined from maximum of E'' curve.",
    "hierarchical_structure": "Miscible polymer blend film.",
    "properties": {
      "Tg": {
        "value": [
          -54
        ],
        "unit": "°C"
      }
    },
    "analysis_with_hierarchical_structure": {
