Repository: hhtrick/HHT-code

# HHT training framework

This directory contains model training, embedding precomputation, inference, article-level baselines and the curated datasets. All commands below assume that the working directory is `train_code/`.

## 3. Datasets and fixed partitions

Each main dataset is a JSON array at `dataset/{property}/{property}.json`. Entries contain source metadata, `chemical_composition`, `processing_history`, `hierarchical_structure`, `properties`, and two generated-analysis objects. Targets are stored as `properties[property]["value"]`; source metadata and target values are not predictive input fields.

| Property | Train | Validation | Test | Total |
|---|---:|---:|---:|---:|

File: train_code/dataset/Tg/Tg.json (part 103 of 235)
[
      "descriptive_text": "The sample consists of a miscible polymer blend film composed of equal weight fractions (50 wt%) of poly(ε-caprolactone) and nitrocellulose. Preparation involved diluting the nitrocellulose with ethyl acetate, adding the poly(ε-caprolactone), heating the mixture to 60 °C, and subsequently drying to form a film deposited directly on a DMA material pocket. The thermal mechanical properties were characterized using a PerkinElmer DMA 8000 in single cantilever mode at a frequency of 1 Hz and a heating rate of 5 °C/min, with the glass transition temperature determined from the maximum of the loss modulus (E'') curve.",
      "reasoning_analysis": "Increasing Factors: The nitrocellulose component possesses a rigid glucopyranose backbone and bulky nitrate substituents that sterically hinder chain rotation, intrinsically contributing to a higher Tg baseline. Furthermore, the confirmed miscible structure suggests specific intermolecular interactions, such as hydrogen bonding between nitro groups and PCL carbonyls, which can restrict segmental mobility more than simple physical mixing, potentially elevating the Tg. The drying step in the processing history aims to remove volatile ethyl acetate, which prevents solvent plasticization. Decreasing Factors: The poly(ε-caprolactone) component is an aliphatic polyester with high chain flexibility and a very low intrinsic Tg, which significantly enhances free volume and segmental mobility within the blend. The processing history involves dissolution in ethyl acetate and heating only to 60 °C; since the boiling point of ethyl acetate is higher than the processing temperature, incomplete solvent removal is likely, leaving residual solvent molecules that act as potent plasticizers to depress the Tg. Dominant Factor: The formation of a miscible single-phase blend is the dominant structural factor, ensuring a unified thermal transition. Within this matrix, the high flexibility of the PCL chains combined with the potential for residual solvent from the moderate-temperature drying process qualitatively dominates the behavior by depressing the Tg significantly relative to the rigid nitrocellulose component, although the specific intermolecular interactions inherent to the miscible system work to counteract this depression."
    },
    "analysis_without_hierarchical_structure": {
      "descriptive_text": "The sample comprises a binary blend consisting of equal weight fractions (50 wt% each) of poly(ε-caprolactone) and nitrocellulose. The material was prepared by diluting the nitrocellulose with ethyl acetate, adding the poly(ε-caprolactone), and heating the mixture to 60 °C followed by drying to remove the solvent. The resulting blend was deposited as a film onto a DMA material pocket for characterization. Dynamic mechanical analysis was performed using a PerkinElmer DMA 8000 instrument at a heating rate of 5 °C/min and a frequency of 1 Hz in single cantilever mode, with the glass transition temperature identified from the maximum of the loss modulus (E\"\") curve.",
      "reasoning_analysis": "Increasing Factors: The presence of nitrocellulose introduces a rigid cellulose backbone with bulky nitrate substituents and strong intermolecular forces, which inherently restricts segmental mobility and drives the Tg higher relative to flexible aliphatic polyesters. Additionally, specific intermolecular interactions, such as hydrogen bonding between the carbonyl groups of poly(ε-caprolactone) and the hydroxyl or nitrate groups of nitrocellulose, further constrain chain motion within the miscible blend phase. Decreasing Factors: The poly(ε-caprolactone) component possesses a flexible aliphatic backbone with a low intrinsic glass transition temperature, which acts to lower the overall blend Tg through volumetric averaging. Furthermore, the solvent casting process using ethyl acetate introduces the risk of residual solvent molecules remaining after drying, which could act as a plasticizer by increasing free volume and depressing the Tg. Dominant Factor: The specific intermolecular interactions between the two polymer components are the dominant factor governing the thermal behavior; these interactions ensure miscibility and restrict segmental mobility more effectively than simple physical mixing, causing the rigid nitrocellulose structure to exert a disproportionate influence that elevates the blend Tg significantly above that of pure poly(ε-caprolactone) despite the equal weight ratio."
    }
  },
  {
    "doi": "10.1002/pen.26829",
    "title": "3D-printed PLA/PMMA polymer composites: A consolidated feasible characteristic investigation for dental applications",
    "year": 2024,
    "chemical_composition": {
      "repeat_unit_psmiles": "[*]CC(C)(C(=O)OC)[*]",
      "monomers": [
        {
          "name": "Methyl Methacrylate",
          "smiles": "CC(=C)C(=O)OC",
          "ratio_value": null,
          "ratio_unit": null
        }
      ],
      "additives": [],
      "is_homopolymer": true
    },
    "processing_history": "Filament extrusion at 210°C, 60 rpm. FDM 3D printing (Nozzle 220°C, Bed 60°C, 100% infill). Samples vacuum dried 12h at 50°C. Tg measured by DSC (Netzsch-STA 2500 Regulus) from 30 to 200°C at 10°C/min.",
    "hierarchical_structure": "3D-printed layered structure. Neat PMMA.",
    "properties": {
      "Tg": {
        "value": [
          110.51
        ],
        "unit": "°C"
      }
    },
    "analysis_with_hierarchical_structure": {
      "descriptive_text": "The sample consists of neat poly(methyl methacrylate) (PMMA) homopolymer processed into a 3D-printed layered structure. The material was initially subjected to filament extrusion at 210°C and 60 rpm, followed by fused deposition modeling (FDM) 3D printing using a nozzle temperature of 220°C, a bed temperature of 60°C, and 100% infill density. Prior to characterization, the printed samples were vacuum dried for 12 hours at 50°C to remove residual moisture. The glass transition temperature was subsequently measured using differential scanning calorimetry (DSC) on a Netzsch-STA 2500 Regulus instrument, scanning from 30 to 200°C at a heating rate of 10°C/min.",
      "reasoning_analysis": "Increasing Factors: The chemical structure of poly(methyl methacrylate) features a bulky methacrylate side group and an alpha-methyl group on the backbone, which impose significant steric hindrance and restrict backbone rotation, intrinsically establishing a high baseline glass transition temperature. Additionally, the vacuum drying step at 50°C effectively removes absorbed moisture, eliminating water's plasticizing effect which would otherwise lower the Tg. The DSC heating rate of 10°C/min also kinetically shifts the observed transition slightly higher compared to slower rates. Decreasing Factors: The high-temperature processing history involving filament extrusion at 210°C and nozzle heating at 220°C exposes the polymer to thermal stress significantly above its typical glass transition range, posing a risk of thermal degradation or chain scission that would reduce molecular weight and consequently lower the Tg via the Fox-Flory relationship. Furthermore, the FDM process involves rapid cooling from the melt state, which may trap excess free volume within the 3D-printed layered structure compared to a slowly annealed bulk sample, potentially enhancing segmental mobility. Dominant Factor: The intrinsic rigidity provided by the bulky ester and alpha-methyl groups in the PMMA backbone is the dominant factor establishing the high baseline Tg. While thermal processing risks chain scission, the specific post-processing vacuum drying ensures that moisture plasticization is eliminated, meaning the measured Tg primarily reflects the dry polymer's inherent thermal properties modified slightly by the thermal history-induced free volume state."
    },
    "analysis_without_hierarchical_structure": {
      "descriptive_text": "The sample comprises a poly(methyl methacrylate) homopolymer fabricated into a filament via extrusion at 210°C and 60 rpm. This filament was subsequently processed using fused deposition modeling (FDM) 3D printing with a nozzle temperature of 220°C, a build plate temperature of 60°C, and 100% infill density. Prior to thermal analysis, the printed specimens were vacuum dried for 12 hours at 50°C to eliminate absorbed moisture. The glass transition temperature was characterized using differential scanning calorimetry (DSC) on a Netzsch-STA 2500 Regulus system, scanning from 30 to 200°C at a heating rate of 10°C/min.",
      "reasoning_analysis": "Increasing Factors: The chemical architecture of poly(methyl methacrylate) features bulky alpha-methyl side groups and polar ester functionalities, which impose significant steric hindrance on backbone rotation and enhance intermolecular cohesive energy density through dipole-dipole interactions, intrinsically restricting segmental mobility and driving the Tg upward. Furthermore, the processing history includes a dedicated vacuum drying step at 50°C for 12 hours, which effectively removes absorbed moisture that would otherwise act as a plasticizer and depress the transition temperature. Decreasing Factors: The fused deposition modeling (FDM) process involves rapid cooling of the extruded polymer beads from 220°C, which may trap excess free volume within the amorphous structure if the cooling rate exceeds the relaxation time of the polymer chains, potentially lowering the observed Tg. Additionally, exposure to processing temperatures near 220°C carries a risk of minor thermal degradation or chain scission, which would reduce molecular weight and consequently decrease the Tg. Dominant Factor: The intrinsic structural rigidity imparted by the alpha-methyl steric hindrance and polar interactions establishes a fundamentally high baseline Tg for the polymer backbone. While the rapid thermal cycling during FDM introduces potential free volume variations, the explicit vacuum drying protocol mitigates plasticization effects, making the inherent chemical composition the dominant factor determining the final thermal behavior relative to processing-induced perturbations."
    }
  },
  {
    "doi": "10.1002/app.25107",
    "title": "Multiwavelength Interferometry and Competing Optical Methods for the Thermal Probing of Thin Polymeric Films",
    "year": 2006,
    "chemical_composition": {
      "repeat_unit_psmiles": "[*]CC(C)(C(=O)OC)[*]",
      "monomers": [
        {
          "name": "Methyl Methacrylate",
          "smiles": "CC(=C)C(=O)OC",
          "ratio_value": null,
          "ratio_unit": null
        }
      ],
      "additives": [],
      "is_homopolymer": true
    },
    "processing_history": "PMMA sample with Mw = 15,000. Bulk material. Tg measured by Differential Scanning Calorimetry (DSC) at heating rate approximately 20 °C/min.",
    "hierarchical_structure": "Bulk polymer material.",
    "properties": {
      "Tg": {
        "value": [
          87
        ],
        "unit": "°C"
      }
    },
    "analysis_with_hierarchical_structure": {
      "descriptive_text": "The sample comprises a poly(methyl methacrylate) homopolymer with a weight-average molecular weight (Mw) of 15,000 g/mol. Processed as a bulk polymer material, the specimen was characterized using Differential Scanning Calorimetry (DSC) at a heating rate of approximately 20 °C/min to determine its thermal transition behavior.",
      "reasoning_analysis": "Increasing Factors: The chemical structure of methyl methacrylate units features both a bulky ester side group and an alpha-methyl substituent on the backbone. These structural features impose significant steric hindrance, restricting internal rotation of the polymer chains and inherently driving the glass transition temperature upward relative to polymers with simpler backbones. Additionally, the DSC measurement conducted at a heating rate of 20 °C/min may kinetically shift the observed transition to higher temperatures due to the lag in segmental relaxation times relative to the temperature scan. Decreasing Factors: The weight-average molecular weight of 15,000 g/mol is comparatively low for PMMA. According to the Fox-Flory relationship, the higher concentration of chain ends associated with lower molecular weights increases the overall free volume within the bulk material, thereby enhancing segmental mobility and qualitatively depressing the Tg. Dominant Factor: The intrinsic rigidity provided by the bulky side groups establishes a high baseline Tg for the polymer backbone; however, the low molecular weight is the dominant structural factor causing a qualitative reduction in Tg relative to pristine, high-molecular-weight PMMA, while the fast heating rate during characterization acts as a competing factor that qualitatively elevates the observed transition temperature."
    },
    "analysis_without_hierarchical_structure": {
      "descriptive_text": "The sample comprises a poly(methyl methacrylate) homopolymer with a molecular weight of 15,000 g/mol. Prepared as a bulk material, the specimen was subjected to thermal analysis via Differential Scanning Calorimetry at a heating rate of approximately 20 °C/min to characterize its glass transition behavior.",
      "reasoning_analysis": "Increasing Factors: The chemical architecture of poly(methyl methacrylate) incorporates a bulky alpha-methyl group and a polar ester side chain on the backbone, which impose significant steric hindrance and strong intermolecular dipole interactions that restrict segmental mobility and inherently elevate the glass transition temperature. Furthermore, the processing history indicates a DSC heating rate of 20 °C/min, which kinetically limits the time available for structural relaxation during the scan, typically shifting the observed transition temperature to higher values compared to slower heating rates. Decreasing Factors: The specified molecular weight of 15,000 g/mol is relatively low for this polymer class, resulting in a higher concentration of chain ends relative to high-molecular-weight counterparts. According to free volume theory, these chain ends possess excess mobility and free volume, which facilitates segmental motion at lower temperatures and consequently depresses the glass transition temperature below the asymptotic limit of infinite molecular weight. Dominant Factor: While the intrinsic chemical rigidity of the PMMA backbone establishes a fundamentally high baseline for the glass transition temperature, the low molecular weight of 15,000 g/mol is the dominant factor governing the specific thermal behavior of this sample. The significant contribution of chain ends associated with this lower molecular weight regime qualitatively reduces the Tg relative to standard commercial bulk PMMA, overriding the potential kinetic elevation from the measurement heating rate."
    }
  },
  {
    "doi": null,
    "title": "Characteristic Ratio of Poly(tetrahydrofurfuryl acrylate) and Poly(2-ethylbutyl acrylate)",
    "year": 1997,
    "chemical_composition": {
      "repeat_unit_psmiles": "[*]CC(C(=O)OCC1CCCO1)[*]",
      "monomers": [
        {
          "name": "Tetrahydrofurfuryl acrylate",
          "smiles": "C=CC(=O)OCC1CCCO1",
          "ratio_value": null,
          "ratio_unit": null
        }
      ],
      "additives": [],
      "is_homopolymer": true
    },
    "processing_history": "Free radical polymerization in sealed evacuated vessels using purified AIBN (recrystallized from methanol) as initiator and benzene as solvent at 50°C. Monomer concentration 10 wt%, initiator concentration 0.002-1.0 wt%. Fractionation using toluene/hexane. Tg measured by DSC 2910 Modulated DSC (TA Instruments) with sample size ~10 mg at heating rate 3°C/min. Tg corresponds to inflection point of DSC curves.",
    "hierarchical_structure": "Tacticity: 54% syndiotactic, 39% atactic, 7% isotactic triads.",
    "properties": {
      "Tg": {
        "value": [
          -11
        ],
        "unit": "°C"
      }
    },
    "analysis_with_hierarchical_structure": {
      "descriptive_text": "The sample comprises a poly(tetrahydrofurfuryl acrylate) homopolymer synthesized via free radical polymerization in benzene at 50°C using purified AIBN as the initiator within sealed evacuated vessels. Following synthesis, the material underwent fractionation using a toluene/hexane solvent system, and the glass transition temperature was characterized using a TA Instruments 2910 Modulated DSC with a sample size of approximately 10 mg at a heating rate of 3°C/min, where the Tg corresponds to the inflection point of the heat flow curve. Structural analysis indicates a stereoirregular microstructure with a predominance of syndiotactic triads (54%), accompanied by 39% atactic and 7% isotactic sequences.",
      "reasoning_analysis": "Increasing Factors: The bulky tetrahydrofurfuryl ester side group introduces significant steric hindrance, restricting backbone segmental rotation and inherently raising the Tg relative to linear alkyl acrylates. Additionally, the predominance of syndiotactic triads (54%) imposes conformational constraints that limit chain mobility compared to isotactic configurations, while the fractionation process likely removed low-molecular-weight oligomers, mitigating the Fox-Flory free volume effect at chain ends. Decreasing Factors: The acrylate backbone lacks the alpha-methyl substitution found in methacrylates, resulting in greater intrinsic backbone flexibility that lowers the Tg. The substantial atactic content (39%) introduces structural disorder and excess free volume, and there remains a potential risk that residual solvents from the benzene polymerization or toluene/hexane fractionation could act as plasticizers if not completely removed. Dominant Factor: The steric volume and rigidity of the cyclic tetrahydrofurfuryl side group serve as the primary determinant, establishing a higher baseline Tg than simple alkyl acrylates, although this is modulated by the flexible acrylate backbone and the specific stereoregularity achieved during synthesis."
    },
    "analysis_without_hierarchical_structure": {
      "descriptive_text": "The sample consists of a poly(tetrahydrofurfuryl acrylate) homopolymer synthesized via free radical polymerization in sealed evacuated vessels using purified azobisisobutyronitrile (AIBN) as the initiator and benzene as the solvent at 50°C, with monomer and initiator concentrations of 10 wt% and 0.002-1.0 wt% respectively. Following synthesis, the material underwent fractionation using a toluene/hexane system to isolate specific molecular weight fractions. The glass transition temperature was subsequently characterized using Modulated DSC with a sample size of approximately 10 mg and a heating rate of 3°C/min, defined by the inflection point of the heat flow curves.",
      "reasoning_analysis": "Increasing Factors: The presence of the tetrahydrofurfuryl side group introduces steric bulk compared to simple linear alkyl acrylates, which restricts backbone rotation through steric hindrance and inherently drives the Tg upward. Additionally, the processing history includes fractionation using toluene/hexane, which likely removes low molecular weight oligomers and unreacted monomer; since chain ends contribute disproportionately to free volume, their removal reduces overall free volume and qualitatively increases the Tg. Decreasing Factors: The polyacrylate backbone lacks the alpha-methyl substitution found in methacrylates, allowing for greater segmental mobility that inherently lowers the Tg. Furthermore, the tetrahydrofuran ring contains an ether linkage and saturated bonds that possess internal degrees of freedom, facilitating local motion. There is also a risk that residual solvents from the polymerization (benzene) or fractionation (toluene/hexane) steps may remain entrapped, acting as plasticizers that increase free volume and depress the Tg. Dominant Factor: The intrinsic chemical architecture, specifically the high flexibility of the acrylate backbone combined with the internal mobility of the ether-containing side group, qualitatively dominates the thermal behavior by promoting segmental relaxation more significantly than the steric bulk restricts it. While the fractionation process stabilizes the measurement by minimizing polydispersity effects, the fundamental chain mobility defined by the monomer structure establishes the primary baseline for the glass transition."
    }
  },
  {
    "doi": null,
    "title": "Characteristic Ratio of Poly(tetrahydrofurfuryl acrylate) and Poly(2-ethylbutyl acrylate)",
    "year": 1997,
    "chemical_composition": {
      "repeat_unit_psmiles": "[*]CC(C(=O)OCC(CC)CC)[*]",
      "monomers": [
        {
          "name": "2-ethylbutyl acrylate",
          "smiles": "C=CC(=O)OCC(CC)CC",
          "ratio_value": null,
          "ratio_unit": null
        }
      ],
      "additives": [],
      "is_homopolymer": true
    },
    "processing_history": "Free radical polymerization in sealed evacuated vessels using purified AIBN (recrystallized from methanol) as initiator and benzene as solvent at 50°C. Monomer concentration 10 wt%, initiator concentration 0.002-1.0 wt%. Fractionation using toluene/methanol. Tg measured by DSC 2910 Modulated DSC (TA Instruments) with sample size ~10 mg at heating rate 3°C/min. Tg corresponds to inflection point of DSC curves.",
    "hierarchical_structure": "Tacticity: 54% syndiotactic, 39% atactic, 7% isotactic triads.",
    "properties": {
      "Tg": {
        "value": [
          -48
        ],
        "unit": "°C"
      }
    },
    "analysis_with_hierarchical_structure": {
      "descriptive_text": "The sample comprises a poly(2-ethylbutyl acrylate) homopolymer synthesized via free radical polymerization in benzene at 50°C using purified AIBN as the initiator at concentrations between 0.002-1.0 wt% and a monomer concentration of 10 wt%. Following synthesis, the polymer underwent fractionation using a toluene/methanol system to refine the molecular distribution. Structural characterization reveals a tacticity distribution of 54% syndiotactic, 39% atactic, and 7% isotactic triads. The glass transition temperature was characterized using a TA Instruments 2910 Modulated DSC with a sample size of approximately 10 mg at a heating rate of 3°C/min, defined by the inflection point of the thermal curves.",
      "reasoning_analysis": "Increasing Factors: The predominant syndiotactic configuration (54%) imposes greater steric hindrance on backbone rotation compared to isotactic placements, thereby restricting segmental mobility and contributing to a higher Tg. Additionally, the branched structure of the 2-ethylbutyl side group introduces more steric bulk than a linear alkyl chain of equivalent carbon count, which may slightly impede chain motion. Decreasing Factors: The acrylate backbone possesses inherent flexibility due to the absence of bulky substituents on every backbone carbon, facilitating segmental motion. The long 2-ethylbutyl ester side chain acts as an internal plasticizer, increasing free volume and significantly lowering the Tg compared to acrylates with shorter side groups. Furthermore, the free radical polymerization method typically yields a distribution of chain lengths, and any residual solvent from the benzene polymerization or toluene/methanol fractionation steps could act as an external plasticizer if not completely removed. Dominant Factor: The internal plasticization effect of the long, flexible 2-ethylbutyl side chain attached to the flexible acrylate backbone is the dominant factor. This structural feature overwhelmingly promotes chain mobility, likely resulting in a Tg significantly lower than that of polymers with rigid backbones or shorter side chains, despite the modest stiffening contribution from the syndiotactic microstructure."
    },
    "analysis_without_hierarchical_structure": {
      "descriptive_text": "The sample comprises a poly(2-ethylbutyl acrylate) homopolymer synthesized via free radical polymerization in sealed evacuated vessels using purified azobisisobutyronitrile (AIBN) as the initiator and benzene as the solvent at 50°C. Following synthesis, the polymer underwent fractionation using a toluene/methanol system to isolate specific fractions. The glass transition temperature was characterized using Modulated DSC with a sample mass of approximately 10 mg at a heating rate of 3°C/min, with the Tg defined as the inflection point of the heat flow curves.",
      "reasoning_analysis": "Increasing Factors: The fractionation process using toluene/methanol removes low molecular weight oligomers and unreacted monomer, which typically depress the glass transition temperature according to the Fox-Flory relationship; therefore, this purification step qualitatively drives the Tg higher relative to the crude reaction product. Additionally, polymerization in sealed evacuated vessels prevents oxidative chain scission during synthesis, preserving molecular weight and maintaining a higher Tg. Decreasing Factors: The primary structural feature is the 2-ethylbutyl side group on the acrylate backbone; this long, branched alkyl chain increases free volume and separates polymer backbones, acting as a potent internal plasticizer that significantly enhances segmental mobility and lowers the Tg compared to acrylates with shorter side chains. Furthermore, if residual solvents such as benzene or toluene were not completely removed during drying after fractionation, they would act as external plasticizers, further depressing the Tg. Dominant Factor: The intrinsic chemical architecture of the poly(2-ethylbutyl acrylate) homopolymer is the dominant factor governing the thermal behavior. The internal plasticization effect provided by the bulky 2-ethylbutyl side groups fundamentally establishes a low baseline Tg characteristic of long-chain alkyl acrylates, outweighing the modest Tg elevation gained from the removal of low molecular weight species during fractionation."
    }
  },
  {
    "doi": "10.1063/5.0183507",
    "title": "Correlation between fragility and surface glass transition temperature of polymers ",
    "year": 2023,
    "chemical_composition": {
      "repeat_unit_psmiles": "[*]CC(C1=CC=CC=C1)[*]",
      "monomers": [
        {
          "name": "Styrene",
          "smiles": "C=CC1=CC=CC=C1",
          "ratio_value": null,
          "ratio_unit": null
        }
      ],
      "additives": [
        {
          "name": "Dioctyl phthalate",
          "type": "plasticizer",
          "amount_value": 4,
          "amount_unit": "wt%"
        }
      ],
      "is_homopolymer": true
    },
    "processing_history": "Polymer granules dissolved in toluene. Spin-coated onto cleaned SiOx substrates (1.5x1.5 cm2 silicon (100) wafer with native oxide). Dried under 1-Pa vacuum at ambient temperature for 12 h. Film thickness >= 200 nm. Tg measured by ellipsometry on heating at a rate of 0.33 K/min.",
    "hierarchical_structure": "Amorphous polymer film supported on silicon wafer with native oxide. Film thickness >= 200 nm.",
    "properties": {
      "Tg": {
        "value": [
          87.7
        ],
        "unit": "°C"
      }
    },
    "analysis_with_hierarchical_structure": {
      "descriptive_text": "The sample consists of an amorphous polystyrene homopolymer film containing 4 wt% dioctyl phthalate as a plasticizer additive. The material was processed by dissolving polymer granules in toluene and spin-coating the solution onto cleaned SiOx substrates, specifically 1.5x1.5 cm² silicon (100) wafers with native oxide. Following deposition, the films were dried under 1-Pa vacuum at ambient temperature for 12 hours to achieve a thickness of at least 200 nm. The glass transition temperature was subsequently characterized using ellipsometry during heating at a rate of 0.33 K/min.",
      "reasoning_analysis": "Increasing Factors: The intrinsic chemical structure of the polystyrene backbone, characterized by bulky phenyl side groups, imposes significant steric hindrance that restricts segmental rotation and inherently elevates the glass transition temperature relative to flexible aliphatic chains. Additionally, the support on a rigid SiOx substrate may induce interfacial interactions that restrict chain mobility near the substrate interface, potentially contributing to a localized increase in Tg. Decreasing Factors: The incorporation of 4 wt% dioctyl phthalate acts as a potent plasticizer, increasing free volume and lubricating chain segments, which drastically reduces the energy barrier for segmental motion. Furthermore, the use of toluene as a processing solvent carries the risk of residual solvent retention despite vacuum drying, which would further plasticize the matrix. The measurement protocol using ellipsometry at a very slow heating rate (0.33 K/min) allows for greater structural relaxation time, kinetically shifting the observed Tg to lower temperatures compared to standard faster scanning rates. Finally, the thin film geometry introduces a free surface effect that typically enhances mobility at the air-polymer interface. Dominant Factor: While the rigid backbone and substrate support provide baseline stability, the presence of the explicit plasticizer additive combined with the kinetic effects of the slow heating rate and potential residual solvent are the dominant factors. These elements collectively drive the Tg significantly downward relative to neat, bulk polystyrene measured under standard conditions."
    },
    "analysis_without_hierarchical_structure": {
      "descriptive_text": "The sample consists of a polystyrene homopolymer compounded with 4 wt% Dioctyl phthalate as a plasticizer. Preparation involved dissolving the polymer granules in toluene followed by spin-coating onto cleaned SiOx substrates prepared from 1.5x1.5 cm2 silicon (100) wafers with native oxide. The resulting films, with a thickness greater than or equal to 200 nm, were dried under 1-Pa vacuum at ambient temperature for 12 hours. The glass transition temperature was subsequently determined using ellipsometry during heating at a rate of 0.33 K/min.",
      "reasoning_analysis": "Increasing Factors: The inherent chemical structure of the polystyrene backbone, characterized by bulky phenyl side groups, imposes significant steric hindrance on segmental rotation, intrinsically establishing a high baseline glass transition temperature. Furthermore, the interaction between the polymer chains and the SiOx substrate surface may restrict mobility at the interface, potentially contributing to a localized increase in Tg. Decreasing Factors: The incorporation of 4 wt% Dioctyl phthalate acts as a potent plasticizer, increasing free volume and lubricating chain movement, which strongly depresses the Tg. Additionally, the thin film geometry introduces free surface effects that enhance segmental mobility near the air interface, and the use of a very slow heating rate (0.33 K/min) during ellipsometry allows for greater structural relaxation compared to standard calorimetry, often resulting in a lower observed transition temperature. Residual toluene from the spin-coating process, if not fully removed despite vacuum drying, could further plasticize the system. Dominant Factor: While the rigid backbone and substrate interactions provide resistance to motion, the deliberate addition of the low-molecular-weight Dioctyl phthalate plasticizer is the dominant factor governing the final Tg behavior, as plasticizers are specifically designed to decouple chain interactions and significantly reduce the thermal energy required for the glass transition relative to the neat homopolymer."
    }
  },
  {
    "doi": "10.1002/pen.26829",
    "title": "3D-printed PLA/PMMA polymer composites: A consolidated feasible characteristic investigation for dental applications",
    "year": 2024,
    "chemical_composition": {
      "repeat_unit_psmiles": null,
      "monomers": [
        {
          "name": "Lactic Acid",
          "smiles": "CC(O)C(=O)O",
          "ratio_value": 82,
          "ratio_unit": "%"
        },
        {
          "name": "Methyl Methacrylate",
          "smiles": "CC(=C)C(=O)OC",
          "ratio_value": 18,
          "ratio_unit": "%"
        }
      ],
      "additives": [],
      "is_homopolymer": false
    },
    "processing_history": "Filament extrusion at 210°C, 60 rpm. FDM 3D printing (Nozzle 220°C, Bed 60°C, 100% infill). Samples vacuum dried 12h at 50°C. Blend ratio: 82% PLA / 18% PMMA. Tg measured by DMA (DMS 6100) from 20 to 140°C at 3°C/min.",
    "hierarchical_structure": "3D-printed layered structure. Miscible blend. PMMA addition prevented PLA from crystallizing.",
    "properties": {
      "Tg": {
        "value": [
          71.54
        ],
        "unit": "°C"
      }
    },
    "analysis_with_hierarchical_structure": {
      "descriptive_text": "This material system comprises a miscible polymer blend consisting of 82% polylactic acid (PLA) and 18% poly(methyl methacrylate) (PMMA). The sample was fabricated through filament extrusion at 210°C and 60 rpm, followed by fused deposition modeling (FDM) 3D printing using a nozzle temperature of 220°C and a bed temperature of 60°C to achieve a layered structure with 100% infill. Prior to characterization, the specimens underwent vacuum drying for 12 hours at 50°C to eliminate residual moisture. The resulting hierarchical structure exhibits a 3D-printed layered morphology where the PMMA component effectively suppressed PLA crystallization, yielding an amorphous blend phase. The thermomechanical properties were assessed via dynamic mechanical analysis (DMA) over a temperature range of 20 to 140°C at a heating rate of 3°C/min.",
      "reasoning_analysis": "Increasing Factors: The incorporation of PMMA, which possesses a significantly higher intrinsic glass transition temperature than PLA, drives the blend's Tg upward according to miscible blend mixing rules. Additionally, the vacuum drying step removes absorbed water, eliminating a potent plasticizer that would otherwise increase free volume and depress the Tg. The specific intermolecular interactions between the ester groups of PLA and PMMA in a miscible state may further restrict segmental mobility. Decreasing Factors: The high-temperature processing history, involving extrusion and printing at temperatures exceeding 210°C, introduces the risk of thermal degradation and chain scission, particularly for PLA, which reduces molecular weight and increases chain end free volume, thereby lowering the Tg. Furthermore, the suppression of crystallinity results in a fully amorphous matrix, removing the constraining effect of crystalline lamellae on the amorphous tie chains that might otherwise elevate the apparent transition temperature. Dominant Factor: The compositional effect of blending with high-Tg PMMA is the dominant factor qualitatively elevating the Tg relative to neat PLA, supported critically by the drying process which ensures the measurement reflects the polymer physics rather than moisture plasticization, although this increase may be partially offset by molecular weight reduction from thermal processing."
    },
    "analysis_without_hierarchical_structure": {
      "descriptive_text": "The sample consists of a polymer blend composed of 82% polylactic acid and 18% polymethyl methacrylate, derived from lactic acid and methyl methacrylate monomers respectively. The material was processed via filament extrusion at 210°C and 60 rpm, followed by fabrication using fused deposition modeling 3D printing with a nozzle temperature of 220°C, a bed temperature of 60°C, and 100% infill density. Prior to characterization, the printed specimens were vacuum dried for 12 hours at 50°C, and the glass transition temperature was measured using dynamic mechanical analysis from 20 to 140°C at a heating rate of 3°C/min.",
      "reasoning_analysis": "Increasing Factors: The inclusion of 18% polymethyl methacrylate, which possesses a significantly higher intrinsic glass transition temperature than the polylactic acid matrix, restricts segmental chain mobility and likely elevates the overall transition temperature of the blend relative to neat polylactic acid. Additionally, the vacuum drying process removes absorbed moisture, eliminating water-induced plasticization that would otherwise depress the glass transition temperature, while the heated bed during printing may promote physical aging that reduces free volume. Decreasing Factors: The high processing temperatures encountered during extrusion and printing (210°C to 220°C) exceed the optimal stability window for polylactic acid, posing a risk of thermal degradation and chain scission which reduces molecular weight and consequently lowers the glass transition temperature. Furthermore, the additive manufacturing process may introduce micro-voids or interlayer defects that increase the specific free volume of the bulk material. Dominant Factor: The compositional effect of the high-Tg polymethyl methacrylate phase combined with the effective elimination of plasticizing moisture via vacuum drying qualitatively dominates the thermal behavior. While thermal degradation presents a competing mechanism for lowering the transition temperature, the rigid constraints imposed by the polymethyl methacrylate component and the dry state of the sample ensure the glass transition temperature is primarily governed by the blend architecture rather than molecular weight reduction."
    }
  },
  {
    "doi": "10.1002/pen.26829",
    "title": "3D-printed PLA/PMMA polymer composites: A consolidated feasible characteristic investigation for dental applications",
    "year": 2024,
    "chemical_composition": {
      "repeat_unit_psmiles": null,
      "monomers": [
        {
          "name": "Lactic Acid",
          "smiles": "CC(O)C(=O)O",
          "ratio_value": 82,
          "ratio_unit": "%"
        },
        {
          "name": "Methyl Methacrylate",
          "smiles": "CC(=C)C(=O)OC",
          "ratio_value": 18,
          "ratio_unit": "%"
        }
      ],
      "additives": [],
      "is_homopolymer": false
    },
    "processing_history": "Filament extrusion at 210°C, 60 rpm. FDM 3D printing (Nozzle 220°C, Bed 60°C, 100% infill). Samples vacuum dried 12h at 50°C. Blend ratio: 82% PLA / 18% PMMA. Tg measured by DSC (Netzsch-STA 2500 Regulus) from 30 to 200°C at 10°C/min.",
    "hierarchical_structure": "3D-printed layered structure. Miscible blend. PMMA addition prevented PLA from crystallizing.",
    "properties": {
      "Tg": {
        "value": [
          70.23
        ],
        "unit": "°C"
      }
    },
    "analysis_with_hierarchical_structure": {
      "descriptive_text": "The sample consists of a miscible blend comprising 82% polylactic acid (PLA) and 18% polymethyl methacrylate (PMMA). Material preparation involved filament extrusion at 210°C followed by fused deposition modeling (FDM) 3D printing with a nozzle temperature of 220°C and a bed temperature of 60°C using 100% infill. Prior to characterization, the printed specimens were vacuum dried for 12 hours at 50°C to remove moisture. The resulting hierarchical structure exhibits a 3D-printed layered morphology where the incorporation of PMMA suppressed the crystallization of the PLA phase, rendering the blend predominantly amorphous. The glass transition temperature was subsequently evaluated using differential scanning calorimetry (DSC) from 30 to 200°C at a heating rate of 10°C/min.",
