Repository: hhtrick/HHT-code

# HHT training framework

This directory contains model training, embedding precomputation, inference, article-level baselines and the curated datasets. All commands below assume that the working directory is `train_code/`.

## 3. Datasets and fixed partitions

Each main dataset is a JSON array at `dataset/{property}/{property}.json`. Entries contain source metadata, `chemical_composition`, `processing_history`, `hierarchical_structure`, `properties`, and two generated-analysis objects. Targets are stored as `properties[property]["value"]`; source metadata and target values are not predictive input fields.

| Property | Train | Validation | Test | Total |
|---|---:|---:|---:|---:|

File: train_code/dataset/Tg/Tg.json (part 104 of 235)
[
      "reasoning_analysis": "Increasing Factors: The incorporation of polymethyl methacrylate (PMMA), which possesses a significantly higher intrinsic glass transition temperature than polylactic acid (PLA), acts as the primary driver for elevating the blend's Tg through restricted segmental mobility in the miscible phase. Additionally, the vacuum drying process effectively removes absorbed moisture, eliminating water-induced plasticization that typically depresses the Tg of hygroscopic polymers like PLA. Decreasing Factors: The suppression of PLA crystallization by the PMMA addition results in a fully amorphous matrix; while crystalline regions can physically constrain amorphous chains and slightly elevate Tg, their absence allows for greater free volume relative to a semi-crystalline counterpart. Furthermore, the high-thermal history involving extrusion and FDM printing at temperatures exceeding 200°C poses a risk of thermal degradation and chain scission, which would reduce molecular weight and lower the Tg according to the Fox-Flory relationship. Dominant Factor: The compositional modification via the miscible blend formation is the dominant factor. The strong intermolecular interactions between PLA and PMMA chains in a single phase outweigh the effects of crystallinity suppression or potential minor molecular weight reduction, resulting in a net qualitative increase in Tg relative to pure PLA, governed by the weight fraction of the higher-Tg PMMA component."
    },
    "analysis_without_hierarchical_structure": {
      "descriptive_text": "The sample comprises a polymer blend consisting of 82% polylactic acid (PLA) and 18% polymethyl methacrylate (PMMA), corresponding to the lactic acid and methyl methacrylate monomer ratios provided. Preparation involved filament extrusion at 210°C and 60 rpm, followed by fused deposition modeling (FDM) 3D printing with a nozzle temperature of 220°C, a bed temperature of 60°C, and 100% infill density. To ensure moisture removal, the printed specimens were vacuum dried for 12 hours at 50°C prior to thermal analysis. The glass transition behavior was characterized using differential scanning calorimetry (DSC) on a Netzsch-STA 2500 Regulus system, employing a heating ramp from 30 to 200°C at 10°C/min under the specified experimental conditions.",
      "reasoning_analysis": "Increasing Factors: The incorporation of polymethyl methacrylate (PMMA) into the polylactic acid (PLA) matrix introduces rigid backbone segments and bulky ester side groups that restrict segmental mobility, inherently driving the glass transition temperature upward relative to pure PLA. Additionally, the processing history includes a critical vacuum drying step at 50°C for 12 hours, which removes absorbed moisture; since water acts as a potent plasticizer for PLA by increasing free volume, its elimination prevents the depression of the glass transition temperature. Decreasing Factors: The chemical composition is dominated by PLA (82%), which possesses a lower intrinsic glass transition temperature compared to PMMA, thereby anchoring the bulk thermal behavior to a lower range. Furthermore, the high thermal exposure during filament extrusion and FDM printing (210-220°C) risks thermal degradation or chain scission of the PLA component, which reduces molecular weight and increases chain end free volume, potentially lowering the transition temperature. Dominant Factor: The chemical composition, specifically the high majority content of PLA, qualitatively dominates the final behavior by establishing the baseline thermal transition range; while the PMMA additive and drying process act to elevate the temperature relative to wet or pure PLA, the system remains fundamentally governed by the PLA matrix properties due to the significant compositional imbalance."
    }
  },
  {
    "doi": "10.1002/app.25107",
    "title": "Multiwavelength Interferometry and Competing Optical Methods for the Thermal Probing of Thin Polymeric Films",
    "year": 2006,
    "chemical_composition": {
      "repeat_unit_psmiles": "[*]CC(C)(C(=O)OC)[*]",
      "monomers": [
        {
          "name": "Methyl Methacrylate",
          "smiles": "CC(=C)C(=O)OC",
          "ratio_value": null,
          "ratio_unit": null
        }
      ],
      "additives": [],
      "is_homopolymer": true
    },
    "processing_history": "PMMA sample with Mw = 15,000. Film spin-coated on Si substrate with 1060 nm thermally grown SiO2. Post-apply annealed 30 min at 160°C. Tg measured by Multiwavelength Interferometry (MWI) at heating rate ~20 °C/min.",
    "hierarchical_structure": "Thick polymeric film on Si/SiO2 substrate.",
    "properties": {
      "Tg": {
        "value": [
          98
        ],
        "unit": "°C"
      }
    },
    "analysis_with_hierarchical_structure": {
      "descriptive_text": "The sample consists of a poly(methyl methacrylate) homopolymer with a weight-average molecular weight (Mw) of 15,000 g/mol, configured as a thick polymeric film deposited on a silicon substrate featuring a 1060 nm thermally grown silicon dioxide layer. The material was processed via spin-coating followed by a post-application annealing treatment at 160°C for 30 minutes to relieve residual stresses. The glass transition temperature was subsequently characterized using Multiwavelength Interferometry (MWI) with a heating rate of approximately 20 °C/min.",
      "reasoning_analysis": "Increasing Factors: The poly(methyl methacrylate) backbone possesses bulky alpha-methyl and ester side groups that impose significant steric hindrance on segmental rotation, intrinsically establishing a high baseline glass transition temperature. The processing history includes post-application annealing at 160°C, which facilitates chain relaxation and densification upon cooling, thereby reducing free volume and potentially elevating the Tg. Additionally, attractive interactions between the polymer carbonyl groups and the hydroxylated SiO2 substrate surface may restrict segmental mobility at the interface, and the characterization heating rate of 20 °C/min kinetically shifts the observed transition to higher temperatures. Decreasing Factors: The weight-average molecular weight of 15,000 g/mol is relatively low and likely below the entanglement molecular weight, resulting in a high concentration of chain ends that increase the overall free volume of the system according to the Fox-Flory relationship, thereby depressing the Tg relative to high-molecular-weight bulk material. Dominant Factor: While the rigid backbone chemistry and thermal annealing promote higher thermal stability, the low molecular weight is the most significant structural deviation from standard bulk PMMA, suggesting that the excess free volume from chain ends qualitatively dominates the final Tg behavior by lowering it relative to the infinite molecular weight limit."
    },
    "analysis_without_hierarchical_structure": {
      "descriptive_text": "The sample consists of a poly(methyl methacrylate) homopolymer with a molecular weight of 15,000. Thin films were prepared by spin-coating the polymer onto a silicon substrate featuring a 1060 nm thermally grown silicon dioxide layer. Following deposition, the films underwent a post-application annealing treatment at 160°C for 30 minutes. The glass transition temperature was subsequently characterized using Multiwavelength Interferometry at a heating rate of approximately 20 °C/min.",
      "reasoning_analysis": "Increasing Factors: The chemical structure of poly(methyl methacrylate) features bulky alpha-methyl and ester side groups that impose significant steric hindrance on backbone rotation, intrinsically establishing a rigid chain architecture that drives the Tg upward. Furthermore, the processing history involves spin-coating onto a silicon dioxide substrate, where favorable interactions between the polymer carbonyl groups and surface silanols can restrict segmental mobility at the interface, while the thermal annealing treatment promotes structural relaxation and densification, and the relatively fast heating rate of 20 °C/min kinetically shifts the observed transition to higher temperatures. Decreasing Factors: The specified molecular weight of 15,000 is relatively low, resulting in a higher concentration of chain ends which possess greater free volume and mobility compared to chain mid-sections, thereby acting to depress the glass transition temperature relative to high molecular weight bulk standards. Dominant Factor: Although the low molecular weight establishes a reduced baseline Tg due to chain end effects, the strong interfacial interactions imposed by the silicon dioxide substrate during film formation qualitatively dominate the dynamic behavior, as the confinement and substrate pinning effects typically restrict segmental mobility more significantly than the free volume contribution from chain ends in supported thin film architectures."
    }
  },
  {
    "doi": "10.1002/app.25107",
    "title": "Multiwavelength Interferometry and Competing Optical Methods for the Thermal Probing of Thin Polymeric Films",
    "year": 2006,
    "chemical_composition": {
      "repeat_unit_psmiles": "[*]CC(C)(C(=O)OC)[*]",
      "monomers": [
        {
          "name": "Methyl Methacrylate",
          "smiles": "CC(=C)C(=O)OC",
          "ratio_value": null,
          "ratio_unit": null
        }
      ],
      "additives": [],
      "is_homopolymer": true
    },
    "processing_history": "PMMA sample with Mw = 15,000. Film spin-coated on Si substrate with native oxide (~1.5 nm). Post-apply annealed 30 min at 160°C. Tg measured by Spectroscopic Ellipsometry (SE) at heating rate ~20 °C/min.",
    "hierarchical_structure": "Thick polymeric film on Si/native oxide substrate.",
    "properties": {
      "Tg": {
        "value": [
          98
        ],
        "unit": "°C"
      }
    },
    "analysis_with_hierarchical_structure": {
      "descriptive_text": "The sample comprises a poly(methyl methacrylate) (PMMA) homopolymer with a weight-average molecular weight (Mw) of 15,000 g/mol, structured as a thick polymeric film. Processing involved spin-coating the material onto a silicon substrate with a native oxide layer of approximately 1.5 nm, followed by post-application annealing at 160°C for 30 minutes. The glass transition temperature was evaluated via Spectroscopic Ellipsometry (SE) utilizing a heating rate of approximately 20 °C/min.",
      "reasoning_analysis": "Increasing Factors: The methyl methacrylate repeat units contain bulky alpha-methyl and ester side groups that create significant steric hindrance, restricting backbone rotation and intrinsically elevating the Tg. Additionally, the processing history includes annealing on a silicon substrate with native oxide, where specific interactions between the polymer carbonyls and surface hydroxyls can immobilize chain segments at the interface, while the rapid heating rate of 20 °C/min during SE measurement kinetically shifts the observed transition temperature upward. Decreasing Factors: The low molecular weight of 15,000 g/mol significantly increases the fraction of chain ends, introducing excess free volume that enhances segmental mobility and depresses the Tg according to free volume theory. Moreover, the spin-coating fabrication method risks residual solvent retention despite annealing, which would act as a plasticizer, and the free surface of the thick film typically exhibits higher mobility than the bulk interior. Dominant Factor: Although the chemical structure provides a rigid baseline and substrate interactions restrict mobility locally, the low molecular weight is the dominant factor governing the thermal behavior, as the high concentration of chain ends in a 15,000 g/mol system qualitatively lowers the Tg relative to high-molecular-weight bulk PMMA, outweighing the interfacial effects in a thick film geometry."
    },
    "analysis_without_hierarchical_structure": {
      "descriptive_text": "The sample comprises a poly(methyl methacrylate) homopolymer with a molecular weight of 15,000. The material was processed into thin films via spin-coating onto a silicon substrate possessing a native oxide layer of approximately 1.5 nm. Following deposition, the films were subjected to a post-application annealing step at 160°C for 30 minutes, and the glass transition temperature was measured using spectroscopic ellipsometry at a heating rate of approximately 20 °C/min.",
      "reasoning_analysis": "Increasing Factors: The strong interfacial interactions between the ester groups of the PMMA chains and the hydroxyl groups on the silicon native oxide substrate restrict segmental mobility near the interface, tending to elevate the Tg. Additionally, the post-application annealing at 160°C promotes physical aging and densification, while the relatively fast heating rate of 20 °C/min during spectroscopic ellipsometry introduces a kinetic shift that observably increases the transition temperature. Decreasing Factors: The specified molecular weight of 15,000 is relatively low, resulting in a high concentration of chain ends that introduce excess free volume according to the Flory-Fox relationship, which intrinsically depresses the Tg compared to high molecular weight bulk material. Furthermore, the presence of a free surface in the spin-coated film geometry may enhance segmental mobility at the air-polymer interface, contributing to a reduction in the overall transition temperature. Dominant Factor: While the substrate interactions and thermal processing provide stabilizing effects, the low molecular weight is a bulk property affecting the entire film volume rather than just the interface; therefore, the high chain end concentration associated with the 15,000 molecular weight is the dominant factor qualitatively driving the Tg lower relative to standard high-molecular-weight bulk PMMA."
    }
  },
  {
    "doi": "10.1002/app.25107",
    "title": "Multiwavelength Interferometry and Competing Optical Methods for the Thermal Probing of Thin Polymeric Films",
    "year": 2006,
    "chemical_composition": {
      "repeat_unit_psmiles": "[*]CC(C)(C(=O)OC)[*]",
      "monomers": [
        {
          "name": "Methyl Methacrylate",
          "smiles": "CC(=C)C(=O)OC",
          "ratio_value": null,
          "ratio_unit": null
        }
      ],
      "additives": [],
      "is_homopolymer": true
    },
    "processing_history": "PMMA sample with Mw = 120,000. Film spin-coated on Si substrate with 1060 nm thermally grown SiO2. Post-apply annealed 30 min at 160°C. Tg measured by Multiwavelength Interferometry (MWI) at heating rate ~20 °C/min.",
    "hierarchical_structure": "Thick polymeric film on Si/SiO2 substrate.",
    "properties": {
      "Tg": {
        "value": [
          114
        ],
        "unit": "°C"
      }
    },
    "analysis_with_hierarchical_structure": {
      "descriptive_text": "The sample comprises a poly(methyl methacrylate) homopolymer with a weight-average molecular weight of 120,000 g/mol, fabricated as a thick polymeric film on a silicon substrate with a 1060 nm thermally grown silicon dioxide layer. The material underwent spin-coating followed by post-application annealing at 160°C for 30 minutes, and the glass transition temperature was characterized via Multiwavelength Interferometry at a heating rate of approximately 20 °C/min.",
      "reasoning_analysis": "Increasing Factors: The presence of the bulky alpha-methyl group and the polar ester side chain in the methyl methacrylate repeat unit imposes significant steric hindrance and dipole-dipole interactions, restricting backbone rotation and segmental mobility. Additionally, the polar interactions between the PMMA ester groups and the silicon dioxide substrate surface may restrict chain motion at the interface, while the relatively fast heating rate of 20 °C/min during measurement introduces kinetic lag that typically shifts the observed transition to higher temperatures. Decreasing Factors: Although the film is described as thick, any presence of a free surface at the air-polymer interface could enhance local chain mobility compared to the bulk, potentially lowering the average Tg. Furthermore, if the annealing process did not fully eliminate residual solvent from the spin-coating procedure, remaining solvent molecules could act as plasticizers to increase free volume. Dominant Factor: The intrinsic chain stiffness derived from the chemical structure of the PMMA backbone serves as the primary baseline determinant for the thermal transition. However, for this specific sample, the high molecular weight minimizes chain-end free volume effects, suggesting that the interfacial constraints imposed by the substrate and the kinetic effects of the measurement heating rate qualitatively dominate the final observed behavior, likely resulting in a Tg comparable to or slightly elevated above standard bulk values."
    },
    "analysis_without_hierarchical_structure": {
      "descriptive_text": "This study utilizes a poly(methyl methacrylate) (PMMA) homopolymer with a molecular weight of 120,000. Thin films were prepared by spin-coating the polymer onto a silicon substrate featuring a 1060 nm thermally grown silicon dioxide layer. Following deposition, the films underwent a post-application annealing treatment at 160°C for 30 minutes to relieve residual stresses. The glass transition temperature was subsequently characterized using Multiwavelength Interferometry (MWI) with a heating rate of approximately 20 °C/min.",
      "reasoning_analysis": "Increasing Factors: The poly(methyl methacrylate) backbone features bulky alpha-methyl and ester side groups that impose significant steric hindrance, restricting segmental rotation and establishing a high intrinsic baseline Tg. The high molecular weight of 120,000 ensures the polymer is well above the critical entanglement limit, minimizing free volume contributions from chain ends. Furthermore, strong polar interactions between the carbonyl groups of PMMA and the hydroxyl-terminated SiO2 substrate surface restrict chain mobility at the interface, while the heating rate during MWI measurement kinetically shifts the observed transition to higher temperatures. Decreasing Factors: The spin-coating process inherently traps non-equilibrium free volume and potentially residual solvent, which typically acts to depress the Tg by enhancing chain mobility. Additionally, the free surface at the air-polymer interface provides a region of enhanced mobility that can lower the average Tg, competing against the substrate constraints. Dominant Factor: The dominant factor is the interplay between the rigid chemical architecture and the substrate interface; specifically, the post-apply annealing at 160°C allows the polymer to relax into a denser equilibrium state while maximizing adhesive contact with the SiO2 layer. This thermal treatment mitigates the free volume excess from spin-coating, allowing the restrictive interfacial interactions and intrinsic chain stiffness to dictate the thermal behavior, likely resulting in a Tg that is maintained at or elevated above the bulk value."
    }
  },
  {
    "doi": "10.1021/acsmacrolett.7b00381",
    "title": "Effect of Methoxy Substituent Position on Thermal Properties and Solvent Resistance of Lignin-Inspired Poly(dimethoxyphenyl methacrylate)s",
    "year": 2017,
    "chemical_composition": {
      "repeat_unit_psmiles": "[*]CC(C)(C(=O)Oc1c(OC)cccc1OC)[*]",
      "monomers": [
        {
          "name": "2,6-dimethoxyphenyl methacrylate",
          "smiles": "C=C(C)C(=O)Oc1c(OC)cccc1OC",
          "ratio_value": null,
          "ratio_unit": null
        }
      ],
      "additives": [],
      "is_homopolymer": true
    },
    "processing_history": "Synthesis reported previously [11]. Mn = 21 kg/mol. Tg measured by DSC, 2nd heating cycle, 5 °C/min, N2 flow 50 mL/min.",
    "hierarchical_structure": "Homopolymer.",
    "properties": {
      "Tg": {
        "value": [
          203
        ],
        "unit": "°C"
      }
    },
    "analysis_with_hierarchical_structure": {
      "descriptive_text": "The investigated material is a poly(2,6-dimethoxyphenyl methacrylate) homopolymer with a number-average molecular weight (Mn) of 21 kg/mol, synthesized according to previously reported protocols [11]. Thermal analysis was performed using differential scanning calorimetry (DSC) under a nitrogen flow of 50 mL/min, focusing on the second heating cycle at a rate of 5 °C/min to evaluate the glass transition temperature.",
      "reasoning_analysis": "Increasing Factors: The presence of the bulky 2,6-dimethoxyphenyl ester side groups introduces significant steric hindrance, severely restricting the rotational freedom of the polymer backbone and the pendant groups themselves. Additionally, the methacrylate backbone contains an alpha-methyl group which inherently increases chain stiffness compared to acrylate analogs, while the aromatic rigidity of the phenyl ring further reduces segmental mobility. Decreasing Factors: The finite number-average molecular weight of 21 kg/mol results in a concentration of chain ends that possess higher free volume than chain segments, which can lower the Tg relative to the infinite molecular weight limit according to free volume theory. Dominant Factor: The substantial steric bulk and rigidity imposed by the ortho-substituted aromatic side groups qualitatively dominate the thermal behavior, establishing a high baseline Tg that outweighs the modest plasticizing effect of chain ends at this molecular weight."
    },
    "analysis_without_hierarchical_structure": {
      "descriptive_text": "The investigated sample is a poly(2,6-dimethoxyphenyl methacrylate) homopolymer possessing a number-average molecular weight (Mn) of 21 kg/mol, synthesized following previously established protocols. Thermal analysis was conducted using differential scanning calorimetry (DSC) during the second heating cycle at a ramp rate of 5 °C/min under a nitrogen flow of 50 mL/min.",
      "reasoning_analysis": "Increasing Factors: The methacrylate backbone contains an alpha-methyl group that restricts internal rotation, while the bulky 2,6-dimethoxyphenyl ester side groups introduce substantial steric hindrance, both of which limit segmental mobility and elevate the Tg. Decreasing Factors: The moderate number-average molecular weight of 21 kg/mol results in a higher concentration of chain ends compared to high molecular weight polymers, increasing the free volume fraction and potentially depressing the Tg relative to the infinite chain length limit. Dominant Factor: The steric restrictions imposed by the bulky ortho-substituted aromatic side groups represent the dominant factor, as the profound inhibition of backbone motion outweighs the free volume contributions from the finite chain ends."
    }
  },
  {
    "doi": "10.1002/pen.26829",
    "title": "3D-printed PLA/PMMA polymer composites: A consolidated feasible characteristic investigation for dental applications",
    "year": 2024,
    "chemical_composition": {
      "repeat_unit_psmiles": null,
      "monomers": [
        {
          "name": "Lactic Acid",
          "smiles": "CC(O)C(=O)O",
          "ratio_value": 91,
          "ratio_unit": "%"
        },
        {
          "name": "Methyl Methacrylate",
          "smiles": "CC(=C)C(=O)OC",
          "ratio_value": 9,
          "ratio_unit": "%"
        }
      ],
      "additives": [],
      "is_homopolymer": false
    },
    "processing_history": "Filament extrusion at 210°C, 60 rpm. FDM 3D printing (Nozzle 220°C, Bed 60°C, 100% infill). Samples vacuum dried 12h at 50°C. Blend ratio: 91% PLA / 9% PMMA. Tg measured by DMA (DMS 6100) from 20 to 140°C at 3°C/min.",
    "hierarchical_structure": "3D-printed layered structure. Miscible blend. PMMA addition prevented PLA from crystallizing.",
    "properties": {
      "Tg": {
        "value": [
          67.64
        ],
        "unit": "°C"
      }
    },
    "analysis_with_hierarchical_structure": {
      "descriptive_text": "The sample consists of a miscible blend comprising 91% poly(lactic acid) (PLA) and 9% poly(methyl methacrylate) (PMMA), processed into a 3D-printed layered structure. The material was manufactured via filament extrusion at 210°C followed by fused deposition modeling (FDM) with a nozzle temperature of 220°C and a bed temperature of 60°C at 100% infill. Prior to characterization, the printed samples underwent vacuum drying for 12 hours at 50°C to eliminate moisture. The hierarchical structure is characterized by the suppression of PLA crystallization due to the PMMA addition, resulting in an amorphous morphology, and the glass transition behavior was evaluated using dynamic mechanical analysis (DMA) from 20 to 140°C at a heating rate of 3°C/min.",
      "reasoning_analysis": "Increasing Factors: The incorporation of PMMA, which possesses a significantly higher intrinsic glass transition temperature than PLA, acts to elevate the blend's overall Tg through miscible mixing rules and specific intermolecular interactions. Furthermore, the vacuum drying step removes absorbed moisture, which otherwise acts as a potent plasticizer for the hygroscopic PLA phase, thereby restoring the polymer's inherent stiffness and segmental restriction. The suppression of crystallization by PMMA ensures the measured transition represents the true amorphous phase mobility without confinement effects from crystalline lamellae that might otherwise complicate the transition. Decreasing Factors: The high-temperature processing history involving extrusion and FDM printing at temperatures exceeding 200°C introduces the risk of thermal degradation and chain scission, which reduces molecular weight and increases chain end free volume, theoretically lowering the Tg. Additionally, the rapid cooling inherent to the 3D printing process may trap excess free volume within the layered structure, enhancing segmental mobility compared to a slowly cooled bulk sample. Dominant Factor: The compositional effect of blending with the high-Tg PMMA component combined with the elimination of moisture plasticization via vacuum drying qualitatively dominates the thermal history effects. Consequently, the material is expected to exhibit a Tg elevated relative to pure PLA, governed primarily by the miscible blend thermodynamics and the dry state of the matrix rather than processing-induced molecular weight reduction."
    },
    "analysis_without_hierarchical_structure": {
      "descriptive_text": "The sample consists of a polymer blend composed of 91% polylactic acid (PLA) and 9% poly(methyl methacrylate) (PMMA), derived from lactic acid and methyl methacrylate precursors respectively. The material was processed via filament extrusion at 210°C and 60 rpm, followed by fused deposition modeling (FDM) 3D printing using a nozzle temperature of 220°C and a bed temperature of 60°C with 100% infill density. Prior to characterization, the samples were vacuum dried for 12 hours at 50°C to ensure moisture removal. The glass transition temperature was measured using dynamic mechanical analysis (DMA) on a DMS 6100 instrument, scanning from 20 to 140°C at a heating rate of 3°C/min.",
      "reasoning_analysis": "Increasing Factors: The incorporation of PMMA, which possesses a higher intrinsic glass transition temperature than PLA, introduces steric hindrance and reduced chain mobility within the blend matrix, theoretically driving the Tg upward relative to pure PLA. Furthermore, the vacuum drying process removes absorbed moisture, eliminating water molecules that act as potent plasticizers by increasing free volume within the hygroscopic PLA phase. Decreasing Factors: The thermal history involves exposure to elevated temperatures during extrusion (210°C) and printing (220°C), which exceeds the typical processing window for PLA and risks thermal degradation or chain scission; this reduction in molecular weight increases the concentration of chain ends and free volume, thereby depressing the Tg. Additionally, the rapid cooling from the nozzle temperature to the bed temperature may quench excess free volume into the structure. Dominant Factor: While the high-temperature processing introduces a risk of molecular weight reduction that lowers Tg, the vacuum drying step is the dominant processing factor because the removal of hygroscopic moisture prevents significant plasticization that would otherwise drastically reduce the Tg of the PLA majority phase, thereby stabilizing the thermal transition near the intrinsic value of the polymer blend."
    }
  },
  {
    "doi": "10.1002/pen.26829",
    "title": "3D-printed PLA/PMMA polymer composites: A consolidated feasible characteristic investigation for dental applications",
    "year": 2024,
    "chemical_composition": {
      "repeat_unit_psmiles": null,
      "monomers": [
        {
          "name": "Lactic Acid",
          "smiles": "CC(O)C(=O)O",
          "ratio_value": 73,
          "ratio_unit": "%"
        },
        {
          "name": "Methyl Methacrylate",
          "smiles": "CC(=C)C(=O)OC",
          "ratio_value": 27,
          "ratio_unit": "%"
        }
      ],
      "additives": [],
      "is_homopolymer": false
    },
    "processing_history": "Filament extrusion at 210°C, 60 rpm. FDM 3D printing (Nozzle 220°C, Bed 60°C, 100% infill). Samples vacuum dried 12h at 50°C. Blend ratio: 73% PLA / 27% PMMA. Tg measured by DMA (DMS 6100) from 20 to 140°C at 3°C/min.",
    "hierarchical_structure": "3D-printed layered structure. Miscible blend. PMMA addition prevented PLA from crystallizing.",
    "properties": {
      "Tg": {
        "value": [
          75.65
        ],
        "unit": "°C"
      }
    },
    "analysis_with_hierarchical_structure": {
      "descriptive_text": "The sample consists of a miscible binary blend comprising 73% polylactic acid (PLA) and 27% polymethyl methacrylate (PMMA). The material was processed via filament extrusion at 210°C followed by fused deposition modeling (FDM) 3D printing with a nozzle temperature of 220°C and a bed temperature of 60°C to create a layered structure with 100% infill. Prior to characterization, the specimens were vacuum dried for 12 hours at 50°C to remove moisture. The hierarchical structure is defined by the 3D-printed layers, where the addition of PMMA suppressed the crystallization of the PLA component, resulting in an essentially amorphous morphology. The glass transition behavior was evaluated using dynamic mechanical analysis (DMA) over a temperature range of 20 to 140°C at a heating rate of 3°C/min.",
      "reasoning_analysis": "Increasing Factors: The incorporation of polymethyl methacrylate (PMMA), which possesses a significantly higher intrinsic glass transition temperature than polylactic acid (PLA), restricts the segmental mobility of the blend through favorable intermolecular interactions inherent to their miscibility. Additionally, the vacuum drying step removes absorbed moisture, which otherwise acts as a potent plasticizer for the hydrophilic PLA component, thereby eliminating a source of free volume expansion. Decreasing Factors: The aggressive thermal history involving extrusion and printing at temperatures exceeding 210°C may induce thermal degradation or hydrolytic chain scission, reducing the molecular weight and increasing chain end free volume according to the Fox-Flory relationship. Furthermore, the suppression of PLA crystallization by PMMA removes the physical constraints that crystalline lamellae typically impose on the amorphous phase, potentially allowing for greater segmental mobility compared to a semi-crystalline counterpart. Dominant Factor: The compositional effect of blending with high-Tg PMMA and the elimination of moisture plasticization are the dominant factors, as the formation of a miscible single-phase system fundamentally shifts the cooperative segmental dynamics to a higher temperature regime, outweighing the potential molecular weight reduction from thermal processing."
    },
    "analysis_without_hierarchical_structure": {
      "descriptive_text": "The sample comprises a polymer blend derived from lactic acid and methyl methacrylate monomers, specifically formulated with a 73% polylactic acid (PLA) to 27% polymethyl methacrylate (PMMA) ratio. Processing involved filament extrusion at 210°C and 60 rpm, followed by fused deposition modeling (FDM) 3D printing using a 220°C nozzle and 60°C bed temperature with 100% infill. To ensure measurement accuracy, samples were vacuum dried for 12 hours at 50°C prior to dynamic mechanical analysis (DMA) performed on a DMS 6100 from 20 to 140°C at 3°C/min.",
      "reasoning_analysis": "Increasing Factors: The inclusion of PMMA, characterized by a rigid backbone and higher intrinsic Tg compared to PLA, restricts segmental mobility and elevates the blend's thermal transition. Additionally, the vacuum drying protocol removes residual moisture that would otherwise act as a plasticizer for the hydrophilic PLA component, thereby preventing Tg depression. Decreasing Factors: The rapid cooling inherent to the FDM 3D printing process may quench the polymer melt, trapping excess free volume within the amorphous phase which can lower the observed Tg relative to annealed samples. Furthermore, potential phase immiscibility could result in a continuous PLA phase governing the primary transition at a lower temperature. Dominant Factor: The removal of moisture via vacuum drying and the compositional stiffening provided by the PMMA fraction qualitatively dominate the thermal behavior. These factors outweigh the free volume effects introduced by rapid cooling, ensuring the measured Tg reflects the enhanced rigidity of the dried blend rather than the plasticized or quenched state of neat PLA."
    }
  },
  {
    "doi": "10.1002/app.25107",
    "title": "Multiwavelength Interferometry and Competing Optical Methods for the Thermal Probing of Thin Polymeric Films",
    "year": 2006,
    "chemical_composition": {
      "repeat_unit_psmiles": "[*]CC(C)(C(=O)OC)[*]",
      "monomers": [
        {
          "name": "Methyl Methacrylate",
          "smiles": "CC(=C)C(=O)OC",
          "ratio_value": null,
          "ratio_unit": null
        }
      ],
      "additives": [],
      "is_homopolymer": true
    },
    "processing_history": "PMMA sample with Mw = 120,000. Film spin-coated on Si substrate with native oxide (~1.5 nm). Post-apply annealed 30 min at 160°C. Tg measured by Spectroscopic Ellipsometry (SE) at heating rate ~20 °C/min.",
    "hierarchical_structure": "Thick polymeric film on Si/native oxide substrate.",
    "properties": {
      "Tg": {
        "value": [
          115
        ],
        "unit": "°C"
      }
    },
    "analysis_with_hierarchical_structure": {
      "descriptive_text": "The sample consists of a poly(methyl methacrylate) homopolymer with a weight-average molecular weight of 120,000 g/mol, configured as a thick polymeric film deposited on a silicon substrate possessing a native oxide layer of approximately 1.5 nm. The film was fabricated via spin-coating followed by a post-application annealing treatment at 160°C for 30 minutes to relieve residual stresses. The glass transition temperature was subsequently characterized using spectroscopic ellipsometry at a heating rate of approximately 20 °C/min.",
      "reasoning_analysis": "Increasing Factors: The poly(methyl methacrylate) backbone possesses significant steric hindrance due to the alpha-methyl and ester side groups, which restricts segmental rotation and intrinsically elevates the Tg. The high molecular weight minimizes the concentration of chain ends, reducing excess free volume according to the Fox-Flory relationship. Additionally, the attractive specific interactions between the PMMA carbonyl groups and the silanol groups on the silicon native oxide substrate can immobilize chains at the interface, while the relatively fast heating rate kinetically shifts the observed transition to higher temperatures. Decreasing Factors: The presence of a free surface at the air-polymer interface typically enhances segmental mobility and lowers the local Tg, although this effect is attenuated in thick films. Furthermore, any residual solvent remaining from the spin-coating process, despite the annealing step, could act as a plasticizer to depress the Tg. Dominant Factor: The intrinsic rigidity of the PMMA repeat unit combined with the sufficiently high molecular weight establishes a bulk-like baseline that dominates the thermal response. Since the sample is described as a thick film, confinement effects are minimized, meaning the chemical composition and molecular weight outweigh the competing interfacial effects from the substrate and free surface, while the processing heating rate serves as a secondary kinetic factor elevating the measured value."
    },
    "analysis_without_hierarchical_structure": {
      "descriptive_text": "The sample comprises a poly(methyl methacrylate) homopolymer with a molecular weight of 120,000. Thin films were fabricated via spin-coating onto a silicon substrate possessing a native oxide layer of approximately 1.5 nm thickness. Subsequent to deposition, the films were subjected to a post-application annealing process for 30 minutes at 160°C, and the glass transition temperature was determined using spectroscopic ellipsometry at a heating rate of roughly 20 °C/min.",
      "reasoning_analysis": "Increasing Factors: The inherent chemical structure of poly(methyl methacrylate), characterized by bulky ester side groups and an alpha-methyl substituent, imposes significant steric hindrance that restricts backbone segmental rotation, establishing a high intrinsic baseline for the glass transition. Additionally, the processing history involves deposition on a silicon substrate with a native oxide layer, where favorable interactions between the polymer carbonyl groups and surface silanols restrict chain mobility at the interface, while the post-application annealing at 160°C promotes physical aging and densification that reduces free volume. Decreasing Factors: The thin film geometry created by spin-coating introduces a free surface at the air-polymer interface, which typically enhances segmental mobility and can depress the glass transition temperature relative to the bulk material. Furthermore, while the molecular weight of 120,000 is substantial, the finite chain length still presents a higher concentration of chain ends compared to infinite molecular weight polymers, theoretically contributing slightly to increased free volume. Dominant Factor: The strong interfacial interactions between the PMMA and the silicon oxide substrate qualitatively dominate the thin film effects; this substrate-induced confinement typically outweighs the mobility enhancement at the free surface, suggesting the net effect of the processing history and composition is to maintain or elevate the glass transition temperature relative to a free-standing or non-interacting bulk counterpart."
    }
  },
  {
    "doi": "10.1063/5.0183507",
    "title": "Correlation between fragility and surface glass transition temperature of polymers ",
    "year": 2023,
    "chemical_composition": {
      "repeat_unit_psmiles": "[*]CC(C1=CC=CC=C1)[*]",
      "monomers": [
        {
          "name": "Styrene",
          "smiles": "C=CC1=CC=CC=C1",
          "ratio_value": null,
          "ratio_unit": null
        }
      ],
      "additives": [
        {
          "name": "Dioctyl phthalate",
          "type": "plasticizer",
          "amount_value": 2,
          "amount_unit": "wt%"
        }
      ],
      "is_homopolymer": true
    },
