Repository: hhtrick/HHT-code

# HHT training framework

This directory contains model training, embedding precomputation, inference, article-level baselines and the curated datasets. All commands below assume that the working directory is `train_code/`.

## 3. Datasets and fixed partitions

Each main dataset is a JSON array at `dataset/{property}/{property}.json`. Entries contain source metadata, `chemical_composition`, `processing_history`, `hierarchical_structure`, `properties`, and two generated-analysis objects. Targets are stored as `properties[property]["value"]`; source metadata and target values are not predictive input fields.

| Property | Train | Validation | Test | Total |
|---|---:|---:|---:|---:|

File: train_code/dataset/Tg/Tg.json (part 105 of 235)
[
    "processing_history": "Polymer granules dissolved in toluene. Spin-coated onto cleaned SiOx substrates (1.5x1.5 cm2 silicon (100) wafer with native oxide). Dried under 1-Pa vacuum at ambient temperature for 12 h. Film thickness >= 200 nm. Tg measured by ellipsometry on heating at a rate of 0.33 K/min.",
    "hierarchical_structure": "Amorphous polymer film supported on silicon wafer with native oxide. Film thickness >= 200 nm.",
    "properties": {
      "Tg": {
        "value": [
          91.1
        ],
        "unit": "°C"
      }
    },
    "analysis_with_hierarchical_structure": {
      "descriptive_text": "The sample consists of an amorphous polystyrene homopolymer film incorporating 2 wt% dioctyl phthalate as a plasticizer. It was fabricated by dissolving polymer granules in toluene and spin-coating the solution onto cleaned silicon wafers with a native oxide layer, yielding a supported film with a thickness of at least 200 nm. Following deposition, the film was dried under 1-Pa vacuum at ambient temperature for 12 hours, and the glass transition temperature was characterized via ellipsometry during heating at 0.33 K/min.",
      "reasoning_analysis": "Increasing Factors: The polystyrene backbone features bulky phenyl side groups that create substantial steric hindrance, restricting segmental mobility and intrinsically establishing a high baseline glass transition temperature. Additionally, the supported film configuration on a SiOx substrate introduces attractive polymer-substrate interactions that can immobilize chain segments near the interface, potentially contributing to a localized increase in Tg. Decreasing Factors: The addition of 2 wt% dioctyl phthalate serves as a plasticizer that increases free volume and reduces intermolecular friction, thereby lowering the energy barrier for segmental motion. Furthermore, the processing history involves dissolution in toluene and ambient vacuum drying, which may leave residual solvent molecules within the matrix that act as secondary plasticizers to further depress the Tg. Dominant Factor: Although the substrate interactions and backbone rigidity promote thermal stability, the plasticizer is distributed throughout the bulk volume of the 200 nm film whereas substrate effects are confined to the interface. Therefore, the plasticization effect qualitatively dominates the final Tg behavior, driving the transition temperature lower relative to neat polystyrene despite the stabilizing influence of the substrate support."
    },
    "analysis_without_hierarchical_structure": {
      "descriptive_text": "The sample comprises a polystyrene homopolymer matrix blended with 2 wt% Dioctyl phthalate serving as a plasticizer. Preparation involved dissolving polymer granules in toluene and spin-coating the solution onto cleaned SiOx substrates consisting of 1.5x1.5 cm² silicon (100) wafers with native oxide. The resulting films, possessing a thickness greater than or equal to 200 nm, were dried under 1-Pa vacuum at ambient temperature for 12 hours, and the glass transition temperature was characterized by ellipsometry during heating at a rate of 0.33 K/min.",
      "reasoning_analysis": "Increasing Factors: The inherent chemical composition, specifically the presence of bulky phenyl side groups on the polystyrene backbone, restricts polymer chain mobility through steric hindrance, intrinsically driving the Tg higher. Additionally, the interaction between the polymer chains and the rigid SiOx substrate interface may restrict segmental motion near the surface, potentially contributing to a localized increase in thermal stability. Decreasing Factors: The explicit addition of 2 wt% Dioctyl phthalate introduces small molecules that increase free volume within the matrix, acting as a plasticizer to significantly depress the Tg. Furthermore, the use of toluene as a solvent combined with ambient temperature drying raises the possibility of residual solvent retention, which would further plasticize the system, while the very slow heating rate of 0.33 K/min during ellipsometry allows for extended structural relaxation, kinetically shifting the observed transition to lower temperatures. Dominant Factor: While the polystyrene backbone provides a rigid structural baseline, the intentional incorporation of Dioctyl phthalate serves as the dominant chemical factor driving the Tg downward relative to the neat polymer, an effect that is qualitatively reinforced by the kinetic conditions of the slow heating measurement protocol."
    }
  },
  {
    "doi": "10.1002/pen.26829",
    "title": "3D-printed PLA/PMMA polymer composites: A consolidated feasible characteristic investigation for dental applications",
    "year": 2024,
    "chemical_composition": {
      "repeat_unit_psmiles": null,
      "monomers": [
        {
          "name": "Lactic Acid",
          "smiles": "CC(O)C(=O)O",
          "ratio_value": 73,
          "ratio_unit": "%"
        },
        {
          "name": "Methyl Methacrylate",
          "smiles": "CC(=C)C(=O)OC",
          "ratio_value": 27,
          "ratio_unit": "%"
        }
      ],
      "additives": [],
      "is_homopolymer": false
    },
    "processing_history": "Filament extrusion at 210°C, 60 rpm. FDM 3D printing (Nozzle 220°C, Bed 60°C, 100% infill). Samples vacuum dried 12h at 50°C. Blend ratio: 73% PLA / 27% PMMA. Tg measured by DSC (Netzsch-STA 2500 Regulus) from 30 to 200°C at 10°C/min.",
    "hierarchical_structure": "3D-printed layered structure. Miscible blend. PMMA addition prevented PLA from crystallizing.",
    "properties": {
      "Tg": {
        "value": [
          74.14
        ],
        "unit": "°C"
      }
    },
    "analysis_with_hierarchical_structure": {
      "descriptive_text": "The sample consists of a miscible blend comprising 73% polylactic acid and 27% polymethyl methacrylate. Processing involved filament extrusion at 210°C followed by fused deposition modeling 3D printing with a nozzle temperature of 220°C and a bed temperature of 60°C at 100% infill density. Prior to characterization, samples were vacuum dried for 12 hours at 50°C. The resulting hierarchical structure exhibits a 3D-printed layered morphology where the incorporation of polymethyl methacrylate effectively suppressed polylactic acid crystallization, resulting in an amorphous phase. Thermal properties were evaluated using differential scanning calorimetry (Netzsch-STA 2500 Regulus) from 30 to 200°C at a heating rate of 10°C/min.",
      "reasoning_analysis": "Increasing Factors: The incorporation of polymethyl methacrylate, which possesses a significantly higher intrinsic glass transition temperature due to the steric hindrance of its alpha-methyl and ester side groups, into the polylactic acid matrix restricts segmental mobility. The miscibility of the blend ensures this restrictive effect permeates the entire amorphous phase. Additionally, the vacuum drying processing step removes absorbed moisture, which otherwise acts as a potent plasticizer for the hydrophilic polylactic acid component, thereby preventing a depression of the glass transition temperature. Decreasing Factors: The majority composition consists of polylactic acid, which has a lower intrinsic backbone rigidity compared to polymethyl methacrylate, pulling the blend transition toward lower temperatures. Furthermore, the fused deposition modeling 3D printing process involves rapid cooling from the nozzle temperature, which may quench in excess free volume compared to slow-cooled bulk samples, potentially enhancing chain mobility slightly. The suppression of polylactic acid crystallization by polymethyl methacrylate eliminates the constraining effect of crystalline lamellae on the amorphous chains, which might otherwise restrict mobility in a semi-crystalline neat polylactic acid sample. Dominant Factor: The dominant factor is the compositional influence of the miscible blend combined with the moisture removal. While the high polylactic acid content sets a lower baseline compared to pure polymethyl methacrylate, the specific interaction between the miscible phases and the elimination of water plasticization likely results in a glass transition temperature that is qualitatively elevated relative to untreated, neat polylactic acid, governed primarily by the restrictive mobility imposed by the polymethyl methacrylate chains within the continuous phase."
    },
    "analysis_without_hierarchical_structure": {
      "descriptive_text": "The sample comprises a binary polymer blend consisting of 73% polylactic acid (PLA) and 27% polymethyl methacrylate (PMMA), derived from lactic acid and methyl methacrylate monomers respectively. Material preparation involved filament extrusion at 210°C and 60 rpm, followed by fused deposition modeling (FDM) 3D printing with a nozzle temperature of 220°C, a bed temperature of 60°C, and 100% infill density. Prior to thermal characterization, the printed samples underwent vacuum drying for 12 hours at 50°C. The glass transition temperature was evaluated using differential scanning calorimetry (DSC) on a Netzsch-STA 2500 Regulus system, employing a heating scan from 30 to 200°C at a rate of 10°C/min.",
      "reasoning_analysis": "Increasing Factors: The incorporation of PMMA, which possesses a significantly higher inherent glass transition temperature than PLA, introduces rigid methacrylate segments that restrict overall chain segmental mobility within the blend matrix. Furthermore, the vacuum drying process at 50°C effectively removes absorbed moisture, eliminating the plasticizing effect of water molecules that would otherwise increase free volume and lower the transition temperature. Decreasing Factors: The thermal history involving extrusion and printing at temperatures up to 220°C poses a risk of thermal degradation or hydrolytic chain scission, particularly for the PLA component, which would reduce molecular weight and increase chain end free volume, thereby depressing the Tg. Additionally, the rapid cooling rates inherent to FDM 3D printing may trap excess free volume in the amorphous regions compared to slow-cooled samples. Dominant Factor: The compositional influence of adding the high-Tg PMMA component combined with the rigorous removal of moisture via vacuum drying qualitatively dominates the final behavior, as these factors impose significant constraints on segmental motion that outweigh the potential free volume increases from processing-induced degradation or rapid solidification."
    }
  },
  {
    "doi": "10.1021/acsmacrolett.7b00381",
    "title": "Effect of Methoxy Substituent Position on Thermal Properties and Solvent Resistance of Lignin-Inspired Poly(dimethoxyphenyl methacrylate)s",
    "year": 2017,
    "chemical_composition": {
      "repeat_unit_psmiles": "[*]CC(C)(C(=O)Oc1c(OC)c(OC)ccc1)[*]",
      "monomers": [
        {
          "name": "2,3-dimethoxyphenyl methacrylate",
          "smiles": "C=C(C)C(=O)Oc1c(OC)c(OC)ccc1",
          "ratio_value": null,
          "ratio_unit": null
        }
      ],
      "additives": [],
      "is_homopolymer": true
    },
    "processing_history": "Synthesized by RAFT polymerization using AIBN and 2-cyano-2-propyl benzodithioate in anisole/N,N-dimethylformamide at 72 °C. Mn = 20 kg/mol. Tg measured by DSC, 2nd heating cycle, 5 °C/min, N2 flow 50 mL/min.",
    "hierarchical_structure": "Homopolymer. Dispersity D = 1.2-1.5.",
    "properties": {
      "Tg": {
        "value": [
          108
        ],
        "unit": "°C"
      }
    },
    "analysis_with_hierarchical_structure": {
      "descriptive_text": "The sample consists of a homopolymer derived from 2,3-dimethoxyphenyl methacrylate monomers, synthesized via reversible addition-fragmentation chain-transfer (RAFT) polymerization using AIBN as the initiator and 2-cyano-2-propyl benzodithioate as the chain transfer agent in a mixed solvent system of anisole and N,N-dimethylformamide at 72 °C. The resulting polymer exhibits a number-average molecular weight (Mn) of 20 kg/mol with a dispersity (Đ) ranging from 1.2 to 1.5. Thermal characterization was performed using differential scanning calorimetry (DSC) during the second heating cycle at a rate of 5 °C/min under a nitrogen flow of 50 mL/min to determine the glass transition temperature.",
      "reasoning_analysis": "Increasing Factors: The methacrylate backbone incorporates an alpha-methyl group that imposes significant steric hindrance on backbone rotation, inherently raising the Tg compared to acrylate analogs. Additionally, the 2,3-dimethoxyphenyl side group introduces a bulky, rigid aromatic ring that restricts segmental mobility and increases cohesive energy density. The RAFT synthesis method leaves bulky dithioester end groups which, at a molecular weight of 20 kg/mol, constitute a non-negligible fraction of the chain mass and may further restrict mobility through polar interactions. Decreasing Factors: The methoxy substituents on the phenyl ring introduce ether linkages which possess lower rotational barriers than carbon-carbon bonds, potentially enhancing local chain flexibility relative to an unsubstituted phenyl group. Furthermore, the moderate molecular weight of 20 kg/mol results in a finite concentration of chain ends that increase free volume according to the Fox-Flory relationship, slightly depressing the Tg compared to the high-molecular-weight limit. Residual high-boiling solvents such as DMF or anisole from the synthesis could also act as plasticizers if not completely removed prior to measurement. Dominant Factor: The intrinsic stiffness imparted by the combination of the alpha-methyl group on the backbone and the bulky aromatic ester side group qualitatively dominates the thermal behavior. While the methoxy flexibility, chain end effects, and potential solvent residues contribute to lowering the Tg, the substantial steric volume of the side group ensures that segmental motion remains highly restricted, defining the primary glass transition characteristics."
    },
    "analysis_without_hierarchical_structure": {
      "descriptive_text": "The sample consists of a homopolymer derived from 2,3-dimethoxyphenyl methacrylate monomers. It was synthesized via reversible addition-fragmentation chain-transfer (RAFT) polymerization utilizing azobisisobutyronitrile (AIBN) as the initiator and 2-cyano-2-propyl benzodithioate as the chain transfer agent in a solvent mixture of anisole and N,N-dimethylformamide at 72 °C, yielding a number-average molecular weight of 20 kg/mol. The glass transition temperature was subsequently characterized using differential scanning calorimetry during the second heating cycle at a rate of 5 °C/min under a nitrogen flow of 50 mL/min.",
      "reasoning_analysis": "Increasing Factors: The methacrylate backbone contains an alpha-methyl group that restricts backbone rotation compared to acrylates, intrinsically raising the Tg. Furthermore, the bulky 2,3-dimethoxyphenyl side group introduces significant steric hindrance and rigidity, limiting segmental mobility and driving the Tg higher. Decreasing Factors: The number-average molecular weight of 20 kg/mol is relatively moderate, resulting in a higher concentration of chain ends with increased free volume compared to high-molecular-weight polymers, which qualitatively depresses the Tg according to Fox-Flory behavior. Additionally, the ether linkages within the methoxy substituents may introduce slight local flexibility compared to a fully rigid aromatic system. Dominant Factor: The inherent structural rigidity provided by the methacrylate backbone and the bulky aromatic side groups qualitatively dominates the thermal behavior, establishing a high baseline Tg, although the moderate molecular weight prevents the value from reaching the asymptotic limit typical of high-molecular-weight counterparts."
    }
  },
  {
    "doi": "10.1063/5.0183507",
    "title": "Correlation between fragility and surface glass transition temperature of polymers ",
    "year": 2023,
    "chemical_composition": {
      "repeat_unit_psmiles": "[*]CC(C1=CC=C(C)C=C1)[*]",
      "monomers": [
        {
          "name": "4-methylstyrene",
          "smiles": "C=CC1=CC=C(C)C=C1",
          "ratio_value": null,
          "ratio_unit": null
        }
      ],
      "additives": [],
      "is_homopolymer": true
    },
    "processing_history": "Polymer granules dissolved in toluene. Spin-coated onto cleaned SiOx substrates (1.5x1.5 cm2 silicon (100) wafer with native oxide). Dried under 1-Pa vacuum at ambient temperature for 12 h. Film thickness >= 200 nm. Tg measured by ellipsometry on heating at a rate of 0.33 K/min.",
    "hierarchical_structure": "Amorphous polymer film supported on silicon wafer with native oxide. Film thickness >= 200 nm.",
    "properties": {
      "Tg": {
        "value": [
          101.9
        ],
        "unit": "°C"
      }
    },
    "analysis_with_hierarchical_structure": {
      "descriptive_text": "The sample comprises an amorphous poly(4-methylstyrene) homopolymer film supported on a silicon wafer with a native oxide layer. The material was prepared by dissolving polymer granules in toluene and spin-coating the solution onto cleaned 1.5x1.5 cm2 substrates, followed by drying under 1-Pa vacuum at ambient temperature for 12 hours to achieve a film thickness of at least 200 nm. The glass transition temperature was subsequently characterized using ellipsometry during heating at a rate of 0.33 K/min.",
      "reasoning_analysis": "Increasing Factors: The presence of the methyl group on the para position of the phenyl ring in the 4-methylstyrene repeat unit increases steric hindrance relative to unsubstituted polystyrene, restricting backbone segmental rotation and intrinsically elevating the Tg. Additionally, the support on a silicon oxide substrate introduces interfacial interactions that may restrict chain mobility near the substrate surface, potentially contributing to a local increase in Tg. Decreasing Factors: The processing history involves dissolution in toluene and drying at ambient temperature; if residual toluene remains trapped within the matrix despite vacuum treatment, it will act as a plasticizer by increasing free volume and lowering the Tg. Furthermore, the very slow heating rate used during ellipsometric characterization allows for greater structural relaxation during the scan, which kinetically shifts the observed transition to lower temperatures compared to faster scanning rates. Dominant Factor: The intrinsic steric rigidity imparted by the methyl-substituted phenyl side groups is the dominant factor defining the baseline thermal behavior of the bulk material. While interfacial effects are present, the film thickness exceeds the typical confinement regime, making the chemical composition the primary determinant, though the final observed value is highly sensitive to the efficiency of solvent removal during the ambient vacuum drying process."
    },
    "analysis_without_hierarchical_structure": {
      "descriptive_text": "The sample comprises a poly(4-methylstyrene) homopolymer fabricated as a thin film. Polymer granules were dissolved in toluene and spin-coated onto cleaned SiOx substrates, specifically 1.5x1.5 cm2 silicon (100) wafers with native oxide. Following deposition, the films were dried under 1-Pa vacuum at ambient temperature for 12 hours to achieve a thickness of at least 200 nm. The glass transition temperature was characterized using ellipsometry on heating at a rate of 0.33 K/min.",
      "reasoning_analysis": "Increasing Factors: The chemical composition features a methyl group at the para-position of the styrene ring, which adds steric bulk compared to unsubstituted polystyrene, restricting backbone rotation and increasing chain stiffness to intrinsically drive the Tg higher. Additionally, the processing history involves casting the film onto a SiOx substrate, where attractive interactions between the polymer segments and the native oxide surface can restrict segmental mobility near the interface, further contributing to an increase in Tg. Decreasing Factors: The processing involved dissolution in toluene followed by ambient temperature drying, which carries a risk of residual solvent retention compared to thermal annealing; any trapped toluene molecules would act as plasticizers, increasing free volume and depressing the Tg. Moreover, the thin film geometry introduces a free surface at the air-polymer interface that can enhance chain mobility relative to the bulk, potentially lowering the measured transition temperature. Dominant Factor: The intrinsic structural rigidity provided by the methyl-substituted phenyl groups establishes the fundamental baseline for the Tg. Regarding processing influences, the restrictive polymer-substrate interactions on the attractive SiOx surface are the dominant factor modifying the behavior relative to a free-standing bulk sample, as the high-vacuum drying protocol likely mitigates significant plasticization, allowing the interfacial confinement effects to prevail over free surface mobility enhancements."
    }
  },
  {
    "doi": "10.1002/app.25107",
    "title": "Multiwavelength Interferometry and Competing Optical Methods for the Thermal Probing of Thin Polymeric Films",
    "year": 2006,
    "chemical_composition": {
      "repeat_unit_psmiles": "[*]CC(C)(C(=O)OC)[*]",
      "monomers": [
        {
          "name": "Methyl Methacrylate",
          "smiles": "CC(=C)C(=O)OC",
          "ratio_value": null,
          "ratio_unit": null
        }
      ],
      "additives": [],
      "is_homopolymer": true
    },
    "processing_history": "PMMA sample with Mw = 120,000. Film spin-coated on Si substrate with native oxide (~1.5 nm). Post-apply annealed 30 min at 160°C. Tg measured by Single-wavelength Interferometry (SWI) at heating rate ~20 °C/min.",
    "hierarchical_structure": "Thick polymeric film on Si/native oxide substrate.",
    "properties": {
      "Tg": {
        "value": [
          114
        ],
        "unit": "°C"
      }
    },
    "analysis_with_hierarchical_structure": {
      "descriptive_text": "The sample consists of a poly(methyl methacrylate) (PMMA) homopolymer with a weight-average molecular weight (Mw) of 120,000 g/mol. It was processed into a thick polymeric film via spin-coating onto a silicon substrate possessing a native oxide layer of approximately 1.5 nm. Following deposition, the film underwent a post-application annealing treatment at 160°C for 30 minutes. The glass transition temperature was subsequently characterized using Single-wavelength Interferometry (SWI) at a heating rate of approximately 20 °C/min.",
      "reasoning_analysis": "Increasing Factors: The chemical structure of poly(methyl methacrylate) features bulky alpha-methyl groups and polar ester side chains that introduce significant steric hindrance and strong intermolecular dipole-dipole interactions, respectively, restricting segmental mobility and elevating the Tg. The high molecular weight (Mw = 120,000) ensures the polymer is well above the critical entanglement threshold, minimizing free volume contributions from chain ends according to the Fox-Flory relationship. Additionally, the relatively fast heating rate of 20 °C/min during Single-wavelength Interferometry introduces a kinetic lag, typically shifting the observed transition temperature upward. Decreasing Factors: The aliphatic nature of the polymer backbone provides inherent flexibility compared to rigid aromatic systems, setting a moderate baseline for chain mobility. The specification of a thick film geometry diminishes the confinement effects and substrate interactions, such as hydrogen bonding between PMMA and the Si native oxide, that often elevate Tg in ultra-thin films. Furthermore, the post-apply annealing at 160°C, an elevated temperature relative to the glass transition, relaxes non-equilibrium conformations and removes physical aging effects that would otherwise artificially increase the measured Tg. Dominant Factor: The intrinsic chemical composition of the PMMA homopolymer, specifically the steric and polar contributions of the repeat unit combined with the high molecular weight, qualitatively dominates the thermal behavior by establishing a robust baseline Tg. While the measurement kinetics tend to shift the observed value higher, the annealing history ensures the material reflects its equilibrium thermodynamic state rather than a kinetically trapped high-energy configuration."
    },
    "analysis_without_hierarchical_structure": {
      "descriptive_text": "The sample comprises a poly(methyl methacrylate) homopolymer with a molecular weight of 120,000. Thin films were fabricated via spin-coating onto a silicon substrate possessing a native oxide layer of approximately 1.5 nm, followed by a post-application annealing step at 160°C for 30 minutes. Thermal characterization was performed using Single-wavelength Interferometry at a heating rate of roughly 20 °C/min to determine the glass transition temperature.",
      "reasoning_analysis": "Increasing Factors: The chemical structure of poly(methyl methacrylate) features bulky alpha-methyl and ester side groups that impose significant steric hindrance on backbone rotation, intrinsically establishing a high baseline glass transition temperature. The high molecular weight of 120,000 minimizes the concentration of chain ends, thereby reducing excess free volume contributions that typically lower Tg. Furthermore, the post-application annealing at 160°C likely eliminates residual casting solvent, preventing plasticization, while the strong polar interactions between the PMMA ester groups and the silicon native oxide substrate restrict segmental mobility at the interface. The relatively high heating rate of 20 °C/min during Single-wavelength Interferometry measurement also kinetically shifts the observed transition to higher temperatures. Decreasing Factors: The spin-coating process produces a thin film geometry where the presence of a free surface can enhance segmental mobility and reduce cooperativity length scales, potentially depressing the Tg relative to the bulk material if the film thickness is below a critical threshold. Dominant Factor: The strong attractive interactions between the polar polymer matrix and the silicon oxide substrate, coupled with the high molecular weight and effective solvent removal via annealing, qualitatively dominate the thermal behavior, likely sustaining or elevating the Tg relative to bulk expectations despite the potential mobility enhancements at the free surface."
    }
  },
  {
    "doi": "10.1063/5.0183507",
    "title": "Correlation between fragility and surface glass transition temperature of polymers ",
    "year": 2023,
    "chemical_composition": {
      "repeat_unit_psmiles": "[*]CC(C1=CC=CC=C1)[*]",
      "monomers": [
        {
          "name": "Styrene",
          "smiles": "C=CC1=CC=CC=C1",
          "ratio_value": null,
          "ratio_unit": null
        }
      ],
      "additives": [],
      "is_homopolymer": true
    },
    "processing_history": "Polymer granules dissolved in toluene. Spin-coated onto cleaned SiOx substrates (1.5x1.5 cm2 silicon (100) wafer with native oxide). Dried under 1-Pa vacuum at ambient temperature for 12 h. Film thickness >= 200 nm. Tg measured by ellipsometry on heating at a rate of 0.33 K/min.",
    "hierarchical_structure": "Amorphous polymer film supported on silicon wafer with native oxide. Film thickness >= 200 nm.",
    "properties": {
      "Tg": {
        "value": [
          97.0
        ],
        "unit": "°C"
      }
    },
    "analysis_with_hierarchical_structure": {
      "descriptive_text": "The sample consists of an amorphous polystyrene homopolymer film supported on a silicon wafer with a native oxide layer. The material was prepared by dissolving polymer granules in toluene and spin-coating the solution onto cleaned 1.5x1.5 cm2 SiOx substrates. Following deposition, the films were dried under 1-Pa vacuum at ambient temperature for 12 hours to achieve a thickness of at least 200 nm. The glass transition temperature was subsequently characterized using ellipsometry during heating at a rate of 0.33 K/min.",
      "reasoning_analysis": "Increasing Factors: The presence of bulky phenyl side groups in the styrene repeating units imposes significant steric hindrance on backbone rotation, intrinsically establishing a high baseline Tg. Additionally, the support on a SiOx substrate introduces attractive interfacial interactions that can restrict segmental mobility near the substrate interface, potentially contributing to a Tg increase relative to free-standing films. Decreasing Factors: The use of toluene as a solvent followed by drying at ambient temperature risks retaining residual solvent molecules, which would act as plasticizers to increase free volume and lower the Tg. Furthermore, the free surface of the polymer film enhances chain mobility compared to the bulk, and the very slow heating rate (0.33 K/min) employed during ellipsometry allows for structural relaxation at lower temperatures, both of which qualitatively depress the observed Tg. Dominant Factor: While the substrate interactions and intrinsic chain rigidity provide a stabilizing effect, the slow heating rate during characterization and the potential for incomplete solvent removal during ambient drying are the dominant factors likely causing the observed Tg to be lower than that measured by standard rapid-scan calorimetry on bulk samples, despite the film thickness being sufficient to minimize severe nanoconfinement effects."
    },
    "analysis_without_hierarchical_structure": {
      "descriptive_text": "The sample comprises a polystyrene homopolymer fabricated into a thin film architecture. Polymer granules were initially dissolved in toluene and spin-coated onto cleaned SiOx substrates consisting of 1.5x1.5 cm2 silicon (100) wafers with native oxide. Following deposition, the films, possessing a thickness of at least 200 nm, were subjected to drying under 1-Pa vacuum at ambient temperature for 12 hours. Thermal characterization was performed via ellipsometry with a heating rate of 0.33 K/min to determine the glass transition temperature.",
      "reasoning_analysis": "Increasing Factors: The chemical composition consists of a polystyrene homopolymer, where the bulky phenyl side groups attached to the aliphatic backbone impose significant steric hindrance, restricting segmental rotation and intrinsically driving the glass transition temperature higher. Additionally, the processing history includes drying under 1-Pa vacuum for 12 hours, which facilitates the removal of volatile components, thereby mitigating plasticization effects that would otherwise lower the Tg. Decreasing Factors: The use of toluene as a solvent during spin-coating introduces the risk of residual solvent molecules remaining trapped within the film matrix, which would act as a plasticizer by increasing free volume and depressing the Tg. Furthermore, the rapid solidification inherent to spin-coating can trap excess non-equilibrium free volume compared to melt-processing, and the slow heating rate of 0.33 K/min during ellipsometry measurement allows for greater structural relaxation, typically resulting in a lower observed Tg compared to standard faster scanning rates. Dominant Factor: The intrinsic structural rigidity provided by the phenyl groups on the polymer backbone is the dominant factor establishing the high baseline Tg for this system. While processing variables such as residual solvent or measurement kinetics introduce qualitative shifts, the film thickness of >= 200 nm minimizes nanoconfinement effects, and the rigorous vacuum drying suggests that the material behavior is primarily governed by its chemical architecture rather than extreme processing-induced deviations."
    }
  },
  {
    "doi": "10.1002/app.25107",
    "title": "Multiwavelength Interferometry and Competing Optical Methods for the Thermal Probing of Thin Polymeric Films",
    "year": 2006,
    "chemical_composition": {
      "repeat_unit_psmiles": "[*]CC(C)(C(=O)OC)[*]",
      "monomers": [
        {
          "name": "Methyl Methacrylate",
          "smiles": "CC(=C)C(=O)OC",
          "ratio_value": null,
          "ratio_unit": null
        }
      ],
      "additives": [],
      "is_homopolymer": true
    },
    "processing_history": "PMMA sample with Mw = 350,000. Film spin-coated on Si substrate with 1060 nm thermally grown SiO2. Post-apply annealed 30 min at 160°C. Tg measured by Multiwavelength Interferometry (MWI) at heating rate ~20 °C/min.",
    "hierarchical_structure": "Thick polymeric film on Si/SiO2 substrate.",
    "properties": {
      "Tg": {
        "value": [
          117
        ],
        "unit": "°C"
      }
    },
    "analysis_with_hierarchical_structure": {
      "descriptive_text": "The sample consists of a poly(methyl methacrylate) (PMMA) homopolymer with a weight-average molecular weight (Mw) of 350,000 g/mol, configured as a thick polymeric film deposited on a silicon substrate featuring a 1060 nm thermally grown silicon dioxide layer. The film was fabricated via spin-coating followed by a post-application annealing treatment at 160°C for 30 minutes to relieve residual stresses. The glass transition temperature was subsequently characterized using Multiwavelength Interferometry (MWI) at a heating rate of approximately 20 °C/min.",
      "reasoning_analysis": "Increasing Factors: The poly(methyl methacrylate) backbone possesses significant steric hindrance due to the alpha-methyl group and the bulky methyl ester side group, which restricts segmental rotation and intrinsically elevates the Tg. The high molecular weight minimizes the concentration of chain ends, reducing excess free volume according to the Fox-Flory relationship, thereby supporting a higher Tg relative to lower molecular weight counterparts. Additionally, the post-apply annealing likely promotes physical aging and densification by reducing excess free volume trapped during spin-coating, while the interaction between the carbonyl groups of PMMA and the hydroxyl-terminated SiO2 substrate can immobilize chains at the interface. Finally, the relatively fast heating rate during MWI measurement kinetically shifts the observed transition to higher temperatures. Decreasing Factors: The primary potential decreasing factor arises from the free surface of the polymeric film, where reduced coordination numbers enhance segmental mobility compared to the bulk, although this effect is attenuated by the description of the sample as a thick film. There are no plasticizing additives or residual solvents indicated in the composition or processing history to further depress the transition temperature. Dominant Factor: The intrinsic chain stiffness imparted by the methacrylate chemistry combined with the high molecular weight serves as the dominant factor, establishing a bulk-like Tg baseline. While interfacial interactions with the SiO2 substrate and the measurement heating rate contribute to an upward shift, the absence of significant plasticization or low-molecular-weight effects ensures that the material behaves primarily according to its bulk thermodynamic properties rather than nanoconfined anomalies."
    },
    "analysis_without_hierarchical_structure": {
      "descriptive_text": "The sample consists of a poly(methyl methacrylate) homopolymer with a molecular weight of 350,000. Thin films were prepared by spin-coating the polymer onto a silicon substrate featuring a 1060 nm thermally grown silicon dioxide layer. Following deposition, the films underwent a post-application annealing treatment at 160°C for 30 minutes. The glass transition temperature was subsequently characterized using Multiwavelength Interferometry at a heating rate of approximately 20 °C/min.",
      "reasoning_analysis": "Increasing Factors: The chemical composition features poly(methyl methacrylate), where the presence of both a bulky ester side group and an alpha-methyl group on the backbone creates significant steric hindrance, inherently restricting segmental rotation and driving the Tg upward. Furthermore, the high molecular weight of 350,000 minimizes the concentration of chain ends, reducing excess free volume and maintaining a higher Tg compared to lower molecular weight counterparts. The processing history also contributes to an increase; the post-apply annealing at 160°C likely eliminates residual casting solvent that would otherwise act as a plasticizer, and the polar interactions between the PMMA ester groups and the silicon dioxide substrate interface restrict segmental mobility. Additionally, the relatively fast heating rate of 20 °C/min during MWI measurement kinetically shifts the observed transition to higher temperatures. Decreasing Factors: The preparation of the sample as a spin-coated film introduces a free surface interface, which typically enhances chain mobility near the surface due to reduced coordination number, potentially depressing the Tg relative to the bulk material. Dominant Factor: The intrinsic structural rigidity imposed by the bulky side groups combined with the high molecular weight establishes a robust baseline resistance to segmental motion that qualitatively dominates the thermal behavior; while free surface effects may introduce some depression, the removal of plasticizing solvents via annealing and the restrictive substrate interactions likely preserve the high Tg characteristic of the bulk polymer architecture."
    }
  },
  {
    "doi": "10.1002/app.25107",
    "title": "Multiwavelength Interferometry and Competing Optical Methods for the Thermal Probing of Thin Polymeric Films",
    "year": 2006,
    "chemical_composition": {
      "repeat_unit_psmiles": "[*]CC(C)(C(=O)OC)[*]",
      "monomers": [
        {
          "name": "Methyl Methacrylate",
          "smiles": "CC(=C)C(=O)OC",
          "ratio_value": null,
          "ratio_unit": null
        }
      ],
      "additives": [],
      "is_homopolymer": true
    },
    "processing_history": "PMMA sample with Mw = 120,000. Bulk material. Tg measured by Differential Scanning Calorimetry (DSC) at heating rate approximately 20 °C/min.",
    "hierarchical_structure": "Bulk polymer material.",
    "properties": {
      "Tg": {
        "value": [
          113
        ],
        "unit": "°C"
      }
    },
    "analysis_with_hierarchical_structure": {
      "descriptive_text": "The investigated sample is a bulk poly(methyl methacrylate) (PMMA) homopolymer possessing a weight-average molecular weight (Mw) of 120,000. Prepared as a bulk polymer material without additional additives, the sample underwent thermal analysis via Differential Scanning Calorimetry (DSC) at a heating rate of approximately 20 °C/min to ascertain the glass transition temperature.",
