Repository: hhtrick/HHT-code

# HHT training framework

This directory contains model training, embedding precomputation, inference, article-level baselines and the curated datasets. All commands below assume that the working directory is `train_code/`.

## 3. Datasets and fixed partitions

Each main dataset is a JSON array at `dataset/{property}/{property}.json`. Entries contain source metadata, `chemical_composition`, `processing_history`, `hierarchical_structure`, `properties`, and two generated-analysis objects. Targets are stored as `properties[property]["value"]`; source metadata and target values are not predictive input fields.

| Property | Train | Validation | Test | Total |
|---|---:|---:|---:|---:|

File: train_code/dataset/Tg/Tg.json (part 106 of 235)
[
      "reasoning_analysis": "Increasing Factors: The chemical structure of methyl methacrylate incorporates both an alpha-methyl group and a bulky ester side group, which impose significant steric hindrance on backbone rotation, intrinsically raising the energy barrier for segmental motion and driving the Tg upward. The bulk processing history avoids residual solvent plasticization often associated with solution casting, and the high molecular weight (120,000) minimizes chain end free volume contributions. Furthermore, the DSC heating rate of 20 °C/min kinetically shifts the observed transition to higher temperatures due to thermal lag. Decreasing Factors: The linear topology of the homopolymer permits segmental mobility that would be restricted in a chemically crosslinked network, and the finite molecular weight theoretically introduces marginally more free volume than an infinite chain. Dominant Factor: The intrinsic steric rigidity provided by the methacrylate side groups is the dominant factor establishing a high baseline Tg, reinforced by the high molecular weight which ensures the material exhibits properties near the asymptotic limit rather than being depressed by chain-end effects or processing artifacts."
    },
    "analysis_without_hierarchical_structure": {
      "descriptive_text": "The sample comprises a poly(methyl methacrylate) homopolymer with a molecular weight of 120,000. Prepared as a bulk material, the specimen was characterized using Differential Scanning Calorimetry (DSC) at a heating rate of approximately 20 °C/min to evaluate the glass transition temperature.",
      "reasoning_analysis": "Increasing Factors: The presence of the alpha-methyl group and the polar ester side chain within the methyl methacrylate repeat unit creates significant steric hindrance and intermolecular dipole-dipole interactions, respectively, which restrict backbone segmental mobility and drive the Tg upward. Additionally, the molecular weight of 120,000 ensures the polymer is well above the critical entanglement threshold, minimizing the free volume contribution from chain ends that typically depresses Tg, while the DSC heating rate of 20 °C/min kinetically shifts the observed transition to higher temperatures due to thermal lag. Decreasing Factors: The absence of plasticizing additives, residual solvents, or flexible comonomers in the bulk processing history means there are no specific factors introduced to increase free volume or enhance chain mobility that would lower the Tg. Dominant Factor: The intrinsic chemical architecture of the PMMA backbone, defined by bulky side groups and strong polar interactions, qualitatively dominates the final Tg behavior by establishing a rigid baseline that is preserved by the high molecular weight and bulk state."
    }
  },
  {
    "doi": "10.1021/acsmacrolett.7b00381",
    "title": "Effect of Methoxy Substituent Position on Thermal Properties and Solvent Resistance of Lignin-Inspired Poly(dimethoxyphenyl methacrylate)s",
    "year": 2017,
    "chemical_composition": {
      "repeat_unit_psmiles": "[*]CC(C)(C(=O)Oc1cc(OC)cc(OC)c1)[*]",
      "monomers": [
        {
          "name": "3,5-dimethoxyphenyl methacrylate",
          "smiles": "C=C(C)C(=O)Oc1cc(OC)cc(OC)c1",
          "ratio_value": null,
          "ratio_unit": null
        }
      ],
      "additives": [],
      "is_homopolymer": true
    },
    "processing_history": "Synthesized by RAFT polymerization using AIBN and 2-cyano-2-propyl benzodithioate in anisole/N,N-dimethylformamide at 72 °C. Mn = 23 kg/mol. Tg measured by DSC, 2nd heating cycle, 5 °C/min, N2 flow 50 mL/min.",
    "hierarchical_structure": "Homopolymer. Dispersity D = 1.2-1.5.",
    "properties": {
      "Tg": {
        "value": [
          82
        ],
        "unit": "°C"
      }
    },
    "analysis_with_hierarchical_structure": {
      "descriptive_text": "The sample consists of a poly(3,5-dimethoxyphenyl methacrylate) homopolymer synthesized via reversible addition-fragmentation chain-transfer (RAFT) polymerization using AIBN and 2-cyano-2-propyl benzodithioate in a solvent mixture of anisole and N,N-dimethylformamide at 72 °C. The resulting material possesses a number-average molecular weight (Mn) of 23 kg/mol with a dispersity (Đ) ranging from 1.2 to 1.5. Thermal characterization was performed using differential scanning calorimetry during the second heating cycle at a rate of 5 °C/min under a nitrogen flow of 50 mL/min.",
      "reasoning_analysis": "Increasing Factors: The methacrylate backbone contains an alpha-methyl group that sterically hinders backbone rotation, inherently elevating the Tg relative to acrylate analogs. Additionally, the bulky 3,5-dimethoxyphenyl ester side group restricts segmental mobility through steric hindrance, while the methoxy substituents may increase cohesive energy density via dipole-dipole interactions. Decreasing Factors: The ester linkage connecting the aromatic ring to the backbone introduces flexibility compared to direct aromatic attachment. The dispersity of 1.2-1.5 implies a fraction of lower molecular weight chains that contribute excess free volume. Furthermore, although the second heating cycle mitigates thermal history, residual anisole or DMF from the synthesis could act as a plasticizer if not fully removed. Dominant Factor: The intrinsic rigidity provided by the alpha-methyl group and the bulky aromatic side group qualitatively dominates the thermal behavior. While dispersity and potential residual solvent introduce downward pressures, the chemical structure establishes a high baseline Tg, making the repeat unit geometry the primary determinant over processing-induced variables for this molecular weight regime."
    },
    "analysis_without_hierarchical_structure": {
      "descriptive_text": "A poly(3,5-dimethoxyphenyl methacrylate) homopolymer was synthesized via reversible addition-fragmentation chain-transfer (RAFT) polymerization using AIBN and 2-cyano-2-propyl benzodithioate in a solvent mixture of anisole and N,N-dimethylformamide at 72 °C. The resulting material exhibits a number-average molecular weight of 23 kg/mol. Thermal characterization was performed using differential scanning calorimetry during the second heating cycle at a rate of 5 °C/min under a nitrogen flow of 50 mL/min to determine the glass transition temperature.",
      "reasoning_analysis": "Increasing Factors: The chemical structure features a methacrylate backbone with an alpha-methyl group that restricts backbone rotation, combined with bulky 3,5-dimethoxyphenyl pendant groups. These aromatic side chains introduce significant steric hindrance and rigidity, limiting segmental mobility and reducing free volume, which intrinsically drives the Tg upward relative to aliphatic analogs. Decreasing Factors: The finite number-average molecular weight of 23 kg/mol implies a non-negligible concentration of chain ends, which introduces excess free volume compared to the infinite molecular weight limit and qualitatively depresses the Tg. Additionally, the use of high-boiling solvents like anisole and DMF during synthesis poses a risk of residual solvent retention, which would act as a plasticizer and lower the transition temperature if not completely removed. Dominant Factor: The steric rigidity imposed by the bulky aromatic ester side groups is the dominant factor governing the thermal behavior. While chain end effects and potential plasticization provide downward pressure, the substantial energy barrier required for segmental motion due to the pendant group architecture dictates the overall high baseline Tg characteristic of aromatic methacrylates."
    }
  },
  {
    "doi": "10.1021/acsmacrolett.7b00381",
    "title": "Effect of Methoxy Substituent Position on Thermal Properties and Solvent Resistance of Lignin-Inspired Poly(dimethoxyphenyl methacrylate)s",
    "year": 2017,
    "chemical_composition": {
      "repeat_unit_psmiles": "[*]CC(C)(C(=O)Oc1c(OC)ccc(OC)c1)[*]",
      "monomers": [
        {
          "name": "2,4-dimethoxyphenyl methacrylate",
          "smiles": "C=C(C)C(=O)Oc1c(OC)ccc(OC)c1",
          "ratio_value": null,
          "ratio_unit": null
        }
      ],
      "additives": [],
      "is_homopolymer": true
    },
    "processing_history": "Synthesized by RAFT polymerization using AIBN and 2-cyano-2-propyl benzodithioate in anisole/N,N-dimethylformamide at 72 °C. Mn = 23 kg/mol. Tg measured by DSC, 2nd heating cycle, 5 °C/min, N2 flow 50 mL/min.",
    "hierarchical_structure": "Homopolymer. Dispersity D = 1.2-1.5.",
    "properties": {
      "Tg": {
        "value": [
          111
        ],
        "unit": "°C"
      }
    },
    "analysis_with_hierarchical_structure": {
      "descriptive_text": "The sample is a homopolymer of 2,4-dimethoxyphenyl methacrylate synthesized via reversible addition-fragmentation chain-transfer (RAFT) polymerization using AIBN and 2-cyano-2-propyl benzodithioate in a mixture of anisole and N,N-dimethylformamide at 72 °C. The resulting material possesses a number-average molecular weight (Mn) of 23 kg/mol and a dispersity (D) between 1.2 and 1.5. Thermal analysis was conducted using differential scanning calorimetry (DSC) under a nitrogen flow of 50 mL/min, specifically utilizing the second heating cycle at a rate of 5 °C/min to ascertain the glass transition temperature.",
      "reasoning_analysis": "Increasing Factors: The polymer backbone contains an alpha-methyl group inherent to methacrylates, which imposes steric hindrance and restricts backbone rotation compared to acrylate analogs. Additionally, the bulky 2,4-dimethoxyphenyl ester side group introduces significant aromatic rigidity and steric volume, fundamentally limiting segmental mobility and driving the Tg upward. Decreasing Factors: The methoxy substituents on the phenyl ring may introduce additional free volume compared to an unsubstituted phenyl group, potentially facilitating local chain mobility. Furthermore, the dispersity of 1.2-1.5 implies the presence of lower molecular weight chains that increase the concentration of chain ends and free volume, while the use of high-boiling solvents like DMF during synthesis could theoretically leave residual plasticizing agents, although the DSC protocol specifies a second heating cycle to mitigate thermal history and volatile effects. Dominant Factor: The intrinsic rigidity conferred by the aromatic ester side group and the alpha-methyl substituted backbone qualitatively dominates the thermal behavior. While molecular weight distribution and potential solvent history introduce secondary free volume effects, the chemical identity of the repeat unit establishes a strong baseline restriction on chain motion, making the monomeric structure the primary determinant of the glass transition temperature."
    },
    "analysis_without_hierarchical_structure": {
      "descriptive_text": "The sample comprises a homopolymer of 2,4-dimethoxyphenyl methacrylate synthesized via reversible addition-fragmentation chain-transfer (RAFT) polymerization using AIBN as the initiator and 2-cyano-2-propyl benzodithioate as the chain transfer agent in a mixture of anisole and N,N-dimethylformamide at 72 °C. The resulting polymer possesses a number-average molecular weight of 23 kg/mol and was characterized by differential scanning calorimetry during the second heating cycle at a rate of 5 °C/min under a nitrogen flow of 50 mL/min.",
      "reasoning_analysis": "Increasing Factors: The polymer backbone features an alpha-methyl group inherent to methacrylates which restricts rotational freedom compared to acrylates, while the bulky 2,4-dimethoxyphenyl pendant groups introduce significant steric hindrance and rigidity that impede segmental motion. Decreasing Factors: The moderate number-average molecular weight of 23 kg/mol results in a higher concentration of chain ends relative to ultra-high molecular weight samples, introducing excess free volume that can depress the Tg according to the Fox-Flory relationship, and there remains a possibility that trace residual high-boiling solvents from the synthesis could act as plasticizers if not fully removed prior to measurement. Dominant Factor: The substantial steric bulk and rigidity of the aromatic side groups attached to the ester linkage qualitatively dominate the thermal behavior by establishing a high energy barrier for segmental relaxation, outweighing the free volume effects associated with the specific molecular weight achieved during the RAFT process."
    }
  },
  {
    "doi": "10.1063/5.0183507",
    "title": "Correlation between fragility and surface glass transition temperature of polymers ",
    "year": 2023,
    "chemical_composition": {
      "repeat_unit_psmiles": "[*]CC(Cl)[*]",
      "monomers": [
        {
          "name": "Vinyl chloride",
          "smiles": "C=CCl",
          "ratio_value": null,
          "ratio_unit": null
        }
      ],
      "additives": [],
      "is_homopolymer": true
    },
    "processing_history": "Polymer granules dissolved in dimethyl formamide (DMF). Spin-coated onto cleaned SiOx substrates (1.5x1.5 cm2 silicon (100) wafer with native oxide). Dried under 1-Pa vacuum at ambient temperature for 12 h. Film thickness >= 200 nm. Tg measured by ellipsometry on heating at a rate of 0.33 K/min.",
    "hierarchical_structure": "Amorphous polymer film supported on silicon wafer with native oxide. Film thickness >= 200 nm.",
    "properties": {
      "Tg": {
        "value": [
          72.9
        ],
        "unit": "°C"
      }
    },
    "analysis_with_hierarchical_structure": {
      "descriptive_text": "The sample comprises an amorphous poly(vinyl chloride) homopolymer film supported on a 1.5x1.5 cm2 silicon (100) wafer with native oxide. Preparation involved dissolving polymer granules in dimethyl formamide (DMF) and spin-coating the solution onto the cleaned SiOx substrates, followed by drying under 1-Pa vacuum at ambient temperature for 12 hours to yield a film thickness of at least 200 nm. The glass transition temperature was characterized via ellipsometry during heating at a rate of 0.33 K/min.",
      "reasoning_analysis": "Increasing Factors: The incorporation of chlorine atoms along the polymer backbone introduces significant steric hindrance and strong dipole-dipole interactions between chains, which restrict segmental mobility and intrinsically drive the Tg upward relative to non-polar analogues. Additionally, the adhesion to the SiOx substrate may impose interfacial constraints that further limit chain motion near the support interface. Decreasing Factors: The processing history involves drying a high-boiling point solvent (DMF) at ambient temperature, which creates a high risk of residual solvent retention acting as a plasticizer to increase free volume and lower the Tg. Moreover, the very slow heating rate of 0.33 K/min employed during ellipsometric measurement allows for extended structural relaxation time, typically resulting in a lower observed transition temperature compared to standard faster scanning methods. Dominant Factor: While the polar chloro-substituents provide a rigid structural baseline, the potential plasticization effect from residual DMF due to ambient temperature drying, combined with the slow thermal scanning rate, are the dominant factors likely causing a qualitative reduction in the observed Tg relative to bulk, fully dried standards."
    },
    "analysis_without_hierarchical_structure": {
      "descriptive_text": "The sample comprises a poly(vinyl chloride) homopolymer synthesized from vinyl chloride monomers. For film preparation, polymer granules were dissolved in dimethyl formamide and spin-coated onto cleaned SiOx substrates consisting of 1.5x1.5 cm2 silicon (100) wafers with native oxide. The resulting films, possessing a thickness of at least 200 nm, underwent drying under 1-Pa vacuum at ambient temperature for 12 hours, followed by glass transition temperature measurement via ellipsometry during heating at a rate of 0.33 K/min.",
      "reasoning_analysis": "Increasing Factors: The chemical composition features a carbon backbone substituted with chlorine atoms, which introduces significant steric hindrance and strong dipole-dipole interactions between chains. These intermolecular forces increase the cohesive energy density and restrict segmental backbone rotation, intrinsically driving the glass transition temperature higher compared to non-polar polyolefins. Additionally, the adhesion to the solid SiOx substrate may impose interfacial constraints that hinder chain mobility near the substrate interface. Decreasing Factors: The processing history involves dissolution in dimethyl formamide, a high-boiling-point solvent, followed by drying at ambient temperature. Despite vacuum application, this thermal history may be insufficient to completely remove residual solvent molecules, which would act as effective plasticizers by increasing free volume and lubricating chain segments. Furthermore, the presence of a free surface in the thin film geometry can enhance segmental mobility relative to the bulk material, potentially lowering the observed transition temperature. Dominant Factor: While the strong dipolar interactions of the poly(vinyl chloride) backbone establish a fundamentally high baseline glass transition temperature, the potential presence of residual dimethyl formamide due to the ambient temperature drying protocol represents the dominant dynamic factor. This processing artifact likely induces a qualitative reduction in the measured Tg relative to a fully dried bulk sample, overriding the minor confinement effects."
    }
  },
  {
    "doi": "10.1002/app.25107",
    "title": "Multiwavelength Interferometry and Competing Optical Methods for the Thermal Probing of Thin Polymeric Films",
    "year": 2006,
    "chemical_composition": {
      "repeat_unit_psmiles": "[*]CC(C)(C(=O)OC)[*]",
      "monomers": [
        {
          "name": "Methyl Methacrylate",
          "smiles": "CC(=C)C(=O)OC",
          "ratio_value": null,
          "ratio_unit": null
        }
      ],
      "additives": [],
      "is_homopolymer": true
    },
    "processing_history": "PMMA sample with Mw = 350,000. Bulk material. Tg measured by Differential Scanning Calorimetry (DSC) at heating rate approximately 20 °C/min.",
    "hierarchical_structure": "Bulk polymer material.",
    "properties": {
      "Tg": {
        "value": [
          122
        ],
        "unit": "°C"
      }
    },
    "analysis_with_hierarchical_structure": {
      "descriptive_text": "The investigated sample is a bulk poly(methyl methacrylate) (PMMA) homopolymer with a weight-average molecular weight (Mw) of 350,000 g/mol. Processed as a bulk polymer material, the sample underwent thermal characterization via Differential Scanning Calorimetry (DSC) at a heating rate of approximately 20 °C/min to determine its glass transition temperature.",
      "reasoning_analysis": "Increasing Factors: The incorporation of bulky alpha-methyl and methoxycarbonyl side groups on the vinyl backbone imposes significant steric hindrance, restricting internal rotation and intrinsically driving the Tg higher. The high molecular weight of 350,000 g/mol ensures the polymer is well above the critical entanglement molecular weight, minimizing chain-end free volume effects that typically depress Tg in lower molecular weight species. Additionally, the DSC heating rate of 20 °C/min is relatively fast, which kinetically shifts the observed glass transition to higher temperatures due to the lag in segmental relaxation. Decreasing Factors: The aliphatic carbon-carbon backbone possesses inherent flexibility compared to fully aromatic or ladder polymers, allowing for segmental motion at lower thermal energies than rigid-rod systems. Furthermore, the absence of crosslinking or reinforcing fillers means there are no topological constraints beyond entanglement to further restrict large-scale chain mobility. Dominant Factor: The steric restrictions imposed by the pendant ester and methyl groups combined with the high molecular weight plateau effect qualitatively dominate the thermal behavior, establishing a high baseline Tg that is characteristically elevated by the kinetic conditions of the measurement."
    },
    "analysis_without_hierarchical_structure": {
      "descriptive_text": "The investigated material is a poly(methyl methacrylate) homopolymer possessing a weight-average molecular weight of 350,000. Processed as a bulk material, the sample was subjected to thermal analysis using Differential Scanning Calorimetry (DSC) at a heating rate of approximately 20 °C/min.",
      "reasoning_analysis": "Increasing Factors: The chemical structure of poly(methyl methacrylate) features bulky ester side groups and an alpha-methyl substitution on the backbone, which impose significant steric hindrance and restrict segmental rotation, inherently elevating the glass transition temperature. Furthermore, the high weight-average molecular weight of 350,000 reduces the concentration of chain ends, thereby minimizing excess free volume and supporting a higher Tg relative to lower molecular weight counterparts. Additionally, the DSC heating rate of 20 °C/min is relatively fast, which kinetically limits structural relaxation during the scan and qualitatively shifts the observed Tg to higher temperatures. Decreasing Factors: There are no explicit plasticizing additives or solvent residues mentioned in the composition or processing history that would introduce excess free volume and depress the Tg. The bulk nature of the material avoids surface mobility effects often seen in thin films that could lower the transition temperature. Dominant Factor: The intrinsic steric rigidity imposed by the methyl methacrylate repeat unit structure is the dominant factor establishing the baseline thermal behavior. While the high molecular weight ensures the Tg is near its asymptotic maximum and the heating rate introduces a kinetic upward shift, the fundamental chain stiffness derived from the chemical composition dictates the primary magnitude of the glass transition temperature."
    }
  },
  {
    "doi": "10.1063/5.0183507",
    "title": "Correlation between fragility and surface glass transition temperature of polymers ",
    "year": 2023,
    "chemical_composition": {
      "repeat_unit_psmiles": "[*]Oc1ccc(C(C)(C)c2ccc(OC(=O)[*])cc2)cc1",
      "monomers": [
        {
          "name": "Bisphenol A",
          "smiles": "CC(C)(c1ccc(O)cc1)c2ccc(O)cc2",
          "ratio_value": null,
          "ratio_unit": null
        },
        {
          "name": "Phosgene",
          "smiles": "C(=O)(Cl)Cl",
          "ratio_value": null,
          "ratio_unit": null
        }
      ],
      "additives": [],
      "is_homopolymer": false
    },
    "processing_history": "Polymer granules dissolved in cyclohexane. Spin-coated onto cleaned SiOx substrates (1.5x1.5 cm2 silicon (100) wafer with native oxide). Dried under 1-Pa vacuum at ambient temperature for 12 h. Film thickness >= 200 nm. Tg measured by ellipsometry on heating at a rate of 0.33 K/min.",
    "hierarchical_structure": "Amorphous polymer film supported on silicon wafer with native oxide. Film thickness >= 200 nm.",
    "properties": {
      "Tg": {
        "value": [
          142.9
        ],
        "unit": "°C"
      }
    },
    "analysis_with_hierarchical_structure": {
      "descriptive_text": "The sample comprises an amorphous bisphenol A polycarbonate film synthesized from bisphenol A and phosgene monomers without additional additives. The material was processed by dissolving polymer granules in cyclohexane and spin-coating the solution onto cleaned SiOx substrates, specifically 1.5x1.5 cm^2 silicon (100) wafers with native oxide, followed by drying under 1-Pa vacuum at ambient temperature for 12 hours to achieve a film thickness of at least 200 nm. The glass transition temperature was characterized using ellipsometry on heating at a rate of 0.33 K/min.",
      "reasoning_analysis": "Increasing Factors: The incorporation of bulky bisphenol A moieties and rigid carbonate linkages within the polymer backbone creates significant steric hindrance and chain stiffness, which restricts segmental mobility and intrinsically drives the Tg higher. Additionally, the support on a SiOx substrate introduces attractive interfacial interactions between the polar carbonate groups and the native oxide, potentially pinning chain segments near the interface and further resisting thermal motion. Decreasing Factors: The use of cyclohexane as a processing solvent presents a risk of residual solvent retention despite vacuum drying, which would act as a plasticizer to increase free volume and lower the Tg. Furthermore, the ellipsometric measurement conducted at a very slow heating rate of 0.33 K/min allows for greater structural relaxation time compared to standard DSC protocols, kinetically shifting the observed glass transition to a lower temperature. Dominant Factor: While the attractive substrate interactions and potential plasticization compete, the intrinsic rigidity conferred by the bisphenol A and carbonate chemistry establishes the fundamental high-Tg character of the material; however, the slow heating rate during characterization is the dominant processing variable that will qualitatively reduce the observed Tg value relative to standard faster scanning methods."
    },
    "analysis_without_hierarchical_structure": {
      "descriptive_text": "The sample comprises a polycarbonate derived from Bisphenol A and Phosgene monomers. Material preparation involved dissolving polymer granules in cyclohexane followed by spin-coating onto cleaned SiOx substrates to form thin films with a thickness of at least 200 nm. The films were subsequently dried under 1-Pa vacuum at ambient temperature for 12 hours. The glass transition temperature was characterized using ellipsometry during heating at a rate of 0.33 K/min.",
      "reasoning_analysis": "Increasing Factors: The chemical composition incorporates bulky aromatic Bisphenol A units and polar carbonate linkages, which impose significant steric hindrance and strong intermolecular dipole interactions, inherently restricting segmental mobility and driving the Tg upward. Additionally, the interaction between the polymer chains and the polar SiOx substrate at the bottom interface may create a bound layer with reduced mobility, locally increasing Tg. Decreasing Factors: The processing history involves solution casting into a thin film geometry, where the presence of a free surface typically enhances segmental mobility due to reduced coordination number at the air-polymer interface, leading to Tg depression. Furthermore, drying under vacuum at ambient temperature rather than annealing above Tg may trap excess free volume or residual cyclohexane solvent within the glassy matrix, acting as a plasticizer to lower the Tg. Dominant Factor: While the rigid aromatic backbone establishes a fundamentally high Tg baseline, the dominant factor for this specific sample configuration is the combination of thin-film free surface effects and the solution-casting history. These processing-induced factors generally promote chain mobility at the surface and within the bulk film relative to a melt-processed bulk specimen, qualitatively resulting in a Tg that may be depressed relative to the bulk material value."
    }
  },
  {
    "doi": "10.1063/5.0183507",
    "title": "Correlation between fragility and surface glass transition temperature of polymers ",
    "year": 2023,
    "chemical_composition": {
      "repeat_unit_psmiles": "[*]Oc1ccc(S(=O)(=O)c2ccc(Oc3ccc(C(C)(C)c4ccc(O[*])cc4)cc3)cc2)cc1",
      "monomers": [
        {
          "name": "Bisphenol A",
          "smiles": "CC(C)(c1ccc(O)cc1)c2ccc(O)cc2",
          "ratio_value": null,
          "ratio_unit": null
        },
        {
          "name": "4,4'-Dichlorodiphenyl sulfone",
          "smiles": "Clc1ccc(cc1)S(=O)(=O)c2ccc(Cl)cc2",
          "ratio_value": null,
          "ratio_unit": null
        }
      ],
      "additives": [],
      "is_homopolymer": false
    },
    "processing_history": "Polymer granules dissolved in cyclohexane. Spin-coated onto cleaned SiOx substrates (1.5x1.5 cm2 silicon (100) wafer with native oxide). Dried under 1-Pa vacuum at ambient temperature for 12 h. Film thickness >= 200 nm. Tg measured by ellipsometry on heating at a rate of 0.33 K/min.",
    "hierarchical_structure": "Amorphous polymer film supported on silicon wafer with native oxide. Film thickness >= 200 nm.",
    "properties": {
      "Tg": {
        "value": [
          178.7
        ],
        "unit": "°C"
      }
    },
    "analysis_with_hierarchical_structure": {
      "descriptive_text": "The sample comprises an amorphous copolymer film consisting of Bisphenol A and 4,4'-Dichlorodiphenyl sulfone repeat units, forming a poly(ether sulfone) architecture. Polymer granules were dissolved in cyclohexane and spin-coated onto cleaned SiOx substrates consisting of 1.5x1.5 cm2 silicon (100) wafers with native oxide. The resulting films, possessing a thickness greater than or equal to 200 nm, were subjected to drying under 1-Pa vacuum at ambient temperature for 12 hours, and the glass transition temperature was measured using ellipsometry during heating at 0.33 K/min.",
      "reasoning_analysis": "Increasing Factors: The poly(ether sulfone) backbone contains rigid phenyl rings and polar sulfone groups that restrict segmental rotation through steric hindrance and strong dipole-dipole interactions, intrinsically driving the Tg higher. Additionally, the support on a SiOx substrate introduces interfacial interactions that can restrict chain mobility near the interface, further contributing to an increase in Tg. Decreasing Factors: The presence of the isopropylidene linkage within the Bisphenol A units introduces some flexibility to the backbone compared to fully rigid rod polymers. Furthermore, the processing history involving dissolution in cyclohexane and drying at ambient temperature may leave residual solvent acting as a plasticizer, while the slow heating rate of 0.33 K/min during ellipsometry allows for greater structural relaxation time, both of which qualitatively lower the observed Tg. Dominant Factor: The intrinsic rigidity and strong intermolecular forces of the poly(ether sulfone) chemical structure establish a high baseline Tg that dominates the thermal behavior; however, the ambient temperature drying process introduces a competing plasticization effect that may cause the measured Tg to be lower than that of a fully annealed bulk sample."
    },
    "analysis_without_hierarchical_structure": {
      "descriptive_text": "The sample comprises a poly(arylene ether sulfone) copolymer derived from Bisphenol A and 4,4'-Dichlorodiphenyl sulfone monomers. Processing involved dissolving polymer granules in cyclohexane followed by spin-coating onto cleaned SiOx substrates consisting of 1.5x1.5 cm² silicon (100) wafers with native oxide. The resulting films possessed a thickness greater than or equal to 200 nm and were dried under 1-Pa vacuum at ambient temperature for 12 hours. Characterization of the glass transition temperature was performed using ellipsometry during heating at a rate of 0.33 K/min.",
      "reasoning_analysis": "Increasing Factors: The incorporation of sulfone groups and aromatic rings within the polymer backbone imposes significant steric hindrance and dipole interactions, intrinsically restricting segmental rotation and driving the Tg upward. Additionally, the processing history involves casting on polar SiOx substrates, where strong interfacial interactions between the polymer sulfone groups and the substrate oxide layer restrict chain mobility near the interface. Decreasing Factors: The isopropylidene linkage originating from the Bisphenol A monomer introduces a flexible hinge point that increases free volume relative to fully rigid rod polymers. Furthermore, the free surface of the spin-coated film enhances segmental mobility compared to the bulk, and the very slow heating rate of 0.33 K/min allows for greater structural relaxation time, potentially lowering the observed transition onset. Dominant Factor: The intrinsic chemical rigidity of the poly(arylene ether sulfone) backbone establishes a high baseline thermal resistance. While free surface mobility and measurement kinetics introduce qualitative downward pressures, the combination of inherent backbone stiffness and substrate-induced interfacial constraints qualitatively dominates the final behavior, maintaining a high Tg characteristic of this engineering thermoplastic class."
    }
  },
  {
    "doi": "10.1021/acsmacrolett.7b00381",
    "title": "Effect of Methoxy Substituent Position on Thermal Properties and Solvent Resistance of Lignin-Inspired Poly(dimethoxyphenyl methacrylate)s",
    "year": 2017,
    "chemical_composition": {
      "repeat_unit_psmiles": null,
      "monomers": [
        {
          "name": "2,6-dimethoxyphenyl methacrylate",
          "smiles": "C=C(C)C(=O)Oc1c(OC)cccc1OC",
          "ratio_value": 64,
          "ratio_unit": "mol%"
        },
        {
          "name": "3,5-dimethoxyphenyl methacrylate",
          "smiles": "C=C(C)C(=O)Oc1cc(OC)cc(OC)c1",
          "ratio_value": 36,
          "ratio_unit": "mol%"
        }
      ],
      "additives": [],
      "is_homopolymer": false
    },
    "processing_history": "Synthesized by RAFT polymerization using AIBN and 2-cyano-2-propyl benzodithioate in anisole/N,N-dimethylformamide at 72 °C. Mn = 21 kg/mol. Tg measured by DSC, 2nd heating cycle, 5 °C/min, N2 flow 50 mL/min.",
    "hierarchical_structure": "Statistical copolymer.",
    "properties": {
      "Tg": {
        "value": [
          158
        ],
        "unit": "°C"
      }
    },
    "analysis_with_hierarchical_structure": {
      "descriptive_text": "The sample is a statistical copolymer composed of 2,6-dimethoxyphenyl methacrylate (64 mol%) and 3,5-dimethoxyphenyl methacrylate (36 mol%). It was synthesized via reversible addition-fragmentation chain-transfer (RAFT) polymerization using AIBN and 2-cyano-2-propyl benzodithioate in a solvent mixture of anisole and N,N-dimethylformamide at 72 °C, yielding a number-average molecular weight (Mn) of 21 kg/mol. The glass transition temperature was characterized by differential scanning calorimetry (DSC) during the second heating cycle at a rate of 5 °C/min under a nitrogen flow of 50 mL/min.",
      "reasoning_analysis": "Increasing Factors: The methacrylate backbone incorporates an alpha-methyl group that restricts backbone rotation compared to acrylate analogs, inherently elevating the Tg. Additionally, the pendant dimethoxyphenyl groups are bulky, and the majority component (2,6-dimethoxyphenyl) features ortho-substitution that creates significant steric hindrance around the ester linkage, severely limiting side-group rotation and segmental mobility. The controlled RAFT polymerization history ensures a well-defined molecular weight distribution, minimizing the presence of low-molecular-weight oligomers that would otherwise depress the Tg. Decreasing Factors: The methoxy substituents introduce ether linkages which possess greater internal flexibility compared to an unsubstituted phenyl ring, potentially allowing for some local motion that lowers energy barriers for relaxation. Furthermore, the statistical arrangement of the two monomers may disrupt interchain packing efficiency compared to a homopolymer, increasing free volume, and the finite molecular weight (21 kg/mol) introduces chain end free volume effects relative to infinite chains. Dominant Factor: The steric congestion imposed by the ortho-substituted aromatic side groups attached to the rigid methacrylate backbone is the dominant factor. This structural rigidity outweighs the flexibility introduced by the ether linkages or the moderate molecular weight, establishing a high barrier to segmental motion, while the second heating cycle in the processing history ensures that residual solvent plasticization effects are eliminated, revealing the intrinsic thermal behavior."
    },
    "analysis_without_hierarchical_structure": {
      "descriptive_text": "The sample consists of a statistical copolymer composed of 64 mol% 2,6-dimethoxyphenyl methacrylate and 36 mol% 3,5-dimethoxyphenyl methacrylate. This material was synthesized via reversible addition-fragmentation chain-transfer (RAFT) polymerization utilizing azobisisobutyronitrile (AIBN) as the initiator and 2-cyano-2-propyl benzodithioate as the chain transfer agent in a mixed solvent system of anisole and N,N-dimethylformamide at 72 °C, yielding a number-average molecular weight of 21 kg/mol. The glass transition temperature was subsequently characterized using differential scanning calorimetry during the second heating cycle at a rate of 5 °C/min under a nitrogen flow of 50 mL/min.",
      "reasoning_analysis": "Increasing Factors: The methacrylate backbone inherently restricts segmental mobility due to the presence of the alpha-methyl group, while the majority monomer component, 2,6-dimethoxyphenyl methacrylate, introduces significant steric hindrance through ortho-substituted methoxy groups on the phenyl ring. This specific substitution pattern impedes rotation around the ester linkage and reduces free volume, intrinsically driving the Tg upward. Additionally, the RAFT polymerization process typically yields linear chain architectures without long-chain branching, which maintains efficient packing density compared to branched analogs. Decreasing Factors: The incorporation of the 3,5-dimethoxyphenyl methacrylate comonomer introduces meta-substituted side groups that offer less steric resistance to backbone motion compared to the ortho-isomer, thereby lowering the overall Tg relative to a homopolymer of the 2,6-isomer. Furthermore, the finite number-average molecular weight of 21 kg/mol results in a concentration of chain ends that possess higher free volume than internal segments, potentially depressing the Tg compared to ultra-high molecular weight limits. Dominant Factor: The steric congestion generated by the ortho-methoxy substituents on the majority monomer units is the dominant factor governing the thermal behavior. This intramolecular restriction on chain mobility outweighs the free volume contributions from chain ends at this molecular weight and the reduced steric bulk of the meta-substituted comonomer, establishing a rigid local environment that dictates the glass transition."
    }
  },
  {
    "doi": null,
    "title": "Thermal Expansion and Diffusion Coefficients of Carbon Nanotube-Polymer Composites",
    "year": 2002,
    "chemical_composition": {
      "repeat_unit_psmiles": "[*]CC[*]",
      "monomers": [
        {
          "name": "Ethylene",
          "smiles": "C=C",
          "ratio_value": null,
          "ratio_unit": null
        }
      ],
      "additives": [],
      "is_homopolymer": true
    },
    "processing_history": "Classical molecular dynamics (MD) simulations using DLPOLY. 80 short chains, Np=10 repeating units. Evans NVT ensemble 100 ps at 300 K, Berendsen NPT ensemble 100 ps at 1 bar, 300 K. Cooled to 10 K at 1 K/ps. Tg determined from discontinuity in slope of density vs temperature plot.",
    "hierarchical_structure": "Amorphous bulk polyethylene. Short chains (Np=10). Total 800 atoms in unit cell.",
    "properties": {
      "Tg": {
        "value": [
          -123.1
        ],
        "unit": "°C"
      }
    },
    "analysis_with_hierarchical_structure": {
