Repository: hhtrick/HHT-code

# HHT training framework

This directory contains model training, embedding precomputation, inference, article-level baselines and the curated datasets. All commands below assume that the working directory is `train_code/`.

## 3. Datasets and fixed partitions

Each main dataset is a JSON array at `dataset/{property}/{property}.json`. Entries contain source metadata, `chemical_composition`, `processing_history`, `hierarchical_structure`, `properties`, and two generated-analysis objects. Targets are stored as `properties[property]["value"]`; source metadata and target values are not predictive input fields.

| Property | Train | Validation | Test | Total |
|---|---:|---:|---:|---:|

File: train_code/dataset/Tg/Tg.json (part 110 of 235)
[
      "reasoning_analysis": "Increasing Factors: The poly(4-vinylpyridine) backbone possesses bulky, polar pyridine side groups that impose steric hindrance and enable strong intermolecular dipole-dipole interactions, inherently restricting segmental mobility and elevating the Tg. Additionally, the incorporation of Mostaganem Clay creates a nanocomposite structure where polymer-filler interactions confine chain dynamics at the interface, and the extended polymerization time ensures high conversion, minimizing free volume from residual monomer. Decreasing Factors: The synthesis and precipitation process involves multiple solvents including ethanol, water, and diethyl ether, creating a risk that residual solvent molecules may remain trapped within the matrix to act as plasticizers, thereby increasing free volume and depressing the Tg. Residual ionic species from the initiator could also slightly disrupt packing efficiency. Dominant Factor: The intrinsic rigidity and strong intermolecular forces of the poly(4-vinylpyridine) matrix, compounded by the physical confinement imposed by the clay filler, qualitatively dominate the thermal behavior. While residual solvent remains a potential depressant, the structural restrictions from the polar side groups and filler interface are the primary determinants establishing a high Tg baseline relative to non-polar or unfilled analogs."
    }
  },
  {
    "doi": null,
    "title": "PLASTICIZING PROPERTIES IMPROVEMENT OF POLY(4-VINYLPYRIDINE)/CLAY COMPOSITES: EFFECT OFCOMPOSITION AND CLAY NATURE",
    "year": null,
    "chemical_composition": {
      "repeat_unit_psmiles": "[*]CC(C1=CC=NC=C1)[*]",
      "monomers": [
        {
          "name": "4-vinylpyridine",
          "smiles": "C=CC1=CC=NC=C1",
          "ratio_value": null,
          "ratio_unit": null
        }
      ],
      "additives": [
        {
          "name": "Potassium Persulfate",
          "type": "initiator",
          "amount_value": 2,
          "amount_unit": "wt%"
        },
        {
          "name": "Bentonite Clay (BC)",
          "type": "filler",
          "amount_value": 5,
          "amount_unit": "wt%"
        }
      ],
      "is_homopolymer": true
    },
    "processing_history": "In-situ radical polymerization. BC clay (0.25g, 5wt%) dispersed in 10ml ethanol (24h). Mixed with KPS solution (0.1g in 5ml water). 5g 4-vinylpyridine added. Purged with nitrogen gas for 20 min. Polymerized in oil bath at 65 °C for 168h. Precipitated in diethyl ether. Tg measured by DSC (TA instrument DSC Q100) under nitrogen at 10°C/min, temperature range 10-180°C, midpoint of second scan.",
    "hierarchical_structure": "Amorphous polymer matrix with encapsulated clay particles. Polymer completely covered the clay particles. No intercalation (polymer not sandwiched between layers).",
    "properties": {
      "Tg": {
        "value": [
          131.5
        ],
        "unit": "°C"
      }
    },
    "analysis_with_hierarchical_structure": {
      "descriptive_text": "The sample consists of a poly(4-vinylpyridine) homopolymer matrix synthesized via in-situ radical polymerization using Potassium Persulfate as an initiator. The composite formulation includes 5 wt% Bentonite Clay filler, which was dispersed in ethanol prior to mixing with an aqueous initiator solution and monomer, followed by polymerization at 65 °C for 168 hours under a nitrogen atmosphere and subsequent precipitation in diethyl ether. Hierarchical structural analysis indicates an amorphous polymer matrix where the polymer completely encapsulates the clay particles, though no intercalation of polymer chains between the clay layers was observed. The thermal properties were characterized by DSC under nitrogen flow at a heating rate of 10 °C/min, with the glass transition temperature identified as the midpoint of the second heating scan.",
      "reasoning_analysis": "Increasing Factors: The presence of the polar pyridine side groups in the 4-vinylpyridine repeat units introduces strong dipole-dipole interactions and steric hindrance along the backbone, which intrinsically restricts segmental mobility and drives the Tg upward. Additionally, the incorporation of rigid Bentonite Clay particles creates polymer-filler interfaces that can immobilize adjacent polymer chains, contributing to a potential increase in Tg relative to the neat polymer. Decreasing Factors: The hierarchical structure reveals a lack of intercalation, meaning the polymer chains are not confined between clay layers, which limits the specific surface area interaction and reduces the potential confinement-induced Tg elevation typically seen in nanocomposites. Furthermore, the complex processing history involving multiple solvents and a high initiator loading raises the possibility of residual solvent molecules or ionic impurities remaining within the matrix, which could act as plasticizers and enhance free volume. Dominant Factor: The intrinsic chain stiffness arising from the bulky and polar pyridine rings is the dominant factor establishing the baseline thermal behavior; however, the lack of nano-scale intercalation suggests that the filler contribution is secondary, while the final Tg value will be critically sensitive to the efficiency of the purification process in removing residual plasticizing species from the multi-solvent synthesis."
    },
    "analysis_without_hierarchical_structure": {
      "descriptive_text": "The sample comprises a poly(4-vinylpyridine) homopolymer composite synthesized via in-situ radical polymerization. Bentonite Clay (5 wt%) was dispersed in ethanol for 24 hours prior to mixing with an aqueous Potassium Persulfate solution (2 wt%) and the 4-vinylpyridine monomer. The reaction mixture was purged with nitrogen and subjected to polymerization in an oil bath at 65 °C for 168 hours, followed by precipitation in diethyl ether. Thermal characterization was performed using differential scanning calorimetry under a nitrogen atmosphere at a heating rate of 10 °C/min, reporting the midpoint of the second heating scan.",
      "reasoning_analysis": "Increasing Factors: The presence of polar pyridine rings pendant to the polymer backbone facilitates strong dipole-dipole interactions which significantly restrict segmental chain mobility. Furthermore, the incorporation of 5 wt% Bentonite Clay introduces rigid inorganic surfaces that confine polymer chains at the interface, while the Potassium Persulfate initiator leaves ionic end groups that may act as physical crosslinks, collectively driving the Tg upward. Decreasing Factors: Despite precipitation, trace amounts of processing solvents such as ethanol, water, or diethyl ether could remain trapped within the matrix, acting as plasticizers that increase free volume and lower the Tg. Additionally, if the clay dispersion is imperfect, interfacial voids could introduce excess free volume. Dominant Factor: The intrinsic rigidity conferred by the strong intermolecular forces of the poly(4-vinylpyridine) matrix, reinforced by the physical confinement effects of the Bentonite Clay, qualitatively dominates the thermal behavior, outweighing the potential plasticization effects given the extensive purification and the use of the second DSC scan."
    }
  },
  {
    "doi": null,
    "title": "Prediction of glass transition temperatures of polyacrylates from the structures of motion units",
    "year": 2016,
    "chemical_composition": {
      "repeat_unit_psmiles": null,
      "monomers": [
        {
          "name": "3-methoxypropyl acrylate",
          "smiles": "C=CC(=O)OCCCOC",
          "ratio_value": null,
          "ratio_unit": null
        }
      ],
      "additives": [],
      "is_homopolymer": true
    },
    "processing_history": "Experimental Tg data sourced from Ref. 13 (Polymer Handbook). Included in Training set (No. 2).",
    "hierarchical_structure": "Amorphous polyacrylate",
    "properties": {
      "Tg": {
        "value": [
          -75.1
        ],
        "unit": "°C"
      }
    },
    "analysis_with_hierarchical_structure": {
      "descriptive_text": "The sample is characterized as an amorphous homopolymer synthesized from 3-methoxypropyl acrylate monomers. The material structure consists of a polyacrylate backbone functionalized with methoxypropyl side chains without reported additives or fillers. Glass transition temperature data for this system was obtained from the Polymer Handbook (Ref. 13), representing standard literature values utilized within the dataset.",
      "reasoning_analysis": "Increasing Factors: The presence of ether oxygen atoms within the 3-methoxypropyl side chain introduces dipole-dipole interactions that increase cohesive energy density relative to purely hydrocarbon side chains, which tends to restrict segmental mobility and elevate Tg. Additionally, the amorphous hierarchical structure ensures a homogeneous phase without crystalline regions that might otherwise complicate thermal transitions. Decreasing Factors: The substantial length and flexibility of the 3-methoxypropyl side group function as an internal plasticizer, increasing free volume and chain mobility relative to short-chain polyacrylates. The flexible acrylate backbone further lowers stiffness. The processing history indicates literature-sourced data, implying the Tg reflects a standard, equilibrium state rather than deviations caused by specific experimental thermal histories such as rapid quenching or physical aging. Dominant Factor: The internal plasticization provided by the long, flexible side chain dominates the thermal behavior, driving the Tg to lower values typical of long-chain polyacrylates, outweighing the modest stiffening effects of the ether polarity and establishing the baseline thermal response."
    },
    "analysis_without_hierarchical_structure": {
      "descriptive_text": "The sample comprises a homopolymer synthesized from 3-methoxypropyl acrylate monomers without the incorporation of external additives or fillers. The thermal property data associated with this material was retrieved from experimental records in Ref. 13 of the Polymer Handbook and cataloged within the training dataset as entry No. 2, indicating a reliance on standardized literature values rather than novel processing protocols.",
      "reasoning_analysis": "Increasing Factors: The presence of polar ester linkages in the backbone and ether functionalities within the side chain introduces dipole-dipole interactions that increase cohesive energy density, potentially restricting segmental mobility to some extent. Additionally, the homopolymer architecture ensures a single-phase system without the complexity of blend interfaces. Decreasing Factors: The acrylate backbone lacks the steric hindrance of an alpha-methyl group, inherently allowing for greater chain flexibility compared to methacrylate analogs. Furthermore, the 3-methoxypropyl side group acts as an internal plasticizer; the length and flexibility of the propyl spacer combined with the ether linkage significantly increase free volume and reduce intermolecular friction, driving the Tg downward. The absence of rigid fillers or crosslinking agents in the composition further eliminates constraints on chain motion. Dominant Factor: The internal plasticization effect arising from the long, flexible 3-methoxypropyl side chain qualitatively dominates the thermal behavior. While polar interactions provide some cohesive strength, the substantial increase in free volume and backbone mobility provided by the flexible side group dictates a lower Tg relative to polymers with shorter or more rigid substituents. The processing history, being a reference to standardized literature data, implies that extrinsic factors such as residual solvent or specific thermal aging are minimized, leaving the intrinsic chemical flexibility as the primary determinant."
    }
  },
  {
    "doi": null,
    "title": "Prediction of glass transition temperatures of polyacrylates from the structures of motion units",
    "year": 2016,
    "chemical_composition": {
      "repeat_unit_psmiles": null,
      "monomers": [
        {
          "name": "octyl acrylate",
          "smiles": "C=CC(=O)OCCCCCCCC",
          "ratio_value": null,
          "ratio_unit": null
        }
      ],
      "additives": [],
      "is_homopolymer": true
    },
    "processing_history": "Experimental Tg data sourced from Ref. 13 (Polymer Handbook). Included in Training set (No. 4).",
    "hierarchical_structure": "Amorphous polyacrylate",
    "properties": {
      "Tg": {
        "value": [
          -65.1
        ],
        "unit": "°C"
      }
    },
    "analysis_with_hierarchical_structure": {
      "descriptive_text": "The sample comprises an amorphous polyacrylate homopolymer derived from octyl acrylate monomers, free of external additives or fillers. The glass transition temperature data was obtained from established literature references (Polymer Handbook, Ref. 13) and cataloged for analysis, representing the intrinsic thermal properties of the pristine polymer system.",
      "reasoning_analysis": "Increasing Factors: The polymer backbone features polar ester groups that engage in intermolecular dipole-dipole interactions, which restrict segmental motion and inherently elevate the glass transition temperature relative to non-polar polyolefins. Decreasing Factors: The long octyl side chain functions as an internal plasticizer, increasing the free volume between polymer backbones and shielding the polar ester interactions. The high flexibility of this eight-carbon alkyl group significantly enhances chain mobility, thereby depressing the glass transition temperature. Dominant Factor: The internal plasticization effect of the long octyl side chain is the dominant factor. While the polar backbone provides some cohesive energy, the steric separation and conformational freedom provided by the lengthy alkyl substituent overwhelm these forces, qualitatively driving the glass transition temperature to a much lower range compared to polyacrylates with shorter side chains."
    },
    "analysis_without_hierarchical_structure": {
      "descriptive_text": "The sample comprises a poly(octyl acrylate) homopolymer synthesized without any reported additives or fillers. The experimental glass transition temperature data for this material was sourced from Reference 13 of the Polymer Handbook and was subsequently included in Training set No. 4 for analysis.",
      "reasoning_analysis": "Increasing Factors: The presence of ester functional groups within the acrylate backbone introduces dipole-dipole interactions between polymer chains, which enhances intermolecular cohesion and tends to restrict segmental mobility. Decreasing Factors: The primary compositional feature is the long octyl side chain attached to the ester group, which acts as an efficient internal plasticizer by increasing free volume and spacing the polymer backbones apart, thereby significantly reducing chain stiffness and intermolecular friction. Additionally, the flexible nature of the acrylate backbone itself contributes to lower transition temperatures. Dominant Factor: The internal plasticization effect induced by the long octyl side chain qualitatively dominates the thermal behavior, overriding the cohesive forces of the ester groups to result in a characteristically low glass transition temperature, while the literature-based processing history implies the value reflects a standard equilibrium state without specific processing-induced deviations."
    }
  },
  {
    "doi": "10.1002/marc.202000240",
    "title": "Elucidating the Role of Interfacial Hydrogen Bonds on Glass Transition Temperature Change in a Poly(Vinyl Alcohol) $I S i O _ { 2 }$ Polymer-Nanocomposite by Noncovalent Interaction Characterization and Atomistic Molecular Dynamics Simulations",
    "year": 2020,
    "chemical_composition": {
      "repeat_unit_psmiles": "[*]CC(O)[*]",
      "monomers": [
        {
          "name": "Vinyl Alcohol",
          "smiles": "C=CO",
          "ratio_value": null,
          "ratio_unit": null
        }
      ],
      "additives": [
        {
          "name": "SiO2 nanoparticles",
          "type": "filler",
          "amount_value": 1.0,
          "amount_unit": "wt%"
        }
      ],
      "is_homopolymer": true
    },
    "processing_history": "Solution casting from aqueous solution. PVA dissolved in water at 90°C, SiNP dispersed in water (ultrasonic), mixed, cast, dried at 60°C for 72h, vacuum dried at 90°C for 72h. Tg measured by DMA (Netzsch DMA 242 D) at 1 Hz, 10 °C/min under N2 atmosphere, tan delta max.",
    "hierarchical_structure": "Nanocomposite film with SiNP dispersed in PVA matrix. Agglomeration of SiNP observed at higher loading.",
    "properties": {
      "Tg": {
        "value": [
          90
        ],
        "unit": "°C"
      }
    },
    "analysis_with_hierarchical_structure": {
      "descriptive_text": "The sample consists of a poly(vinyl alcohol) (PVA) homopolymer matrix reinforced with 1.0 wt% SiO2 nanoparticles to form a nanocomposite film. Preparation involved dissolving PVA in water at 90°C, followed by ultrasonic dispersion of the silica nanoparticles in water and subsequent mixing. The composite was solution-cast and subjected to a rigorous drying protocol, including initial drying at 60°C for 72 hours and final vacuum drying at 90°C for 72 hours to ensure solvent removal. The resulting material exhibits a nanocomposite structure with silica nanoparticles dispersed within the PVA matrix, although agglomeration tendencies were noted at higher loadings. Thermal mechanical properties were characterized using dynamic mechanical analysis (DMA) at 1 Hz and 10 °C/min under a nitrogen atmosphere, identifying the glass transition temperature at the tan delta maximum.",
      "reasoning_analysis": "Increasing Factors: The poly(vinyl alcohol) backbone possesses abundant hydroxyl groups that form a dense intermolecular hydrogen bonding network, significantly restricting segmental chain mobility and intrinsically elevating the Tg. Additionally, the incorporation of 1.0 wt% SiO2 nanoparticles introduces polymer-filler interfaces where chain motion is constrained due to interactions between PVA hydroxyls and surface silanols, further contributing to a higher Tg. The extensive vacuum drying at 90°C for 72 hours aims to remove residual water, mitigating plasticization effects. Decreasing Factors: Despite rigorous drying, PVA is highly hygroscopic, and any trace residual moisture acts as a potent plasticizer that increases free volume and lowers the Tg. Furthermore, while the loading is low, any local nanoparticle agglomeration could create interfacial defects or regions of reduced constraint efficiency compared to a perfectly dispersed system, potentially limiting the reinforcing effect on chain mobility. Dominant Factor: The intrinsic rigidity imparted by the strong hydrogen bonding network of the PVA matrix is the primary driver of the thermal behavior. Provided the vacuum drying protocol effectively minimized residual moisture, the combination of this intrinsic cohesive energy density and the interfacial constraints from the silica nanoparticles qualitatively dominates, resulting in a Tg governed primarily by the restricted mobility of the hydrogen-bonded amorphous chains."
    },
    "analysis_without_hierarchical_structure": {
      "descriptive_text": "The sample comprises a poly(vinyl alcohol) homopolymer matrix incorporated with 1.0 wt% SiO2 nanoparticles. The composite was fabricated via solution casting, where the polymer was dissolved in water at 90°C and the silica nanoparticles were dispersed using ultrasonication prior to mixing. The mixture was cast and subjected to a sequential drying protocol consisting of drying at 60°C for 72 hours followed by vacuum drying at 90°C for 72 hours. The glass transition temperature was characterized using dynamic mechanical analysis on a Netzsch DMA 242 D instrument at a frequency of 1 Hz and a heating rate of 10 °C/min under a nitrogen atmosphere, determined at the tan delta maximum.",
      "reasoning_analysis": "Increasing Factors: The presence of pendant hydroxyl groups on the poly(vinyl alcohol) backbone enables strong intermolecular hydrogen bonding, which significantly restricts segmental chain mobility and intrinsically elevates the glass transition temperature. Additionally, the inclusion of rigid SiO2 nanoparticles creates polymer-filler interfaces that constrain local chain dynamics, while the extensive thermal and vacuum drying history ensures the removal of residual water, eliminating a potent plasticizing effect. Decreasing Factors: The aliphatic carbon backbone possesses inherent flexibility compared to polymers with bulky aromatic side groups, which lowers the baseline rigidity. Furthermore, despite the rigorous drying protocol, the hydrophilic nature of the matrix means any trace residual moisture would disrupt hydrogen bonds and increase free volume, thereby depressing the Tg. Dominant Factor: The dense network of intermolecular hydrogen bonds within the PVA matrix, maintained by the thorough removal of solvent during the prolonged drying stages, qualitatively dominates the final Tg behavior, establishing a high baseline rigidity that outweighs the inherent backbone flexibility and the modest reinforcement contribution from the low-loading nanoparticles."
    }
  },
  {
    "doi": "10.1002/marc.202000240",
    "title": "Elucidating the Role of Interfacial Hydrogen Bonds on Glass Transition Temperature Change in a Poly(Vinyl Alcohol) $I S i O _ { 2 }$ Polymer-Nanocomposite by Noncovalent Interaction Characterization and Atomistic Molecular Dynamics Simulations",
    "year": 2020,
    "chemical_composition": {
      "repeat_unit_psmiles": "[*]CC(O)[*]",
      "monomers": [
        {
          "name": "Vinyl Alcohol",
          "smiles": "C=CO",
          "ratio_value": null,
          "ratio_unit": null
        }
      ],
      "additives": [
        {
          "name": "Silica slab (0% OH coverage)",
          "type": "filler",
          "amount_value": null,
          "amount_unit": null
        }
      ],
      "is_homopolymer": true
    },
    "processing_history": "Atomistic molecular dynamics simulation (GROMACS 2016.3). PVA (100-mer) on silica slab with 0% surface hydroxyl coverage. NPT/NVT equilibration. Tg estimated from segmental relaxation time vs temperature plot using WLF theory.",
    "hierarchical_structure": "Simulated PVA-silica interface. Bare silica surface.",
    "properties": {
      "Tg": {
        "value": [
          93.8
        ],
        "unit": "°C"
      }
    },
    "analysis_with_hierarchical_structure": {
      "descriptive_text": "The sample comprises a poly(vinyl alcohol) homopolymer modeled as a 100-mer chain situated on a silica slab filler with 0% surface hydroxyl coverage. This system was generated via atomistic molecular dynamics simulations using GROMACS 2016.3, involving NPT and NVT equilibration protocols to establish the polymer-silica interface. The hierarchical structure is defined as a simulated PVA-silica interface on a bare silica surface, with the glass transition temperature estimated derived from segmental relaxation time versus temperature plots utilizing Williams-Landel-Ferry theory.",
      "reasoning_analysis": "Increasing Factors: The poly(vinyl alcohol) backbone possesses pendant hydroxyl groups that facilitate extensive intermolecular hydrogen bonding, creating a cohesive network that restricts segmental mobility and intrinsically elevates the Tg. Furthermore, the presence of the rigid silica slab imposes geometric confinement on the polymer chains, which generally limits conformational freedom near the solid interface. Decreasing Factors: The polymer is modeled as a 100-mer, representing a relatively low molecular weight regime where the increased free volume associated with chain ends enhances mobility and depresses the Tg. Critically, the silica slab features 0% surface hydroxyl coverage, preventing specific hydrogen bonding interactions between the filler surface and the PVA chains; this lack of interfacial adhesion reduces segmental immobilization at the boundary compared to hydrophilic surfaces. Dominant Factor: Although the rigid confinement of the silica suggests an increase, the combination of low molecular weight and the absence of specific interfacial hydrogen bonding interactions are the dominant factors. The lack of surface anchoring allows for enhanced segmental freedom near the interface, and the significant concentration of chain ends qualitatively lowers the system Tg relative to bulk, high-molecular-weight PVA on reactive silica substrates."
    },
    "analysis_without_hierarchical_structure": {
      "descriptive_text": "The sample comprises a poly(vinyl alcohol) homopolymer, specifically modeled as a 100-mer chain, integrated with a silica slab filler characterized by 0% surface hydroxyl coverage. This system was investigated using atomistic molecular dynamics simulations executed in GROMACS 2016.3, wherein the model underwent NPT and NVT equilibration. The glass transition temperature was subsequently estimated by constructing a plot of segmental relaxation time versus temperature and applying Williams-Landel-Ferry theory.",
      "reasoning_analysis": "Increasing Factors: The presence of hydroxyl side groups on the poly(vinyl alcohol) backbone facilitates extensive intermolecular hydrogen bonding, which significantly restricts segmental chain mobility and inherently drives the Tg upward. Furthermore, the geometric confinement imposed by the presence of the silica slab may restrict chain conformational entropy near the interface, contributing to a potential increase in rigidity. Decreasing Factors: The specific processing of the silica slab with 0% surface hydroxyl coverage eliminates the possibility of specific hydrogen bonding interactions between the polymer matrix and the filler surface. This lack of interfacial adhesion allows for enhanced segmental mobility at the polymer-filler boundary compared to a hydrophilic surface. Additionally, the use of a 100-mer chain length introduces a higher concentration of chain ends relative to high molecular weight bulk polymers, which increases free volume and may depress the Tg. Dominant Factor: The intrinsic cohesive energy density generated by the extensive hydrogen bonding network within the poly(vinyl alcohol) matrix qualitatively dominates the thermal transition behavior. While the passive nature of the silica surface prevents further elevation of the Tg through interfacial bonding, the strong intra-polymer interactions establish the primary baseline for the glass transition, overriding the mobility enhancements caused by the non-interacting filler surface and finite chain length."
    }
  },
  {
    "doi": "10.1002/marc.202000240",
    "title": "Elucidating the Role of Interfacial Hydrogen Bonds on Glass Transition Temperature Change in a Poly(Vinyl Alcohol) $I S i O _ { 2 }$ Polymer-Nanocomposite by Noncovalent Interaction Characterization and Atomistic Molecular Dynamics Simulations",
    "year": 2020,
    "chemical_composition": {
      "repeat_unit_psmiles": "[*]CC(O)[*]",
      "monomers": [
        {
          "name": "Vinyl Alcohol",
          "smiles": "C=CO",
          "ratio_value": null,
          "ratio_unit": null
        }
      ],
      "additives": [
        {
          "name": "SiO2 nanoparticles",
          "type": "filler",
          "amount_value": 1.0,
          "amount_unit": "wt%"
        }
      ],
      "is_homopolymer": true
    },
    "processing_history": "Solution casting from aqueous solution. PVA dissolved in water at 90°C, SiNP dispersed in water (ultrasonic), mixed, cast, dried at 60°C for 72h, vacuum dried at 90°C for 72h. Tg measured by DSC (Mettler Toledo DSC 1) at 20 °C/min under N2 atmosphere.",
    "hierarchical_structure": "Nanocomposite film with SiNP dispersed in PVA matrix. Agglomeration of SiNP observed at higher loading.",
    "properties": {
      "Tg": {
        "value": [
          50
        ],
        "unit": "°C"
      }
    },
    "analysis_with_hierarchical_structure": {
      "descriptive_text": "The sample comprises a polyvinyl alcohol (PVA) homopolymer matrix incorporated with 1.0 wt% silicon dioxide (SiO2) nanoparticles to form a nanocomposite film. Preparation involved solution casting from an aqueous medium, where the PVA was dissolved at 90°C and the nanoparticles were dispersed via ultrasonication prior to mixing. The cast film underwent a rigorous drying protocol consisting of 72 hours at 60°C followed by 72 hours under vacuum at 90°C to facilitate solvent removal. The resulting hierarchical structure features SiO2 nanoparticles dispersed within the PVA matrix, and the thermal properties were characterized by differential scanning calorimetry at a heating rate of 20 °C/min under a nitrogen atmosphere.",
      "reasoning_analysis": "Increasing Factors: The polyvinyl alcohol backbone possesses abundant hydroxyl groups that form a dense intermolecular hydrogen bonding network, significantly restricting segmental chain mobility and intrinsically elevating the Tg. Additionally, the incorporation of rigid SiO2 nanoparticles introduces interfacial constraints where polymer chains adsorb onto the filler surface, creating a bound polymer layer with reduced mobility that further drives the Tg upward. Decreasing Factors: The use of aqueous solution casting introduces the risk of residual water molecules remaining within the matrix despite drying, which would act as a potent plasticizer by increasing free volume and lowering the Tg. Furthermore, the relatively low filler loading of 1.0 wt% limits the extent of the reinforcing network compared to higher concentration nanocomposites, potentially minimizing the magnitude of the Tg increase. Dominant Factor: The intrinsic rigidity conferred by the strong hydrogen bonding network of the PVA matrix is the primary determinant of the thermal behavior; however, given the extensive vacuum drying protocol intended to remove plasticizing moisture, the interfacial interactions between the PVA chains and the well-dispersed nanoparticles likely serve as the dominant modifying factor that sustains or slightly elevates the Tg relative to the neat polymer baseline."
    },
    "analysis_without_hierarchical_structure": {
      "descriptive_text": "The sample comprises a poly(vinyl alcohol) homopolymer composite filled with 1.0 wt% SiO2 nanoparticles. Preparation involved solution casting from an aqueous medium where the polymer was dissolved at 90°C and the nanoparticles were dispersed via ultrasonication before mixing and casting. The films were subjected to a staged drying process involving initial drying at 60°C for 72 hours followed by vacuum drying at 90°C for 72 hours, and the glass transition temperature was measured by differential scanning calorimetry at 20 °C/min under a nitrogen atmosphere.",
      "reasoning_analysis": "Increasing Factors: The presence of hydroxyl groups on the poly(vinyl alcohol) backbone enables strong intermolecular hydrogen bonding, which restricts segmental mobility and inherently elevates the Tg. The addition of rigid SiO2 nanoparticles introduces physical constraints at the polymer-filler interface that further hinder chain motion, while the extensive vacuum drying protocol effectively removes water, eliminating a major plasticizing agent that would otherwise lower the transition temperature. Additionally, the use of a 20 °C/min heating rate during DSC characterization kinetically shifts the observed Tg to higher temperatures due to reduced relaxation time. Decreasing Factors: The primary factor potentially driving the Tg down is the hygroscopic nature of the poly(vinyl alcohol) matrix; if the drying protocol fails to remove all trace moisture, residual water molecules would increase free volume and lubricate chain segments, acting as a plasticizer. Furthermore, the flexible aliphatic backbone of the polymer offers less intrinsic steric hindrance compared to aromatic counterparts, providing a lower baseline rigidity. Dominant Factor: The dense intermolecular hydrogen bonding network characteristic of poly(vinyl alcohol) is the qualitatively dominant factor, as it establishes a high energy barrier for segmental motion that is further reinforced by the rigid nanoparticle filler and preserved by the rigorous thermal processing history designed to minimize plasticization."
    }
  },
  {
    "doi": null,
    "title": "Prediction of glass transition temperatures of polyacrylates from the structures of motion units",
    "year": 2016,
    "chemical_composition": {
      "repeat_unit_psmiles": null,
      "monomers": [
        {
          "name": "heptyl acrylate",
          "smiles": "C=CC(=O)OCCCCCCC",
          "ratio_value": null,
          "ratio_unit": null
        }
      ],
      "additives": [],
      "is_homopolymer": true
    },
    "processing_history": "Experimental Tg data sourced from Ref. 13 (Polymer Handbook). Included in Training set (No. 5).",
    "hierarchical_structure": "Amorphous polyacrylate",
    "properties": {
      "Tg": {
        "value": [
          -60.1
        ],
        "unit": "°C"
      }
    },
    "analysis_with_hierarchical_structure": {
      "descriptive_text": "The sample consists of an amorphous poly(heptyl acrylate) homopolymer characterized by a pristine chemical composition. The material data is derived from established literature within the Polymer Handbook and was utilized as a reference standard within the training dataset. The hierarchical structure is characterized by its amorphous nature, which is typical for acrylic polymers possessing flexible alkyl side chains.",
      "reasoning_analysis": "Increasing Factors: The presence of polar ester groups within the acrylate backbone introduces dipole-dipole interactions that increase cohesive energy density, thereby restricting segmental mobility and contributing to a higher Tg. Additionally, the amorphous hierarchical structure ensures a distinct glass transition region is observable without the constraints of crystalline domains. Decreasing Factors: The primary factor lowering the Tg is the long heptyl side chain attached to the backbone, which acts as an internal plasticizer by increasing free volume and spacing the polymer chains apart, significantly enhancing chain flexibility. Furthermore, the processing history indicates the data is derived from standardized literature sources, suggesting the Tg reflects a well-equilibrated state without the influence of specific non-equilibrium thermal histories such as rapid quenching or residual solvent retention that might otherwise alter the free volume. Dominant Factor: The internal plasticization effect exerted by the long heptyl alkyl side chain qualitatively dominates the thermal behavior, overriding the cohesive forces of the ester groups and resulting in a significantly lower Tg relative to polyacrylates with shorter side chains."
    },
    "analysis_without_hierarchical_structure": {
      "descriptive_text": "The sample comprises a poly(heptyl acrylate) homopolymer synthesized from heptyl acrylate monomers without the inclusion of any additives or fillers. The glass transition temperature data for this material was sourced from Reference 13 of the Polymer Handbook and was subsequently included in the training set as entry number 5, representing established literature values for this specific chemical architecture rather than data from a specific in-house processing run.",
      "reasoning_analysis": "Increasing Factors: The absence of external plasticizers or solvent residues in the reported homopolymer composition ensures that the intrinsic cohesive energy density of the polyacrylate matrix is maintained, preventing artificial depression of the transition temperature. Additionally, the reliance on handbook data implies standardized purification and measurement protocols, minimizing processing-induced thermal history variations that could otherwise broaden or shift the transition. Decreasing Factors: The chemical structure features a long heptyl ester side chain which acts as an efficient internal plasticizer, significantly increasing free volume and reducing intermolecular friction between polymer backbones. Furthermore, the acrylate backbone lacks the alpha-methyl substitution found in methacrylates, resulting in lower steric hindrance and enhanced segmental mobility. Dominant Factor: The internal plasticization effect conferred by the long heptyl side chain is the dominant factor, overwhelmingly driving the Tg downward relative to shorter-chain acrylate analogues and defining the material as a low-temperature transition system regardless of the standardized literature-based processing context."
    }
  },
  {
    "doi": null,
    "title": "PLASTICIZING PROPERTIES IMPROVEMENT OF POLY(4-VINYLPYRIDINE)/CLAY COMPOSITES: EFFECT OFCOMPOSITION AND CLAY NATURE",
    "year": null,
    "chemical_composition": {
      "repeat_unit_psmiles": "[*]CC(C1=CC=NC=C1)[*]",
      "monomers": [
        {
          "name": "4-vinylpyridine",
          "smiles": "C=CC1=CC=NC=C1",
          "ratio_value": null,
          "ratio_unit": null
        }
      ],
      "additives": [
        {
          "name": "Potassium Persulfate",
          "type": "initiator",
          "amount_value": 2,
          "amount_unit": "wt%"
        },
        {
          "name": "Mostaganem Clay (MC)",
          "type": "filler",
          "amount_value": 5,
          "amount_unit": "wt%"
        }
      ],
      "is_homopolymer": true
    },
    "processing_history": "In-situ radical polymerization. MC clay (0.25g, 5wt%) dispersed in 10ml ethanol (24h). Mixed with KPS solution (0.1g in 5ml water). 5g 4-vinylpyridine added. Purged with nitrogen gas for 20 min. Polymerized in oil bath at 65 °C for 168h. Precipitated in diethyl ether. Tg measured by DSC (TA instrument DSC Q100) under nitrogen at 10°C/min, temperature range 10-180°C, midpoint of second scan.",
    "hierarchical_structure": "Amorphous polymer matrix with encapsulated clay particles. Polymer completely covered the clay particles. No intercalation (polymer not sandwiched between layers).",
    "properties": {
      "Tg": {
        "value": [
          124
        ],
        "unit": "°C"
      }
    },
    "analysis_with_hierarchical_structure": {
      "descriptive_text": "The sample comprises an amorphous poly(4-vinylpyridine) homopolymer matrix synthesized via in-situ radical polymerization incorporating 5 wt% Mostaganem Clay (MC) filler and 2 wt% Potassium Persulfate initiator. The processing protocol involved dispersing the clay in ethanol for 24 hours, mixing with an aqueous initiator solution, and polymerizing the monomer at 65 °C for 168 hours under nitrogen purging, followed by precipitation in diethyl ether. Structural analysis indicates the polymer completely encapsulates the clay particles without intercalation between the layers. Thermal characterization was performed using DSC under nitrogen at 10 °C/min, reporting the midpoint of the second heating scan between 10 and 180 °C.",
