Repository: hhtrick/HHT-code

# HHT training framework

This directory contains model training, embedding precomputation, inference, article-level baselines and the curated datasets. All commands below assume that the working directory is `train_code/`.

## 3. Datasets and fixed partitions

Each main dataset is a JSON array at `dataset/{property}/{property}.json`. Entries contain source metadata, `chemical_composition`, `processing_history`, `hierarchical_structure`, `properties`, and two generated-analysis objects. Targets are stored as `properties[property]["value"]`; source metadata and target values are not predictive input fields.

| Property | Train | Validation | Test | Total |
|---|---:|---:|---:|---:|

File: train_code/dataset/Tg/Tg.json (part 111 of 235)
[
      "reasoning_analysis": "Increasing Factors: The presence of bulky aromatic pyridine side groups in the repeat unit imposes significant steric hindrance and polar interactions that restrict backbone segmental mobility, intrinsically driving the Tg higher. Additionally, the incorporation of 5 wt% rigid Mostaganem Clay filler creates a composite structure where the encapsulation of clay particles by the polymer matrix imposes geometric constraints on chain motion near the filler interface. Decreasing Factors: The hierarchical structure specifies no intercalation of polymer chains between clay layers, which limits the available interfacial surface area for confinement effects compared to exfoliated nanocomposites, thereby reducing the potential Tg enhancement. Furthermore, the relatively high initiator concentration (2 wt%) may result in lower molecular weight due to increased termination rates, increasing the fraction of mobile chain ends (Fox-Flory effect), and any residual solvents from the ethanol-water-ether processing sequence could act as plasticizers to depress the Tg. Dominant Factor: The intrinsic chain stiffness provided by the poly(4-vinylpyridine) backbone serves as the primary determinant for a high baseline Tg, while the physical confinement from the encapsulated clay particles provides a secondary elevating influence; however, the absence of intercalation and potential plasticization from processing residues qualitatively moderate the final Tg relative to a fully intercalated nanocomposite or solvent-free high-molecular-weight analog."
    },
    "analysis_without_hierarchical_structure": {
      "descriptive_text": "The sample consists of a poly(4-vinylpyridine) homopolymer composite reinforced with 5 wt% Mostaganem Clay (MC) filler and initiated using 2 wt% Potassium Persulfate. The material was synthesized via in-situ radical polymerization, wherein the MC clay was first dispersed in ethanol for 24 hours, followed by mixing with an aqueous Potassium Persulfate solution and the addition of 4-vinylpyridine monomer. After purging with nitrogen gas for 20 minutes, the mixture was polymerized in an oil bath at 65 °C for 168 hours, precipitated in diethyl ether, and subsequently characterized by differential scanning calorimetry under a nitrogen atmosphere at a heating rate of 10 °C/min, utilizing the midpoint of the second scan to determine the glass transition temperature.",
      "reasoning_analysis": "Increasing Factors: The chemical composition features a poly(4-vinylpyridine) backbone with bulky, polar pyridine side groups that impose significant steric hindrance and strong dipole-dipole interactions, inherently restricting segmental mobility and driving the Tg higher. Additionally, the in-situ incorporation of 5 wt% Mostaganem Clay filler likely creates a nanocomposite morphology where polymer chains adsorbed at the clay interface experience confined dynamics and reduced free volume, further contributing to an increase in Tg. Decreasing Factors: The synthesis protocol involves multiple solvents including ethanol, water, and diethyl ether, creating a potential risk for residual solvent entrapment which could act as a plasticizer to increase free volume and depress the Tg. Furthermore, residual initiator species from the Potassium Persulfate could introduce minor impurities that disrupt optimal chain packing. Dominant Factor: The intrinsic chain stiffness derived from the polar pyridine moieties combined with the physical confinement imposed by the well-dispersed clay filler qualitatively dominates the thermal behavior. While residual solvent is a potential depressant, the utilization of the second DSC scan minimizes this thermal history, leaving the structural rigidity and filler-polymer interactions as the primary determinants establishing a relatively elevated Tg."
    }
  },
  {
    "doi": null,
    "title": "Prediction of glass transition temperatures of polyacrylates from the structures of motion units",
    "year": 2016,
    "chemical_composition": {
      "repeat_unit_psmiles": null,
      "monomers": [
        {
          "name": "6-cyano-4-thiahexyl acrylate",
          "smiles": "C=CC(=O)OCCCCSCCC#N",
          "ratio_value": null,
          "ratio_unit": null
        }
      ],
      "additives": [],
      "is_homopolymer": true
    },
    "processing_history": "Experimental Tg data sourced from Ref. 13 (Polymer Handbook). Included in Training set (No. 8).",
    "hierarchical_structure": "Amorphous polyacrylate",
    "properties": {
      "Tg": {
        "value": [
          -58.1
        ],
        "unit": "°C"
      }
    },
    "analysis_with_hierarchical_structure": {
      "descriptive_text": "The sample comprises an amorphous polyacrylate homopolymer synthesized from 6-cyano-4-thiahexyl acrylate monomers. The chemical composition is pristine, containing no reported additives or fillers. The glass transition temperature data was obtained from literature sources, specifically Reference 13 of the Polymer Handbook, and was cataloged as entry No. 8 in the training set.",
      "reasoning_analysis": "Increasing Factors: The terminal cyano group introduces strong dipole-dipole interactions between polymer chains, increasing cohesive energy density and restricting segmental mobility. Additionally, the sulfur atom within the side chain contributes to polarizability, which may further enhance intermolecular attractions. Decreasing Factors: The polyacrylate backbone lacks alpha-substitution, providing inherent flexibility compared to methacrylates. The long hexyl-based side chain acts as an internal plasticizer by increasing free volume and separating polymer backbones, while the thiaether linkage introduces additional conformational flexibility within the side chain itself. Dominant Factor: While the polar cyano group works to elevate the glass transition temperature, the dominant factor is likely the combined flexibility of the unsubstituted acrylate backbone and the long, flexible side chain spacer. These structural features promote chain mobility and free volume, qualitatively positioning the Tg lower than rigid polymers, though higher than non-polar alkyl acrylates due to the counteracting influence of the nitrile functionality."
    },
    "analysis_without_hierarchical_structure": {
      "descriptive_text": "The investigated material is a homopolymer synthesized from 6-cyano-4-thiahexyl acrylate monomers. The chemical composition indicates a pure polymer system without reported additives or fillers. The experimental glass transition temperature data was obtained from established literature sources, specifically Reference 13 of the Polymer Handbook, and was subsequently included in a training dataset.",
      "reasoning_analysis": "Increasing Factors: The presence of the terminal cyano group introduces strong dipole-dipole interactions between polymer chains, which restricts segmental mobility and inherently drives the Tg higher. Additionally, the thioether linkage within the side chain adds polarizability compared to a pure hydrocarbon spacer, potentially enhancing intermolecular cohesion. Decreasing Factors: The acrylate backbone possesses inherent flexibility, and the long alkyl-like side chain acts as an internal plasticizer by increasing free volume and spacing the polymer backbones apart, which significantly lowers the Tg relative to short-chain acrylate analogues. Dominant Factor: The structural flexibility provided by the long thiahexyl side chain serves as the primary determinant of chain mobility, driving the Tg downward relative to rigid polymers; however, the strong dipole interactions from the cyano terminus act as a crucial counterbalance, preventing the Tg from reaching the extremely low values typical of non-polar long-chain alkyl acrylates, while the handbook-sourced processing history ensures the value reflects standardized equilibrium conditions rather than processing-induced anomalies."
    }
  },
  {
    "doi": "10.1002/marc.202000240",
    "title": "Elucidating the Role of Interfacial Hydrogen Bonds on Glass Transition Temperature Change in a Poly(Vinyl Alcohol) $I S i O _ { 2 }$ Polymer-Nanocomposite by Noncovalent Interaction Characterization and Atomistic Molecular Dynamics Simulations",
    "year": 2020,
    "chemical_composition": {
      "repeat_unit_psmiles": "[*]CC(O)[*]",
      "monomers": [
        {
          "name": "Vinyl Alcohol",
          "smiles": "C=CO",
          "ratio_value": null,
          "ratio_unit": null
        }
      ],
      "additives": [
        {
          "name": "Silica slab (100% OH coverage)",
          "type": "filler",
          "amount_value": null,
          "amount_unit": null
        }
      ],
      "is_homopolymer": true
    },
    "processing_history": "Atomistic molecular dynamics simulation (GROMACS 2016.3). PVA (100-mer) on silica slab with 100% surface hydroxyl coverage. NPT/NVT equilibration. Tg estimated from segmental relaxation time vs temperature plot using WLF theory.",
    "hierarchical_structure": "Simulated PVA-silica interface. Fully hydroxylated silica surface.",
    "properties": {
      "Tg": {
        "value": [
          101.5
        ],
        "unit": "°C"
      }
    },
    "analysis_with_hierarchical_structure": {
      "descriptive_text": "The sample comprises a polyvinyl alcohol (PVA) homopolymer modeled as a 100-mer chain interfaced with a silica slab filler possessing 100% surface hydroxyl coverage. Constructed via atomistic molecular dynamics simulations using GROMACS 2016.3, the system underwent NPT and NVT equilibration to stabilize the PVA-silica interface. The hierarchical structure is characterized by the interaction between the polymer chains and the fully hydroxylated silica surface, with the glass transition temperature estimated computationally through the analysis of segmental relaxation times versus temperature using Williams-Landel-Ferry (WLF) theory.",
      "reasoning_analysis": "Increasing Factors: The presence of hydroxyl groups on the PVA backbone facilitates strong intermolecular and intramolecular hydrogen bonding, which significantly restricts segmental mobility and drives the Tg upward. Furthermore, the 100% hydroxyl coverage on the silica slab creates a high-energy surface that forms dense hydrogen bonds with the polymer chains at the interface, imposing additional conformational constraints that further elevate the Tg. Decreasing Factors: The polymer chain length is limited to a 100-mer, which represents a relatively low molecular weight compared to bulk industrial standards; this increases the fraction of chain ends and associated free volume according to the Fox-Flory relationship, thereby enhancing mobility and lowering the Tg. Additionally, the simulated environment lacks the topological entanglements present in high-molecular-weight bulk systems, which could otherwise restrict motion. Dominant Factor: The dominant factor is the strong specific interaction between the polymer and the filler; the extensive hydrogen bonding network formed between the PVA hydroxyl groups and the fully hydroxylated silica surface creates a highly constrained interphase that qualitatively elevates the Tg relative to non-interacting chains, overriding the mobility enhancement typically associated with the limited chain length in this interfacial context."
    },
    "analysis_without_hierarchical_structure": {
      "descriptive_text": "The sample comprises a poly(vinyl alcohol) homopolymer modeled as a 100-mer chain interfaced with a silica slab filler featuring 100% surface hydroxyl coverage. The system was subjected to atomistic molecular dynamics simulations using GROMACS 2016.3, undergoing NPT and NVT equilibration protocols. The glass transition temperature was subsequently estimated by analyzing the segmental relaxation time versus temperature profile utilizing Williams-Landel-Ferry theory.",
      "reasoning_analysis": "Increasing Factors: The presence of hydroxyl groups along the poly(vinyl alcohol) backbone facilitates extensive interchain hydrogen bonding, which significantly restricts segmental mobility and inherently drives the Tg higher. Furthermore, the silica slab with 100% hydroxyl coverage creates a rigid interface that forms strong hydrogen bonds with the polymer chains, generating an immobilized interphase region that further contributes to an increase in Tg. Decreasing Factors: The modeling of the polymer as a 100-mer represents a finite molecular weight lower than typical bulk high-molecular-weight samples, resulting in a higher concentration of chain ends that introduce excess free volume and typically depress the Tg. Additionally, computational estimation via relaxation times may capture dynamic transitions that differ from calorimetric definitions, potentially reflecting faster local motions. Dominant Factor: The strong specific interactions arising from the dense hydrogen bonding network, particularly at the highly hydroxylated silica-polymer interface, qualitatively dominate the system's thermal behavior. While finite chain length effects introduce some free volume, the confinement and restricted mobility imposed by the filler interactions establish the primary determinant for the restricted chain dynamics in this nanocomposite model."
    }
  },
  {
    "doi": "10.1038/pj.2010.136",
    "title": "Design and synthesis of a zero-photoelastic birefringence polymer with a high glass-transition temperature by a random copolymerization method",
    "year": 2011,
    "chemical_composition": {
      "repeat_unit_psmiles": "[*]CC(C)(C(=O)OC)[*]",
      "monomers": [
        {
          "name": "Methyl methacrylate",
          "smiles": "CC(=C)C(=O)OC",
          "ratio_value": null,
          "ratio_unit": null
        }
      ],
      "additives": [],
      "is_homopolymer": true
    },
    "processing_history": "PMMA synthesized by bulk polymerization at 70 °C for 24 h with 0.4 wt% tert-butyl 2-ethylhexaneperoxoate initiator and 0.1 wt% butane-1-thiol chain-transfer agent. Heat treated at 90 °C for 24 h. Purified by precipitation in methanol and dried at 90 °C for 48 h under reduced pressure. Tg measured by DSC (DSC-60, Shimadzu) from -20 °C to 160 °C at 10 °C/min during second heating scan.",
    "hierarchical_structure": "Amorphous homopolymer.",
    "properties": {
      "Tg": {
        "value": [
          109
        ],
        "unit": "°C"
      }
    },
    "analysis_with_hierarchical_structure": {
      "descriptive_text": "This sample comprises an amorphous poly(methyl methacrylate) homopolymer synthesized via bulk polymerization at 70 °C for 24 hours using tert-butyl 2-ethylhexaneperoxoate as the initiator and butane-1-thiol as a chain-transfer agent. Following synthesis, the material was heat-treated at 90 °C for 24 hours, purified by precipitation in methanol, and dried at 90 °C for 48 hours under reduced pressure. The glass transition temperature was subsequently characterized by differential scanning calorimetry during the second heating scan from -20 °C to 160 °C at a rate of 10 °C/min.",
      "reasoning_analysis": "Increasing Factors: The chemical structure of poly(methyl methacrylate) features a quaternary carbon in the backbone and a polar ester side group, which impose significant steric hindrance and dipole-dipole interactions that restrict segmental mobility, intrinsically driving the Tg higher. Additionally, the heat treatment at 90 °C may promote physical aging and densification of the amorphous structure, while the thorough drying protocol under reduced pressure effectively removes residual methanol and monomer, preventing plasticization effects that would otherwise depress the transition temperature. Decreasing Factors: The explicit addition of butane-1-thiol as a chain-transfer agent during polymerization is intended to limit molecular weight; according to the Fox-Flory relationship, the resulting increase in chain end concentration enhances free volume and segmental mobility, thereby lowering the Tg relative to high-molecular-weight counterparts. Dominant Factor: Although the intrinsic rigidity of the PMMA backbone establishes a high baseline thermal stability, the deliberate use of the chain-transfer agent serves as the dominant factor influencing the specific Tg behavior of this sample, qualitatively reducing the molecular weight and depressing the Tg, while the thermal history and purification steps ensure the measured value reflects this molecular weight effect rather than residual solvent artifacts."
    },
    "analysis_without_hierarchical_structure": {
      "descriptive_text": "The sample consists of a poly(methyl methacrylate) homopolymer synthesized via bulk polymerization at 70 °C over 24 hours, utilizing 0.4 wt% tert-butyl 2-ethylhexaneperoxoate as the initiator and 0.1 wt% butane-1-thiol as a chain-transfer agent. Following synthesis, the material underwent heat treatment at 90 °C for 24 hours, followed by purification through precipitation in methanol and subsequent drying at 90 °C for 48 hours under reduced pressure. The glass transition temperature was characterized using differential scanning calorimetry (DSC-60, Shimadzu) during the second heating scan from -20 °C to 160 °C at a rate of 10 °C/min.",
      "reasoning_analysis": "Increasing Factors: The chemical architecture of poly(methyl methacrylate) features a bulky alpha-methyl group and a polar ester side chain, which impose significant steric hindrance and strong intermolecular dipole interactions that restrict segmental mobility along the backbone. Additionally, the processing history includes extensive drying at 90 °C under reduced pressure, which effectively removes residual methanol solvent and unreacted monomer, thereby eliminating plasticization effects that would otherwise increase free volume. Decreasing Factors: The incorporation of butane-1-thiol as a chain-transfer agent during polymerization limits the molecular weight of the resulting polymer chains. Based on the Fox-Flory relationship, the increased concentration of chain ends associated with lower molecular weight provides greater free volume and enhanced mobility, which qualitatively acts to depress the glass transition temperature. Dominant Factor: The intrinsic structural rigidity conferred by the alpha-methyl substitution and polar functional groups establishes a high baseline transition temperature for the homopolymer. While the chain-transfer agent reduces molecular weight, the effect on Tg diminishes above a critical molecular weight threshold; therefore, the backbone stiffness combined with the thorough removal of volatile species during vacuum drying qualitatively dominates the final thermal behavior."
    }
  },
  {
    "doi": "10.1364/AO.543526",
    "title": "applied optics",
    "year": 2025,
    "chemical_composition": {
      "repeat_unit_psmiles": null,
      "monomers": [
        {
          "name": "N-methylmaleimide",
          "smiles": "CN1C(=O)C=CC1=O",
          "ratio_value": 52,
          "ratio_unit": "mol%"
        },
        {
          "name": "Styrene",
          "smiles": "C=CC1=CC=CC=C1",
          "ratio_value": 48,
          "ratio_unit": "mol%"
        }
      ],
      "additives": [
        {
          "name": "2,2'-azobis(isobutyronitrile)",
          "type": "initiator",
          "amount_value": 0.1,
          "amount_unit": "mol%"
        }
      ],
      "is_homopolymer": false
    },
    "processing_history": "Synthesized in methyl ethyl ketone (MEK) with monomers in 50:50 (mol%) feed ratio and 0.1 mol% AIBN, heated at 65 °C for 1 h. Purified by reprecipitation in isopropanol (IPA), filtered, and vacuum dried at 110 °C for 5 h. Films prepared by dissolving in 1,3-dioxolane, spreading on PET, dried 3 min RT, 3 min 80 °C, 5 min 130 °C. Tg measured by DSC (DSC-60; Shimadzu Corp.) in air, 20-220 °C, hold 3 min, cool to 20 °C, reheat to 220 °C at 10 °C/min, 2nd heating scan.",
    "hierarchical_structure": "Alternating copolymer structure confirmed by 13C-NMR. Amorphous.",
    "properties": {
      "Tg": {
        "value": [
          192
        ],
        "unit": "°C"
      }
    },
    "analysis_with_hierarchical_structure": {
      "descriptive_text": "The sample comprises an amorphous alternating copolymer consisting of N-methylmaleimide (52 mol%) and Styrene (48 mol%), synthesized via solution polymerization in methyl ethyl ketone initiated by 2,2'-azobis(isobutyronitrile). Following reaction at 65 °C, the material was purified through reprecipitation in isopropanol and vacuum dried at 110 °C for 5 hours. Thin films were subsequently prepared by casting from 1,3-dioxolane onto PET substrates with a stepwise drying protocol culminating at 130 °C. The thermal properties were evaluated using differential scanning calorimetry under air atmosphere, employing a second heating scan at 10 °C/min following an initial thermal erasure cycle.",
      "reasoning_analysis": "Increasing Factors: The incorporation of N-methylmaleimide units introduces rigid cyclic imide structures into the polymer backbone, which severely restricts segmental mobility through steric hindrance and conformational constraints. The confirmed alternating sequence enhances this effect by promoting regular packing and potential charge-transfer interactions between the electron-deficient maleimide and electron-rich styrene rings. Furthermore, the processing history involves rigorous thermal drying up to 130 °C, which effectively removes residual solvents like 1,3-dioxolane, preventing plasticization that would otherwise lower the transition temperature. Decreasing Factors: The presence of styrene comonomers introduces methylene backbone segments that possess greater rotational freedom compared to the maleimide rings, thereby reducing the overall stiffness relative to a poly(N-methylmaleimide) homopolymer. Additionally, despite the extensive drying protocol, the amorphous nature of the film cast from solution retains inherent free volume, and any trace solvent molecules trapped within the matrix could act as lubricants between chains. Dominant Factor: The structural rigidity conferred by the N-methylmaleimide units within the alternating architecture qualitatively dominates the thermal behavior. The severe restriction on backbone rotation imposed by the cyclic imide groups, supported by the effective solvent removal during the high-temperature film drying process, ensures that the Tg remains significantly elevated compared to standard styrenic polymers."
    },
    "analysis_without_hierarchical_structure": {
      "descriptive_text": "The sample consists of a statistical copolymer synthesized from N-methylmaleimide (52 mol%) and styrene (48 mol%) using 2,2'-azobis(isobutyronitrile) (0.1 mol%) as the initiator in methyl ethyl ketone at 65 °C for 1 hour. Following synthesis, the polymer was purified via reprecipitation in isopropanol, filtered, and subjected to vacuum drying at 110 °C for 5 hours to remove residual solvents. For characterization, films were prepared by dissolving the purified polymer in 1,3-dioxolane, spreading the solution onto a PET substrate, and undergoing a stepwise drying protocol involving room temperature, 80 °C, and 130 °C stages. The glass transition temperature was subsequently determined using differential scanning calorimetry under an air atmosphere, utilizing a second heating scan from 20 to 220 °C at a rate of 10 °C/min following an initial thermal cycle.",
      "reasoning_analysis": "Increasing Factors: The incorporation of N-methylmaleimide units introduces a rigid cyclic imide structure into the polymer backbone, which significantly restricts segmental mobility through steric hindrance and increases chain stiffness. Furthermore, the polar carbonyl groups within the imide rings facilitate strong dipole-dipole intermolecular interactions, thereby reducing free volume and driving the Tg upward. The processing history also contributes positively; the vacuum drying at 110 °C and subsequent film drying up to 130 °C effectively remove residual solvents like methyl ethyl ketone and 1,3-dioxolane, preventing plasticization effects that would otherwise depress the transition temperature. Decreasing Factors: The presence of styrene comonomers (48 mol%) introduces phenyl groups that, while bulky, offer greater rotational freedom compared to the fused imide rings of N-methylmaleimide, thereby lowering the Tg relative to a pure poly(N-methylmaleimide) homopolymer. Additionally, the statistical nature of the copolymerization may introduce slight irregularities in chain packing compared to a highly ordered crystalline structure, potentially increasing free volume slightly. Dominant Factor: The structural rigidity and strong intermolecular forces conferred by the N-methylmaleimide units qualitatively dominate the thermal behavior, establishing a Tg significantly higher than that of pure polystyrene; however, the rigorous thermal processing history ensures that this intrinsic high Tg is not masked by residual solvent plasticization, making the chemical composition the primary determinant of the elevated transition temperature."
    }
  },
  {
    "doi": "10.1038/pj.2010.136",
    "title": "Design and synthesis of a zero-photoelastic birefringence polymer with a high glass-transition temperature by a random copolymerization method",
    "year": 2011,
    "chemical_composition": {
      "repeat_unit_psmiles": null,
      "monomers": [
        {
          "name": "Methyl methacrylate",
          "smiles": "CC(=C)C(=O)OC",
          "ratio_value": null,
          "ratio_unit": null
        },
        {
          "name": "trans-stilben-4-yl methacrylate",
          "smiles": "CC(=C)C(=O)Oc1ccc(/C=C/c2ccccc2)cc1",
          "ratio_value": 0.8,
          "ratio_unit": "mol%"
        }
      ],
      "additives": [],
      "is_homopolymer": false
    },
    "processing_history": "Synthesized by solution polymerization in toluene at 90 °C with 0.15 wt% tert-butyl 2-ethylhexaneperoxoate initiator under nitrogen. Purified by precipitation in methanol and dried at 90 °C for 48 h under reduced pressure. Films prepared by dissolving in dichloromethane, casting on glass plate, drying at room temperature for 4 h and 90 °C for 24 h. Tg measured by DSC (DSC-60, Shimadzu) from -20 °C to 160 °C at 10 °C/min during second heating scan.",
    "hierarchical_structure": "Amorphous random copolymer.",
    "properties": {
      "Tg": {
        "value": [
          125
        ],
        "unit": "°C"
      }
    },
    "analysis_with_hierarchical_structure": {
      "descriptive_text": "This sample comprises an amorphous random copolymer synthesized from methyl methacrylate and 0.8 mol% trans-stilben-4-yl methacrylate. The material was prepared via solution polymerization in toluene at 90 °C using tert-butyl 2-ethylhexaneperoxoate as an initiator under a nitrogen atmosphere, followed by purification through precipitation in methanol and vacuum drying at 90 °C for 48 hours. Films were subsequently fabricated by dissolving the polymer in dichloromethane, casting onto a glass plate, and drying sequentially at room temperature for 4 hours and at 90 °C for 24 hours. The glass transition temperature was characterized using differential scanning calorimetry during the second heating scan from -20 °C to 160 °C at a rate of 10 °C/min.",
      "reasoning_analysis": "Increasing Factors: The incorporation of trans-stilben-4-yl methacrylate introduces bulky stilbene pendant groups containing rigid aromatic structures, which significantly increase steric hindrance and restrict backbone segmental rotation compared to a standard poly(methyl methacrylate) matrix. Additionally, the rigorous thermal history, including vacuum drying and extended film drying at 90 °C, likely ensures the removal of residual solvents such as toluene and dichloromethane, thereby preventing plasticization effects that would otherwise lower the transition temperature. Decreasing Factors: The random copolymer architecture may introduce slight irregularities in chain packing compared to a stereoregular homopolymer, potentially increasing free volume. Furthermore, unless the molecular weight is exceptionally high, the presence of chain ends contributes to excess free volume according to the Fox-Flory relationship, which acts to depress the Tg. There is also a theoretical possibility that trace residual dichloromethane from the film casting process could act as a plasticizer if not fully evaporated. Dominant Factor: The intrinsic rigidity imparted by the bulky stilbene side groups attached to the methacrylate backbone is the dominant factor governing the thermal behavior. While chain ends and potential packing irregularities exist, the steric constraints imposed by the aromatic comonomer units and the effective solvent removal protocol ensure that the measured Tg reflects a stiffened polymer network, governed primarily by the restricted segmental mobility of the chemically modified backbone."
    },
    "analysis_without_hierarchical_structure": {
      "descriptive_text": "The sample is a copolymer consisting predominantly of methyl methacrylate with a minor incorporation of trans-stilben-4-yl methacrylate at 0.8 mol%. It was synthesized via solution polymerization in toluene at 90 °C using 0.15 wt% tert-butyl 2-ethylhexaneperoxoate as an initiator under a nitrogen atmosphere. Following synthesis, the polymer was purified by precipitation in methanol and dried at 90 °C for 48 h under reduced pressure. For characterization, films were prepared by dissolving the polymer in dichloromethane and casting onto a glass plate, followed by drying at room temperature for 4 h and subsequently at 90 °C for 24 h. The glass transition temperature was determined using DSC during the second heating scan from -20 °C to 160 °C at a rate of 10 °C/min.",
      "reasoning_analysis": "Increasing Factors: The incorporation of trans-stilben-4-yl methacrylate introduces bulky, rigid stilbene side groups that impose steric hindrance on the polymer backbone, restricting segmental rotation and intrinsically driving the Tg higher relative to a pure polymethacrylate baseline. Additionally, the extensive thermal drying history at 90 °C promotes physical aging and reduces free volume associated with non-equilibrium states. Decreasing Factors: The use of dichloromethane for film casting introduces a volatile solvent that may become trapped within the matrix if the drying temperature remains below the final glass transition temperature, potentially acting as a plasticizer that increases free volume and depresses the Tg. Furthermore, the very low molar ratio of the stiffening comonomer limits the magnitude of the structural reinforcement. Dominant Factor: The intrinsic chemical architecture of the methacrylate backbone combined with the steric bulk of the ester side groups establishes the primary determinant for the Tg. While residual solvent poses a potential plasticization risk, the rigorous multi-step drying protocol and the erasure of thermal history via the second heating scan suggest that the chemical composition's contribution to chain rigidity qualitatively dominates the final thermal behavior."
    }
  },
  {
    "doi": "10.1038/pj.2010.136",
    "title": "Design and synthesis of a zero-photoelastic birefringence polymer with a high glass-transition temperature by a random copolymerization method",
    "year": 2011,
    "chemical_composition": {
      "repeat_unit_psmiles": "[*]CC(C)(C(=O)OC)[*]",
      "monomers": [
        {
          "name": "Methyl methacrylate",
          "smiles": "CC(=C)C(=O)OC",
          "ratio_value": null,
          "ratio_unit": null
        }
      ],
      "additives": [
        {
          "name": "trans-stilbene",
          "type": "dopant",
          "amount_value": 1.7,
          "amount_unit": "mol%"
        }
      ],
      "is_homopolymer": true
    },
    "processing_history": "PMMA synthesized by bulk polymerization at 70 °C for 24 h with 0.4 wt% tert-butyl 2-ethylhexaneperoxoate initiator and 0.1 wt% butane-1-thiol chain-transfer agent. Heat treated at 90 °C for 24 h. Purified by precipitation in methanol and dried at 90 °C for 48 h under reduced pressure. Doped with trans-stilbene, dissolved in dichloromethane, cast on glass plate, dried at room temperature for 4 h and 90 °C for 24 h. Tg measured by DSC (DSC-60, Shimadzu) from -20 °C to 160 °C at 10 °C/min during second heating scan.",
    "hierarchical_structure": "Amorphous homopolymer matrix with molecular dopant.",
    "properties": {
      "Tg": {
        "value": [
          84
        ],
        "unit": "°C"
      }
    },
    "analysis_with_hierarchical_structure": {
      "descriptive_text": "The sample consists of an amorphous poly(methyl methacrylate) (PMMA) homopolymer matrix doped with 1.7 mol% trans-stilbene. The polymer was synthesized via bulk polymerization at 70 °C for 24 hours using tert-butyl 2-ethylhexaneperoxoate as an initiator and butane-1-thiol as a chain-transfer agent, followed by purification through precipitation in methanol and drying under reduced pressure at 90 °C for 48 hours. To incorporate the dopant, the purified polymer was dissolved in dichloromethane, cast onto a glass plate, and subjected to a sequential drying protocol involving room temperature drying for 4 hours followed by thermal treatment at 90 °C for 24 hours. The resulting composite film was characterized by differential scanning calorimetry (DSC) using a Shimadzu DSC-60 during the second heating scan from -20 °C to 160 °C at a rate of 10 °C/min.",
      "reasoning_analysis": "Increasing Factors: The poly(methyl methacrylate) backbone possesses inherent rigidity due to the bulky ester side groups and the alpha-methyl substitution, which restricts segmental rotation and establishes a high baseline glass transition temperature. Additionally, the extensive thermal treatment history, including heating at 90 °C for 24 hours during both purification and film casting, promotes physical aging and densification of the amorphous matrix, potentially reducing free volume and slightly elevating the Tg relative to a quenched state. Decreasing Factors: The utilization of butane-1-thiol as a chain-transfer agent during synthesis intentionally limits the molecular weight, increasing the concentration of chain ends and associated free volume according to the Fox-Flory relationship, which depresses the Tg. Furthermore, the incorporation of 1.7 mol% trans-stilbene introduces low molecular weight species into the matrix; unless specific strong interactions exist, these small molecules typically act as plasticizers by disrupting polymer chain packing and enhancing segmental mobility. There is also a potential risk of residual dichloromethane from the solution casting process acting as a volatile plasticizer if not completely evaporated. Dominant Factor: While the thermal annealing attempts to densify the structure, the reduction in molecular weight driven by the chain-transfer agent and the introduction of the small molecule dopant are the dominant factors. These elements qualitatively drive the Tg lower compared to high-molecular-weight, pristine PMMA, as the increased free volume from chain ends and dopant dispersion outweighs the densification effects of the sub-Tg annealing."
    },
    "analysis_without_hierarchical_structure": {
      "descriptive_text": "The sample consists of a poly(methyl methacrylate) homopolymer doped with 1.7 mol% trans-stilbene. The polymer was synthesized via bulk polymerization at 70 °C for 24 hours using 0.4 wt% tert-butyl 2-ethylhexaneperoxoate as an initiator and 0.1 wt% butane-1-thiol as a chain-transfer agent. Following synthesis, the material was heat treated at 90 °C for 24 hours, purified by precipitation in methanol, and dried at 90 °C for 48 hours under reduced pressure. For final preparation, the polymer was doped with trans-stilbene, dissolved in dichloromethane, and cast onto a glass plate, followed by drying at room temperature for 4 hours and subsequently at 90 °C for 24 hours. The glass transition temperature was characterized using differential scanning calorimetry from -20 °C to 160 °C at a heating rate of 10 °C/min during the second heating scan.",
      "reasoning_analysis": "Increasing Factors: The poly(methyl methacrylate) backbone possesses significant steric hindrance due to the alpha-methyl group and the bulky ester side chain, which severely restricts segmental rotation and intrinsically establishes a high baseline glass transition temperature. Furthermore, the extensive thermal history involving multiple heat treatments at 90 °C promotes physical aging and structural relaxation, potentially densifying the free volume distribution and stabilizing the transition. Decreasing Factors: The utilization of butane-1-thiol as a chain-transfer agent during synthesis intentionally limits the molecular weight, resulting in a higher concentration of chain ends that increase overall free volume and depress the Tg according to the Fox-Flory relationship. Additionally, the incorporation of 1.7 mol% trans-stilbene acts as a small molecule dopant that typically increases free volume between polymer chains, functioning as a plasticizer that lowers the Tg. Dominant Factor: The intrinsic chemical rigidity of the PMMA backbone is the dominant factor determining the absolute temperature range of the glass transition; however, the reduction in molecular weight induced by the chain-transfer agent and the plasticizing effect of the trans-stilbene dopant collectively dominate the deviation from the theoretical maximum Tg, qualitatively shifting the behavior towards lower temperatures relative to a pristine, high-molecular-weight counterpart."
    }
  },
  {
    "doi": null,
    "title": "Material Behaviour",
    "year": 2002,
    "chemical_composition": {
      "repeat_unit_psmiles": null,
      "monomers": [
        {
          "name": "Acrylonitrile",
          "smiles": "C=CC#N",
          "ratio_value": null,
          "ratio_unit": null
        },
        {
          "name": "Butadiene",
          "smiles": "C=CC=C",
          "ratio_value": null,
          "ratio_unit": null
        },
        {
          "name": "Styrene",
          "smiles": "C=CC1=CC=CC=C1",
          "ratio_value": null,
          "ratio_unit": null
        }
      ],
      "additives": [],
      "is_homopolymer": false
    },
    "processing_history": "ABS sheet samples (LG Chemical Ltd.), thickness 1.0 mm, cut to 56 mm x 10 mm. Reference material property from Table 1. Tg measured by newly devised apparatus based on modulus of elasticity change (DMA principle).",
    "hierarchical_structure": "Amorphous thermoplastic material.",
    "properties": {
      "Tg": {
        "value": [
          120
        ],
        "unit": "°C"
      }
    },
    "analysis_with_hierarchical_structure": {
      "descriptive_text": "The investigated sample is an amorphous thermoplastic Acrylonitrile Butadiene Styrene (ABS) terpolymer obtained from commercial sheet stock provided by LG Chemical Ltd. Test specimens were machined to a thickness of 1.0 mm and cut to dimensions of 56 mm by 10 mm. Serving as a reference material, the glass transition temperature was determined using a newly devised apparatus that monitors changes in the modulus of elasticity according to dynamic mechanical analysis principles.",
