Repository: hhtrick/HHT-code

# HHT training framework

This directory contains model training, embedding precomputation, inference, article-level baselines and the curated datasets. All commands below assume that the working directory is `train_code/`.

## 3. Datasets and fixed partitions

Each main dataset is a JSON array at `dataset/{property}/{property}.json`. Entries contain source metadata, `chemical_composition`, `processing_history`, `hierarchical_structure`, `properties`, and two generated-analysis objects. Targets are stored as `properties[property]["value"]`; source metadata and target values are not predictive input fields.

| Property | Train | Validation | Test | Total |
|---|---:|---:|---:|---:|

File: train_code/dataset/Tg/Tg.json (part 112 of 235)
[
      "reasoning_analysis": "Increasing Factors: The incorporation of styrene introduces bulky phenyl side groups that impose steric hindrance on backbone rotation, while acrylonitrile contributes strong dipole-dipole interactions between nitrile groups; both mechanisms significantly restrict segmental mobility within the continuous matrix phase. Decreasing Factors: The inclusion of butadiene forms a dispersed polybutadiene rubber phase with a highly flexible backbone and low intrinsic glass transition temperature, which introduces soft segments that can lower the overall thermal resistance and broaden the transition region. Dominant Factor: The rigid styrene-acrylonitrile (SAN) matrix constitutes the continuous phase and primarily governs the macroscopic modulus change detected by the DMA-based apparatus; therefore, the steric and polar restrictions of the matrix monomers qualitatively dominate the primary observed Tg behavior over the influence of the dispersed rubber phase."
    },
    "analysis_without_hierarchical_structure": {
      "descriptive_text": "The sample consists of an Acrylonitrile Butadiene Styrene (ABS) terpolymer obtained as commercial sheet samples from LG Chemical Ltd. and utilized as a reference material. Specimens were prepared by cutting the 1.0 mm thick sheets into dimensions of 56 mm by 10 mm for analysis. The glass transition temperature was characterized using a newly devised apparatus operating on the principle of dynamic mechanical analysis, specifically monitoring changes in the modulus of elasticity.",
      "reasoning_analysis": "Increasing Factors: The chemical composition includes acrylonitrile, which introduces strong dipole-dipole interactions between nitrile groups that restrict segmental mobility, and styrene, which provides steric hindrance via bulky phenyl rings, both intrinsically driving the Tg higher. Additionally, the measurement history utilizing a DMA-based principle involves dynamic loading, which typically shifts the observed glass transition to higher temperatures compared to static thermal methods due to frequency-dependent relaxation times. Decreasing Factors: The incorporation of butadiene forms a polybutadiene rubber phase with an inherently low glass transition temperature, introducing soft domains that reduce the overall stiffness. Furthermore, the industrial processing history implied by the commercial sheet form likely involved melt extrusion and cooling, which may have trapped excess free volume within the matrix if not properly annealed, potentially depressing the Tg. Dominant Factor: The strong intermolecular dipole interactions from the acrylonitrile content within the continuous SAN matrix qualitatively dominate the primary structural transition, as the rigidity of this phase governs the modulus change detected by the apparatus, outweighing the softening influence of the dispersed rubber phase."
    }
  },
  {
    "doi": "10.1364/AO.543526",
    "title": "applied optics",
    "year": 2025,
    "chemical_composition": {
      "repeat_unit_psmiles": null,
      "monomers": [
        {
          "name": "N-ethylmaleimide",
          "smiles": "CCN1C(=O)C=CC1=O",
          "ratio_value": 47,
          "ratio_unit": "mol%"
        },
        {
          "name": "Styrene",
          "smiles": "C=CC1=CC=CC=C1",
          "ratio_value": 53,
          "ratio_unit": "mol%"
        }
      ],
      "additives": [
        {
          "name": "2,2'-azobis(isobutyronitrile)",
          "type": "initiator",
          "amount_value": 0.1,
          "amount_unit": "mol%"
        }
      ],
      "is_homopolymer": false
    },
    "processing_history": "Synthesized in MEK with monomers in 50:50 (mol%) feed ratio and 0.1 mol% AIBN, heated at 65 °C for 1 h. Purified by reprecipitation in IPA, vacuum dried at 110 °C for 5 h. Films prepared by dissolving in 1,3-dioxolane, spreading on PET, dried 3 min RT, 3 min 80 °C, 5 min 130 °C. Tg measured by DSC (DSC-60; Shimadzu Corp.) in air, 20-220 °C, hold 3 min, cool to 20 °C, reheat to 220 °C at 10 °C/min, 2nd heating scan.",
    "hierarchical_structure": "Alternating copolymer structure confirmed by 13C-NMR. Amorphous.",
    "properties": {
      "Tg": {
        "value": [
          176
        ],
        "unit": "°C"
      }
    },
    "analysis_with_hierarchical_structure": {
      "descriptive_text": "The sample comprises an amorphous alternating copolymer synthesized from N-ethylmaleimide (47 mol%) and Styrene (53 mol%) using 2,2'-azobis(isobutyronitrile) (AIBN) as the initiator. Polymerization was conducted in methyl ethyl ketone (MEK) at 65 °C for 1 hour, followed by purification via reprecipitation in isopropanol and vacuum drying at 110 °C for 5 hours. For characterization, films were prepared by dissolving the polymer in 1,3-dioxolane, spreading the solution onto a PET substrate, and subjecting it to a staged drying protocol at room temperature, 80 °C, and 130 °C. The alternating sequence distribution was confirmed by 13C-NMR, and the glass transition temperature was determined using differential scanning calorimetry (DSC) under air atmosphere, utilizing a second heating scan at 10 °C/min following a thermal cycle from 20 to 220 °C to erase prior thermal history.",
      "reasoning_analysis": "Increasing Factors: The incorporation of N-ethylmaleimide units introduces rigid cyclic imide structures along the backbone, which significantly restricts segmental rotation compared to flexible aliphatic chains. Additionally, the bulky phenyl side groups from the styrene monomers contribute steric hindrance that further impedes chain mobility. The confirmed alternating copolymer structure ensures a regular distribution of these rigid units, preventing long flexible sequences, while the thermal annealing during film preparation (up to 130 °C) and vacuum drying likely reduces excess free volume, stabilizing the glassy state. Decreasing Factors: Relative to a hypothetical poly(N-ethylmaleimide) homopolymer, the inclusion of styrene units introduces slightly more flexible linkages, potentially lowering the Tg compared to the pure imide. The N-ethyl substituent on the maleimide ring introduces some aliphatic character that is more flexible than an unsubstituted imide nitrogen. Furthermore, despite drying steps, any residual 1,3-dioxolane or MEK solvent trapped within the film matrix could act as a plasticizer, enhancing free volume and depressing the Tg. Dominant Factor: The intrinsic rigidity conferred by the alternating sequence of cyclic imide and phenyl-containing units qualitatively dominates the thermal behavior. The structural regularity and high stiffness of the maleimide rings override the flexibility introduced by the styrene units or ethyl groups, establishing a high baseline Tg characteristic of alternating maleimide copolymers, while the standardized DSC second heating scan ensures the measured value reflects this intrinsic structural rigidity rather than transient thermal history."
    },
    "analysis_without_hierarchical_structure": {
      "descriptive_text": "The sample consists of a statistical copolymer composed of N-ethylmaleimide (47 mol%) and styrene (53 mol%), synthesized via solution polymerization in methyl ethyl ketone using 0.1 mol% 2,2'-azobis(isobutyronitrile) as an initiator at 65 °C for 1 hour. Following synthesis, the polymer was purified by reprecipitation in isopropyl alcohol and vacuum dried at 110 °C for 5 hours. Thin films were subsequently prepared by dissolving the purified copolymer in 1,3-dioxolane and spreading the solution onto a polyethylene terephthalate substrate, followed by a staged drying process involving ambient conditions, 80 °C for 3 minutes, and 130 °C for 5 minutes. The glass transition temperature was characterized using differential scanning calorimetry under an air atmosphere, utilizing a second heating scan at a rate of 10 °C/min following an initial thermal cycle to erase thermal history.",
      "reasoning_analysis": "Increasing Factors: The incorporation of N-ethylmaleimide units introduces rigid cyclic imide structures into the polymer backbone, which significantly restricts segmental rotation compared to the polystyrene homopolymer. Additionally, the polar carbonyl groups within the imide rings enhance intermolecular dipole-dipole interactions, further hindering chain mobility and driving the Tg upward. Decreasing Factors: The presence of styrene monomers (53 mol%) introduces phenyl groups that, while bulky, allow for greater backbone flexibility compared to the constrained imide rings, acting to lower the Tg relative to a poly(N-ethylmaleimide) homopolymer. Furthermore, the film preparation involved casting from 1,3-dioxolane with a maximum drying temperature of 130 °C; if this temperature is below the actual Tg of the copolymer, residual solvent could be trapped, increasing free volume and plasticizing the matrix, although the DSC protocol includes a high-temperature cycle to mitigate this. Dominant Factor: The intrinsic chain stiffness and strong intermolecular interactions imparted by the high molar fraction of N-ethylmaleimide qualitatively dominate the thermal behavior. Despite the flexibility contributed by the styrene units and potential processing-induced free volume, the structural rigidity of the imide comonomer establishes a significantly elevated baseline Tg compared to standard polystyrene, making the chemical composition the primary determinant of the thermal transition."
    }
  },
  {
    "doi": null,
    "title": "Prediction of glass transition temperatures of polyacrylates from the structures of motion units",
    "year": 2016,
    "chemical_composition": {
      "repeat_unit_psmiles": null,
      "monomers": [
        {
          "name": "6-cyano-4-thiahexyl acrylate",
          "smiles": "C=CC(=O)OCCCCSCCC#N",
          "ratio_value": null,
          "ratio_unit": null
        }
      ],
      "additives": [],
      "is_homopolymer": true
    },
    "processing_history": "Experimental Tg data sourced from Ref. 13 (Polymer Handbook). Included in Training set (No. 7).",
    "hierarchical_structure": "Amorphous polyacrylate",
    "properties": {
      "Tg": {
        "value": [
          -58.1
        ],
        "unit": "°C"
      }
    },
    "analysis_with_hierarchical_structure": {
      "descriptive_text": "The sample consists of an amorphous homopolymer derived from 6-cyano-4-thiahexyl acrylate monomers. Structurally, this polyacrylate features a carbon backbone substituted with flexible side chains incorporating a thioether linkage and a terminal cyano group. The material data was obtained from the Polymer Handbook (Ref. 13) and utilized as a standard reference in a training set, implying that the reported properties reflect standardized literature measurements under equilibrium conditions rather than specific in-house thermal processing histories.",
      "reasoning_analysis": "Increasing Factors: The terminal cyano group introduces strong dipole-dipole interactions between polymer side chains, enhancing intermolecular cohesion and restricting segmental mobility to drive the Tg upward. Additionally, the polyacrylate backbone provides a baseline stiffness compared to purely aliphatic chains, and the use of standardized handbook data implies the absence of residual solvents that would otherwise plasticize the matrix. Decreasing Factors: The extended 4-thiahexyl spacer acts as an internal plasticizer by increasing free volume and separating the backbones, which significantly enhances chain flexibility. The presence of the thioether linkage further lowers rotational energy barriers compared to ether or carbon analogues due to the larger bond length and polarizability of sulfur, facilitating segmental motion. Dominant Factor: The internal plasticization effect of the long, flexible thiahexyl spacer qualitatively dominates the thermal behavior, establishing a lower Tg baseline relative to short-chain polyacrylates, although the distal polar nitrile group mitigates this reduction by providing additional intermolecular cohesion."
    },
    "analysis_without_hierarchical_structure": {
      "descriptive_text": "The material under investigation is a homopolymer synthesized from 6-cyano-4-thiahexyl acrylate monomers. The chemical composition indicates the absence of additional additives or fillers. Regarding its processing history, the experimental glass transition temperature data was not generated in situ but was instead sourced from Reference 13 of the Polymer Handbook and utilized as part of a training set identified as No. 7, implying reliance on standardized literature characterization conditions.",
      "reasoning_analysis": "Increasing Factors: The presence of the terminal cyano group (-CN) within the side chain introduces strong dipole-dipole interactions between polymer chains, which restricts segmental mobility and intrinsically drives the Tg upward. Additionally, the acrylate backbone provides a structural framework that supports these intermolecular forces. Decreasing Factors: The side chain contains a relatively long flexible spacer comprising multiple methylene units and a thioether linkage (-S-), which increases the free volume within the polymer matrix and acts as an internal plasticizer to enhance chain mobility and depress the Tg. The sulfur atom also contributes to increased flexibility compared to purely carbonaceous or oxygenated linkages. Dominant Factor: The balance between the rigidifying effect of the polar nitrile group and the plasticizing effect of the long flexible side chain determines the final Tg. Given the length of the spacer, the free volume increase typically dominates the segmental dynamics in acrylate systems, making the internal plasticization of the side chain architecture the dominant factor, while the literature-based processing history suggests the reported value reflects equilibrium properties without processing-induced thermal anomalies."
    }
  },
  {
    "doi": null,
    "title": "Prediction of glass transition temperatures of polyacrylates from the structures of motion units",
    "year": 2016,
    "chemical_composition": {
      "repeat_unit_psmiles": null,
      "monomers": [
        {
          "name": "hexyl acrylate",
          "smiles": "C=CC(=O)OCCCCCC",
          "ratio_value": null,
          "ratio_unit": null
        }
      ],
      "additives": [],
      "is_homopolymer": true
    },
    "processing_history": "Experimental Tg data sourced from Ref. 13 (Polymer Handbook). Included in Training set (No. 9).",
    "hierarchical_structure": "Amorphous polyacrylate",
    "properties": {
      "Tg": {
        "value": [
          -57.1
        ],
        "unit": "°C"
      }
    },
    "analysis_with_hierarchical_structure": {
      "descriptive_text": "The sample comprises an amorphous poly(hexyl acrylate) homopolymer characterized by a flexible polyacrylate backbone. The physical property data associated with this material were derived from experimental values sourced from the Polymer Handbook (Ref. 13) and utilized within a standardized training set context. The chemical composition is free of external additives or fillers, representing a pure polymer system where the glass transition temperature reflects the intrinsic behavior of the hexyl acrylate repeat units without modification by compounding agents.",
      "reasoning_analysis": "Increasing Factors: The presence of polar ester functional groups along the polymer backbone introduces dipole-dipole interactions that increase cohesive energy density and restrict segmental mobility relative to non-polar hydrocarbon chains. Additionally, the amorphous hierarchical structure ensures that the measured transition corresponds to the glass transition of the bulk material without interference from crystalline domains that might constrain chain motion. Decreasing Factors: The most significant structural feature is the long hexyl side chain attached to the alpha-carbon of the acrylate unit. This alkyl group acts as an internal plasticizer by increasing free volume and shielding backbone interactions, which drastically enhances chain mobility and lowers the Tg compared to short-chain acrylates. Furthermore, the polyacrylate backbone lacks the alpha-methyl steric hindrance found in polymethacrylates, reducing rotational energy barriers. The processing history indicates reliance on literature data, implying standard measurement conditions without specific thermal treatments like annealing that could otherwise relax free volume and increase Tg. Dominant Factor: The internal plasticization effect of the hexyl side chain is the dominant factor governing the thermal behavior. While polar ester interactions provide some cohesive strength, the substantial free volume and flexibility introduced by the six-carbon alkyl chain overwhelmingly facilitate segmental motion, resulting in a qualitatively lower Tg characteristic of long-chain polyacrylates, with the literature-based processing history ensuring the value represents the intrinsic material state rather than a processing-induced anomaly."
    },
    "analysis_without_hierarchical_structure": {
      "descriptive_text": "The sample comprises a pure poly(hexyl acrylate) homopolymer. The glass transition temperature data was sourced from Ref. 13 of the Polymer Handbook and included as entry No. 9 in the training set, representing standardized literature values rather than specific in-house processing conditions.",
      "reasoning_analysis": "Increasing Factors: The absence of external plasticizers or solvents in the chemical composition ensures that the free volume is not artificially expanded by foreign molecules, maintaining the intrinsic thermal stability of the polymer matrix. Additionally, the reliance on handbook data implies a standardized thermal history, likely avoiding rapid quenching that could trap excess free volume and lower the Tg. Decreasing Factors: The presence of the long hexyl side chain on the acrylate backbone acts as a potent internal plasticizer. This flexible alkyl group increases the free volume between polymer chains and enhances segmental mobility, which significantly depresses the glass transition temperature compared to acrylates with shorter side chains. Dominant Factor: The internal plasticization effect provided by the hexyl side chain is the dominant factor governing the Tg behavior. While the lack of external processing variables stabilizes the measurement, the intrinsic chemical architecture of the long alkyl side group fundamentally dictates a lower Tg range relative to rigid-backbone polymers or those with shorter substituents."
    }
  },
  {
    "doi": null,
    "title": "Prediction of glass transition temperatures of polyacrylates from the structures of motion units",
    "year": 2016,
    "chemical_composition": {
      "repeat_unit_psmiles": null,
      "monomers": [
        {
          "name": "6-cyano-3-thiahexyl acrylate",
          "smiles": "C=CC(=O)OCCCSCCC#N",
          "ratio_value": null,
          "ratio_unit": null
        }
      ],
      "additives": [],
      "is_homopolymer": true
    },
    "processing_history": "Experimental Tg data sourced from Ref. 13 (Polymer Handbook). Included in Training set (No. 6).",
    "hierarchical_structure": "Amorphous polyacrylate",
    "properties": {
      "Tg": {
        "value": [
          -58.1
        ],
        "unit": "°C"
      }
    },
    "analysis_with_hierarchical_structure": {
      "descriptive_text": "The sample consists of an amorphous homopolymer synthesized from 6-cyano-3-thiahexyl acrylate monomers. Characterized as a standard amorphous polyacrylate, the material contains no additional additives or fillers. The experimental glass transition temperature data referenced herein originates from established literature (Ref. 13, Polymer Handbook) and was incorporated into the training set as entry number 6, implying the values reflect standard reported conditions without specific additional thermal processing history.",
      "reasoning_analysis": "Increasing Factors: The presence of the terminal cyano (-CN) functional group on the side chain introduces strong dipole-dipole interactions between polymer chains, which increases cohesive energy density and restricts segmental mobility. Additionally, the ester linkage within the acrylate backbone provides a degree of rotational barrier compared to pure hydrocarbon chains, contributing to a higher baseline rigidity. Decreasing Factors: The polyacrylate backbone is inherently flexible compared to polymers with bulky side groups directly attached to the main chain. Furthermore, the long 3-thiahexyl side chain acts as an internal plasticizer, increasing free volume and decoupling side-chain motion from the backbone. The inclusion of a thioether (sulfur) linkage within the spacer further enhances local flexibility due to the lower rotational energy barrier of C-S bonds compared to C-C bonds. Dominant Factor: The strong intermolecular dipole-dipole interactions arising from the terminal cyano groups qualitatively dominate the intrinsic thermal behavior by restricting segmental mobility more significantly than the flexible thia-alkyl spacer depresses it. Furthermore, the processing history indicates the data is sourced from standard literature references without specific thermal treatments or solvent casting details, implying the Tg reflects the equilibrium intrinsic properties of the polymer rather than processing-induced shifts such as physical aging or residual solvent plasticization."
    },
    "analysis_without_hierarchical_structure": {
      "descriptive_text": "The sample comprises a homopolymer derived from 6-cyano-3-thiahexyl acrylate monomers, with no reported additives or fillers in its chemical composition. The glass transition temperature data for this material was obtained from established literature sources, specifically cited as Ref. 13 in the Polymer Handbook, and was subsequently included in a curated training dataset for analysis.",
      "reasoning_analysis": "Increasing Factors: The chemical composition features a terminal cyano group which introduces strong dipole-dipole interactions between polymer chains, significantly restricting segmental mobility and driving the Tg upward. Additionally, the ester linkage within the acrylate repeat unit contributes to chain stiffness and intermolecular cohesion compared to purely hydrocarbon backbones. Decreasing Factors: The acrylate backbone possesses inherent flexibility due to free rotation around C-C single bonds, and the side chain contains multiple flexible linkages, including ether and thioether groups along with methylene spacers, which increase free volume and facilitate chain motion. The processing history indicates the data is sourced from standard literature without specific thermal treatments or solvent casting details, implying the absence of processing-induced free volume variations that might otherwise alter the baseline Tg. Dominant Factor: The intrinsic chemical architecture dominates the final Tg behavior due to the lack of variable processing conditions in the reported history. Specifically, the strong polarity of the cyano group qualitatively overrides the plasticizing effect of the flexible side chain spacer, establishing a higher Tg baseline relative to non-polar alkyl acrylates."
    }
  },
  {
    "doi": null,
    "title": "Material Behaviour",
    "year": 2002,
    "chemical_composition": {
      "repeat_unit_psmiles": "[*]CC(C1=CC=CC=C1)[*]",
      "monomers": [
        {
          "name": "Styrene",
          "smiles": "C=CC1=CC=CC=C1",
          "ratio_value": null,
          "ratio_unit": null
        }
      ],
      "additives": [],
      "is_homopolymer": true
    },
    "processing_history": "PS sheet samples (LG Chemical Ltd.), thickness 1.0 mm, cut to 56 mm x 10 mm. Reference material property from Table 1. Tg measured by newly devised apparatus based on modulus of elasticity change (DMA principle).",
    "hierarchical_structure": "Amorphous thermoplastic material.",
    "properties": {
      "Tg": {
        "value": [
          100
        ],
        "unit": "°C"
      }
    },
    "analysis_with_hierarchical_structure": {
      "descriptive_text": "The sample comprises an amorphous polystyrene homopolymer thermoplastic material obtained as commercial sheet stock from LG Chemical Ltd. Specimens were prepared with a thickness of 1.0 mm and cut to dimensions of 56 mm by 10 mm for evaluation. Serving as a reference material, the glass transition temperature was characterized using a newly devised apparatus operating on the principle of dynamic mechanical analysis to detect changes in the modulus of elasticity.",
      "reasoning_analysis": "Increasing Factors: The presence of bulky phenyl side groups attached to the polymer backbone imposes significant steric hindrance, restricting segmental rotation and intrinsically elevating the glass transition temperature. Additionally, the utilization of a dynamic mechanical analysis principle for measurement probes molecular motions at specific frequencies, which typically shifts the observed transition to higher temperatures compared to quasi-static thermal methods due to the viscoelastic time-temperature dependence. Decreasing Factors: As a commercial grade sheet material, the polymer may contain trace amounts of residual styrene monomer or low molecular weight oligomers remaining from the industrial polymerization and sheet extrusion process, which could act as internal plasticizers to enhance free volume and lower the Tg. Furthermore, the fully amorphous structure lacks the restrictive constraints of a crystalline lattice, permitting greater chain mobility in the rubbery state. Dominant Factor: The intrinsic rigidity conferred by the chemical structure of the polystyrene repeat unit is the dominant factor establishing the baseline thermal behavior, while the dynamic measurement technique defines the specific operational value of the transition temperature observed in this study."
    },
    "analysis_without_hierarchical_structure": {
      "descriptive_text": "The sample comprises a polystyrene homopolymer obtained as sheet materials from LG Chemical Ltd. Specimens were prepared by cutting the 1.0 mm thick sheets into rectangular dimensions of 56 mm by 10 mm. Serving as a reference material, the glass transition temperature was characterized using a newly devised apparatus that detects changes in the modulus of elasticity based on dynamic mechanical analysis principles.",
      "reasoning_analysis": "Increasing Factors: The chemical composition consists of a polystyrene backbone featuring bulky phenyl side groups, which impose significant steric hindrance on backbone rotation and restrict segmental mobility, thereby intrinsically elevating the glass transition temperature. Additionally, the absence of additives such as plasticizers or solvents prevents any reduction in intermolecular forces or increase in free volume that would otherwise lower the transition temperature. Decreasing Factors: There are no specific processing steps indicated, such as solvent casting with residual volatiles or the incorporation of low molecular weight flexibilizers, that would typically act to depress the Tg by lubricating polymer chains. The mechanical cutting of the commercial sheet is a minimal processing step that does not significantly alter the bulk thermal history established during the original sheet formation. Dominant Factor: The intrinsic rigidity of the polystyrene chain architecture driven by the aromatic pendant groups is the dominant factor establishing the baseline Tg. While the use of a DMA-based apparatus may influence the observed transition temperature due to frequency-dependent viscoelastic effects compared to static methods, the material's fundamental thermal behavior is primarily governed by its rigid homopolymer structure without plasticizing modifications."
    }
  },
  {
    "doi": null,
    "title": "Prediction of glass transition temperatures of polyacrylates from the structures of motion units",
    "year": 2016,
    "chemical_composition": {
      "repeat_unit_psmiles": null,
      "monomers": [
        {
          "name": "3-methoxybutyl acrylate",
          "smiles": "C=CC(=O)OCCCCOC",
          "ratio_value": null,
          "ratio_unit": null
        }
      ],
      "additives": [],
      "is_homopolymer": true
    },
    "processing_history": "Experimental Tg data sourced from Ref. 13 (Polymer Handbook). Included in Training set (No. 10).",
    "hierarchical_structure": "Amorphous polyacrylate",
    "properties": {
      "Tg": {
        "value": [
          -56.1
        ],
        "unit": "°C"
      }
    },
    "analysis_with_hierarchical_structure": {
      "descriptive_text": "The sample consists of an amorphous polyacrylate homopolymer derived from 3-methoxybutyl acrylate monomers. The glass transition temperature data was sourced from literature reference 13 in the Polymer Handbook and utilized as entry number 10 in the training set, indicating standardized characterization conditions typical of handbook data rather than specific in-house processing protocols.",
      "reasoning_analysis": "Increasing Factors: The presence of polar ester linkages in the backbone and ether oxygen atoms within the 3-methoxybutyl side chain introduces dipole-dipole interactions that restrict segmental mobility, inherently driving the Tg higher compared to non-polar hydrocarbon chains. Decreasing Factors: The acrylate backbone lacks the alpha-methyl steric hindrance found in methacrylates, allowing for greater backbone flexibility. Additionally, the long 3-methoxybutyl side chain acts as an internal plasticizer by increasing free volume and spacing between chains, which significantly enhances segmental motion. The amorphous hierarchical structure also lacks crystalline domains that would otherwise constrain chain mobility. Dominant Factor: The internal plasticization effect provided by the long, flexible side chain combined with the inherently mobile acrylate backbone qualitatively dominates over the polar interactions, resulting in a lower Tg relative to polymers with shorter side chains or more rigid backbones, while the literature-based processing history ensures the value reflects intrinsic equilibrium properties without processing-induced artifacts."
    },
    "analysis_without_hierarchical_structure": {
      "descriptive_text": "The sample comprises a poly(3-methoxybutyl acrylate) homopolymer, synthesized without the inclusion of additional additives or fillers. The thermal property data associated with this material was sourced from Reference 13 of the Polymer Handbook and is cataloged as entry No. 10 in the training set, representing a standardized literature value for this chemical architecture.",
      "reasoning_analysis": "Increasing Factors: The presence of polar ester linkages in the polymer backbone and the ether oxygen within the 3-methoxybutyl side chain facilitates dipole-dipole interactions, which restrict segmental mobility and inherently drive the Tg upward relative to non-polar hydrocarbon chains. Additionally, the reliance on handbook data implies standardized characterization conditions, suggesting the absence of residual solvents or plasticizers that might otherwise depress the transition temperature. Decreasing Factors: The primary influence lowering the Tg is the substantial length and flexibility of the 3-methoxybutyl side group, which acts as an internal plasticizer by increasing free volume and shielding intermolecular forces between backbones. The inherent flexibility of the polyacrylate carbon-carbon backbone further reduces the energy barrier for segmental motion compared to stiffer polymer architectures. Dominant Factor: The internal plasticization effect resulting from the long, flexible alkoxy side chain is the dominant factor governing the thermal behavior. While polar interactions provide some cohesive energy, the increased free volume and chain separation induced by the bulky side group overwhelmingly dictate the segmental mobility, establishing a Tg characteristic of flexible acrylate elastomers rather than rigid thermoplastics."
    }
  },
  {
    "doi": "10.1364/AO.543526",
    "title": "applied optics",
    "year": 2025,
    "chemical_composition": {
      "repeat_unit_psmiles": null,
      "monomers": [
        {
          "name": "N-butylmaleimide",
          "smiles": "CCCCN1C(=O)C=CC1=O",
          "ratio_value": 50,
          "ratio_unit": "mol%"
        },
        {
          "name": "Styrene",
          "smiles": "C=CC1=CC=CC=C1",
          "ratio_value": 50,
          "ratio_unit": "mol%"
        }
      ],
      "additives": [
        {
          "name": "2,2'-azobis(isobutyronitrile)",
          "type": "initiator",
          "amount_value": 0.1,
          "amount_unit": "mol%"
        }
      ],
      "is_homopolymer": false
    },
    "processing_history": "Synthesized by first preparing poly(MAh-co-St) in MEK (50:50 feed, 0.1% AIBN, 65 °C 1 h), then reacting with butylamine (200 mol% relative to MAh) in NMP. Stirred 1 h RT, 1 h at 80 °C, 1 h at 200 °C. Purified by reprecipitation in IPA, vacuum dried at 100 °C for 5 h. Films prepared by dissolving in 1,3-dioxolane, spreading on PET, dried 3 min RT, 3 min 80 °C, 5 min 130 °C. Tg measured by DSC (DSC-60; Shimadzu Corp.) in air, 20-220 °C, hold 3 min, cool to 20 °C, reheat to 220 °C at 10 °C/min, 2nd heating scan.",
    "hierarchical_structure": "Alternating copolymer structure confirmed by 13C-NMR. Amorphous.",
    "properties": {
      "Tg": {
        "value": [
          139
        ],
        "unit": "°C"
      }
    },
    "analysis_with_hierarchical_structure": {
      "descriptive_text": "The sample comprises an amorphous alternating copolymer consisting of N-butylmaleimide and styrene monomers in a 50:50 mol% ratio. Synthesis involved the initial preparation of a poly(maleic anhydride-co-styrene) precursor in MEK using 2,2'-azobis(isobutyronitrile) as an initiator, followed by reaction with butylamine in NMP through a stepwise thermal protocol reaching 200 °C. The purified polymer was obtained via reprecipitation in isopropanol and vacuum drying at 100 °C. Films for analysis were cast from 1,3-dioxolane onto PET substrates and subjected to staged drying at room temperature, 80 °C, and 130 °C. Thermal characterization was performed using differential scanning calorimetry under air atmosphere, employing a second heating scan at 10 °C/min following a thermal erase cycle up to 220 °C.",
      "reasoning_analysis": "Increasing Factors: The alternating sequence distribution promotes strong intermolecular charge-transfer interactions between the electron-deficient maleimide rings and electron-rich styrene phenyl groups, significantly restricting segmental chain mobility. Additionally, the rigid cyclic structure of the maleimide unit and the steric bulk of the styrene phenyl side groups inherently limit backbone rotation, driving the Tg upward. The high-temperature processing history, including reaction at 200 °C and film drying up to 130 °C, ensures complete imidization and minimizes residual solvent content, thereby reducing free volume associated with volatiles. Decreasing Factors: The presence of the N-butyl aliphatic chain on the maleimide nitrogen introduces flexible spacers within the backbone structure, acting as an internal plasticizer that increases free volume and enhances chain mobility compared to N-aryl substituted analogs. Furthermore, the use of 1,3-dioxolane for film casting poses a risk of residual solvent entrapment despite the drying steps, which could potentially depress the Tg if removal was incomplete. Dominant Factor: The dominant factor influencing the Tg is the alternating copolymer structure coupled with the rigid backbone architecture. The strong charge-transfer complexes formed between the alternating monomer units typically impose a significant energy barrier to segmental motion that outweighs the flexibility introduced by the N-butyl substituent, resulting in a qualitatively high Tg relative to flexible homopolymers, further stabilized by the rigorous thermal history that maximizes structural conversion and minimizes plasticizing impurities."
    },
    "analysis_without_hierarchical_structure": {
      "descriptive_text": "The sample comprises a styrene-N-butylmaleimide copolymer synthesized via a precursor route involving poly(maleic anhydride-co-styrene) in methyl ethyl ketone with 2,2'-azobis(isobutyronitrile) as an initiator. The precursor was reacted with butylamine in N-methyl-2-pyrrolidone, subjected to a staged thermal treatment up to 200 °C to facilitate imidization, and purified by reprecipitation in isopropanol followed by vacuum drying. Films were cast from 1,3-dioxolane onto poly(ethylene terephthalate) substrates using a multi-step drying protocol, and the glass transition temperature was characterized by differential scanning calorimetry under air atmosphere during the second heating scan.",
      "reasoning_analysis": "Increasing Factors: The incorporation of the rigid maleimide cyclic structure alongside the bulky phenyl groups of styrene significantly restricts backbone segmental mobility. Furthermore, the alternating copolymer architecture often enhances interchain interactions, such as charge-transfer complexes between electron-donating styrene and electron-accepting maleimide units, which stiffens the matrix. The rigorous thermal treatment up to 200 °C during synthesis ensures complete imidization, while the vacuum drying and multi-step film drying protocol minimize residual solvent content. Decreasing Factors: The presence of the N-butyl side chain on the maleimide unit introduces flexible aliphatic segments that increase free volume compared to an N-hydrogen or N-phenyl maleimide analogue, potentially depressing the Tg. Additionally, despite the drying steps, any trace retention of high-boiling solvents like NMP or 1,3-dioxolane within the film matrix could act as a plasticizer. Dominant Factor: The structural rigidity imparted by the alternating maleimide-styrene backbone and the complete imidization achieved through high-temperature processing qualitatively dominates the thermal behavior, establishing a high Tg baseline relative to flexible homopolymers despite the flexibility introduced by the butyl side chain."
    }
  },
  {
    "doi": null,
    "title": "Prediction of glass transition temperatures of polyacrylates from the structures of motion units",
    "year": 2016,
    "chemical_composition": {
      "repeat_unit_psmiles": null,
      "monomers": [
        {
          "name": "3-ethoxypropyl acrylate",
          "smiles": "C=CC(=O)OCCCOCC",
          "ratio_value": null,
          "ratio_unit": null
        }
      ],
      "additives": [],
      "is_homopolymer": true
    },
    "processing_history": "Experimental Tg data sourced from Ref. 13 (Polymer Handbook). Included in Training set (No. 11).",
    "hierarchical_structure": "Amorphous polyacrylate",
    "properties": {
      "Tg": {
        "value": [
          -55.1
        ],
        "unit": "°C"
      }
    },
    "analysis_with_hierarchical_structure": {
      "descriptive_text": "The sample consists of an amorphous polyacrylate homopolymer derived from 3-ethoxypropyl acrylate monomers. The material characterization data was sourced from established literature (Ref. 13, Polymer Handbook) and utilized within a training set context (No. 11). The hierarchical structure is defined as amorphous, consistent with typical bulk polyacrylate materials.",
