Repository: hhtrick/HHT-code

# HHT training framework

This directory contains model training, embedding precomputation, inference, article-level baselines and the curated datasets. All commands below assume that the working directory is `train_code/`.

## 3. Datasets and fixed partitions

Each main dataset is a JSON array at `dataset/{property}/{property}.json`. Entries contain source metadata, `chemical_composition`, `processing_history`, `hierarchical_structure`, `properties`, and two generated-analysis objects. Targets are stored as `properties[property]["value"]`; source metadata and target values are not predictive input fields.

| Property | Train | Validation | Test | Total |
|---|---:|---:|---:|---:|

File: train_code/dataset/Tg/Tg.json (part 113 of 235)
[
      "reasoning_analysis": "Increasing Factors: Intermolecular dipole-dipole interactions arising from the ester carbonyl and ether oxygen atoms within the side chain provide cohesive energy density that resists segmental motion. Decreasing Factors: The presence of the long 3-ethoxypropyl side chain introduces significant free volume and acts as an internal plasticizer, drastically enhancing chain mobility. Additionally, the flexibility of the ether linkages within the side chain and the absence of an alpha-methyl group on the acrylate backbone reduce rotational energy barriers. Dominant Factor: The internal plasticization effect of the flexible side chain is the dominant factor, qualitatively driving the Tg to a lower range typical of long-chain acrylates relative to short-chain analogs, while the literature-based processing history implies standardized thermal conditions that minimize variations from physical aging."
    },
    "analysis_without_hierarchical_structure": {
      "descriptive_text": "The sample is characterized as a homopolymer consisting of 3-ethoxypropyl acrylate repeat units. The glass transition temperature data was obtained from established literature within the Polymer Handbook (Reference 13) and utilized in a training set, indicating standardized characterization conditions without reported additives or specific synthesis processing protocols.",
      "reasoning_analysis": "Increasing Factors: The presence of polar ester functionalities in the polymer backbone and ether linkages within the side chain introduces dipole-dipole interactions that restrict segmental mobility, intrinsically driving the Tg higher relative to non-polar analogues. Decreasing Factors: The acrylate backbone lacks the steric hindrance of an alpha-methyl group, providing inherent flexibility, while the long 3-ethoxypropyl side chain acts as an internal plasticizer that increases free volume and facilitates segmental motion, significantly depressing the Tg. Dominant Factor: The internal plasticization effect afforded by the long, flexible side chain combined with the compliant acrylate backbone qualitatively dominates the thermal behavior, leading to a lower Tg relative to polymers with shorter side groups, while the literature-based data sourcing implies the value represents a standardized intrinsic property rather than a processing-induced anomaly."
    }
  },
  {
    "doi": "10.1364/AO.543526",
    "title": "applied optics",
    "year": 2025,
    "chemical_composition": {
      "repeat_unit_psmiles": null,
      "monomers": [
        {
          "name": "N-propylmaleimide",
          "smiles": "CCCN1C(=O)C=CC1=O",
          "ratio_value": 50,
          "ratio_unit": "mol%"
        },
        {
          "name": "Styrene",
          "smiles": "C=CC1=CC=CC=C1",
          "ratio_value": 50,
          "ratio_unit": "mol%"
        }
      ],
      "additives": [
        {
          "name": "2,2'-azobis(isobutyronitrile)",
          "type": "initiator",
          "amount_value": 0.1,
          "amount_unit": "mol%"
        }
      ],
      "is_homopolymer": false
    },
    "processing_history": "Synthesized by first preparing poly(MAh-co-St) in MEK (50:50 feed, 0.1% AIBN, 65 °C 1 h), then reacting with propylamine (200 mol% relative to MAh) in NMP. Stirred 1 h RT, 1 h at 80 °C, 1 h at 200 °C. Purified by reprecipitation in IPA, vacuum dried at 100 °C for 5 h. Films prepared by dissolving in 1,3-dioxolane, spreading on PET, dried 3 min RT, 3 min 80 °C, 5 min 130 °C. Tg measured by DSC (DSC-60; Shimadzu Corp.) in air, 20-220 °C, hold 3 min, cool to 20 °C, reheat to 220 °C at 10 °C/min, 2nd heating scan.",
    "hierarchical_structure": "Alternating copolymer structure confirmed by 13C-NMR. Amorphous.",
    "properties": {
      "Tg": {
        "value": [
          157
        ],
        "unit": "°C"
      }
    },
    "analysis_with_hierarchical_structure": {
      "descriptive_text": "The sample consists of an amorphous alternating copolymer composed of N-propylmaleimide and styrene monomers in a 50:50 molar ratio, initiated by 0.1 mol% 2,2'-azobis(isobutyronitrile). The material was synthesized via a precursor poly(maleic anhydride-co-styrene) route in methyl ethyl ketone, followed by imidization with propylamine in N-methyl-2-pyrrolidone and subsequent thermal treatment up to 200 °C. After purification through reprecipitation in isopropanol and vacuum drying at 100 °C, films were prepared by solution casting from 1,3-dioxolane onto PET substrates with a stepwise drying protocol ending at 130 °C. The glass transition temperature was characterized using differential scanning calorimetry under air atmosphere, utilizing a second heating scan at 10 °C/min following a thermal cycle between 20 °C and 220 °C.",
      "reasoning_analysis": "Increasing Factors: The alternating copolymer structure imposes sequence regularity that restricts conformational freedom compared to random distributions, while the rigid cyclic imide rings and bulky phenyl side groups from the styrene units create significant steric hindrance to backbone rotation. Additionally, the extensive thermal history, including reaction at 200 °C and film drying up to 130 °C, promotes the removal of volatile components and ensures high conversion, minimizing free volume associated with unreacted species. Decreasing Factors: The N-propyl side chain attached to the maleimide nitrogen introduces internal flexibility and increases free volume relative to N-H or aromatic substituents, acting as an internal plasticizer. Furthermore, the use of high-boiling solvents such as N-methyl-2-pyrrolidone during synthesis poses a risk of residual solvent retention despite vacuum drying, which could externally plasticize the matrix if not fully eliminated. Dominant Factor: The intrinsic rigidity of the alternating imide-styrene backbone qualitatively dominates the thermal behavior, establishing a high Tg baseline characteristic of maleimide copolymers, although the flexibility of the propyl substituent and potential residual solvent moderate this effect relative to unsubstituted analogs."
    },
    "analysis_without_hierarchical_structure": {
      "descriptive_text": "The sample comprises a styrene-N-propylmaleimide copolymer with a 50:50 molar composition, synthesized via a precursor route involving the radical copolymerization of maleic anhydride and styrene in methyl ethyl ketone using 2,2'-azobis(isobutyronitrile) as an initiator, followed by imidization with propylamine in N-methyl-2-pyrrolidone. The reaction mixture was subjected to sequential thermal treatments at room temperature, 80 °C, and 200 °C, then purified by reprecipitation in isopropanol and vacuum dried at 100 °C for 5 hours. Films were cast from 1,3-dioxolane onto a PET substrate and dried using a stepped protocol at room temperature, 80 °C, and 130 °C. The glass transition temperature was evaluated by differential scanning calorimetry in air, utilizing a second heating scan at 10 °C/min following an initial thermal cycle to erase processing history.",
      "reasoning_analysis": "Increasing Factors: The incorporation of the N-propylmaleimide unit introduces a rigid cyclic imide structure into the polymer backbone, which significantly restricts segmental rotation compared to flexible linear chains. Additionally, the styrene comonomer contributes bulky phenyl side groups that impose steric hindrance, while the polar carbonyl groups within the imide ring facilitate strong dipole-dipole interactions between chains, further limiting mobility. The extensive thermal history, including heating to 200 °C during synthesis and 130 °C during film preparation, ensures complete imidization and removal of low-molecular-weight volatiles, preventing plasticization effects that would otherwise lower the transition temperature. Decreasing Factors: The presence of the n-propyl side chain attached to the imide nitrogen introduces a degree of flexible alkyl character that increases free volume relative to an unsubstituted maleimide structure, potentially depressing the Tg compared to the N-H analog. Furthermore, the copolymerization with styrene, which has a lower intrinsic glass transition temperature than many maleimide homopolymers, dilutes the concentration of the rigid imide units, potentially lowering the overall Tg relative to a pure polyimide structure. Dominant Factor: The intrinsic backbone rigidity provided by the cyclic imide structure qualitatively dominates the final Tg behavior. While the propyl side chain and styrene content introduce flexibilizing elements, the restricted segmental motion arising from the rigid ring architecture and strong intermolecular interactions dictates a thermal transition characteristic of rigid-chain polymers, driving the Tg upward relative to standard vinyl polymers."
    }
  },
  {
    "doi": null,
    "title": "Prediction of glass transition temperatures of polyacrylates from the structures of motion units",
    "year": 2016,
    "chemical_composition": {
      "repeat_unit_psmiles": null,
      "monomers": [
        {
          "name": "2-ethoxyethyl acrylate",
          "smiles": "C=CC(=O)OCCOCC",
          "ratio_value": null,
          "ratio_unit": null
        }
      ],
      "additives": [],
      "is_homopolymer": true
    },
    "processing_history": "Experimental Tg data sourced from Ref. 13 (Polymer Handbook). Included in Training set (No. 12).",
    "hierarchical_structure": "Amorphous polyacrylate",
    "properties": {
      "Tg": {
        "value": [
          -50.1
        ],
        "unit": "°C"
      }
    },
    "analysis_with_hierarchical_structure": {
      "descriptive_text": "The sample comprises an amorphous poly(2-ethoxyethyl acrylate) homopolymer. The thermal property data were sourced from standardized literature references, specifically Ref. 13 of the Polymer Handbook, and integrated into a training dataset for analysis. The material structure is defined solely by the repeating 2-ethoxyethyl acrylate units in an amorphous configuration.",
      "reasoning_analysis": "Increasing Factors: The presence of polar ester functionalities in the backbone and ether linkages within the side chain introduces dipole-dipole interactions that enhance intermolecular cohesion, potentially restricting segmental mobility relative to non-polar analogs. Additionally, the amorphous hierarchical structure ensures the transition reflects bulk segmental mobility without the constraints of crystalline domains. Decreasing Factors: The polyacrylate backbone exhibits high inherent flexibility due to low rotational energy barriers around the C-C bonds. Critically, the 2-ethoxyethyl side group is lengthy and contains flexible ether oxygens, which act as an internal plasticizer by increasing free volume and spacing polymer chains apart, thereby significantly facilitating chain mobility. The literature-based processing history implies standardized measurement protocols, avoiding artificial Tg variations caused by non-equilibrium thermal histories such as rapid quenching. Dominant Factor: The internal plasticization effect provided by the long, flexible ethoxyethyl side chain qualitatively dominates the thermal behavior. This structural feature overrides the cohesive forces from dipole interactions, establishing a low baseline Tg characteristic of flexible polyacrylates with long alkyl-ether side groups."
    },
    "analysis_without_hierarchical_structure": {
      "descriptive_text": "The material under investigation is a homopolymer synthesized from 2-ethoxyethyl acrylate monomers. The experimental glass transition temperature data utilized for this sample was obtained from Reference 13 within the Polymer Handbook and was subsequently cataloged within training set number 12.",
      "reasoning_analysis": "Increasing Factors: The presence of polar ester linkages in the polymer backbone and ether oxygens within the side chains introduces dipole-dipole interactions that increase cohesive energy density, theoretically resisting segmental motion to a certain degree. Decreasing Factors: The primary structural feature is the long, flexible 2-ethoxyethyl side chain, which acts as an internal plasticizer by increasing free volume and separating polymer backbones. Additionally, the ether linkage within the side chain possesses a low rotational energy barrier, further enhancing chain flexibility and reducing the thermal energy required for segmental motion. Dominant Factor: The internal plasticization effect conferred by the long, flexible side chain containing ether linkages qualitatively dominates the polar interactions, establishing a characteristically low glass transition temperature typical of poly(alkyl acrylates) with extended side groups, while the literature-based processing history implies a standard equilibrium state without significant processing-induced deviations such as residual solvent or quenching effects."
    }
  },
  {
    "doi": "10.1364/AO.543526",
    "title": "applied optics",
    "year": 2025,
    "chemical_composition": {
      "repeat_unit_psmiles": "[*]CC(C1=CC=CC=C1)[*]",
      "monomers": [
        {
          "name": "Styrene",
          "smiles": "C=CC1=CC=CC=C1",
          "ratio_value": null,
          "ratio_unit": null
        }
      ],
      "additives": [],
      "is_homopolymer": true
    },
    "processing_history": "Polystyrene (PSt) purchased from Sigma-Aldrich Co. Films prepared by dissolving in 1,3-dioxolane, spreading on polyethylene terephthalate film with an applicator, dried at room temperature for 3 min, 3 min at 80 °C, and 5 min at 130 °C. Tg measured by DSC (DSC-60; Shimadzu Corp.) in air from 20 to 220 °C, held at 220 °C for 3 min, cooled to 20 °C, and reheated to 220 °C at a scan rate of 10 °C/min. Tg measured during the second heating scan.",
    "hierarchical_structure": "Amorphous polymer.",
    "properties": {
      "Tg": {
        "value": [
          100
        ],
        "unit": "°C"
      }
    },
    "analysis_with_hierarchical_structure": {
      "descriptive_text": "The sample consists of an amorphous polystyrene homopolymer purchased from Sigma-Aldrich Co. Thin films were fabricated via solution casting by dissolving the polymer in 1,3-dioxolane and spreading the solution onto a polyethylene terephthalate substrate using an applicator. The films underwent a stepwise drying protocol involving ambient conditions for 3 minutes, followed by thermal treatment at 80 °C for 3 minutes and 130 °C for 5 minutes. Thermal characterization was performed using differential scanning calorimetry in air, where the glass transition temperature was determined during the second heating scan from 20 to 220 °C at a rate of 10 °C/min following an initial thermal erase cycle.",
      "reasoning_analysis": "Increasing Factors: The presence of bulky phenyl pendant groups on the polystyrene backbone imposes significant steric hindrance, restricting segmental rotation and inherently elevating the glass transition temperature. Additionally, the thermal treatment during film preparation at 130 °C, which exceeds the typical glass transition range, promotes chain relaxation and densification, potentially reducing free volume and increasing Tg prior to characterization. Decreasing Factors: The linear homopolymer architecture lacks crosslinking points or crystalline domains that would otherwise restrict long-range chain motion and elevate the transition temperature. Furthermore, the solution casting method using 1,3-dioxolane introduces the possibility of residual solvent entrapment acting as a plasticizer, although the thermal drying and initial DSC heating scan aim to mitigate this effect. Dominant Factor: The intrinsic chain stiffness conferred by the styrene repeat units is the dominant factor governing the thermal transition. While processing variables such as solvent casting and thermal annealing introduce perturbations to the free volume state, the DSC protocol involving a thermal erase cycle ensures that the measured Tg primarily reflects the fundamental chemical structure of the amorphous polystyrene rather than processing-induced artifacts."
    },
    "analysis_without_hierarchical_structure": {
      "descriptive_text": "The sample consists of a polystyrene homopolymer purchased from Sigma-Aldrich Co. Films were prepared by dissolving the polymer in 1,3-dioxolane and spreading the solution onto a polyethylene terephthalate film using an applicator. The resulting films underwent a stepped drying protocol comprising 3 minutes at room temperature, followed by 3 minutes at 80 °C, and finally 5 minutes at 130 °C. The glass transition temperature was characterized using differential scanning calorimetry (DSC-60; Shimadzu Corp.) under an air atmosphere, employing a thermal cycle that heated the sample from 20 to 220 °C, held it at 220 °C for 3 minutes, cooled it back to 20 °C, and reheated it to 220 °C at a scan rate of 10 °C/min, with the Tg determined from the second heating scan.",
      "reasoning_analysis": "Increasing Factors: The chemical composition consists of a polystyrene homopolymer, where the bulky phenyl side groups attached to the aliphatic backbone create significant steric hindrance. This structural feature restricts segmental rotation and increases the energy barrier for chain mobility, intrinsically establishing a high baseline glass transition temperature. Additionally, the processing history involves drying at 130 °C, which exceeds the expected glass transition region for this chemistry, facilitating solvent evaporation and allowing chains to relax into a denser state prior to characterization. Decreasing Factors: The use of 1,3-dioxolane as a casting solvent introduces the risk of residual solvent entrapment within the film matrix. If the drying duration at 130 °C was insufficient to completely remove the solvent, these residual small molecules would act as plasticizers, increasing free volume and lowering the energy required for segmental motion, thereby depressing the Tg. Dominant Factor: The intrinsic steric hindrance provided by the phenyl groups in the polystyrene backbone is the dominant factor defining the fundamental Tg range. While residual solvent could theoretically depress the value, the drying temperature exceeding the polymer's expected transition region combined with the standard DSC thermal erasure protocol suggests that the measured Tg will primarily reflect the intrinsic chemical architecture rather than processing-induced plasticization or physical aging."
    }
  },
  {
    "doi": null,
    "title": "Material Behaviour",
    "year": 2002,
    "chemical_composition": {
      "repeat_unit_psmiles": "[*]CC(C1=CC=CC=C1)[*]",
      "monomers": [
        {
          "name": "Styrene",
          "smiles": "C=CC1=CC=CC=C1",
          "ratio_value": null,
          "ratio_unit": null
        }
      ],
      "additives": [
        {
          "name": "CO2",
          "type": "gas",
          "amount_value": 7.62,
          "amount_unit": "%"
        }
      ],
      "is_homopolymer": true
    },
    "processing_history": "Batch microcellular foaming process. PS sheet saturated with CO2 gas at 6.89 MPa. Weight gain ratio 7.62%. Tg measured by newly devised apparatus based on modulus of elasticity change in high-pressure vessel. Tg dropped to room temperature (30 °C).",
    "hierarchical_structure": "Microcellular foamed polymer containing dissolved gas.",
    "properties": {
      "Tg": {
        "value": [
          30
        ],
        "unit": "°C"
      }
    },
    "analysis_with_hierarchical_structure": {
      "descriptive_text": "The sample comprises a polystyrene homopolymer subjected to a batch microcellular foaming process. The polymer sheet was saturated with carbon dioxide gas at 6.89 MPa, achieving a weight gain ratio of 7.62% indicative of significant gas dissolution. The resulting hierarchical structure is defined as a microcellular foamed polymer containing dissolved gas. Characterization was performed using a newly devised apparatus based on modulus of elasticity change within a high-pressure vessel, where the glass transition temperature was observed to drop to room temperature.",
      "reasoning_analysis": "Increasing Factors: The intrinsic chemical structure of the polystyrene backbone, featuring bulky phenyl side groups, imposes steric hindrance that restricts segmental motion, establishing a relatively high baseline glass transition temperature for the neat polymer. Decreasing Factors: The saturation with carbon dioxide gas acts as a potent physical plasticizer; the dissolved CO2 molecules increase the free volume between polymer chains and shield intermolecular interactions, thereby significantly enhancing chain mobility. The high-pressure processing history ensures a high concentration of gas remains dissolved within the matrix during measurement, further facilitating this plasticization effect. Dominant Factor: The plasticization effect induced by the high concentration of dissolved CO2 qualitatively dominates the thermal behavior. While the polystyrene backbone provides inherent rigidity, the substantial free volume expansion and lubrication provided by the gas molecules override these restrictions, causing a drastic reduction in the glass transition temperature relative to the neat polymer."
    },
    "analysis_without_hierarchical_structure": {
      "descriptive_text": "The sample comprises a polystyrene homopolymer matrix incorporated with carbon dioxide gas at a concentration of 7.62% by weight. The material was fabricated using a batch microcellular foaming process where a polystyrene sheet was saturated with CO2 gas at 6.89 MPa to achieve the specified weight gain. Characterization of the glass transition temperature was performed using a specialized apparatus capable of detecting changes in the modulus of elasticity within a high-pressure vessel environment, where a significant depression of the transition temperature to room temperature was observed.",
      "reasoning_analysis": "Increasing Factors: The inherent chemical architecture of the polystyrene homopolymer, characterized by bulky phenyl side groups attached to the carbon backbone, imposes significant steric hindrance that restricts segmental mobility and intrinsically establishes a high baseline glass transition temperature. Additionally, the characterization method involving a high-pressure vessel typically exerts a compressive effect on free volume, which theoretically acts to elevate the Tg by hindering chain relaxation. Decreasing Factors: The incorporation of carbon dioxide gas at a substantial concentration of 7.62% by weight acts as a potent molecular plasticizer. The small CO2 molecules penetrate the polymer matrix, increasing the fractional free volume and lubricating the polymer chains, thereby drastically reducing the energy barrier for segmental motion. The batch microcellular foaming process ensures high saturation levels, maximizing this plasticization effect. Dominant Factor: While the rigid polystyrene backbone and the external pressure during measurement provide resisting forces against chain mobility, the plasticization effect induced by the high concentration of dissolved CO2 is the qualitatively dominant factor. The significant expansion of free volume and the shielding of intermolecular interactions between polymer chains by the gas molecules overwhelmingly depress the glass transition temperature relative to the neat polymer state."
    }
  },
  {
    "doi": null,
    "title": "Material Behaviour",
    "year": 2002,
    "chemical_composition": {
      "repeat_unit_psmiles": null,
      "monomers": [
        {
          "name": "Acrylonitrile",
          "smiles": "C=CC#N",
          "ratio_value": null,
          "ratio_unit": null
        },
        {
          "name": "Butadiene",
          "smiles": "C=CC=C",
          "ratio_value": null,
          "ratio_unit": null
        },
        {
          "name": "Styrene",
          "smiles": "C=CC1=CC=CC=C1",
          "ratio_value": null,
          "ratio_unit": null
        }
      ],
      "additives": [
        {
          "name": "CO2",
          "type": "gas",
          "amount_value": 8.76,
          "amount_unit": "%"
        }
      ],
      "is_homopolymer": false
    },
    "processing_history": "Batch microcellular foaming process. ABS sheet saturated with CO2 gas at 6.89 MPa. Weight gain ratio 8.76%. Tg measured by newly devised apparatus based on modulus of elasticity change in high-pressure vessel. Tg dropped to room temperature (30 °C).",
    "hierarchical_structure": "Microcellular foamed polymer containing dissolved gas.",
    "properties": {
      "Tg": {
        "value": [
          30
        ],
        "unit": "°C"
      }
    },
    "analysis_with_hierarchical_structure": {
      "descriptive_text": "The sample comprises an acrylonitrile-butadiene-styrene (ABS) terpolymer processed via a batch microcellular foaming technique. An ABS sheet was saturated with CO2 gas at 6.89 MPa, achieving a weight gain ratio of 8.76%, resulting in a microcellular foamed polymer structure containing dissolved gas. The glass transition temperature was characterized using a specialized apparatus based on modulus of elasticity changes within a high-pressure vessel.",
      "reasoning_analysis": "Increasing Factors: The inherent rigidity of the ABS matrix contributes to elevated Tg baseline characteristics; specifically, the bulky phenyl groups in styrene units impose steric hindrance, while the polar nitrile groups in acrylonitrile units establish strong intermolecular dipole-dipole interactions that restrict segmental motion. Additionally, the high hydrostatic pressure associated with the saturation process generally acts to compress free volume, which theoretically opposes chain mobility. Decreasing Factors: The dissolution of CO2 gas at 8.76% by weight acts as a powerful plasticizer, significantly increasing the fractional free volume and shielding intermolecular forces between polymer chains. This effect is compounded by the flexible butadiene segments within the terpolymer backbone, which inherently possess high chain mobility compared to the rigid styrenic and nitrile components. Dominant Factor: The plasticization effect induced by the high concentration of dissolved CO2 qualitatively dominates the thermal behavior. Despite the rigid monomer contributions and high-pressure conditions, the penetration of small gas molecules into the polymer matrix drastically enhances segmental mobility, causing a profound depression of the glass transition temperature relative to the unfoamed solid state."
    },
    "analysis_without_hierarchical_structure": {
      "descriptive_text": "This sample comprises an Acrylonitrile Butadiene Styrene (ABS) terpolymer subjected to a batch microcellular foaming process. The polymer sheet was saturated with carbon dioxide gas at 6.89 MPa, achieving a weight gain ratio of 8.76% due to gas absorption. Characterization was performed using a newly devised apparatus based on modulus of elasticity changes within a high-pressure vessel, wherein the glass transition temperature was observed to decrease to room temperature conditions.",
      "reasoning_analysis": "Increasing Factors: The inherent chemical structure of the Styrene-Acrylonitrile (SAN) matrix within the ABS terpolymer contributes to a higher baseline glass transition temperature due to the steric hindrance imposed by the bulky phenyl rings in styrene and the strong dipole-dipole interactions arising from the polar nitrile groups in acrylonitrile. Decreasing Factors: The inclusion of the polybutadiene phase introduces flexible backbone segments with low inherent mobility barriers. More critically, the processing history involves saturation with CO2 at high pressure, where the sorbed CO2 molecules act as a potent physical plasticizer, significantly increasing the free volume between polymer chains and lubricating segmental motion to drastically depress the glass transition temperature. Dominant Factor: While the rigid SAN matrix establishes a high intrinsic thermal stability, the plasticization effect induced by the high concentration of sorbed CO2 during the microcellular foaming process is the dominant factor, as the gas-polymer interaction overwhelmingly reduces the energy barrier for segmental motion, causing a qualitative reduction of the Tg to near ambient conditions."
    }
  },
  {
    "doi": null,
    "title": "Prediction of glass transition temperatures of polyacrylates from the structures of motion units",
    "year": 2016,
    "chemical_composition": {
      "repeat_unit_psmiles": null,
      "monomers": [
        {
          "name": "1h,1h-nonfluoro-4-oxahexyl acrylate",
          "smiles": null,
          "ratio_value": null,
          "ratio_unit": null
        }
      ],
      "additives": [],
      "is_homopolymer": true
    },
    "processing_history": "Experimental Tg data sourced from Ref. 13 (Polymer Handbook). Included in Training set (No. 14).",
    "hierarchical_structure": "Amorphous polyacrylate",
    "properties": {
      "Tg": {
        "value": [
          -49.1
        ],
        "unit": "°C"
      }
    },
    "analysis_with_hierarchical_structure": {
      "descriptive_text": "The sample is characterized as an amorphous polyacrylate homopolymer composed of 1h,1h-nonfluoro-4-oxahexyl acrylate repeat units without any specified additives. The processing history indicates that the experimental data was sourced from Reference 13 of the Polymer Handbook and utilized within a training set, suggesting that the material properties reflect standardized literature values rather than specific in-house thermal treatments or solvent casting protocols.",
      "reasoning_analysis": "Increasing Factors: The incorporation of fluorine atoms within the side chain enhances intermolecular cohesive energy through strong dipole-dipole interactions, which can restrict segmental mobility relative to hydrocarbon analogs. Additionally, the reliance on standardized handbook data implies the material was likely measured under equilibrium conditions, ensuring the Tg reflects the intrinsic polymer properties rather than processing-induced non-equilibrium states. Decreasing Factors: The acrylate backbone possesses higher flexibility compared to methacrylate analogs due to the absence of an alpha-methyl group steric hindrance. More significantly, the long 1h,1h-nonfluoro-4-oxahexyl side group acts as a potent internal plasticizer; the extensive chain length and the presence of an ether linkage increase free volume and separate the polymer backbones, drastically facilitating chain motion and lowering the transition temperature. Dominant Factor: The internal plasticization effect provided by the long, flexible fluorinated ether side chain dominates the thermal behavior. This structural feature qualitatively drives the Tg downward, overriding the restrictive influences of fluorine dipoles and backbone chemistry, resulting in a low glass transition temperature characteristic of long-side-chain amorphous polyacrylates."
    },
    "analysis_without_hierarchical_structure": {
      "descriptive_text": "The sample consists of a homopolymer derived from 1h,1h-nonfluoro-4-oxahexyl acrylate monomers without the incorporation of any additives or fillers. The glass transition temperature data was not generated through immediate experimental processing but was instead sourced from established literature within the Polymer Handbook and included in the training dataset, indicating that the values reflect standardized characterization conditions.",
      "reasoning_analysis": "Increasing Factors: The presence of fluorine atoms within the 1h,1h-nonfluoro-4-oxahexyl side group introduces significant steric bulk and strong dipole-dipole interactions, which inherently restrict segmental mobility and increase chain stiffness compared to non-fluorinated analogs. Decreasing Factors: The substantial length of the hexyl-based side chain acts as an internal plasticizer, increasing the free volume between polymer backbones and facilitating segmental motion. Additionally, the ether linkage within the side chain introduces further flexibility compared to a purely aliphatic chain. Dominant Factor: While the fluorine content provides stiffening effects, the architectural influence of the long, flexible side chain typically dominates the thermal behavior in acrylate systems. Consequently, the internal plasticization and increased free volume associated with the long side group are the primary determinants of the Tg, likely resulting in a value governed more by side-chain mobility than backbone rigidity, assuming standard literature measurement conditions minimize thermal history variance."
    }
  },
  {
    "doi": "10.1364/AO.543526",
    "title": "applied optics",
    "year": 2025,
    "chemical_composition": {
      "repeat_unit_psmiles": null,
      "monomers": [
        {
          "name": "N-ethylmaleimide",
          "smiles": "CCN1C(=O)C=CC1=O",
          "ratio_value": 65,
          "ratio_unit": "mol%"
        },
        {
          "name": "Styrene",
          "smiles": "C=CC1=CC=CC=C1",
          "ratio_value": 35,
          "ratio_unit": "mol%"
        }
      ],
      "additives": [
        {
          "name": "2,2'-azobis(isobutyronitrile)",
          "type": "initiator",
          "amount_value": 0.1,
          "amount_unit": "mol%"
        }
      ],
      "is_homopolymer": false
    },
    "processing_history": "Synthesized by adjusting composition ratio (direct copolymerization similar to other EMI-co-St samples) in MEK with 0.1 mol% AIBN. Purified by reprecipitation in IPA, vacuum dried. Films prepared by dissolving in 1,3-dioxolane, spreading on PET, dried 3 min RT, 3 min 80 °C, 5 min 130 °C. Tg measured by DSC (DSC-60; Shimadzu Corp.) in air, 20-220 °C, hold 3 min, cool to 20 °C, reheat to 220 °C at 10 °C/min, 2nd heating scan.",
    "hierarchical_structure": "Alternating copolymer structure. Amorphous. Zero-zero-birefringence polymer.",
    "properties": {
      "Tg": {
        "value": [
          192
        ],
        "unit": "°C"
      }
    },
    "analysis_with_hierarchical_structure": {
      "descriptive_text": "The sample comprises an amorphous, alternating copolymer synthesized from N-ethylmaleimide (65 mol%) and styrene (35 mol%) using 0.1 mol% 2,2'-azobis(isobutyronitrile) as an initiator. Direct copolymerization was performed in methyl ethyl ketone, followed by purification via reprecipitation in isopropanol and vacuum drying. For characterization, films were cast from 1,3-dioxolane onto a PET substrate and subjected to a stepped drying protocol at room temperature, 80 °C, and 130 °C. The material exhibits zero-zero-birefringence properties, and the glass transition temperature was determined by differential scanning calorimetry in air using a second heating scan at 10 °C/min following a thermal cycle from 20 °C to 220 °C.",
      "reasoning_analysis": "Increasing Factors: The incorporation of N-ethylmaleimide introduces a rigid cyclic imide structure into the backbone, which significantly restricts segmental rotation compared to flexible linear chains. Additionally, the alternating sequence facilitates strong intermolecular interactions, such as charge-transfer complexes between the electron-deficient maleimide and electron-rich styrene units, while the bulky phenyl groups of styrene contribute further steric hindrance. The thermal treatment during film preparation up to 130 °C promotes densification and removal of volatiles, reducing free volume. Decreasing Factors: The presence of the N-ethyl side chain on the maleimide unit introduces a degree of flexibility compared to bulkier N-substituted imides, potentially lowering the rigidity threshold. Furthermore, despite vacuum drying and thermal treatment, trace amounts of residual solvent from the solution casting process could remain within the amorphous matrix, acting as a plasticizer to enhance chain mobility. Dominant Factor: The intrinsic backbone stiffness conferred by the cyclic imide rings combined with the strong specific interactions inherent to the alternating maleimide-styrene sequence qualitatively dominates the thermal behavior, establishing a high resistance to segmental motion relative to standard styrenic homopolymers."
    },
    "analysis_without_hierarchical_structure": {
      "descriptive_text": "This copolymer sample comprises N-ethylmaleimide (65 mol%) and styrene (35 mol%), synthesized via direct copolymerization in methyl ethyl ketone using 2,2'-azobis(isobutyronitrile) as the initiator. Following purification by reprecipitation in isopropanol and vacuum drying, films were cast from 1,3-dioxolane onto a PET substrate and subjected to a stepwise drying protocol at room temperature, 80 °C, and 130 °C. The glass transition temperature was characterized by differential scanning calorimetry in air, utilizing a second heating scan at 10 °C/min after erasing the thermal history.",
      "reasoning_analysis": "Increasing Factors: The high molar fraction of N-ethylmaleimide introduces cyclic imide structures into the polymer backbone, creating substantial backbone rigidity and restricting segmental rotation, while the styrene comonomer contributes bulky phenyl side groups that impose additional steric hindrance. The processing history includes a thermal drying step up to 130 °C, which aids in the removal of the casting solvent, thereby minimizing plasticization effects that would otherwise lower the Tg. Decreasing Factors: The incorporation of styrene compositionally dilutes the maximum achievable rigidity compared to a pure N-ethylmaleimide homopolymer, as styrene possesses a lower intrinsic homopolymer Tg. Additionally, trace residues from the AIBN initiator or incomplete removal of solvent could introduce free volume elements that facilitate segmental motion. Dominant Factor: The intrinsic backbone stiffness conferred by the majority N-ethylmaleimide component qualitatively dominates the thermal behavior, establishing a fundamentally high Tg baseline that outweighs the modulating effects of the styrene units or potential minor impurities."
    }
  },
  {
    "doi": null,
    "title": "Material Behaviour",
    "year": 2002,
    "chemical_composition": {
      "repeat_unit_psmiles": null,
      "monomers": [
        {
          "name": "Acrylonitrile",
          "smiles": "C=CC#N",
          "ratio_value": null,
          "ratio_unit": null
        },
        {
          "name": "Butadiene",
          "smiles": "C=CC=C",
          "ratio_value": null,
          "ratio_unit": null
        },
        {
          "name": "Styrene",
          "smiles": "C=CC1=CC=CC=C1",
          "ratio_value": null,
          "ratio_unit": null
        }
      ],
      "additives": [
        {
          "name": "Ar",
          "type": "gas",
          "amount_value": null,
          "amount_unit": "%"
        }
      ],
      "is_homopolymer": false
    },
    "processing_history": "Batch microcellular foaming process. ABS sheet saturated with Ar gas at 10.34 MPa. Weight gain ratio 0.6-0.9%. Tg measured by newly devised apparatus based on modulus of elasticity change. Tg dropped to around 70 °C.",
    "hierarchical_structure": "Microcellular foamed polymer containing dissolved gas.",
    "properties": {
      "Tg": {
        "value": [
          70
        ],
        "unit": "°C"
      }
    },
    "analysis_with_hierarchical_structure": {
