Repository: hhtrick/HHT-code

# HHT training framework

This directory contains model training, embedding precomputation, inference, article-level baselines and the curated datasets. All commands below assume that the working directory is `train_code/`.

## 3. Datasets and fixed partitions

Each main dataset is a JSON array at `dataset/{property}/{property}.json`. Entries contain source metadata, `chemical_composition`, `processing_history`, `hierarchical_structure`, `properties`, and two generated-analysis objects. Targets are stored as `properties[property]["value"]`; source metadata and target values are not predictive input fields.

| Property | Train | Validation | Test | Total |
|---|---:|---:|---:|---:|

File: train_code/dataset/Tg/Tg.json (part 114 of 235)
[
      "descriptive_text": "The sample consists of an acrylonitrile-butadiene-styrene (ABS) terpolymer subjected to a batch microcellular foaming process. During preparation, the ABS sheet was saturated with argon gas at a pressure of 10.34 MPa, resulting in a weight gain ratio between 0.6% and 0.9%. The resulting hierarchical structure is characterized as a microcellular foamed polymer containing dissolved gas. The glass transition temperature was evaluated using a newly devised apparatus based on changes in the modulus of elasticity, where a reduction in Tg to approximately 70 °C was observed.",
      "reasoning_analysis": "Increasing Factors: The incorporation of styrene and acrylonitrile monomers introduces bulky phenyl side groups and polar nitrile functionalities, respectively, which restrict chain segment mobility through steric hindrance and dipole-dipole interactions, inherently establishing a high baseline glass transition temperature for the neat matrix. Decreasing Factors: The butadiene component introduces flexible aliphatic segments that enhance chain mobility. More critically, the processing history involves high-pressure saturation with argon gas, leading to dissolved gas within the polymer matrix; this dissolved gas acts as a physical plasticizer that increases free volume and significantly lowers the energy barrier for segmental motion. Dominant Factor: Although the intrinsic rigidity of the styrene and acrylonitrile units favors a higher Tg, the plasticization effect induced by the dissolved argon gas from the high-pressure foaming process is the dominant factor, qualitatively driving the glass transition temperature down relative to the unfoamed ABS material."
    },
    "analysis_without_hierarchical_structure": {
      "descriptive_text": "The sample comprises a terpolymer derived from acrylonitrile, butadiene, and styrene monomers, configured as an ABS sheet. Argon gas was incorporated as an additive during a batch microcellular foaming process, wherein the sheet was saturated with Ar at 10.34 MPa to achieve a weight gain ratio between 0.6 and 0.9%. The glass transition temperature was characterized using a newly devised apparatus based on changes in the modulus of elasticity.",
      "reasoning_analysis": "Increasing Factors: The presence of acrylonitrile and styrene monomers within the polymer backbone contributes to increased chain stiffness; specifically, the polar nitrile groups enable strong dipole-dipole interactions, and the bulky phenyl side groups impose steric hindrance, both of which restrict segmental mobility and inherently drive the Tg upward. Decreasing Factors: The butadiene component introduces flexible aliphatic segments that reduce overall rigidity. Furthermore, the processing history involves saturation with Argon gas at high pressure, where the dissolved gas molecules act as a physical plasticizer by increasing the free volume between polymer chains and screening intermolecular forces, which significantly depresses the Tg. Dominant Factor: Although the rigid monomer units establish a high baseline thermal resistance, the plasticization effect resulting from the dissolved Argon gas during the microcellular foaming process is the dominant factor qualitatively governing the final state, driving the Tg downward relative to the neat polymer matrix."
    }
  },
  {
    "doi": "10.1016/j.polymer.2023.125886",
    "title": "Multifunctional hyperbranched prepolymers with tailored degree of methylation and methacrylation",
    "year": 2023,
    "chemical_composition": {
      "repeat_unit_psmiles": null,
      "monomers": [
        {
          "name": "Glycidol",
          "smiles": "OCC1CO1",
          "ratio_value": null,
          "ratio_unit": null
        }
      ],
      "additives": [
        {
          "name": "DMPA",
          "type": "photoinitiator",
          "amount_value": 1.0,
          "amount_unit": "wt%"
        },
        {
          "name": "BHT",
          "type": "stabilizer",
          "amount_value": 200,
          "amount_unit": "ppm"
        },
        {
          "name": "TEMPOL",
          "type": "stabilizer",
          "amount_value": 100,
          "amount_unit": "ppm"
        }
      ],
      "is_homopolymer": true
    },
    "processing_history": "UV cured poly-hbPG-MA0.26/OMe0.74 (poly-3a). Precursor 3a mixed with DMPA (1.0 wt%), UV irradiated (365 nm, 0.45 W/cm2, 3 min + 2 min). Tg measured by DSC (TA Instruments Discovery DSC) from -90 to 200 °C at 20 K/min under N2. Tg determined by linear correlation due to broad transition.",
    "hierarchical_structure": "Amorphous crosslinked network. Gel content 99%.",
    "properties": {
      "Tg": {
        "value": [
          -54
        ],
        "unit": "°C"
      }
    },
    "analysis_with_hierarchical_structure": {
      "descriptive_text": "The sample consists of an amorphous, crosslinked network derived from a hyperbranched poly(glycidol) precursor (poly-hbPG-MA0.26/OMe0.74), exhibiting a gel content of 99%. The formulation incorporated 1.0 wt% 2,2-dimethoxy-2-phenylacetophenone (DMPA) as a photoinitiator, supplemented with 200 ppm butylated hydroxytoluene (BHT) and 100 ppm TEMPOL as stabilizers. Network formation was induced by UV irradiation at 365 nm with an intensity of 0.45 W/cm² for a cumulative duration of 5 minutes. Thermal characterization was performed using differential scanning calorimetry (TA Instruments Discovery DSC) under a nitrogen atmosphere, scanning from -90 to 200 °C at 20 K/min, where the glass transition temperature was identified via linear correlation due to the breadth of the transition.",
      "reasoning_analysis": "Increasing Factors: The development of a covalently crosslinked network, confirmed by the 99% gel content, imposes topological constraints that significantly restrict segmental chain mobility, thereby driving the Tg upward relative to the uncrosslinked precursor. Additionally, the hyperbranched architecture introduces topological constraints that can hinder chain relaxation compared to linear analogs. Decreasing Factors: The polyether backbone derived from glycidol possesses inherent flexibility due to low rotational barriers around the C-O-C bonds, which tends to lower the Tg. Furthermore, the globular nature of hyperbranched polymers often results in increased free volume due to inefficient packing, and the presence of flexible methoxy side groups further enhances chain mobility. Residual unreacted photoinitiator (DMPA) could also act as a minor plasticizer. Dominant Factor: The covalent crosslinking density is the dominant factor governing the final Tg behavior; while the flexible backbone and hyperbranched free volume exert a downward pressure on the transition temperature, the extensive network formation (99% gel) fundamentally restricts large-scale segmental motion, establishing a distinct glass transition characteristic of a cured thermoset rather than a linear thermoplastic."
    },
    "analysis_without_hierarchical_structure": {
      "descriptive_text": "The sample consists of a Glycidol-derived hyperbranched polymer, specifically designated as UV cured poly-hbPG-MA0.26/OMe0.74. The material formulation includes 1.0 wt% DMPA serving as a photoinitiator, along with 200 ppm BHT and 100 ppm TEMPOL added as stabilizers. Preparation involved mixing the precursor with the photoinitiator followed by UV irradiation at 365 nm with an intensity of 0.45 W/cm² for a total duration of 5 minutes to induce curing. The glass transition temperature was characterized using differential scanning calorimetry on a TA Instruments Discovery DSC, scanning from -90 to 200 °C at a rate of 20 K/min under a nitrogen atmosphere, with the transition point determined by linear correlation due to the broad nature of the thermal event.",
      "reasoning_analysis": "Increasing Factors: The UV curing process facilitates the formation of a covalently crosslinked network through the methacrylate functionalities, which significantly restricts segmental chain mobility and inherently drives the Tg upward. Additionally, the hyperbranched architecture imposes topological constraints that can limit large-scale chain motions compared to linear analogs. Decreasing Factors: The inclusion of low molecular weight additives, specifically the photoinitiator DMPA and stabilizers BHT and TEMPOL, introduces free volume and acts as internal plasticizers if not fully consumed or bound, thereby depressing the Tg. Furthermore, the hyperbranched structure possesses a high concentration of chain ends which increases free volume, and the methoxy substitution reduces intermolecular hydrogen bonding compared to hydroxyl-rich polyglycidol, enhancing chain flexibility. Dominant Factor: The formation of the crosslinked network via UV irradiation is the dominant factor governing the final Tg behavior, as the transition from a soluble precursor to an insoluble network fundamentally establishes the solid-state thermal properties, although the observed broad transition indicates that the plasticizing effects of additives and architectural free volume create significant heterogeneity within the matrix."
    }
  },
  {
    "doi": null,
    "title": "Material Behaviour",
    "year": 2002,
    "chemical_composition": {
      "repeat_unit_psmiles": null,
      "monomers": [
        {
          "name": "Acrylonitrile",
          "smiles": "C=CC#N",
          "ratio_value": null,
          "ratio_unit": null
        },
        {
          "name": "Butadiene",
          "smiles": "C=CC=C",
          "ratio_value": null,
          "ratio_unit": null
        },
        {
          "name": "Styrene",
          "smiles": "C=CC1=CC=CC=C1",
          "ratio_value": null,
          "ratio_unit": null
        }
      ],
      "additives": [
        {
          "name": "He",
          "type": "gas",
          "amount_value": null,
          "amount_unit": "%"
        }
      ],
      "is_homopolymer": false
    },
    "processing_history": "Batch microcellular foaming process. ABS sheet saturated with He gas at 10.34 MPa. Weight gain ratio 0.6-0.9%. Tg measured by newly devised apparatus based on modulus of elasticity change. Tg dropped to around 70 °C.",
    "hierarchical_structure": "Microcellular foamed polymer containing dissolved gas.",
    "properties": {
      "Tg": {
        "value": [
          70
        ],
        "unit": "°C"
      }
    },
    "analysis_with_hierarchical_structure": {
      "descriptive_text": "The sample comprises an Acrylonitrile Butadiene Styrene (ABS) terpolymer subjected to a batch microcellular foaming process. The material preparation involved saturating an ABS sheet with Helium gas at 10.34 MPa, achieving a weight gain ratio of 0.6% to 0.9%, resulting in a microcellular foamed structure containing dissolved gas. The glass transition behavior was characterized using a specialized apparatus designed to detect changes in the modulus of elasticity.",
      "reasoning_analysis": "Increasing Factors: The incorporation of styrene monomers introduces bulky phenyl side groups that impose steric hindrance on the polymer backbone, while acrylonitrile units contribute strong dipole-dipole interactions; both features intrinsically restrict segmental mobility and drive the Tg higher relative to flexible homopolymers. Decreasing Factors: The butadiene segments introduce flexible aliphatic chains that lower the overall matrix stiffness. More significantly, the processing history involves high-pressure saturation with Helium gas, where the dissolved gas molecules act as potent plasticizers by increasing free volume and shielding intermolecular forces, thereby significantly enhancing chain mobility and depressing the Tg. Additionally, the microcellular foamed structure creates extensive internal surfaces where chain confinement effects may be altered, potentially facilitating mobility. Dominant Factor: Although the rigid styrene and polar acrylonitrile components establish a robust baseline thermal stability, the plasticization effect induced by the dissolved Helium gas from the high-pressure saturation process is the dominant factor. This gas-induced free volume expansion qualitatively overrides the intrinsic rigidity of the monomer units and structural constraints, leading to a marked reduction in the glass transition temperature compared to the unfoamed bulk polymer."
    },
    "analysis_without_hierarchical_structure": {
      "descriptive_text": "The sample consists of an acrylonitrile-butadiene-styrene (ABS) terpolymer subjected to a batch microcellular foaming process. The ABS sheet was saturated with helium gas at a pressure of 10.34 MPa, resulting in a weight gain ratio between 0.6 and 0.9%, and the glass transition temperature was characterized using a newly devised apparatus based on changes in the modulus of elasticity.",
      "reasoning_analysis": "Increasing Factors: The chemical composition includes acrylonitrile and styrene monomers, where the polar nitrile groups facilitate strong dipole-dipole interactions and the bulky phenyl rings impose steric hindrance, both of which restrict segmental chain mobility and inherently elevate the glass transition temperature of the matrix. Decreasing Factors: The incorporation of butadiene introduces flexible rubbery domains that lower overall stiffness, but more significantly, the processing history involves high-pressure saturation with helium gas; the dissolved gas molecules act as potent plasticizers by increasing the free volume within the polymer matrix, thereby facilitating chain motion and depressing the Tg. Dominant Factor: While the rigid SAN matrix components establish a fundamentally high thermal baseline, the plasticization effect induced by the high-pressure helium saturation during the microcellular foaming process is the dominant dynamic factor governing the specific Tg behavior of this sample, qualitatively driving the transition temperature lower relative to the unprocessed polymer."
    }
  },
  {
    "doi": "10.1016/j.polymer.2023.125886",
    "title": "Multifunctional hyperbranched prepolymers with tailored degree of methylation and methacrylation",
    "year": 2023,
    "chemical_composition": {
      "repeat_unit_psmiles": null,
      "monomers": [
        {
          "name": "Glycidol",
          "smiles": "OCC1CO1",
          "ratio_value": null,
          "ratio_unit": null
        }
      ],
      "additives": [
        {
          "name": "DMPA",
          "type": "photoinitiator",
          "amount_value": 1.0,
          "amount_unit": "wt%"
        },
        {
          "name": "BHT",
          "type": "stabilizer",
          "amount_value": 200,
          "amount_unit": "ppm"
        },
        {
          "name": "TEMPOL",
          "type": "stabilizer",
          "amount_value": 100,
          "amount_unit": "ppm"
        }
      ],
      "is_homopolymer": true
    },
    "processing_history": "UV cured poly-hbPG-MA0.26/OMe0.74 (poly-3a). Precursor 3a mixed with DMPA (1.0 wt%), UV irradiated (365 nm, 0.45 W/cm2, 3 min + 2 min). Tg measured by DMA (TA Instruments Q800) in single cantilever mode from -90 to 100 °C at 1 Hz, 10 μm amplitude, 2 K/min heating rate. Tg identified as maximum of loss modulus.",
    "hierarchical_structure": "Amorphous crosslinked network. Gel content 99%.",
    "properties": {
      "Tg": {
        "value": [
          -44
        ],
        "unit": "°C"
      }
    },
    "analysis_with_hierarchical_structure": {
      "descriptive_text": "The sample comprises an amorphous crosslinked network derived from Glycidol monomers, specifically designated as UV cured poly-hbPG-MA0.26/OMe0.74 (poly-3a). The formulation included 1.0 wt% DMPA as a photoinitiator, supplemented by 200 ppm BHT and 100 ppm TEMPOL as stabilizers. Processing involved mixing the precursor with DMPA followed by UV irradiation at 365 nm with an intensity of 0.45 W/cm² for a cumulative 5 minutes, resulting in a gel content of 99%. Characterization was performed using dynamic mechanical analysis in single cantilever mode from -90 to 100 °C at 1 Hz and 2 K/min, identifying the Tg as the maximum of the loss modulus.",
      "reasoning_analysis": "Increasing Factors: The formation of a covalently crosslinked network, evidenced by the 99% gel content, imposes significant topological constraints on segmental chain motion, which intrinsically drives the Tg upward relative to the linear precursor. Additionally, the hyperbranched architecture derived from glycidol may introduce dense functional groups that facilitate crosslinking density, further restricting mobility. Decreasing Factors: The inclusion of low molecular weight additives, specifically 1.0 wt% DMPA and ppm-level stabilizers (BHT, TEMPOL), introduces free volume and may act as internal plasticizers if not fully consumed or covalently bound during UV curing, thereby lowering the Tg. Furthermore, hyperbranched polymers inherently possess a high concentration of chain ends compared to linear analogs, which increases free volume and enhances chain mobility. Dominant Factor: The covalent crosslinking network established during the UV curing process is the dominant factor governing the thermal behavior. Despite the potential plasticizing effects of residual small molecules and the free volume associated with the hyperbranched structure, the topological restrictions imposed by the high gel content network fundamentally limit long-range segmental motion, qualitatively establishing a higher Tg baseline compared to the uncrosslinked state."
    },
    "analysis_without_hierarchical_structure": {
      "descriptive_text": "The sample comprises a UV-cured hyperbranched polyglycerol methacrylate network (poly-hbPG-MA0.26/OMe0.74) fundamentally derived from glycidol monomers. The precursor material was compounded with 1.0 wt% 2,2-dimethoxy-2-phenylacetophenone (DMPA) as a photoinitiator, along with 200 ppm butylated hydroxytoluene (BHT) and 100 ppm TEMPOL as stabilizers. Crosslinking was achieved via UV irradiation at 365 nm with an intensity of 0.45 W/cm² for a total duration of 5 minutes. The thermomechanical properties were characterized using dynamic mechanical analysis (DMA, TA Instruments Q800) in single cantilever mode over a temperature range of -90 to 100 °C at a frequency of 1 Hz and a heating rate of 2 K/min, with the glass transition temperature identified as the maximum of the loss modulus.",
      "reasoning_analysis": "Increasing Factors: The UV-induced polymerization of methacrylate functionalities creates a covalently crosslinked network structure, which severely restricts segmental chain mobility and significantly elevates the glass transition temperature. Furthermore, the hyperbranched architecture of the polyglycerol backbone introduces structural compactness and steric hindrance that limits conformational freedom compared to linear analogs. Decreasing Factors: The incorporation of low molecular weight additives, specifically the photoinitiator DMPA and stabilizers BHT and TEMPOL, introduces free volume into the matrix which can act as a plasticizing effect, potentially depressing the Tg. Additionally, the presence of flexible ether linkages within the glycidol-derived backbone and methoxy side groups may enhance chain flexibility relative to more rigid aromatic systems. Dominant Factor: The formation of the crosslinked network through UV curing qualitatively dominates the thermal behavior; the topological constraints imposed by the covalent network override the plasticizing influence of the minor additive components, resulting in a stabilized high-temperature transition relative to the uncured precursor."
    }
  },
  {
    "doi": null,
    "title": "Prediction of glass transition temperatures of polyacrylates from the structures of motion units",
    "year": 2016,
    "chemical_composition": {
      "repeat_unit_psmiles": null,
      "monomers": [
        {
          "name": "5-cyano-3-thiapentyl acrylate",
          "smiles": "C=CC(=O)OCCCSCC#N",
          "ratio_value": null,
          "ratio_unit": null
        }
      ],
      "additives": [],
      "is_homopolymer": true
    },
    "processing_history": "Experimental Tg data sourced from Ref. 13 (Polymer Handbook). Included in Training set (No. 13).",
    "hierarchical_structure": "Amorphous polyacrylate",
    "properties": {
      "Tg": {
        "value": [
          -50.1
        ],
        "unit": "°C"
      }
    },
    "analysis_with_hierarchical_structure": {
      "descriptive_text": "The material under investigation is an amorphous homopolymer synthesized from 5-cyano-3-thiapentyl acrylate monomers. Structurally characterized as a polyacrylate, the sample exhibits no crystalline order within its hierarchical structure. The glass transition temperature data employed for this analysis was retrieved from established literature (Ref. 13, Polymer Handbook) and incorporated into a training dataset, indicating that the processing history reflects standardized reporting conditions rather than specific experimental thermal treatments or solvent processing steps.",
      "reasoning_analysis": "Increasing Factors: The presence of the terminal cyano group introduces strong dipole-dipole interactions between polymer chains, which increases cohesive energy density and restricts segmental motion, thereby driving the Tg upward. Additionally, the sulfur atom within the thioether linkage contributes to polarizability, potentially enhancing intermolecular forces relative to pure hydrocarbon side chains. Decreasing Factors: The acrylate backbone inherently possesses higher flexibility compared to polymers with bulky pendant groups like polystyrene. More significantly, the side chain is relatively long and contains flexible ether and thioether linkages, which act as internal plasticizers by increasing free volume and spacing the polymer backbones apart, facilitating chain mobility and lowering the Tg. The amorphous nature of the structure also lacks crystalline constraints that might otherwise restrict motion in semi-crystalline regions. Dominant Factor: The internal plasticization effect provided by the long, flexible side chain containing multiple rotatable heteroatom linkages is the dominant factor governing the final Tg behavior. While the polar nitrile group elevates the Tg relative to non-polar alkyl acrylates, the geometric freedom and increased free volume associated with the extended side chain length qualitatively dominate the thermal transition, resulting in a Tg lower than that of rigid, short-side-chain polyacrylates."
    },
    "analysis_without_hierarchical_structure": {
      "descriptive_text": "The material under investigation is a homopolymer derived from 5-cyano-3-thiapentyl acrylate monomers, prepared without the inclusion of any additives or fillers. The glass transition temperature data for this sample was obtained from established literature sources, specifically Reference 13 of the Polymer Handbook, and was incorporated into the training dataset as entry number 13, reflecting standardized experimental characterization conditions.",
      "reasoning_analysis": "Increasing Factors: The chemical composition features a terminal cyano group on the side chain, which introduces strong dipole-dipole interactions between polymer chains, thereby increasing cohesive energy density and restricting segmental mobility to drive the Tg upward. Decreasing Factors: The acrylate backbone inherently possesses high flexibility, and the side chain contains multiple flexible linkages, including ether and thioether groups, along with a relatively long methylene spacer; these structural features increase free volume and act as internal plasticizers that significantly lower the Tg. Additionally, the processing history notes the data is sourced from a handbook without specifying specialized thermal treatments, implying the Tg reflects a standard equilibrium state rather than one modified by physical aging or specific annealing protocols that could otherwise increase density. Dominant Factor: The dominant factor governing the final Tg behavior is the internal plasticization effect provided by the long, flexible side chain architecture, which establishes a baseline of high chain mobility; although the polar cyano group elevates the Tg relative to non-polar analogs, the flexible spacer length qualitatively dominates the thermal response by maintaining significant free volume within the matrix."
    }
  },
  {
    "doi": "10.1016/j.polymer.2023.125886",
    "title": "Multifunctional hyperbranched prepolymers with tailored degree of methylation and methacrylation",
    "year": 2023,
    "chemical_composition": {
      "repeat_unit_psmiles": null,
      "monomers": [
        {
          "name": "Glycidol",
          "smiles": "OCC1CO1",
          "ratio_value": null,
          "ratio_unit": null
        }
      ],
      "additives": [
        {
          "name": "DMPA",
          "type": "photoinitiator",
          "amount_value": 1.0,
          "amount_unit": "wt%"
        },
        {
          "name": "BHT",
          "type": "stabilizer",
          "amount_value": 200,
          "amount_unit": "ppm"
        },
        {
          "name": "TEMPOL",
          "type": "stabilizer",
          "amount_value": 100,
          "amount_unit": "ppm"
        }
      ],
      "is_homopolymer": true
    },
    "processing_history": "UV cured poly-hbPG-MA0.05/OMe0.95 (poly-3c). Precursor 3c mixed with DMPA (1.0 wt%), UV irradiated (365 nm, 0.45 W/cm2, 3 min + 2 min). Tg measured by DSC (TA Instruments Discovery DSC) from -90 to 200 °C at 20 K/min under N2.",
    "hierarchical_structure": "Amorphous crosslinked network. Gel content 79%.",
    "properties": {
      "Tg": {
        "value": [
          -62
        ],
        "unit": "°C"
      }
    },
    "analysis_with_hierarchical_structure": {
      "descriptive_text": "The sample comprises an amorphous crosslinked network derived from Glycidol monomers, incorporating 1.0 wt% DMPA photoinitiator alongside BHT (200 ppm) and TEMPOL (100 ppm) stabilizers. Identified as UV cured poly-hbPG-MA0.05/OMe0.95, the material was fabricated by mixing the precursor with the photoinitiator and subjecting it to UV irradiation at 365 nm with an intensity of 0.45 W/cm² for a cumulative 5 minutes. This curing process yielded a network structure with a gel content of 79%, indicating incomplete crosslinking. Thermal characterization was performed using differential scanning calorimetry (DSC) on a TA Instruments Discovery DSC, employing a heating rate of 20 K/min from -90 to 200 °C under a nitrogen atmosphere.",
      "reasoning_analysis": "Increasing Factors: The formation of an amorphous crosslinked network via UV irradiation of methacrylate-functionalized precursors introduces covalent constraints that restrict segmental chain mobility, inherently driving the Tg upward. Additionally, the hyperbranched architecture of the polyglycerol backbone introduces steric hindrance and topological constraints that further limit chain motion compared to linear analogs. Decreasing Factors: The inherent flexibility of the polyether backbone derived from Glycidol provides low rotational barriers, which significantly lowers the baseline Tg. Furthermore, the presence of low molecular weight additives (DMPA, BHT, TEMPOL) and the substantial sol fraction (21% based on gel content) act as internal plasticizers that increase free volume and enhance chain mobility, thereby depressing the Tg. Dominant Factor: While the crosslinking network provides structural integrity, the inherent flexibility of the polyether backbone combined with the plasticizing effects of the sol fraction and residual additives qualitatively dominates the thermal behavior, likely limiting the magnitude of the Tg elevation expected from the crosslinking density."
    },
    "analysis_without_hierarchical_structure": {
      "descriptive_text": "The sample comprises a UV-cured hyperbranched poly(glycidol) homopolymer derivative, designated as poly-hbPG-MA0.05/OMe0.95. The formulation includes 1.0 wt% 2,2-dimethoxy-2-phenylacetophenone (DMPA) as a photoinitiator, supplemented by 200 ppm butylated hydroxytoluene (BHT) and 100 ppm TEMPOL as stabilizers. Preparation involved mixing the precursor with the photoinitiator followed by UV irradiation at 365 nm with an intensity of 0.45 W/cm² for a cumulative 5 minutes. Thermal characterization was performed using differential scanning calorimetry under a nitrogen atmosphere, scanning from -90 to 200 °C at a heating rate of 20 K/min.",
      "reasoning_analysis": "Increasing Factors: The hyperbranched architecture inherently restricts segmental mobility compared to linear analogs due to globular constraints, while the UV curing of methacrylate functionalities introduces crosslinks that significantly stiffen the polymer network. Additionally, residual hydroxyl groups on the glycidol units facilitate intermolecular hydrogen bonding, increasing cohesive energy density, and the high DSC heating rate kinetically shifts the observed transition upward. Decreasing Factors: The presence of 1.0 wt% DMPA introduces low molecular weight species that may act as plasticizers if not fully consumed, increasing free volume, while the high proportion of methoxy end groups reduces hydrogen-bonding density compared to pure hydroxyl termini. The flexible ether linkages within the polyglycidol backbone also promote chain mobility. Dominant Factor: The topological constraints imposed by the hyperbranched structure combined with the UV-induced crosslinking density qualitatively dominate the thermal behavior. These structural restrictions on segmental motion override the plasticizing influence of the photoinitiator and the flexibility of the ether backbone, establishing an elevated Tg baseline relative to uncured or linear systems."
    }
  },
  {
    "doi": "10.1002/advs.202309393",
    "title": "Restoration Temperature Control through Glass Transition Temperature Modulation of Shape Memory Polymer for Thermally Switchable Adhesive",
    "year": 2024,
    "chemical_composition": {
      "repeat_unit_psmiles": null,
      "monomers": [
        {
          "name": "Acrylate monomer units",
          "smiles": null,
          "ratio_value": null,
          "ratio_unit": null
        },
        {
          "name": "Mercaptoester-type UV-curable oligomer",
          "smiles": null,
          "ratio_value": null,
          "ratio_unit": null
        }
      ],
      "additives": [],
      "is_homopolymer": false
    },
    "processing_history": "UV curing at 365 nm for 10 min at ambient temperature 20 °C. Molded against PDMS negative mold with micro-lens pattern. Tg measured by DSC (onset method) at heating rate 70 °C/min from -50 to 200 °C using TA Instruments Q2000.",
    "hierarchical_structure": "Micro-lens pattern (diameter 200 μm, height 90 μm). Amorphous cross-linked polymer network.",
    "properties": {
      "Tg": {
        "value": [
          30.18
        ],
        "unit": "°C"
      }
    },
    "analysis_with_hierarchical_structure": {
      "descriptive_text": "The sample comprises an amorphous cross-linked polymer network synthesized from acrylate monomer units and a mercaptoester-type UV-curable oligomer. This material was fabricated into a micro-lens pattern with a diameter of 200 μm and height of 90 μm by molding against a PDMS negative mold, followed by UV curing at 365 nm for 10 minutes at an ambient temperature of 20 °C. Thermal characterization was performed using differential scanning calorimetry (DSC) via the onset method at a heating rate of 70 °C/min from -50 to 200 °C on a TA Instruments Q2000.",
      "reasoning_analysis": "Increasing Factors: The formation of an amorphous cross-linked polymer network during UV curing introduces topological constraints that restrict segmental chain mobility, intrinsically driving the Tg higher compared to linear counterparts. Additionally, the exceptionally high heating rate of 70 °C/min employed during DSC characterization kinetically shifts the observed glass transition to higher temperatures due to thermal lag and delayed structural relaxation. Decreasing Factors: The incorporation of mercaptoester-type oligomers likely introduces flexible thioether linkages into the polymer backbone, which enhances local chain mobility and lowers the Tg relative to rigid acrylate homopolymers. Furthermore, conducting the UV curing process at ambient temperature (20 °C) without thermal post-curing may lead to incomplete conversion, leaving residual unreacted species that act as internal plasticizers and depress the Tg. Dominant Factor: The covalent cross-linking density generated during the UV curing process is the dominant factor governing the intrinsic thermal behavior, as the network structure fundamentally dictates the onset of large-scale segmental motion. While the flexible oligomeric components and potential residual monomers reduce the absolute value, the topological constraints of the network establish the primary thermal stability, although the high heating rate during characterization will kinetically shift the observed transition temperature upward."
    },
    "analysis_without_hierarchical_structure": {
      "descriptive_text": "The sample comprises a system formed from acrylate monomer units and a mercaptoester-type UV-curable oligomer. It was processed by UV curing at 365 nm for 10 minutes at an ambient temperature of 20 °C while molded against a PDMS negative mold featuring a micro-lens pattern. The glass transition temperature was measured by DSC using the onset method at a heating rate of 70 °C/min from -50 to 200 °C on a TA Instruments Q2000.",
      "reasoning_analysis": "Increasing Factors: The UV curing process facilitates the formation of a crosslinked network structure between the acrylate monomers and the mercaptoester oligomer, which significantly restricts segmental chain mobility through covalent bonding constraints and steric hindrance within the network mesh. Decreasing Factors: The utilization of oligomeric precursors suggests lower molecular weight segments between crosslinks compared to high molecular weight polymers, which can reduce the Tg if the crosslink density is not sufficiently high, and curing at an ambient temperature of 20 °C risks vitrification before full conversion, potentially trapping residual unreacted monomers that act as internal plasticizers. Dominant Factor: The establishment of the covalently crosslinked network during UV exposure is the dominant factor, as it fundamentally alters the chain mobility compared to the linear precursors, establishing a rigid architecture that dictates the thermal transition despite the potential for residual plasticization from incomplete cure."
    }
  },
  {
    "doi": null,
    "title": "Prediction of glass transition temperatures of polyacrylates from the structures of motion units",
    "year": 2016,
    "chemical_composition": {
      "repeat_unit_psmiles": null,
      "monomers": [
        {
          "name": "4-cyanobutyl acrylate",
          "smiles": "C=CC(=O)OCCCC#N",
          "ratio_value": null,
          "ratio_unit": null
        }
      ],
      "additives": [],
      "is_homopolymer": true
    },
    "processing_history": "Experimental Tg data sourced from Ref. 13 (Polymer Handbook). Included in Training set (No. 16).",
    "hierarchical_structure": "Amorphous polyacrylate",
    "properties": {
      "Tg": {
        "value": [
          -40.1
        ],
        "unit": "°C"
      }
    },
    "analysis_with_hierarchical_structure": {
      "descriptive_text": "The sample is an amorphous homopolymer composed of 4-cyanobutyl acrylate monomers, forming a polyacrylate structure without the inclusion of external additives or fillers. Thermal property data for this material was obtained from established literature sources, specifically the Polymer Handbook (Ref. 13), and was incorporated into a training set, indicating that the characterization follows standard experimental protocols typical of handbook data.",
      "reasoning_analysis": "Increasing Factors: The terminal nitrile group on the side chain introduces strong dipole-dipole interactions between polymer chains, which restricts segmental mobility and inherently drives the Tg upward compared to non-polar alkyl acrylates. Decreasing Factors: The polyacrylate backbone possesses inherent flexibility, and the four-carbon butyl spacer increases the free volume and conformational entropy of the side chains, acting as an internal plasticizer that lowers the Tg. Additionally, the amorphous structure lacks crystalline domains that could otherwise constrain chain motion. Dominant Factor: While the butyl spacer provides significant flexibility, the strong intermolecular forces generated by the polar nitrile functionality are the dominant factor determining the thermal behavior, establishing a Tg that is fundamentally governed by dipole restrictions rather than solely by backbone flexibility. The literature-based processing history implies standard equilibration, ensuring the observed Tg reflects these intrinsic chemical balances rather than non-equilibrium processing artifacts."
    },
    "analysis_without_hierarchical_structure": {
      "descriptive_text": "The sample consists of a poly(4-cyanobutyl acrylate) homopolymer. The physicochemical data associated with this material were sourced from established literature, specifically Reference 13 of the Polymer Handbook, and cataloged within the training set as entry No. 16.",
      "reasoning_analysis": "Increasing Factors: The terminal nitrile (-CN) functional group on the side chain introduces strong dipole-dipole interactions between polymer chains. These intermolecular forces restrict segmental mobility and increase the cohesive energy density, driving the Tg upward relative to non-polar alkyl acrylates. Decreasing Factors: The presence of the four-carbon butyl spacer within the side chain introduces significant conformational freedom and free volume compared to shorter alkyl variants. This internal plasticization effect enhances chain flexibility and tends to depress the Tg, as does the inherent flexibility of the acrylate backbone. Dominant Factor: The strong intermolecular dipole interactions arising from the nitrile functionality typically outweigh the flexibility provided by the butyl spacer when compared to purely aliphatic acrylates. Therefore, the polar nature of the side chain terminus is the dominant factor establishing the specific thermal transition behavior. Additionally, the literature-based processing history suggests the value represents intrinsic material properties without significant modification from non-standard thermal treatments or residual solvents."
    }
  },
  {
    "doi": null,
    "title": "Prediction of glass transition temperatures of polyacrylates from the structures of motion units",
    "year": 2016,
    "chemical_composition": {
      "repeat_unit_psmiles": null,
      "monomers": [
        {
          "name": "2-octyl acrylate",
          "smiles": "C=CC(=O)OC(C)CCCCCC",
          "ratio_value": null,
          "ratio_unit": null
        }
      ],
      "additives": [],
      "is_homopolymer": true
    },
    "processing_history": "Experimental Tg data sourced from Ref. 13 (Polymer Handbook). Included in Training set (No. 15).",
    "hierarchical_structure": "Amorphous polyacrylate",
    "properties": {
      "Tg": {
        "value": [
          -45.1
        ],
        "unit": "°C"
      }
    },
    "analysis_with_hierarchical_structure": {
