Repository: hhtrick/HHT-code

# HHT training framework

This directory contains model training, embedding precomputation, inference, article-level baselines and the curated datasets. All commands below assume that the working directory is `train_code/`.

## 3. Datasets and fixed partitions

Each main dataset is a JSON array at `dataset/{property}/{property}.json`. Entries contain source metadata, `chemical_composition`, `processing_history`, `hierarchical_structure`, `properties`, and two generated-analysis objects. Targets are stored as `properties[property]["value"]`; source metadata and target values are not predictive input fields.

| Property | Train | Validation | Test | Total |
|---|---:|---:|---:|---:|

File: train_code/dataset/Tg/Tg.json (part 115 of 235)
[
      "descriptive_text": "The material is identified as an amorphous poly(2-octyl acrylate) homopolymer. The associated experimental data was sourced from Reference 13 of the Polymer Handbook and utilized within a training set identified as No. 15. The chemical composition indicates a pristine system defined by the acrylate backbone functionalized with 2-octyl side groups.",
      "reasoning_analysis": "Increasing Factors: The covalent connectivity of the polymer backbone inherently restricts translational motion compared to monomeric species, establishing a baseline glass transition. Additionally, the absence of external plasticizers or solvents in the reported composition prevents further depression of the transition temperature. Decreasing Factors: The presence of the long 2-octyl alkyl side chain attached to the acrylate backbone serves as a potent internal plasticizer. These flexible alkyl groups increase the free volume between polymer chains and reduce intermolecular friction, significantly enhancing segmental mobility. Furthermore, the inherent flexibility of the polyacrylate backbone, lacking bulky aromatic rings or rigid cyclic structures, facilitates easier chain rotation. Dominant Factor: The internal plasticization effect induced by the long octyl side chains is the dominant factor. This structural feature drastically lowers the energy barrier for segmental motion compared to shorter-chain polyacrylates or polymers with rigid backbones, resulting in a significant depression of the glass transition temperature."
    },
    "analysis_without_hierarchical_structure": {
      "descriptive_text": "The sample consists of a poly(2-octyl acrylate) homopolymer. The experimental glass transition temperature data for this material was sourced from literature, specifically Reference 13 in the Polymer Handbook, and was included in the training set as entry number 15.",
      "reasoning_analysis": "Increasing Factors: The specific architecture of the 2-octyl ester group introduces a branch point at the alpha-position relative to the ester oxygen, creating slight steric hindrance that restricts local segmental rotation compared to linear alkyl acrylate analogs. Additionally, the reliance on literature data from the Polymer Handbook implies a standardized measurement protocol, suggesting the reported value reflects the intrinsic equilibrium properties of the bulk material without processing-induced deviations such as residual solvent or non-equilibrium cooling rates. Decreasing Factors: The primary structural feature influencing the thermal behavior is the long octyl side chain attached to the ester group. These long alkyl chains act as internal plasticizers by increasing the free volume between polymer backbones and shielding intermolecular interactions, thereby significantly enhancing chain mobility. Furthermore, the flexible carbon-carbon backbone of the acrylate structure inherently lacks the rigidity found in aromatic or cyclic polymer systems. Dominant Factor: The internal plasticization effect generated by the long octyl side chains qualitatively dominates the thermal behavior. While the branching at the ester linkage provides minor steric restriction, the substantial increase in free volume and separation of backbones caused by the eight-carbon side chain drives the glass transition temperature to a significantly lower regime relative to polymers with shorter side groups or rigid backbones."
    }
  },
  {
    "doi": "10.1016/j.polymer.2023.125886",
    "title": "Multifunctional hyperbranched prepolymers with tailored degree of methylation and methacrylation",
    "year": 2023,
    "chemical_composition": {
      "repeat_unit_psmiles": null,
      "monomers": [
        {
          "name": "Glycidol",
          "smiles": "OCC1CO1",
          "ratio_value": null,
          "ratio_unit": null
        }
      ],
      "additives": [
        {
          "name": "DMPA",
          "type": "photoinitiator",
          "amount_value": 1.0,
          "amount_unit": "wt%"
        },
        {
          "name": "BHT",
          "type": "stabilizer",
          "amount_value": 200,
          "amount_unit": "ppm"
        },
        {
          "name": "TEMPOL",
          "type": "stabilizer",
          "amount_value": 100,
          "amount_unit": "ppm"
        }
      ],
      "is_homopolymer": true
    },
    "processing_history": "UV cured poly-hbPG-MA0.13/OMe0.87 (poly-3b). Precursor 3b mixed with DMPA (1.0 wt%), UV irradiated (365 nm, 0.45 W/cm2, 3 min + 2 min). Tg measured by DSC (TA Instruments Discovery DSC) from -90 to 200 °C at 20 K/min under N2.",
    "hierarchical_structure": "Amorphous crosslinked network. Gel content 87%.",
    "properties": {
      "Tg": {
        "value": [
          -59
        ],
        "unit": "°C"
      }
    },
    "analysis_with_hierarchical_structure": {
      "descriptive_text": "The sample comprises an amorphous, crosslinked network derived from glycidol monomers, specifically designated as UV-cured poly-hbPG-MA0.13/OMe0.87. The formulation incorporates 1.0 wt% DMPA photoinitiator along with 200 ppm BHT and 100 ppm TEMPOL stabilizers. Network formation was induced by mixing the precursor with the photoinitiator followed by UV irradiation at 365 nm with an intensity of 0.45 W/cm² for a cumulative duration of 5 minutes, resulting in a gel content of 87%. Thermal analysis was conducted using differential scanning calorimetry under a nitrogen atmosphere, scanning from -90 to 200 °C at a heating rate of 20 K/min.",
      "reasoning_analysis": "Increasing Factors: The formation of a covalently crosslinked network via UV curing imposes significant topological constraints on polymer chain segments, thereby restricting mobility and driving the Tg higher. The high gel content of 87% indicates a robust network structure that limits long-range chain motion. Additionally, the relatively fast DSC heating rate of 20 K/min introduces a kinetic lag in the segmental relaxation response, which qualitatively shifts the observed Tg to higher temperatures compared to slower scanning rates. Decreasing Factors: The chemical backbone derived from glycidol consists of flexible polyether linkages with low rotational energy barriers, which intrinsically favors chain mobility and lowers the baseline Tg. Furthermore, the presence of low molecular weight additives, including 1.0 wt% DMPA and trace stabilizers (BHT, TEMPOL), acts as internal plasticizers by increasing free volume between polymer chains, thus depressing the Tg. Dominant Factor: The covalently crosslinked network architecture is the dominant factor governing the final Tg behavior. While the flexible polyether backbone and additives exert a downward pressure on the transition temperature, the topological constraints imposed by the 87% gel content fundamentally define the thermomechanical response of the material as a thermoset, overriding the linear chain dynamics that would otherwise dominate in an uncured precursor."
    },
    "analysis_without_hierarchical_structure": {
      "descriptive_text": "The sample comprises a hyperbranched polyglycidol derivative, designated as poly-hbPG-MA0.13/OMe0.87 (poly-3b), synthesized from glycidol monomers within a homopolymer system. The formulation includes 1.0 wt% 2,2-dimethoxy-2-phenylacetophenone (DMPA) as a photoinitiator, supplemented by 200 ppm butylated hydroxytoluene (BHT) and 100 ppm TEMPOL as stabilizers. Processing involved mixing the precursor with the photoinitiator followed by UV irradiation at 365 nm with an intensity of 0.45 W/cm² for a cumulative 5 minutes to effect curing. Thermal characterization was performed using differential scanning calorimetry on a TA Instruments Discovery DSC, heating from -90 to 200 °C at 20 K/min under a nitrogen atmosphere.",
      "reasoning_analysis": "Increasing Factors: The UV curing process induces the formation of a crosslinked network via the methacrylate functionalities, which restricts segmental chain motion and inherently drives the Tg upward relative to the uncured precursor. Additionally, any residual hydroxyl groups from the glycidol units that were not methoxylated may participate in intermolecular hydrogen bonding, further restricting mobility and contributing to a higher Tg. Decreasing Factors: The hyperbranched architecture introduces a high concentration of chain ends and inherent free volume compared to linear analogs, which significantly enhances segmental mobility and lowers the Tg. Furthermore, the polyether backbone consisting of flexible ether linkages, combined with the high degree of methoxylation that reduces hydrogen bonding capacity, acts to decrease the Tg. The presence of low molecular weight additives, specifically the photoinitiator and stabilizers, may also function as internal plasticizers if not fully consumed or bound, increasing free volume and depressing the Tg. Dominant Factor: The inherent flexibility of the hyperbranched polyether backbone and the substantial free volume associated with the globular architecture qualitatively dominate the final Tg behavior. While the UV-induced crosslinking provides structural integrity, the high mobility afforded by the ether-rich, highly branched structure sets a baseline that limits the magnitude of the Tg increase, making the architectural flexibility the primary determinant of the thermal transition range."
    }
  },
  {
    "doi": null,
    "title": "Prediction of glass transition temperatures of polyacrylates from the structures of motion units",
    "year": 2016,
    "chemical_composition": {
      "repeat_unit_psmiles": null,
      "monomers": [
        {
          "name": "2-heptyl acrylate",
          "smiles": "C=CC(=O)OC(C)CCCCC",
          "ratio_value": null,
          "ratio_unit": null
        }
      ],
      "additives": [],
      "is_homopolymer": true
    },
    "processing_history": "Experimental Tg data sourced from Ref. 13 (Polymer Handbook). Included in Training set (No. 17).",
    "hierarchical_structure": "Amorphous polyacrylate",
    "properties": {
      "Tg": {
        "value": [
          -38.1
        ],
        "unit": "°C"
      }
    },
    "analysis_with_hierarchical_structure": {
      "descriptive_text": "The material is characterized as an amorphous polyacrylate homopolymer derived from 2-heptyl acrylate monomers. The system is chemically pure, containing no reported additives or fillers. The glass transition temperature data for this sample was sourced from established literature, specifically Ref. 13 of the Polymer Handbook, and incorporated into a training dataset, implying that the structural properties represent standard bulk characteristics documented in reference texts rather than results from specific in-house processing protocols.",
      "reasoning_analysis": "Increasing Factors: The branching at the alpha-position of the heptyl ester group introduces a modest degree of steric hindrance compared to a linear alkyl chain, which may slightly restrict local segmental rotations. Additionally, the absence of external plasticizers or solvents in the reported composition ensures that no extrinsic free volume enhancement depresses the transition temperature further. Decreasing Factors: The most significant influence arises from the long heptyl side chain attached to the ester linkage. In polyacrylates, long alkyl side groups function as internal plasticizers by increasing the free volume between polymer backbones and screening intermolecular dipole-dipole interactions. This separation reduces the energy barrier for segmental motion. Furthermore, the inherent flexibility of the polyacrylate backbone itself lacks the rigid cyclic structures found in higher-Tg polymers, facilitating easier chain mobility. Dominant Factor: The internal plasticization effect provided by the lengthy heptyl side chain is the dominant factor governing the thermal behavior. This structural feature drastically enhances free volume and chain mobility, qualitatively driving the Tg to a low temperature range characteristic of long-chain alkyl acrylates, overshadowing the minor restrictive effects of the side-chain branching."
    },
    "analysis_without_hierarchical_structure": {
      "descriptive_text": "The sample comprises a poly(2-heptyl acrylate) homopolymer without any reported additives or fillers. The material data was not generated through in-house processing but was instead sourced from experimental values documented in Ref. 13 of the Polymer Handbook and included as entry No. 17 in the training set.",
      "reasoning_analysis": "Increasing Factors: The presence of polar ester linkages within the polymer backbone introduces dipole-dipole interactions that increase cohesive energy density, which acts to restrict segmental mobility and intrinsically drive the Tg higher. Additionally, the provenance of the data from a standardized handbook reference implies consistent measurement protocols that reflect the equilibrium thermal behavior of the material. Decreasing Factors: The substantial length and flexibility of the 2-heptyl side chain introduce significant free volume between polymer backbones. These long alkyl groups function as internal plasticizers that shield backbone interactions and facilitate segmental motion, strongly driving the Tg downward relative to short-chain acrylate analogs. Dominant Factor: The internal plasticization effect of the long 2-heptyl side chain is the dominant factor. While the ester groups provide some cohesive rigidity, the entropic freedom and free volume contribution from the bulky alkyl tail qualitatively dictate a lower Tg regime characteristic of long-chain poly(alkyl acrylates), overriding the cohesive effects of the backbone polarity."
    }
  },
  {
    "doi": null,
    "title": "Material Behaviour",
    "year": 2002,
    "chemical_composition": {
      "repeat_unit_psmiles": null,
      "monomers": [
        {
          "name": "Acrylonitrile",
          "smiles": "C=CC#N",
          "ratio_value": null,
          "ratio_unit": null
        },
        {
          "name": "Butadiene",
          "smiles": "C=CC=C",
          "ratio_value": null,
          "ratio_unit": null
        },
        {
          "name": "Styrene",
          "smiles": "C=CC1=CC=CC=C1",
          "ratio_value": null,
          "ratio_unit": null
        }
      ],
      "additives": [
        {
          "name": "N2",
          "type": "gas",
          "amount_value": null,
          "amount_unit": "%"
        }
      ],
      "is_homopolymer": false
    },
    "processing_history": "Batch microcellular foaming process. ABS sheet saturated with N2 gas at 10.34 MPa. Weight gain ratio 0.6-0.9%. Tg measured by newly devised apparatus based on modulus of elasticity change. Tg dropped to around 70 °C.",
    "hierarchical_structure": "Microcellular foamed polymer containing dissolved gas.",
    "properties": {
      "Tg": {
        "value": [
          70
        ],
        "unit": "°C"
      }
    },
    "analysis_with_hierarchical_structure": {
      "descriptive_text": "The sample consists of an Acrylonitrile Butadiene Styrene (ABS) terpolymer processed via a batch microcellular foaming technique. The ABS sheet was saturated with nitrogen gas at a pressure of 10.34 MPa, achieving a weight gain ratio between 0.6% and 0.9%, resulting in a microcellular foamed polymer structure containing dissolved gas. The glass transition temperature was characterized using a newly devised apparatus based on changes in the modulus of elasticity, which indicated a depression in Tg relative to the unfoamed base material.",
      "reasoning_analysis": "Increasing Factors: The incorporation of styrene and acrylonitrile monomers within the polymer backbone introduces bulky phenyl groups and polar nitrile functionalities, respectively. These structural features increase chain stiffness and intermolecular forces, which inherently restrict segmental mobility and act to elevate the glass transition temperature of the matrix phase. Decreasing Factors: The processing history involves high-pressure saturation with nitrogen gas, leading to significant gas dissolution within the polymer matrix. These small gas molecules function as physical plasticizers by increasing the fractional free volume, thereby lubricating chain segments and reducing the energy barrier for segmental motion. Additionally, the microcellular foam structure may introduce interfacial free volume that further facilitates mobility. Dominant Factor: Despite the intrinsic rigidity contributed by the styrene and acrylonitrile units, the plasticization effect induced by the dissolved nitrogen gas is the dominant factor. The substantial increase in free volume provided by the saturating gas overwhelms the restrictive effects of the monomer chemistry, qualitatively driving a significant depression in the glass transition temperature."
    },
    "analysis_without_hierarchical_structure": {
      "descriptive_text": "The sample comprises an Acrylonitrile Butadiene Styrene terpolymer subjected to a batch microcellular foaming process. The ABS sheet was saturated with nitrogen gas at 10.34 MPa, achieving a weight gain ratio of 0.6 to 0.9 percent. Characterization of the glass transition temperature was performed using a newly devised apparatus based on changes in the modulus of elasticity.",
      "reasoning_analysis": "Increasing Factors: The chemical composition includes styrene monomers with bulky phenyl side groups that create steric hindrance, and acrylonitrile monomers capable of strong dipole-dipole interactions; both features restrict segmental chain mobility and intrinsically drive the glass transition temperature upward. Decreasing Factors: The incorporation of butadiene introduces flexible rubbery domains with low inherent transition temperatures, while the processing history of saturating the sheet with nitrogen gas at high pressure introduces dissolved gas molecules that act as physical plasticizers, increasing free volume and facilitating chain motion to depress the Tg. Dominant Factor: Although the rigid SAN matrix provides a high structural baseline, the plasticization effect resulting from the high-pressure nitrogen saturation during the microcellular foaming process is the dominant factor, qualitatively driving the glass transition temperature significantly lower than that of the unfoamed bulk polymer."
    }
  },
  {
    "doi": "10.1002/advs.202309393",
    "title": "Restoration Temperature Control through Glass Transition Temperature Modulation of Shape Memory Polymer for Thermally Switchable Adhesive",
    "year": 2024,
    "chemical_composition": {
      "repeat_unit_psmiles": null,
      "monomers": [
        {
          "name": "Acrylate monomer units",
          "smiles": null,
          "ratio_value": null,
          "ratio_unit": null
        },
        {
          "name": "Mercaptoester-type UV-curable oligomer",
          "smiles": null,
          "ratio_value": null,
          "ratio_unit": null
        }
      ],
      "additives": [],
      "is_homopolymer": false
    },
    "processing_history": "UV curing at 365 nm for 10 min at ambient temperature 20 °C. Molded against PDMS negative mold with micro-lens pattern. Tg measured by DMA (tan δ peak) at heating rate 3 °C/min from -50 to 150 °C, frequency 1 Hz using TA Instruments Discovery DMA 850.",
    "hierarchical_structure": "Micro-lens pattern (diameter 200 μm, height 90 μm). Amorphous cross-linked polymer network.",
    "properties": {
      "Tg": {
        "value": [
          29.0
        ],
        "unit": "°C"
      }
    },
    "analysis_with_hierarchical_structure": {
      "descriptive_text": "The sample comprises an amorphous cross-linked polymer network synthesized from acrylate monomer units and mercaptoester-type UV-curable oligomers. Fabrication involved UV curing at 365 nm for 10 minutes at an ambient temperature of 20 °C while conforming to a PDMS negative mold to generate a micro-lens pattern featuring a 200 μm diameter and 90 μm height. Thermal characterization was performed via dynamic mechanical analysis (DMA), identifying the glass transition through the tan δ peak during heating at 3 °C/min from -50 to 150 °C at 1 Hz.",
      "reasoning_analysis": "Increasing Factors: The formation of an amorphous cross-linked polymer network significantly restricts segmental chain mobility by introducing covalent topological constraints, which reduces free volume and drives the Tg upward. Additionally, the incorporation of mercaptoester-type oligomers often introduces polar interactions and structural rigidity compared to simple hydrocarbon chains, further resisting thermal motion. Decreasing Factors: The curing process conducted at ambient temperature (20 °C) risks vitrification before full conversion is achieved, potentially leaving unreacted monomers or oligomers that act as internal plasticizers to increase free volume and lower the Tg. Furthermore, the inherent flexibility of acrylate backbones, depending on the specific side chains not detailed here, could contribute to lower stiffness compared to more rigid aromatic systems. Dominant Factor: The topological constraints imposed by the cross-linked network architecture are the dominant factor, as the covalent bonding between chains fundamentally alters the relaxation dynamics compared to linear polymers, typically establishing a higher Tg baseline that defines the thermal stability of the micro-lens structure despite potential incomplete conversion from low-temperature curing."
    },
    "analysis_without_hierarchical_structure": {
      "descriptive_text": "The sample comprises a hybrid network synthesized from Acrylate monomer units and a Mercaptoester-type UV-curable oligomer. Processing involved UV curing at 365 nm for 10 minutes at 20 °C while the material was molded against a PDMS negative mold containing a micro-lens pattern. Thermal mechanical properties were evaluated via dynamic mechanical analysis (DMA), where the glass transition temperature was determined from the tan δ peak during a heating scan from -50 to 150 °C at 3 °C/min and 1 Hz frequency.",
      "reasoning_analysis": "Increasing Factors: The UV curing process generates a crosslinked network structure, which significantly restricts segmental chain mobility compared to the linear precursors, thereby driving the Tg upward. Additionally, the acrylate monomer units contribute rigid carbon-carbon backbone segments that further hinder chain motion. Decreasing Factors: The incorporation of the mercaptoester-type oligomer introduces flexible thioether linkages into the network backbone, which enhance local chain mobility and lower the overall stiffness. Furthermore, curing at ambient temperature (20 °C) increases the risk of vitrification before full conversion, potentially leaving residual unreacted species that act as internal plasticizers. Dominant Factor: While the crosslinking density establishes the fundamental solid-state behavior, the inherent flexibility of the thioether linkages within the mercaptoester component qualitatively dominates the magnitude of the Tg, resulting in a transition temperature that is lower than what would be expected for a purely acrylate-based network of similar crosslink density."
    }
  },
  {
    "doi": "10.1002/advs.202309393",
    "title": "Restoration Temperature Control through Glass Transition Temperature Modulation of Shape Memory Polymer for Thermally Switchable Adhesive",
    "year": 2024,
    "chemical_composition": {
      "repeat_unit_psmiles": null,
      "monomers": [
        {
          "name": "Acrylate monomer units",
          "smiles": null,
          "ratio_value": null,
          "ratio_unit": null
        },
        {
          "name": "Mercaptoester-type UV-curable oligomer",
          "smiles": null,
          "ratio_value": null,
          "ratio_unit": null
        }
      ],
      "additives": [],
      "is_homopolymer": false
    },
    "processing_history": "UV curing at 365 nm for 10 min at ambient temperature 40 °C. Molded against PDMS negative mold with micro-lens pattern. Tg measured by DSC (onset method) at heating rate 70 °C/min from -50 to 200 °C using TA Instruments Q2000.",
    "hierarchical_structure": "Micro-lens pattern (diameter 200 μm, height 90 μm). Amorphous cross-linked polymer network.",
    "properties": {
      "Tg": {
        "value": [
          30.74
        ],
        "unit": "°C"
      }
    },
    "analysis_with_hierarchical_structure": {
      "descriptive_text": "This material comprises an amorphous cross-linked polymer network synthesized from acrylate monomer units and a mercaptoester-type UV-curable oligomer. The system was processed by UV curing at 365 nm for 10 minutes at an ambient temperature of 40 °C while molded against a PDMS negative mold to fabricate a micro-lens pattern with a diameter of 200 μm and height of 90 μm. Thermal characterization was performed using differential scanning calorimetry with the onset method at a heating rate of 70 °C/min from -50 to 200 °C on a TA Instruments Q2000.",
      "reasoning_analysis": "Increasing Factors: The formation of a covalently cross-linked polymer network during UV curing introduces topological constraints that severely restrict segmental chain mobility, intrinsically driving the Tg higher compared to the linear precursors. The reduction in free volume associated with the network structure further impedes cooperative segmental motion. Decreasing Factors: The chemical composition includes mercaptoester-type oligomers which typically introduce flexible thioether linkages and aliphatic spacers into the backbone, enhancing local chain flexibility and lowering the energy barrier for rotation. Additionally, if the 10-minute UV exposure at 40 °C resulted in incomplete conversion, residual unreacted monomers could act as internal plasticizers, increasing free volume and depressing the Tg. Dominant Factor: The topological constraints imposed by the cross-linked network structure qualitatively dominate the thermal behavior. While the flexible mercaptoester chemistry provides inherent mobility, the transition from a liquid mixture to a solid network fundamentally shifts the material into a regime where the cross-link density dictates the onset of large-scale segmental motion, establishing the primary baseline for the Tg."
    },
    "analysis_without_hierarchical_structure": {
      "descriptive_text": "The sample consists of a multicomponent system formed from acrylate monomer units and a mercaptoester-type UV-curable oligomer. It was processed by UV curing at 365 nm for 10 minutes at an ambient temperature of 40 °C and subsequently molded against a PDMS negative mold featuring a micro-lens pattern. The glass transition temperature was characterized using differential scanning calorimetry with the onset method at a heating rate of 70 °C/min from -50 to 200 °C on a TA Instruments Q2000.",
      "reasoning_analysis": "Increasing Factors: The UV-induced polymerization of acrylate monomers with mercaptoester oligomers generates a crosslinked network structure, which significantly restricts segmental chain mobility and inherently drives the Tg upward compared to linear analogs. Furthermore, the specific processing history utilizes a very high DSC heating rate of 70 °C/min; according to time-temperature superposition principles, this rapid heating kinetically delays segmental relaxation, causing the observed Tg to shift to higher temperatures. Decreasing Factors: The incorporation of mercaptoester-type oligomers may introduce flexible thioether linkages or lower molecular weight segments between crosslinks, which can increase free volume and lower the Tg relative to a purely aromatic or rigid acrylate network. Additionally, curing at a moderate ambient temperature of 40 °C may result in incomplete conversion, leaving residual unreacted monomers that act as internal plasticizers and depress the Tg. Dominant Factor: While the potential plasticization from incomplete conversion acts to lower the Tg, the formation of a dense crosslinked network through the UV curing mechanism is the dominant structural factor establishing the baseline thermal behavior. However, the exceptionally high heating rate during characterization is the dominant experimental factor, qualitatively ensuring the measured Tg appears higher than the equilibrium value due to kinetic lag in chain relaxation."
    }
  },
  {
    "doi": null,
    "title": "Prediction of glass transition temperatures of polyacrylates from the structures of motion units",
    "year": 2016,
    "chemical_composition": {
      "repeat_unit_psmiles": null,
      "monomers": [
        {
          "name": "propyl acrylate",
          "smiles": "C=CC(=O)OCCC",
          "ratio_value": null,
          "ratio_unit": null
        }
      ],
      "additives": [],
      "is_homopolymer": true
    },
    "processing_history": "Experimental Tg data sourced from Ref. 13 (Polymer Handbook). Included in Training set (No. 19).",
    "hierarchical_structure": "Amorphous polyacrylate",
    "properties": {
      "Tg": {
        "value": [
          -37.1
        ],
        "unit": "°C"
      }
    },
    "analysis_with_hierarchical_structure": {
      "descriptive_text": "The sample is characterized as an amorphous poly(propyl acrylate) homopolymer synthesized from propyl acrylate monomers. The chemical composition is free of additives or fillers, representing a pristine polymer system. The processing history indicates that the experimental Tg data was sourced from Ref. 13 of the Polymer Handbook and is included as entry No. 19 in the training set, implying standardized literature characterization conditions.",
      "reasoning_analysis": "Increasing Factors: The presence of polar ester functional groups within the polymer backbone facilitates dipole-dipole interactions between chains, which restricts segmental mobility and contributes to a higher Tg relative to non-polar hydrocarbon polymers. Additionally, the amorphous hierarchical structure ensures that the thermal transition is governed solely by segmental relaxation without the constraining influence of crystalline domains. Decreasing Factors: The propyl side chain acts as an internal plasticizer due to its flexibility and length, which increases free volume and spaces the polymer backbones apart, thereby reducing intermolecular friction and lowering the Tg compared to shorter-chain acrylate analogs. Furthermore, the acrylate backbone lacks bulky rigid substituents, such as phenyl groups, allowing for greater backbone flexibility and chain motion. Dominant Factor: The internal plasticization effect of the flexible propyl side chain is the dominant factor governing the thermal behavior. This structural feature qualitatively drives the Tg to a lower range relative to rigid polymers or shorter-chain acrylates, establishing the material as having a relatively low glass transition temperature."
    },
    "analysis_without_hierarchical_structure": {
      "descriptive_text": "The sample consists of a poly(propyl acrylate) homopolymer derived from the polymerization of propyl acrylate monomers. The experimental glass transition temperature data utilized for this sample was sourced from literature reference 13 within the Polymer Handbook and was cataloged within the training set as entry number 19.",
      "reasoning_analysis": "Increasing Factors: The presence of polar ester functional groups along the polymer backbone introduces dipole-dipole interactions between chains, which inherently restricts segmental mobility and acts to elevate the glass transition temperature relative to non-polar hydrocarbon analogs. Decreasing Factors: The propyl ester side chain is relatively flexible and acts as an internal plasticizer, increasing the free volume within the polymer matrix and facilitating chain motion. Additionally, the linear homopolymer architecture lacks rigid structural components that would otherwise constrain backbone rotation. The literature-based processing history implies standard measurement conditions without specific thermal treatments such as physical aging or quenching that could artificially shift the transition. Dominant Factor: The internal plasticization effect provided by the flexible propyl side chain qualitatively dominates the thermal behavior. While the polar ester groups provide some cohesive energy, the increased free volume and mobility afforded by the three-carbon alkyl spacer result in a net reduction of the glass transition temperature compared to acrylates with shorter alkyl side chains, establishing a low Tg baseline intrinsic to the poly(alkyl acrylate) family."
    }
  },
  {
    "doi": "10.1002/advs.202309393",
    "title": "Restoration Temperature Control through Glass Transition Temperature Modulation of Shape Memory Polymer for Thermally Switchable Adhesive",
    "year": 2024,
    "chemical_composition": {
      "repeat_unit_psmiles": null,
      "monomers": [
        {
          "name": "Acrylate monomer units",
          "smiles": null,
          "ratio_value": null,
          "ratio_unit": null
        },
        {
          "name": "Mercaptoester-type UV-curable oligomer",
          "smiles": null,
          "ratio_value": null,
          "ratio_unit": null
        }
      ],
      "additives": [],
      "is_homopolymer": false
    },
    "processing_history": "UV curing at 365 nm for 10 min at ambient temperature 40 °C. Molded against PDMS negative mold with micro-lens pattern. Tg measured by DSC (mid-point method) at heating rate 70 °C/min from -50 to 200 °C using TA Instruments Q2000.",
    "hierarchical_structure": "Micro-lens pattern (diameter 200 μm, height 90 μm). Amorphous cross-linked polymer network.",
    "properties": {
      "Tg": {
        "value": [
          36.83
        ],
        "unit": "°C"
      }
    },
    "analysis_with_hierarchical_structure": {
      "descriptive_text": "The material comprises an amorphous cross-linked polymer network synthesized from acrylate monomer units and a mercaptoester-type UV-curable oligomer. This copolymer system was fabricated by UV curing at 365 nm for 10 minutes at an ambient temperature of 40 °C while molded against a PDMS negative mold to achieve a micro-lens pattern with a diameter of 200 μm and a height of 90 μm. Thermal characterization was performed using DSC with the mid-point method at a heating rate of 70 °C/min from -50 to 200 °C on a TA Instruments Q2000.",
      "reasoning_analysis": "Increasing Factors: The formation of an amorphous cross-linked polymer network via UV curing introduces topological constraints that significantly restrict segmental chain mobility, inherently driving the Tg higher compared to linear precursors. Additionally, the high heating rate of 70 °C/min during DSC measurement kinetically shifts the observed transition to higher temperatures due to thermal lag and the non-equilibrium nature of the measurement. Decreasing Factors: The chemical backbone consisting of acrylate units and mercaptoester oligomers typically possesses flexible aliphatic segments and thioether linkages, which enhance chain mobility and lower the intrinsic Tg relative to rigid aromatic systems. Furthermore, the relatively low curing temperature of 40 °C may result in incomplete conversion, leaving residual monomers or oligomers that could act as plasticizers and depress the Tg. Dominant Factor: The topological constraints imposed by the cross-linked network structure likely dominate the thermal behavior, establishing a Tg significantly higher than the uncured constituents; however, the final observed value is a complex interplay between this network rigidity and the kinetic elevation caused by the rapid heating rate during characterization."
    },
    "analysis_without_hierarchical_structure": {
      "descriptive_text": "The material system comprises acrylate monomer units and a mercaptoester-type UV-curable oligomer. It was processed by UV curing at 365 nm for 10 minutes at an ambient temperature of 40 °C while molded against a PDMS negative mold with a micro-lens pattern. The glass transition temperature was measured by DSC using the mid-point method at a heating rate of 70 °C/min from -50 to 200 °C on a TA Instruments Q2000.",
      "reasoning_analysis": "Increasing Factors: The UV-induced crosslinking between acrylate monomers and mercaptoester oligomers forms a three-dimensional network that restricts segmental chain mobility, inherently driving the Tg upward. Additionally, the processing history specifies a DSC measurement at a high heating rate of 70 °C/min, which kinetically shifts the observed glass transition to higher temperatures due to thermal lag. Decreasing Factors: The chemical composition includes mercaptoester-type oligomers containing flexible thioether and ester linkages that enhance backbone flexibility compared to rigid aromatic systems, potentially lowering the baseline Tg. Furthermore, curing at a relatively low ambient temperature of 40 °C may result in incomplete conversion, leaving residual unreacted monomers that act as internal plasticizers. Dominant Factor: The crosslinking density achieved through the UV curing process is the dominant factor governing the intrinsic thermal behavior of the network, establishing a rigid structure that outweighs the flexibility of the oligomeric components, although the observed Tg will be significantly elevated relative to standard conditions due to the non-standard high heating rate employed during characterization."
    }
  },
  {
    "doi": null,
    "title": "Prediction of glass transition temperatures of polyacrylates from the structures of motion units",
    "year": 2016,
    "chemical_composition": {
      "repeat_unit_psmiles": null,
      "monomers": [
        {
          "name": "2-methylpentyl acrylate",
          "smiles": "C=CC(=O)OC(C)CCCC",
          "ratio_value": null,
          "ratio_unit": null
        }
      ],
      "additives": [],
      "is_homopolymer": true
    },
    "processing_history": "Experimental Tg data sourced from Ref. 13 (Polymer Handbook). Included in Training set (No. 18).",
    "hierarchical_structure": "Amorphous polyacrylate",
    "properties": {
      "Tg": {
        "value": [
          -38.1
        ],
        "unit": "°C"
      }
    },
    "analysis_with_hierarchical_structure": {
      "descriptive_text": "The sample is characterized as an amorphous polyacrylate homopolymer composed of 2-methylpentyl acrylate repeat units. The material data, including the glass transition temperature, were obtained from literature Reference 13 in the Polymer Handbook and incorporated into training set number 18.",
      "reasoning_analysis": "Increasing Factors: The methyl branching at the second position of the pentyl side chain introduces steric bulk that slightly restricts side-chain rotation compared to a linear alkyl analogue. Additionally, the dipole-dipole interactions arising from the ester groups in the polyacrylate backbone contribute to cohesive energy density, which opposes segmental motion. Decreasing Factors: The primary influence is the long alkyl side chain (2-methylpentyl), which acts as an internal plasticizer by increasing free volume and spacing the polymer backbones apart, thereby reducing intermolecular friction. The inherent flexibility of the carbon-carbon backbone in acrylates also presents a low energy barrier for segmental relaxation. Dominant Factor: The internal plasticization effect provided by the long branched alkyl side chain is the dominant factor. This effect overwhelmingly increases free volume and chain mobility, qualitatively driving the Tg downward relative to polyacrylates with shorter side chains, despite the modest restrictive effects of the side-chain branching."
    },
