Repository: hhtrick/HHT-code

# HHT training framework

This directory contains model training, embedding precomputation, inference, article-level baselines and the curated datasets. All commands below assume that the working directory is `train_code/`.

## 3. Datasets and fixed partitions

Each main dataset is a JSON array at `dataset/{property}/{property}.json`. Entries contain source metadata, `chemical_composition`, `processing_history`, `hierarchical_structure`, `properties`, and two generated-analysis objects. Targets are stored as `properties[property]["value"]`; source metadata and target values are not predictive input fields.

| Property | Train | Validation | Test | Total |
|---|---:|---:|---:|---:|

File: train_code/dataset/Tg/Tg.json (part 116 of 235)
[
    "analysis_without_hierarchical_structure": {
      "descriptive_text": "The sample is identified as a poly(2-methylpentyl acrylate) homopolymer. The experimental glass transition temperature data for this material was retrieved from Reference 13 of the Polymer Handbook and was subsequently utilized within Training set No. 18.",
      "reasoning_analysis": "Increasing Factors: The ester functional groups within the backbone introduce dipole-dipole interactions that modestly restrict segmental mobility. Additionally, the methyl branching at the second position of the pentyl side chain introduces slight steric hindrance compared to a linear alkyl analog, potentially limiting conformational freedom. Decreasing Factors: The most significant structural feature is the long, flexible 2-methylpentyl side chain, which acts as an internal plasticizer. This bulky alkyl group increases the free volume between polymer backbones and shields intermolecular interactions, thereby facilitating chain motion. The processing history indicates the data is sourced from standardized literature, implying no anomalous thermal treatments like rapid quenching that would otherwise artificially elevate free volume. Dominant Factor: The internal plasticization effect arising from the long alkyl side chain is the dominant factor. This structural characteristic overwhelmingly promotes chain mobility, establishing a Tg characteristic of soft, elastomeric acrylates, while the standardized literature sourcing ensures this value reflects the intrinsic material properties rather than processing artifacts."
    }
  },
  {
    "doi": "10.1016/j.polymer.2023.125886",
    "title": "Multifunctional hyperbranched prepolymers with tailored degree of methylation and methacrylation",
    "year": 2023,
    "chemical_composition": {
      "repeat_unit_psmiles": null,
      "monomers": [
        {
          "name": "Glycidol",
          "smiles": "OCC1CO1",
          "ratio_value": null,
          "ratio_unit": null
        }
      ],
      "additives": [
        {
          "name": "DMPA",
          "type": "photoinitiator",
          "amount_value": 1.0,
          "amount_unit": "wt%"
        },
        {
          "name": "BHT",
          "type": "stabilizer",
          "amount_value": 200,
          "amount_unit": "ppm"
        },
        {
          "name": "TEMPOL",
          "type": "stabilizer",
          "amount_value": 100,
          "amount_unit": "ppm"
        }
      ],
      "is_homopolymer": true
    },
    "processing_history": "UV cured poly-hbPG-MA0.13/OMe0.87 (poly-3b). Precursor 3b mixed with DMPA (1.0 wt%), UV irradiated (365 nm, 0.45 W/cm2, 3 min + 2 min). Tg measured by DMA (TA Instruments Q800) in single cantilever mode from -90 to 100 °C at 1 Hz, 10 μm amplitude, 2 K/min heating rate. Tg identified as maximum of loss modulus.",
    "hierarchical_structure": "Amorphous crosslinked network. Gel content 87%.",
    "properties": {
      "Tg": {
        "value": [
          -52
        ],
        "unit": "°C"
      }
    },
    "analysis_with_hierarchical_structure": {
      "descriptive_text": "The sample consists of an amorphous, crosslinked network derived from glycidol, specifically designated as UV-cured poly-hbPG-MA0.13/OMe0.87 (poly-3b). The chemical formulation included 1.0 wt% DMPA as a photoinitiator, supplemented by 200 ppm BHT and 100 ppm TEMPOL as stabilizers. Processing involved mixing the precursor with the photoinitiator followed by UV irradiation at 365 nm (0.45 W/cm2) for a total of 5 minutes to induce network formation, yielding a gel content of 87%. The glass transition temperature was characterized using dynamic mechanical analysis (DMA) in single cantilever mode from -90 to 100 °C at 1 Hz and a heating rate of 2 K/min, defined as the maximum of the loss modulus.",
      "reasoning_analysis": "Increasing Factors: The UV-induced formation of a covalently crosslinked network significantly restricts segmental chain mobility, inherently driving the Tg upward compared to the linear precursor. Additionally, the incorporation of methacrylate functionalities implied by the material designation introduces steric bulk and rigidity to the backbone structure. The use of DMA at 1 Hz for characterization also mechanically shifts the observed Tg to higher temperatures relative to standard DSC measurements due to the frequency dependence of viscoelastic relaxation. Decreasing Factors: The poly(glycidol) backbone consists of flexible ether linkages which possess low rotational energy barriers, establishing a low baseline Tg. Furthermore, the gel content of 87% indicates a 13% sol fraction of uncrosslinked oligomers or chains that act as internal plasticizers, enhancing free volume and chain mobility. Residual small molecules, including the DMPA photoinitiator and stabilizers, may also contribute to free volume increase and Tg depression if not fully consumed. Dominant Factor: While the crosslinking density provides network integrity, the inherent flexibility of the polyether backbone combined with the plasticizing effect of the significant sol fraction and residual additives qualitatively dominates the thermal behavior, likely maintaining the Tg at a lower range characteristic of flexible polyether networks rather than rigid thermosets."
    },
    "analysis_without_hierarchical_structure": {
      "descriptive_text": "The sample comprises a UV-cured hyperbranched polyglycidol derivative, identified as poly-hbPG-MA0.13/OMe0.87 (poly-3b), synthesized from a glycidol monomer base. The formulation incorporated 1.0 wt% DMPA photoinitiator alongside 200 ppm BHT and 100 ppm TEMPOL stabilizers. Material preparation involved mixing the precursor with the photoinitiator followed by UV irradiation at 365 nm with an intensity of 0.45 W/cm² for a cumulative 5 minutes. Thermal mechanical characterization was performed using dynamic mechanical analysis in single cantilever mode across a temperature range of -90 to 100 °C at 1 Hz frequency and 2 K/min heating rate, defining the glass transition temperature at the maximum of the loss modulus.",
      "reasoning_analysis": "Increasing Factors: The UV curing process facilitates crosslinking through methacrylate functionalities, creating a three-dimensional network that significantly restricts segmental chain mobility and raises the Tg. Additionally, the hyperbranched architecture introduces multiple branching points that constrain conformational freedom compared to linear polymer chains. Decreasing Factors: The polyether backbone derived from glycidol possesses low rotational energy barriers, inherently promoting chain flexibility and lowering the Tg baseline. The presence of methoxy side groups further increases chain flexibility and free volume. Furthermore, the presence of small molecule additives, specifically the DMPA photoinitiator and stabilizers, may act as plasticizers if residual amounts remain, increasing free volume and depressing the Tg. Dominant Factor: The topological constraints imposed by the UV-induced crosslinked network are the dominant factor. While the flexible polyether backbone, methoxy side groups, and potential plasticization favor lower transition temperatures, the covalent network structure fundamentally limits large-scale chain motion, qualitatively governing the final Tg behavior based on crosslink density."
    }
  },
  {
    "doi": null,
    "title": "SURFACE THERMOMECHANICAL AND GLASS TRANSITIONTEMPERATURE MEASUREMENTS OF POLYMERIC SOLIDS",
    "year": null,
    "chemical_composition": {
      "repeat_unit_psmiles": null,
      "monomers": [
        {
          "name": "Styrene",
          "smiles": "C=CC1=CC=CC=C1",
          "ratio_value": 50,
          "ratio_unit": "wt%"
        },
        {
          "name": "Methyl Methacrylate",
          "smiles": "CC(=C)C(=O)OC",
          "ratio_value": 50,
          "ratio_unit": "wt%"
        }
      ],
      "additives": [],
      "is_homopolymer": false
    },
    "processing_history": "Symmetric P(St-b-MMA) diblock copolymer film, Mn = 31.8k. As-cast thin film annealed. Reported bulk Tg value.",
    "hierarchical_structure": "Bulk phase of P(St-b-MMA). Lamellar structure.",
    "properties": {
      "Tg": {
        "value": [
          107.8
        ],
        "unit": "°C"
      }
    },
    "analysis_with_hierarchical_structure": {
      "descriptive_text": "This material is characterized as a symmetric poly(styrene-block-methyl methacrylate) (P(St-b-MMA)) diblock copolymer with a number-average molecular weight (Mn) of 31.8k, composed of equal weight ratios (50 wt%) of styrene and methyl methacrylate monomers. Processed as an as-cast thin film followed by annealing, the sample exhibits a bulk phase with a well-defined lamellar hierarchical structure. The thermal properties reported reflect the bulk behavior of this microphase-separated copolymer system without the inclusion of external additives or fillers.",
      "reasoning_analysis": "Increasing Factors: The presence of bulky phenyl side groups in the styrene segments and ester groups in the methyl methacrylate segments imposes significant steric hindrance on backbone rotation, intrinsically elevating the glass transition temperature. Furthermore, the annealing process promotes the formation of an ordered lamellar morphology, where microphase separation confines polymer chains within distinct domains, potentially restricting segmental mobility at the interphase and contributing to a higher Tg. Decreasing Factors: The number-average molecular weight of 31.8k, while substantial, still presents a finite concentration of chain ends which increases free volume relative to ultra-high molecular weight counterparts, slightly enhancing chain mobility. Additionally, any residual interfacial mixing between the blocks despite the lamellar structure could introduce local free volume that depresses the transition temperature compared to perfectly pure homopolymer phases. Dominant Factor: The intrinsic rigidity of the styrene and methyl methacrylate monomer units establishes a high baseline for segmental relaxation temperatures; however, the dominant influence on the final Tg behavior arises from the microphase-separated lamellar structure achieved through annealing, which tends to maintain the distinct high-Tg characteristics of the individual blocks rather than depressing them through random mixing."
    },
    "analysis_without_hierarchical_structure": {
      "descriptive_text": "The sample comprises a symmetric poly(styrene-block-methyl methacrylate) diblock copolymer featuring an equimass composition of styrene and methyl methacrylate monomers at 50 wt% each. With a number-average molecular weight of 31.8k, the material was processed as an as-cast thin film and subjected to thermal annealing. The reported glass transition temperature reflects the bulk behavior of this specific block copolymer architecture.",
      "reasoning_analysis": "Increasing Factors: The inherent chemical composition, specifically the presence of bulky phenyl side groups from styrene and polar ester groups from methyl methacrylate, restricts polymer chain mobility through steric hindrance and dipole interactions, intrinsically driving the Tg higher. Additionally, the number-average molecular weight of 31.8k is sufficiently high to minimize the concentration of chain ends, thereby reducing excess free volume that would otherwise depress the Tg. Decreasing Factors: The processing history involves the creation of a thin film, which introduces free surface effects that can enhance segmental mobility near the air-polymer interface, potentially lowering the effective Tg compared to a purely bulk infinite medium. Dominant Factor: The intrinsic structural rigidity provided by the bulky side groups and the high molecular weight establishes a high baseline Tg for the polymer backbone; this chemical and architectural stability qualitatively dominates over the potential mobility enhancements introduced by the thin film geometry."
    }
  },
  {
    "doi": "10.1002/advs.202309393",
    "title": "Restoration Temperature Control through Glass Transition Temperature Modulation of Shape Memory Polymer for Thermally Switchable Adhesive",
    "year": 2024,
    "chemical_composition": {
      "repeat_unit_psmiles": null,
      "monomers": [
        {
          "name": "Acrylate monomer units",
          "smiles": null,
          "ratio_value": null,
          "ratio_unit": null
        },
        {
          "name": "Mercaptoester-type UV-curable oligomer",
          "smiles": null,
          "ratio_value": null,
          "ratio_unit": null
        }
      ],
      "additives": [],
      "is_homopolymer": false
    },
    "processing_history": "UV curing at 365 nm for 10 min at ambient temperature 20 °C. Molded against PDMS negative mold with micro-lens pattern. Tg measured by DSC (mid-point method) at heating rate 70 °C/min from -50 to 200 °C using TA Instruments Q2000.",
    "hierarchical_structure": "Micro-lens pattern (diameter 200 μm, height 90 μm). Amorphous cross-linked polymer network.",
    "properties": {
      "Tg": {
        "value": [
          35.84
        ],
        "unit": "°C"
      }
    },
    "analysis_with_hierarchical_structure": {
      "descriptive_text": "The sample comprises an amorphous cross-linked polymer network synthesized from acrylate monomer units and a mercaptoester-type UV-curable oligomer. Fabrication involved UV curing at 365 nm for 10 minutes at 20 °C within a PDMS negative mold to impart a micro-lens pattern featuring a 200 μm diameter and 90 μm height. The glass transition temperature was subsequently determined via DSC using the mid-point method at a heating rate of 70 °C/min over a range of -50 to 200 °C utilizing a TA Instruments Q2000.",
      "reasoning_analysis": "Increasing Factors: The UV curing process generates an amorphous cross-linked polymer network, which imposes topological constraints on chain segments and significantly restricts cooperative motion, thereby driving the Tg upward relative to linear precursors. The formation of this network structure through the reaction of acrylate and mercaptoester functionalities creates a rigid architecture that resists thermal deformation. Decreasing Factors: The chemical composition relies on acrylate monomer units and mercaptoester oligomers, which typically possess flexible aliphatic backbones and thioether linkages that enhance segmental mobility compared to rigid aromatic systems. Furthermore, curing at an ambient temperature of 20 °C may lead to vitrification before full conversion is achieved, potentially leaving unreacted monomers that act as internal plasticizers to lower the Tg. Dominant Factor: The topological constraints imposed by the cross-linked network structure qualitatively dominate the thermal behavior, as the covalent cross-links fundamentally limit large-scale chain mobility more significantly than the intrinsic flexibility of the backbone or potential residual monomers, establishing a stable network Tg defined by the cross-link density."
    },
    "analysis_without_hierarchical_structure": {
      "descriptive_text": "The sample consists of a hybrid polymer network derived from Acrylate monomer units and a Mercaptoester-type UV-curable oligomer. The material was processed by UV curing at 365 nm for 10 minutes at an ambient temperature of 20 °C while molded against a PDMS negative mold with a micro-lens pattern. Thermal characterization was performed using differential scanning calorimetry with the mid-point method at a heating rate of 70 °C/min from -50 to 200 °C on a TA Instruments Q2000.",
      "reasoning_analysis": "Increasing Factors: The UV-induced formation of a crosslinked network between the acrylate and mercaptoester components restricts segmental chain mobility, intrinsically driving the Tg higher relative to the uncured precursors. Additionally, the exceptionally high heating rate of 70 °C/min during DSC measurement kinetically shifts the observed transition to higher temperatures due to the non-equilibrium nature of the scan. Decreasing Factors: The oligomeric nature of the mercaptoester precursor introduces flexible segments between crosslinks which may lower the Tg compared to rigid homopolymers. Furthermore, curing at ambient temperature may lead to vitrification before full conversion, leaving residual monomers that act as plasticizers and increase free volume. Dominant Factor: The structural rigidity imparted by the covalent crosslinking network is the primary determinant that qualitatively dominates the Tg behavior by restricting mobility, outweighing the flexibility of the oligomeric segments, although the final thermal response is modulated by the degree of conversion achieved during ambient curing."
    }
  },
  {
    "doi": null,
    "title": "Prediction of glass transition temperatures of polyacrylates from the structures of motion units",
    "year": 2016,
    "chemical_composition": {
      "repeat_unit_psmiles": null,
      "monomers": [
        {
          "name": "1h,1h-heptafluorobutyl acrylate",
          "smiles": null,
          "ratio_value": null,
          "ratio_unit": null
        }
      ],
      "additives": [],
      "is_homopolymer": true
    },
    "processing_history": "Experimental Tg data sourced from Ref. 13 (Polymer Handbook). Included in Training set (No. 21).",
    "hierarchical_structure": "Amorphous polyacrylate",
    "properties": {
      "Tg": {
        "value": [
          -30.1
        ],
        "unit": "°C"
      }
    },
    "analysis_with_hierarchical_structure": {
      "descriptive_text": "The sample consists of an amorphous polyacrylate homopolymer derived from 1H,1H-heptafluorobutyl acrylate monomers. The glass transition temperature data utilized for this analysis was sourced from established literature within the Polymer Handbook (Ref. 13) and included as part of a standardized training set (No. 21), representing characteristic bulk properties without specific laboratory processing modifications.",
      "reasoning_analysis": "Increasing Factors: The bulky heptafluorobutyl side groups attached to the acrylate backbone introduce significant steric hindrance, which restricts the rotational freedom of the polymer backbone segments and inherently drives the Tg higher. Additionally, the homopolymer structure ensures a consistent distribution of these restrictive groups throughout the matrix, preventing localized regions of high mobility. Decreasing Factors: The length and flexibility of the fluorinated butyl side chain increase the fractional free volume within the polymer matrix, facilitating segmental motion and lowering the Tg. Furthermore, fluorocarbons typically exhibit low intermolecular cohesive energy density compared to hydrogenated analogs, reducing the energy barrier for chain mobility, while the absence of crosslinking or rigid fillers permits greater chain mobility. Dominant Factor: While steric hindrance from the bulky side groups provides some restriction, the increased free volume and low cohesive energy associated with the long fluorinated side chain typically dominate the thermal behavior. Consequently, the Tg is primarily governed by the internal plasticization effect of the fluorinated tail, characteristic of flexible fluorinated polyacrylates, rather than backbone rigidity, with the literature-sourced data reflecting this intrinsic equilibrium state."
    },
    "analysis_without_hierarchical_structure": {
      "descriptive_text": "The sample consists of a homopolymer derived from 1h,1h-heptafluorobutyl acrylate monomers. The glass transition temperature data associated with this material was obtained from experimental records within the Polymer Handbook (Ref. 13) and subsequently categorized within Training set No. 21, indicating a reliance on established literature values for characterization.",
      "reasoning_analysis": "Increasing Factors: The incorporation of heptafluorobutyl side groups introduces significant steric bulk and strong intermolecular dipole interactions due to the high electronegativity of the fluorine atoms. These structural features increase the rotational energy barriers along the polymer backbone and restrict segmental mobility, which qualitatively drives the glass transition temperature upward relative to non-fluorinated acrylate analogs. Decreasing Factors: The acrylate backbone possesses inherent flexibility, and the long butyl spacer within the side chain acts as an internal plasticizer by increasing free volume and facilitating chain motion. This structural flexibility competes with the stiffening effects of fluorination, creating a driving force that lowers the Tg compared to polymers with shorter or more rigid side groups. Dominant Factor: The intrinsic chemical architecture serves as the primary determinant of the thermal behavior, as the processing history reflects standardized literature data without specific thermal treatments or solvent residues that would alter the physical state. Consequently, the balance between the flexibility of the long fluorinated side chain and the stiffness induced by fluorine content dominates the final Tg behavior, with the side-chain mobility typically governing the transition in such fluorinated acrylate systems."
    }
  },
  {
    "doi": "10.1002/advs.202309393",
    "title": "Restoration Temperature Control through Glass Transition Temperature Modulation of Shape Memory Polymer for Thermally Switchable Adhesive",
    "year": 2024,
    "chemical_composition": {
      "repeat_unit_psmiles": null,
      "monomers": [
        {
          "name": "Acrylate monomer units",
          "smiles": null,
          "ratio_value": null,
          "ratio_unit": null
        },
        {
          "name": "Mercaptoester-type UV-curable oligomer",
          "smiles": null,
          "ratio_value": null,
          "ratio_unit": null
        }
      ],
      "additives": [],
      "is_homopolymer": false
    },
    "processing_history": "UV curing at 365 nm for 10 min at ambient temperature 40 °C. Molded against PDMS negative mold with micro-lens pattern. Tg measured by DMA (tan δ peak) at heating rate 3 °C/min from -50 to 150 °C, frequency 1 Hz using TA Instruments Discovery DMA 850.",
    "hierarchical_structure": "Micro-lens pattern (diameter 200 μm, height 90 μm). Amorphous cross-linked polymer network.",
    "properties": {
      "Tg": {
        "value": [
          34.3
        ],
        "unit": "°C"
      }
    },
    "analysis_with_hierarchical_structure": {
      "descriptive_text": "The sample comprises an amorphous cross-linked polymer network synthesized from acrylate monomer units and a mercaptoester-type UV-curable oligomer. Fabrication involved UV curing at 365 nm for 10 minutes at 40 °C while molded against a PDMS negative mold to impart a micro-lens pattern featuring a 200 μm diameter and 90 μm height. Thermal mechanical properties were evaluated via dynamic mechanical analysis (DMA), where the glass transition was identified as the tan δ peak during heating from -50 to 150 °C at 3 °C/min and 1 Hz.",
      "reasoning_analysis": "Increasing Factors: The formation of a cross-linked polymer network significantly restricts segmental chain mobility, inherently driving the Tg higher compared to linear analogues. Additionally, the characterization method utilizes DMA at 1 Hz to detect the tan δ peak, which typically yields a higher apparent Tg than calorimetric methods due to the frequency dependence of viscoelastic relaxation. Decreasing Factors: The inclusion of mercaptoester-type oligomers introduces thioether linkages into the backbone, which offer lower rotational barriers than carbon-carbon bonds, thereby increasing chain flexibility and lowering the Tg. Furthermore, the UV curing process conducted at a relatively low ambient temperature of 40 °C may result in incomplete conversion, leaving residual free volume or unreacted species that act to depress the transition temperature. Dominant Factor: The topological constraints imposed by the cross-linked network architecture qualitatively dominate the thermal behavior, establishing a rigid three-dimensional structure that generally elevates the Tg above that of the constituent linear oligomers, despite the flexibility introduced by the mercaptoester chemistry."
    },
    "analysis_without_hierarchical_structure": {
      "descriptive_text": "The sample comprises a crosslinked network derived from acrylate monomer units combined with a mercaptoester-type UV-curable oligomer. Processing involved UV curing at 365 nm for 10 minutes at an ambient temperature of 40 °C, while simultaneously molding the material against a PDMS negative mold possessing a micro-lens pattern. Thermal characterization was performed using dynamic mechanical analysis on a TA Instruments Discovery DMA 850, where the glass transition temperature was determined from the tan δ peak during a heating scan from -50 to 150 °C at a rate of 3 °C/min and a frequency of 1 Hz.",
      "reasoning_analysis": "Increasing Factors: The formation of a covalently crosslinked network through UV curing imposes topological constraints on polymer chain segments, significantly restricting mobility and driving the Tg upward. Additionally, the use of dynamic mechanical analysis at a frequency of 1 Hz inherently shifts the observed tan δ peak to higher temperatures compared to static thermal methods due to the timescale of measurement. Decreasing Factors: The incorporation of a mercaptoester-type oligomer introduces flexible thioether linkages and lower molecular weight precursors compared to high molecular weight polymers, which increases free volume and chain flexibility, thereby depressing the Tg. Furthermore, the relatively low curing temperature of 40 °C risks vitrification before full conversion, potentially leaving unreacted monomers that act as plasticizers. Dominant Factor: The topological constraints imposed by the UV-induced crosslinking network qualitatively dominate the thermal behavior. While the flexible oligomeric backbone and potential incomplete conversion tend to lower the transition temperature, the fundamental restriction of segmental motion provided by the crosslinked mesh size establishes the primary determinant for the final Tg."
    }
  },
  {
    "doi": null,
    "title": "SURFACE THERMOMECHANICAL AND GLASS TRANSITIONTEMPERATURE MEASUREMENTS OF POLYMERIC SOLIDS",
    "year": null,
    "chemical_composition": {
      "repeat_unit_psmiles": null,
      "monomers": [
        {
          "name": "Styrene",
          "smiles": "C=CC1=CC=CC=C1",
          "ratio_value": 50,
          "ratio_unit": "wt%"
        },
        {
          "name": "Methyl Methacrylate",
          "smiles": "CC(=C)C(=O)OC",
          "ratio_value": 50,
          "ratio_unit": "wt%"
        }
      ],
      "additives": [],
      "is_homopolymer": false
    },
    "processing_history": "Symmetric P(St-b-MMA) diblock copolymer film, Mn = 31.8k. As-cast thin film annealed. Tg measured by temperature-controlled XPS heating stage at analytical depth range 0.0~2.7 nm. Reported value 303.5 ± 1.5 K.",
    "hierarchical_structure": "Surface enrichment of PS segments. Analytical depth range 0.0~2.7 nm. Lamellar structure formed in quasi-equilibrium state after annealing.",
    "properties": {
      "Tg": {
        "value": [
          30.4
        ],
        "unit": "°C"
      }
    },
    "analysis_with_hierarchical_structure": {
      "descriptive_text": "The sample comprises a symmetric poly(styrene-block-methyl methacrylate) diblock copolymer film with a number-average molecular weight (Mn) of 31.8k, synthesized from equal weight fractions (50 wt%) of styrene and methyl methacrylate monomers. Processed as an as-cast thin film followed by annealing, the material exhibits a lamellar structure in a quasi-equilibrium state with distinct surface enrichment of polystyrene segments. The thermal properties were characterized within an analytical depth range of 0.0 to 2.7 nm using a temperature-controlled XPS heating stage.",
      "reasoning_analysis": "Increasing Factors: The incorporation of methyl methacrylate monomers introduces polar ester groups that facilitate dipole-dipole interactions, inherently restricting segmental mobility more than styrene units alone. Additionally, the thermal annealing history promotes the formation of a well-ordered lamellar morphology, which can enhance packing density and interfacial stability within the bulk domains. Decreasing Factors: The characterization technique utilizes XPS with an analytical depth of 0.0 to 2.7 nm, probing the extreme free surface where reduced coordination number and enhanced chain end mobility significantly depress the glass transition temperature relative to the bulk. Furthermore, the hierarchical structure indicates surface enrichment of polystyrene segments, which possess a lower intrinsic bulk Tg than poly(methyl methacrylate), thereby biasing the surface measurement toward lower temperatures, while the moderate molecular weight (Mn = 31.8k) increases the concentration of chain ends, enhancing free volume. Dominant Factor: Despite the restrictive interactions from the methyl methacrylate blocks and the ordered lamellar structure, the dominant factor is the combination of the surface-sensitive measurement depth and the specific surface enrichment of polystyrene. The enhanced segmental mobility inherent to the free surface interface qualitatively overrides the bulk restrictive forces, dictating a lowered Tg response compared to the bulk copolymer material."
    },
    "analysis_without_hierarchical_structure": {
      "descriptive_text": "The sample comprises a symmetric poly(styrene-block-methyl methacrylate) diblock copolymer with a number-average molecular weight of 31.8k, consisting of styrene and methyl methacrylate monomers in a 50 wt% ratio each. The material was prepared as an as-cast thin film which underwent annealing. The glass transition temperature was characterized using a temperature-controlled XPS heating stage, probing the analytical depth range of 0.0 to 2.7 nm.",
      "reasoning_analysis": "Increasing Factors: The chemical composition includes styrene and methyl methacrylate units, both of which possess bulky side groups such as phenyl and ester groups that impose steric hindrance on backbone rotation, intrinsically promoting a higher glass transition temperature. Additionally, the diblock copolymer architecture allows for microphase separation where confined domains can retain bulk-like thermal properties, and the annealing process further stabilizes this ordered morphology to resist segmental motion. Decreasing Factors: The processing history specifies a thin film geometry characterized by surface-sensitive XPS, which probes the top 0.0 to 2.7 nm where free surface effects significantly enhance segmental mobility and reduce cooperative motion requirements. Furthermore, the moderate molecular weight of 31.8k introduces a higher concentration of chain ends compared to high molecular weight bulk samples, contributing to increased free volume and potential depression of the transition temperature. Dominant Factor: While the intrinsic rigidity of the monomer units and the block architecture establish a high baseline expectation for the glass transition temperature, the dominant factor is the surface-sensitive measurement condition combined with the thin film geometry. The enhanced mobility at the free surface probed by XPS qualitatively overrides the bulk chemical rigidity, leading to a depressed glass transition temperature relative to the macroscopic bulk material."
    }
  },
  {
    "doi": null,
    "title": "Prediction of glass transition temperatures of polyacrylates from the structures of motion units",
    "year": 2016,
    "chemical_composition": {
      "repeat_unit_psmiles": null,
      "monomers": [
        {
          "name": "1h,1h,5h-octafluoropentyl acrylate",
          "smiles": null,
          "ratio_value": null,
          "ratio_unit": null
        }
      ],
      "additives": [],
      "is_homopolymer": true
    },
    "processing_history": "Experimental Tg data sourced from Ref. 13 (Polymer Handbook). Included in Training set (No. 20).",
    "hierarchical_structure": "Amorphous polyacrylate",
    "properties": {
      "Tg": {
        "value": [
          -35.1
        ],
        "unit": "°C"
      }
    },
    "analysis_with_hierarchical_structure": {
      "descriptive_text": "The sample comprises an amorphous homopolymer derived from 1h,1h,5h-octafluoropentyl acrylate monomers. Characterization data for this polyacrylate system was obtained from established literature within the Polymer Handbook, representing a standard reference material. The material exhibits an amorphous hierarchical structure without reported crystalline domains or specific additive modifications such as fillers or plasticizers.",
      "reasoning_analysis": "Increasing Factors: The presence of multiple fluorine atoms within the octafluoropentyl side groups introduces significant bond stiffness and electronegativity, which can increase the rotational energy barriers locally and enhance intermolecular interactions compared to hydrogenated analogs. Additionally, the reliance on handbook data implies a standardized thermal history, minimizing processing-induced anomalies such as residual solvent plasticization that would artificially depress the Tg. Decreasing Factors: The polyacrylate backbone possesses inherent flexibility, and the long octafluoropentyl side chains act as effective internal plasticizers by increasing free volume and spacing the polymer backbones apart, thereby facilitating segmental motion. The confirmed amorphous hierarchical structure further indicates the absence of crystalline domains that would otherwise restrict chain mobility and elevate the transition temperature. Dominant Factor: The internal plasticization effect driven by the long fluorinated side chain length qualitatively dominates the stiffness contributions of the C-F bonds, establishing a lower Tg baseline relative to short-side-chain acrylates, while the standardized literature-based processing history ensures this value reflects the intrinsic material behavior rather than transient processing artifacts."
    },
    "analysis_without_hierarchical_structure": {
      "descriptive_text": "The sample is a poly(1h,1h,5h-octafluoropentyl acrylate) homopolymer. The glass transition temperature data associated with this material was sourced from established literature within the Polymer Handbook (Ref. 13) and cataloged within the training dataset as entry number 20, implying standard characterization conditions.",
      "reasoning_analysis": "Increasing Factors: The incorporation of fluorine atoms within the octafluoropentyl side group introduces significant steric bulk and high bond stiffness due to the strong carbon-fluorine bonds. This chemical structure restricts segmental mobility of the polymer backbone and increases the rotational energy barrier, intrinsically driving the Tg upward relative to non-fluorinated acrylate analogs. Decreasing Factors: The acrylate backbone possesses inherent flexibility, and the long pentyl spacer within the ester group acts as an internal plasticizer. This extended side chain increases the free volume between polymer chains and facilitates segmental motion, qualitatively driving the Tg downward compared to acrylates with shorter ester substituents. Dominant Factor: In polyacrylate systems, the internal plasticization effect governed by the length of the ester side chain is typically the dominant factor determining the glass transition. Consequently, the flexibility provided by the long pentyl spacer likely dictates the primary Tg behavior relative to short-chain acrylates, although the fluorination mitigates this reduction compared to hydrogenated counterparts. Furthermore, the lack of specific thermal processing history in the data source implies the value reflects standard equilibrium conditions without processing-induced physical aging effects."
    }
  },
  {
    "doi": "10.1016/j.polymer.2023.125886",
    "title": "Multifunctional hyperbranched prepolymers with tailored degree of methylation and methacrylation",
    "year": 2023,
    "chemical_composition": {
      "repeat_unit_psmiles": null,
      "monomers": [
        {
          "name": "Glycidol",
          "smiles": "OCC1CO1",
          "ratio_value": null,
          "ratio_unit": null
        }
      ],
      "additives": [
        {
          "name": "DMPA",
          "type": "photoinitiator",
          "amount_value": 1.0,
          "amount_unit": "wt%"
        },
        {
          "name": "BHT",
          "type": "stabilizer",
          "amount_value": 200,
          "amount_unit": "ppm"
        },
        {
          "name": "TEMPOL",
          "type": "stabilizer",
          "amount_value": 100,
          "amount_unit": "ppm"
        }
      ],
      "is_homopolymer": true
    },
    "processing_history": "UV cured poly-hbPG-MA0.05/OMe0.95 (poly-3c). Precursor 3c mixed with DMPA (1.0 wt%), UV irradiated (365 nm, 0.45 W/cm2, 3 min + 2 min). Tg measured by DMA (TA Instruments Q800) in single cantilever mode from -90 to 100 °C at 1 Hz, 10 μm amplitude, 2 K/min heating rate. Tg identified as maximum of loss modulus.",
    "hierarchical_structure": "Amorphous crosslinked network. Gel content 79%.",
    "properties": {
      "Tg": {
        "value": [
          -57
        ],
        "unit": "°C"
      }
    },
    "analysis_with_hierarchical_structure": {
      "descriptive_text": "The sample comprises an amorphous, crosslinked network derived from a functionalized poly(glycidol) precursor. The formulation includes 1.0 wt% 2,2-dimethoxy-2-phenylacetophenone (DMPA) as a photoinitiator, along with 200 ppm butylated hydroxytoluene (BHT) and 100 ppm TEMPOL as stabilizers. Processing involved UV irradiation at 365 nm with an intensity of 0.45 W/cm² for a total of 5 minutes to induce curing, yielding a material with a gel content of 79%. The thermomechanical properties were characterized using dynamic mechanical analysis (DMA) in single cantilever mode from -90 to 100 °C at 1 Hz and 10 μm amplitude, with the glass transition temperature identified as the maximum of the loss modulus during heating at 2 K/min.",
      "reasoning_analysis": "Increasing Factors: The UV-induced formation of a covalent crosslinked network restricts long-range segmental motion, inherently driving the Tg upward relative to the linear precursor. Additionally, residual hydroxyl groups on the poly(glycidol) backbone may engage in intermolecular hydrogen bonding, further stiffening the matrix and restricting chain mobility. Decreasing Factors: The flexible ether linkages within the polymer backbone promote chain mobility, lowering the Tg compared to rigid carbon-backbone systems. The presence of a 21% sol fraction represents uncrosslinked chains that act as internal plasticizers, increasing free volume and depressing the Tg. Furthermore, residual small molecules such as the photoinitiator and stabilizers may contribute to a minor plasticization effect within the network. Dominant Factor: The crosslinked network architecture is the dominant factor defining the solid-state properties, establishing a higher Tg baseline than the uncured polymer; however, the flexible backbone chemistry and significant sol fraction qualitatively limit the magnitude of this increase."
    },
    "analysis_without_hierarchical_structure": {
