Repository: hhtrick/HHT-code

# HHT training framework

This directory contains model training, embedding precomputation, inference, article-level baselines and the curated datasets. All commands below assume that the working directory is `train_code/`.

## 3. Datasets and fixed partitions

Each main dataset is a JSON array at `dataset/{property}/{property}.json`. Entries contain source metadata, `chemical_composition`, `processing_history`, `hierarchical_structure`, `properties`, and two generated-analysis objects. Targets are stored as `properties[property]["value"]`; source metadata and target values are not predictive input fields.

| Property | Train | Validation | Test | Total |
|---|---:|---:|---:|---:|

File: train_code/dataset/Tg/Tg.json (part 117 of 235)
[
      "descriptive_text": "The sample is a glycidol-based homopolymer, specifically designated as UV cured poly-hbPG-MA0.05/OMe0.95 (poly-3c). The formulation included 1.0 wt% 2,2-dimethoxy-2-phenylacetophenone (DMPA) as a photoinitiator, along with 200 ppm butylated hydroxytoluene (BHT) and 100 ppm TEMPOL as stabilizers. Preparation involved mixing the precursor 3c with DMPA followed by UV irradiation at 365 nm with an intensity of 0.45 W/cm2 for a total of 5 minutes. The glass transition temperature was characterized using dynamic mechanical analysis (DMA) on a TA Instruments Q800 in single cantilever mode, sweeping from -90 to 100 °C at 1 Hz frequency and 10 μm amplitude with a heating rate of 2 K/min, identifying Tg as the maximum of the loss modulus.",
      "reasoning_analysis": "Increasing Factors: The UV curing process induces crosslinking through the methacrylate functionalities, creating a network structure that restricts segmental chain mobility and inherently drives the Tg upward. Additionally, the use of dynamic mechanical analysis at a frequency of 1 Hz introduces a timescale effect that typically shifts the observed Tg to higher temperatures compared to static measurements due to the reduced time available for segmental relaxation. Decreasing Factors: The presence of low molecular weight additives, specifically the photoinitiator residues and stabilizers (BHT, TEMPOL), acts as internal plasticizers that increase free volume and facilitate chain motion, thereby depressing the Tg. Furthermore, the hyperbranched architecture combined with a high proportion of flexible methoxy end groups (OMe0.95) reduces intermolecular hydrogen bonding and packing efficiency relative to linear or hydroxyl-rich analogs, significantly enhancing chain flexibility. Dominant Factor: While the UV-induced crosslinking provides structural integrity, the high density of flexible methoxy end groups and the inherent free volume associated with the hyperbranched topology qualitatively dominate the final Tg behavior, establishing a baseline of high chain mobility that limits the extent of Tg elevation despite the network formation."
    }
  },
  {
    "doi": null,
    "title": "SURFACE THERMOMECHANICAL AND GLASS TRANSITIONTEMPERATURE MEASUREMENTS OF POLYMERIC SOLIDS",
    "year": null,
    "chemical_composition": {
      "repeat_unit_psmiles": null,
      "monomers": [
        {
          "name": "Styrene",
          "smiles": "C=CC1=CC=CC=C1",
          "ratio_value": 50,
          "ratio_unit": "wt%"
        },
        {
          "name": "Methyl Methacrylate",
          "smiles": "CC(=C)C(=O)OC",
          "ratio_value": 50,
          "ratio_unit": "wt%"
        }
      ],
      "additives": [],
      "is_homopolymer": false
    },
    "processing_history": "Symmetric P(St-b-MMA) diblock copolymer film, Mn = 45.5k. As-cast thin film annealed. Tg measured by temperature-controlled XPS heating stage at analytical depth range 0.0~2.7 nm. Reported value 322.5 ± 2.0 K.",
    "hierarchical_structure": "Surface enrichment of PS segments. Analytical depth range 0.0~2.7 nm. Lamellar structure formed in quasi-equilibrium state after annealing.",
    "properties": {
      "Tg": {
        "value": [
          49.4
        ],
        "unit": "°C"
      }
    },
    "analysis_with_hierarchical_structure": {
      "descriptive_text": "The sample consists of a symmetric poly(styrene-block-methyl methacrylate) (P(St-b-MMA)) diblock copolymer film with a number-average molecular weight (Mn) of 45.5k g/mol and an equimolar composition of 50 wt% styrene and 50 wt% methyl methacrylate. The material was processed as an as-cast thin film which was subsequently annealed to induce a lamellar structure in a quasi-equilibrium state. Characterization of the glass transition temperature was performed using a temperature-controlled XPS heating stage, specifically probing the surface region within an analytical depth range of 0.0 to 2.7 nm, where surface enrichment of polystyrene segments was observed.",
      "reasoning_analysis": "Increasing Factors: The presence of methyl methacrylate units contributes intrinsic rigidity due to the polar ester side groups, which typically exhibits a bulk glass transition temperature slightly higher than or comparable to polystyrene. Additionally, the thermal annealing history promotes microphase separation into a lamellar structure, establishing distinct domains that restrict interfacial chain mobility compared to a disordered mixture, while the molecular weight of 45.5k ensures sufficient chain entanglement to minimize chain-end free volume effects. Decreasing Factors: The measurement technique utilizes temperature-controlled XPS with an analytical depth of 0.0~2.7 nm, specifically probing the free surface region where polymer segments exhibit enhanced mobility due to reduced coordination and lower density, leading to a depression in Tg relative to the bulk. Furthermore, the hierarchical structure indicates surface enrichment of polystyrene segments; since polystyrene generally possesses a lower bulk Tg than poly(methyl methacrylate), the surface composition bias shifts the observed transition toward lower temperatures. Dominant Factor: The dominant factor governing the observed Tg behavior is the combination of the surface-sensitive measurement depth and the specific surface enrichment of polystyrene segments. The enhanced segmental mobility inherent to the free surface interface qualitatively overrides the bulk stiffening effects of the PMMA blocks and the annealing-induced order, resulting in a surface Tg that is characteristically lower than the bulk average of the diblock copolymer system."
    },
    "analysis_without_hierarchical_structure": {
      "descriptive_text": "The sample comprises a symmetric poly(styrene-block-methyl methacrylate) diblock copolymer with a number-average molecular weight of 45.5k, synthesized from equal weight fractions of styrene and methyl methacrylate monomers. The material was processed into an as-cast thin film which underwent an annealing treatment. The glass transition temperature was characterized using a temperature-controlled X-ray photoelectron spectroscopy heating stage, specifically probing the analytical depth range of 0.0 to 2.7 nm.",
      "reasoning_analysis": "Increasing Factors: The inherent chemical composition, featuring bulky phenyl side groups from styrene and ester groups from methyl methacrylate, restricts polymer chain mobility through steric hindrance, intrinsically driving the Tg higher. Additionally, the annealing processing history likely promotes denser packing and microphase separation within the diblock architecture, reducing free volume and stabilizing the glassy state. Decreasing Factors: The processing history specifies an as-cast thin film geometry, which introduces free surface effects that typically enhance segmental mobility near the interface compared to the bulk. Furthermore, the characterization method utilizes temperature-controlled XPS with an analytical depth of 0.0 to 2.7 nm, meaning the measurement is highly surface-sensitive and probes the region where chain mobility is highest. Dominant Factor: While the intrinsic structural rigidity of the monomers establishes a high baseline Tg for the bulk material, the surface-sensitive nature of the characterization technique combined with the thin film geometry is the dominant dynamic factor. This configuration prioritizes the detection of enhanced mobility at the free surface, qualitatively leading to an observed Tg that is depressed relative to the bulk value expected from the chemical composition alone."
    }
  },
  {
    "doi": null,
    "title": "Prediction of glass transition temperatures of polyacrylates from the structures of motion units",
    "year": 2016,
    "chemical_composition": {
      "repeat_unit_psmiles": null,
      "monomers": [
        {
          "name": "isobutyl acrylate",
          "smiles": "C=CC(=O)OCC(C)C",
          "ratio_value": null,
          "ratio_unit": null
        }
      ],
      "additives": [],
      "is_homopolymer": true
    },
    "processing_history": "Experimental Tg data sourced from Ref. 13 (Polymer Handbook). Included in Training set (No. 24).",
    "hierarchical_structure": "Amorphous polyacrylate",
    "properties": {
      "Tg": {
        "value": [
          -24.1
        ],
        "unit": "°C"
      }
    },
    "analysis_with_hierarchical_structure": {
      "descriptive_text": "The sample is characterized as an amorphous poly(isobutyl acrylate) homopolymer derived from isobutyl acrylate monomers. The physical property data, specifically the glass transition temperature, were retrieved from established literature values found in Reference 13 of the Polymer Handbook and utilized within a standardized training set framework.",
      "reasoning_analysis": "Increasing Factors: The polar ester groups within the polymer backbone facilitate intermolecular dipole-dipole interactions, which provide a baseline cohesive energy that restricts chain mobility relative to purely non-polar hydrocarbon polymers. Decreasing Factors: The presence of the long, flexible isobutyl side chain acts as an internal plasticizer, substantially increasing the free volume and enhancing segmental mobility of the polymer chains. Furthermore, the inherent flexibility of the carbon-carbon backbone in acrylates allows for low-energy rotational states, and the amorphous hierarchical structure lacks crystalline domains that would otherwise impose physical constraints on chain motion. Dominant Factor: The internal plasticization effect conferred by the flexible isobutyl side group qualitatively dominates the thermal behavior. Despite the cohesive contributions from the ester linkages, the significant increase in free volume and chain mobility driven by the side chain length results in a characteristically low glass transition temperature typical of long-chain alkyl acrylates."
    },
    "analysis_without_hierarchical_structure": {
      "descriptive_text": "The material under investigation is a poly(isobutyl acrylate) homopolymer synthesized without the incorporation of extraneous additives or reinforcing fillers. The glass transition temperature data for this sample was not derived from immediate experimental processing but was sourced from established literature values documented in the Polymer Handbook (Ref. 13) and subsequently cataloged within the training dataset as entry number 24.",
      "reasoning_analysis": "Increasing Factors: The presence of polar ester linkages within the polymer repeat unit facilitates dipole-dipole interactions between adjacent chains, which inherently restricts segmental mobility and contributes to a higher baseline glass transition temperature compared to non-polar hydrocarbon polymers. Decreasing Factors: The polyacrylate backbone exhibits high intrinsic flexibility due to the absence of bulky substituents on the alpha-carbon, and the isobutyl side chain acts as a long, flexible alkyl group that functions as an internal plasticizer; this structural feature increases free volume and shields intermolecular polar interactions, significantly facilitating chain motion at lower temperatures. Dominant Factor: The internal plasticization effect induced by the bulky and flexible isobutyl side groups qualitatively dominates the thermal behavior, as the increase in free volume and reduction in interchain friction outweighs the restrictive influence of the polar ester interactions, driving the Tg towards lower temperatures relative to acrylates with shorter side chains."
    }
  },
  {
    "doi": null,
    "title": "Prediction of glass transition temperatures of polyacrylates from the structures of motion units",
    "year": 2016,
    "chemical_composition": {
      "repeat_unit_psmiles": null,
      "monomers": [
        {
          "name": "1h,1h-pentafluoropropyl acrylate",
          "smiles": null,
          "ratio_value": null,
          "ratio_unit": null
        }
      ],
      "additives": [],
      "is_homopolymer": true
    },
    "processing_history": "Experimental Tg data sourced from Ref. 13 (Polymer Handbook). Included in Training set (No. 22).",
    "hierarchical_structure": "Amorphous polyacrylate",
    "properties": {
      "Tg": {
        "value": [
          -26.1
        ],
        "unit": "°C"
      }
    },
    "analysis_with_hierarchical_structure": {
      "descriptive_text": "The investigated material is an amorphous homopolymer derived from 1h,1h-pentafluoropropyl acrylate monomers. This fluorinated polyacrylate exhibits an amorphous hierarchical structure and contains no additional additives or fillers. The glass transition temperature data were sourced from established literature (Ref. 13, Polymer Handbook) and cataloged as training set entry No. 22, indicating that the sample preparation and characterization followed standard reference protocols.",
      "reasoning_analysis": "Increasing Factors: The presence of the pentafluoropropyl side group introduces significant steric hindrance and bulky volume adjacent to the polymer backbone, which restricts segmental rotation. Additionally, the high electronegativity of the fluorine atoms creates strong intermolecular dipole-dipole interactions and the C-F bonds possess high stiffness, both of which increase the energy barrier for chain mobility and drive the Tg higher. Decreasing Factors: The polyacrylate backbone inherently possesses a degree of flexibility compared to more rigid polymer backbones, which facilitates segmental motion. Furthermore, the bulky nature of the fluorinated side chains may inhibit efficient chain packing, potentially increasing free volume which could otherwise lower the Tg. Dominant Factor: The restrictive effects imposed by the fluorinated side chain, specifically the strong dipole interactions and steric hindrance, qualitatively dominate over the inherent flexibility of the acrylate backbone, resulting in a net increase in Tg relative to non-fluorinated polyacrylate analogs."
    },
    "analysis_without_hierarchical_structure": {
      "descriptive_text": "The sample comprises a homopolymer derived from 1h,1h-pentafluoropropyl acrylate monomers without additional additives. The glass transition temperature data was sourced from Reference 13 of the Polymer Handbook and recorded as entry number 22 in the training dataset.",
      "reasoning_analysis": "Increasing Factors: The chemical composition features a pentafluoropropyl side group, where the high electronegativity and stiffness of the carbon-fluorine bonds create significant steric bulk and strong intermolecular dipole interactions that restrict segmental mobility, driving the Tg upward. Decreasing Factors: The polymer backbone consists of an acrylate structure which lacks the alpha-methyl group found in methacrylates, resulting in lower rotational energy barriers and inherent backbone flexibility that tends to lower the Tg. Furthermore, the processing history indicates the data is derived from standard literature sources without specific thermal treatments like quenching, suggesting the absence of processing-induced free volume anomalies that might otherwise alter the transition. Dominant Factor: The rigidifying influence of the heavily fluorinated side group qualitatively dominates the thermal behavior. While the acrylate backbone provides flexibility, the steric and electronic constraints imposed by the pentafluoropropyl moiety restrict chain dynamics more significantly, establishing the primary determinant for the material's glass transition temperature under standard reference conditions."
    }
  },
  {
    "doi": "10.1002/advs.202309393",
    "title": "Restoration Temperature Control through Glass Transition Temperature Modulation of Shape Memory Polymer for Thermally Switchable Adhesive",
    "year": 2024,
    "chemical_composition": {
      "repeat_unit_psmiles": null,
      "monomers": [
        {
          "name": "Acrylate monomer units",
          "smiles": null,
          "ratio_value": null,
          "ratio_unit": null
        },
        {
          "name": "Mercaptoester-type UV-curable oligomer",
          "smiles": null,
          "ratio_value": null,
          "ratio_unit": null
        }
      ],
      "additives": [],
      "is_homopolymer": false
    },
    "processing_history": "UV curing at 365 nm for 10 min at ambient temperature 60 °C. Molded against PDMS negative mold with micro-lens pattern. Tg measured by DSC (onset method) at heating rate 70 °C/min from -50 to 200 °C using TA Instruments Q2000.",
    "hierarchical_structure": "Micro-lens pattern (diameter 200 μm, height 90 μm). Amorphous cross-linked polymer network.",
    "properties": {
      "Tg": {
        "value": [
          36.45
        ],
        "unit": "°C"
      }
    },
    "analysis_with_hierarchical_structure": {
      "descriptive_text": "The sample comprises an amorphous cross-linked polymer network synthesized from acrylate monomer units and a mercaptoester-type UV-curable oligomer. Processing involved UV curing at 365 nm for 10 minutes at an ambient temperature of 60 °C while molding against a PDMS negative mold to replicate a micro-lens pattern featuring a 200 μm diameter and 90 μm height. Subsequent thermal characterization was performed via DSC using the onset method at a heating rate of 70 °C/min from -50 to 200 °C on a TA Instruments Q2000.",
      "reasoning_analysis": "Increasing Factors: The formation of an amorphous cross-linked polymer network significantly restricts segmental chain mobility compared to linear analogs, intrinsically driving the Tg upward. Additionally, the high DSC heating rate of 70 °C/min introduces a kinetic shift, causing the observed glass transition to occur at a higher temperature due to reduced time for structural relaxation during the scan. Decreasing Factors: The incorporation of mercaptoester-type oligomers often introduces flexible thioether linkages and aliphatic spacers within the backbone, which enhance local chain mobility and lower the Tg relative to rigid aromatic acrylate networks. Furthermore, curing at an ambient temperature of 60 °C may lead to vitrification before full conversion if the developing Tg exceeds the cure temperature, potentially leaving residual unreacted monomers that act as plasticizers. Dominant Factor: The cross-linked network architecture serves as the dominant factor governing the thermal behavior. While the flexible oligomer components and potential residual monomers exert a downward pressure on the transition temperature, the covalent constraints imposed by the UV-induced cross-linking fundamentally limit large-scale segmental motion, establishing a Tg primarily defined by the network mesh size rather than linear chain dynamics."
    },
    "analysis_without_hierarchical_structure": {
      "descriptive_text": "The material system comprises a hybrid network formed from Acrylate monomer units and a Mercaptoester-type UV-curable oligomer. Processing involved UV curing at 365 nm for 10 minutes at an ambient temperature of 60 °C, during which the material was molded against a PDMS negative mold to impart a micro-lens pattern. The glass transition temperature was subsequently characterized using differential scanning calorimetry (DSC) via the onset method, employing a heating rate of 70 °C/min from -50 to 200 °C on a TA Instruments Q2000.",
      "reasoning_analysis": "Increasing Factors: The UV-induced crosslinking between Acrylate monomer units and the Mercaptoester-type oligomer creates a three-dimensional network that significantly restricts segmental chain mobility, inherently driving the Tg upward. Additionally, the thermal assist at 60 °C during curing likely promoted higher conversion rates, further densifying the network, while the high DSC heating rate of 70 °C/min introduces a kinetic lag that artificially shifts the observed transition temperature to higher values. Decreasing Factors: The incorporation of mercaptoester-type oligomers typically introduces flexible thioether linkages and longer chain segments between crosslinks compared to rigid homopolymers, which can enhance chain flexibility and lower the baseline Tg. Furthermore, if the 10-minute UV exposure was insufficient for complete conversion, residual unreacted monomers could act as internal plasticizers, increasing free volume. Dominant Factor: The formation of the crosslinked network architecture via UV curing is the dominant structural determinant, establishing a rigid matrix that overrides the flexibility of the oligomeric spacers; however, the exceptionally high heating rate during characterization serves as the dominant experimental variable that qualitatively elevates the measured Tg relative to standard equilibrium conditions."
    }
  },
  {
    "doi": "10.1002/advs.202309393",
    "title": "Restoration Temperature Control through Glass Transition Temperature Modulation of Shape Memory Polymer for Thermally Switchable Adhesive",
    "year": 2024,
    "chemical_composition": {
      "repeat_unit_psmiles": null,
      "monomers": [
        {
          "name": "Acrylate monomer units",
          "smiles": null,
          "ratio_value": null,
          "ratio_unit": null
        },
        {
          "name": "Mercaptoester-type UV-curable oligomer",
          "smiles": null,
          "ratio_value": null,
          "ratio_unit": null
        }
      ],
      "additives": [],
      "is_homopolymer": false
    },
    "processing_history": "UV curing at 365 nm for 10 min at ambient temperature 60 °C. Molded against PDMS negative mold with micro-lens pattern. Tg measured by DSC (mid-point method) at heating rate 70 °C/min from -50 to 200 °C using TA Instruments Q2000.",
    "hierarchical_structure": "Micro-lens pattern (diameter 200 μm, height 90 μm). Amorphous cross-linked polymer network.",
    "properties": {
      "Tg": {
        "value": [
          41.48
        ],
        "unit": "°C"
      }
    },
    "analysis_with_hierarchical_structure": {
      "descriptive_text": "The material consists of an amorphous cross-linked polymer network derived from acrylate monomer units and a mercaptoester-type UV-curable oligomer. This composite was fabricated via UV curing at 365 nm for 10 minutes at an ambient temperature of 60 °C, during which it was molded against a PDMS negative mold to create a micro-lens pattern with a diameter of 200 μm and height of 90 μm. The glass transition temperature was subsequently characterized using differential scanning calorimetry (DSC) via the mid-point method at a heating rate of 70 °C/min over a temperature range of -50 to 200 °C on a TA Instruments Q2000.",
      "reasoning_analysis": "Increasing Factors: The formation of an amorphous cross-linked polymer network via UV curing significantly restricts segmental chain mobility, which intrinsically elevates the glass transition temperature compared to linear precursors. Additionally, the specific processing history involves a DSC heating rate of 70 °C/min, which is substantially higher than standard rates; this kinetic effect prevents full structural relaxation during the scan, qualitatively shifting the observed Tg to higher temperatures. Decreasing Factors: The incorporation of mercaptoester-type oligomers introduces thioether linkages into the backbone, which possess greater flexibility and lower rotational barriers compared to purely carbonaceous backbones, potentially depressing the intrinsic Tg. Furthermore, curing at an ambient temperature of 60 °C may result in incomplete conversion if the vitrification point is reached early, leaving residual unreacted monomers that could act as plasticizers and reduce free volume constraints. Dominant Factor: The topological constraints imposed by the cross-linked network structure are the dominant factor, establishing a rigid architecture that outweighs the flexibility introduced by the mercaptoester linkages. However, the exceptionally high heating rate used during characterization serves as a critical secondary factor that will qualitatively inflate the measured Tg value relative to the material's equilibrium thermodynamic transition."
    },
    "analysis_without_hierarchical_structure": {
      "descriptive_text": "The sample consists of a hybrid network derived from acrylate monomer units and a mercaptoester-type UV-curable oligomer. This non-homopolymer system was processed via UV curing at 365 nm for 10 minutes at an ambient temperature of 60 °C, followed by molding against a PDMS negative mold featuring a micro-lens pattern. Thermal characterization was conducted using differential scanning calorimetry with a mid-point method, utilizing a heating rate of 70 °C/min from -50 to 200 °C on a TA Instruments Q2000.",
      "reasoning_analysis": "Increasing Factors: The formation of a crosslinked network through UV curing of the acrylate and mercaptoester components significantly restricts segmental chain mobility, intrinsically driving the Tg higher. Additionally, the processing history specifies a DSC heating rate of 70 °C/min, which is substantially higher than standard rates; this kinetic effect reduces the time available for segmental relaxation during the scan, qualitatively shifting the observed Tg to higher temperatures. Decreasing Factors: The incorporation of mercaptoester linkages introduces thioether bonds into the polymer backbone, which are generally more flexible than carbon-carbon bonds and tend to lower the Tg by increasing chain flexibility. Furthermore, if the 10-minute UV curing duration was insufficient to reach full conversion, residual unreacted monomers could act as plasticizers, increasing free volume and depressing the Tg. Dominant Factor: The structural rigidity imparted by the crosslinked network formed during UV curing is the dominant material factor establishing the baseline Tg; however, the exceptionally high heating rate used during characterization serves as a dominant experimental factor that will qualitatively elevate the measured Tg value relative to standard testing conditions."
    }
  },
  {
    "doi": "10.1002/advs.202309393",
    "title": "Restoration Temperature Control through Glass Transition Temperature Modulation of Shape Memory Polymer for Thermally Switchable Adhesive",
    "year": 2024,
    "chemical_composition": {
      "repeat_unit_psmiles": null,
      "monomers": [
        {
          "name": "Acrylate monomer units",
          "smiles": null,
          "ratio_value": null,
          "ratio_unit": null
        },
        {
          "name": "Mercaptoester-type UV-curable oligomer",
          "smiles": null,
          "ratio_value": null,
          "ratio_unit": null
        }
      ],
      "additives": [],
      "is_homopolymer": false
    },
    "processing_history": "UV curing at 365 nm for 10 min at ambient temperature 60 °C. Molded against PDMS negative mold with micro-lens pattern. Tg measured by DMA (tan δ peak) at heating rate 3 °C/min from -50 to 150 °C, frequency 1 Hz using TA Instruments Discovery DMA 850.",
    "hierarchical_structure": "Micro-lens pattern (diameter 200 μm, height 90 μm). Amorphous cross-linked polymer network.",
    "properties": {
      "Tg": {
        "value": [
          36.9
        ],
        "unit": "°C"
      }
    },
    "analysis_with_hierarchical_structure": {
      "descriptive_text": "The material consists of an amorphous cross-linked polymer network derived from acrylate monomer units and a mercaptoester-type UV-curable oligomer. This copolymer system was processed via UV curing at 365 nm for 10 minutes at a temperature of 60 °C while molded against a PDMS negative mold to create a micro-lens pattern with a diameter of 200 μm and height of 90 μm. The glass transition temperature was characterized using dynamic mechanical analysis (DMA) by identifying the tan δ peak during heating from -50 to 150 °C at a rate of 3 °C/min and a frequency of 1 Hz using a TA Instruments Discovery DMA 850.",
      "reasoning_analysis": "Increasing Factors: The formation of an amorphous cross-linked polymer network during UV curing significantly restricts segmental chain mobility, which intrinsically drives the Tg upward compared to the uncured precursor oligomers. Additionally, the use of DMA at a frequency of 1 Hz probes relaxation processes at a shorter timescale than static methods, which mechanically shifts the observed tan δ peak to higher temperatures. Decreasing Factors: The incorporation of mercaptoester-type oligomers introduces flexible thioether linkages into the backbone, which increase free volume and chain flexibility relative to rigid all-carbon acrylate networks. Furthermore, curing at a temperature of 60 °C risks vitrification if the developing Tg exceeds the cure temperature, potentially leaving unreacted monomers that act as plasticizers and depress the Tg. Dominant Factor: The cross-linked network density serves as the dominant factor governing the thermal transition; while the flexible mercaptoester chemistry modulates the baseline rigidity, the topological constraints imposed by the covalent network structure primarily dictate the magnitude of the Tg relative to linear analogues."
    },
    "analysis_without_hierarchical_structure": {
      "descriptive_text": "The sample comprises a hybrid network synthesized from Acrylate monomer units and a Mercaptoester-type UV-curable oligomer. Processing involved UV curing at 365 nm for 10 minutes at an ambient temperature of 60 °C, followed by molding against a PDMS negative mold to impart a micro-lens pattern. The glass transition temperature was characterized via dynamic mechanical analysis (DMA), identifying the tan δ peak during heating from -50 to 150 °C at a rate of 3 °C/min and a frequency of 1 Hz using a TA Instruments Discovery DMA 850.",
      "reasoning_analysis": "Increasing Factors: The UV curing process generates a crosslinked network architecture, which topologically constrains polymer segmental motion and inherently drives the Tg upward relative to the linear precursors. Additionally, the dynamic mechanical analysis performed at a frequency of 1 Hz probes relaxation processes on a shorter timescale than static methods, resulting in an observed shift of the tan δ peak to higher temperatures. Decreasing Factors: The chemical composition features acrylate units and mercaptoester oligomers, which typically contain flexible aliphatic backbones and ester linkages that increase free volume and chain mobility, thereby depressing the Tg. Furthermore, any incomplete conversion during the 10-minute UV exposure could leave residual monomers that act as internal plasticizers, further lowering the transition temperature. Dominant Factor: The crosslink density established during the UV curing stage is the dominant factor governing the thermal behavior. While the flexible ester and acrylate chemistry predisposes the material to lower transition temperatures, the covalent network formation imposes sufficient topological constraints to define a distinct glass transition that is primarily dictated by the network structure rather than the inherent flexibility of the oligomeric spacers."
    }
  },
  {
    "doi": "10.1088/1757-899X/110/1/012018",
    "title": "Determination of glass transition temperature for polymers by methods of thermoactivation spectroscopy",
    "year": 2016,
    "chemical_composition": {
      "repeat_unit_psmiles": null,
      "monomers": [
        {
          "name": "Epoxy resin",
          "smiles": null,
          "ratio_value": null,
          "ratio_unit": null
        }
      ],
      "additives": [],
      "is_homopolymer": false
    },
    "processing_history": "Undyed epoxy polymer cured at 100 °C. Glass transition temperature measured by Thermogravimetric Analysis (TGA).",
    "hierarchical_structure": null,
    "properties": {
      "Tg": {
        "value": [
          205.9
        ],
        "unit": "°C"
      }
    },
    "analysis_with_hierarchical_structure": {
      "descriptive_text": "The sample comprises an undyed epoxy resin system classified as a non-homopolymer, indicative of a crosslinked network formed from multiple reactive species. It was subjected to a thermal curing process at 100 °C to establish the final polymer architecture. Thermal properties were subsequently evaluated, with the glass transition temperature determined via Thermogravimetric Analysis (TGA).",
      "reasoning_analysis": "Increasing Factors: The formation of a covalently crosslinked network during the curing process significantly restricts segmental chain mobility, which intrinsically drives the Tg higher compared to linear uncured precursors. The chemical nature of epoxy resins typically involves rigid backbone segments that further limit free volume expansion and chain rotation. Decreasing Factors: The curing temperature of 100 °C is relatively moderate; if this thermal history is insufficient to achieve full conversion or maximum crosslink density, the resulting network may possess larger mesh sizes between crosslinks, allowing for increased chain mobility and a lower Tg than fully cured systems. Additionally, the absence of additives such as reinforcing fillers means there are no external agents to impose interfacial constraints that could otherwise restrict polymer chain dynamics. Dominant Factor: The degree of crosslinking achieved during the 100 °C cure cycle is the dominant factor determining the Tg. While the inherent rigidity of the epoxy chemistry sets a baseline, the specific thermal history dictates the final network density, which qualitatively governs the onset of segmental motion and the resulting glass transition temperature."
    },
    "analysis_without_hierarchical_structure": {
      "descriptive_text": "The sample consists of a neat, undyed epoxy resin system formulated as a non-homopolymeric network without supplementary additives. The material underwent thermal curing at 100 °C to establish the crosslinked structure. Following preparation, the glass transition temperature was assessed using Thermogravimetric Analysis (TGA).",
      "reasoning_analysis": "Increasing Factors: The formation of a three-dimensional crosslinked network during the curing process significantly restricts segmental chain mobility, which intrinsically elevates the glass transition temperature relative to the uncured precursors. The rigid chemical structure typical of cured epoxy networks further contributes to thermal stability. Decreasing Factors: The absence of reinforcing fillers or rigid additives eliminates potential composite effects that could otherwise restrict chain motion at interfaces. Furthermore, curing at a moderate temperature of 100 °C may result in vitrification before full conversion is achieved, potentially limiting the maximum crosslink density and thus capping the Tg compared to higher-temperature cure cycles. Dominant Factor: The creation of the covalently bonded network architecture is the dominant factor governing the Tg. While the specific cure temperature influences the degree of conversion, the fundamental transition from a processable precursor to a rigid thermoset network dictates the primary thermal mechanical behavior."
    }
  },
  {
    "doi": null,
    "title": "Prediction of glass transition temperatures of polyacrylates from the structures of motion units",
    "year": 2016,
    "chemical_composition": {
      "repeat_unit_psmiles": null,
      "monomers": [
        {
          "name": "ethyl acrylate",
          "smiles": "C=CC(=O)OCC",
          "ratio_value": null,
          "ratio_unit": null
        }
      ],
      "additives": [],
      "is_homopolymer": true
    },
    "processing_history": "Experimental Tg data sourced from Ref. 13 (Polymer Handbook). Included in Training set (No. 23).",
    "hierarchical_structure": "Amorphous polyacrylate",
    "properties": {
      "Tg": {
        "value": [
          -22.1
        ],
        "unit": "°C"
      }
    },
    "analysis_with_hierarchical_structure": {
      "descriptive_text": "The sample consists of an amorphous poly(ethyl acrylate) homopolymer. The experimental glass transition temperature data utilized for this analysis was sourced from established literature, specifically Reference 13 in the Polymer Handbook, and is included within the training dataset as entry No. 23. The material represents a pristine polymer system characterized under standardized conditions typical of handbook data compilation.",
      "reasoning_analysis": "Increasing Factors: The presence of polar ester groups within the repeat unit introduces dipole-dipole interactions between chains, which restricts segmental mobility relative to non-polar hydrocarbon backbones, thereby exerting an upward influence on the Tg. Decreasing Factors: The polyacrylate backbone possesses high flexibility, and the ethyl side group acts as an internal plasticizer by increasing free volume compared to shorter methyl analogs, significantly enhancing chain mobility and lowering the Tg. Additionally, the amorphous hierarchical structure lacks crystalline domains that might otherwise constrain amorphous chain segments. The sourcing from standardized handbook data implies the Tg reflects a well-equilibrated state, minimizing variations arising from specific thermal histories such as rapid quenching or physical aging. Dominant Factor: The high backbone flexibility and the free volume contribution from the ethyl side group are the dominant factors, dictating the final Tg behavior characteristic of poly(ethyl acrylate), while the standardized literature sourcing ensures the value reflects equilibrium material properties rather than processing-induced anomalies."
    },
    "analysis_without_hierarchical_structure": {
      "descriptive_text": "The material under investigation is a poly(ethyl acrylate) homopolymer derived from the polymerization of ethyl acrylate monomers. The glass transition temperature data associated with this sample was sourced from established literature, specifically Reference 13 in the Polymer Handbook, and was subsequently cataloged within the training dataset as entry number 23.",
      "reasoning_analysis": "Increasing Factors: The presence of polar ester functional groups within the polymer backbone introduces dipole-dipole interactions between chains, creating intermolecular forces that restrict segmental mobility and contribute to a higher glass transition temperature relative to non-polar analogs. Additionally, the utilization of handbook data implies standardized measurement conditions, ensuring the value reflects equilibrium behavior rather than artifacts from non-equilibrium processing. Decreasing Factors: The poly(ethyl acrylate) architecture features a flexible carbon-carbon backbone lacking alpha-substitution, which lowers rotational energy barriers compared to methacrylate systems. Furthermore, the ethyl ester side chain acts as an internal plasticizer, increasing free volume and enhancing chain mobility, which significantly depresses the glass transition temperature relative to polymers with shorter or more rigid side groups. Dominant Factor: The intrinsic molecular architecture, specifically the combination of a flexible backbone and the internal plasticization effect of the ethyl side group, qualitatively dominates the thermal behavior. While intermolecular polar forces provide some resistance to motion, the high segmental mobility inherent to the acrylate structure establishes a low baseline glass transition temperature that defines the material's characteristic thermal response."
    }
  },
  {
    "doi": null,
    "title": "SURFACE THERMOMECHANICAL AND GLASS TRANSITIONTEMPERATURE MEASUREMENTS OF POLYMERIC SOLIDS",
    "year": null,
    "chemical_composition": {
      "repeat_unit_psmiles": null,
      "monomers": [
