Repository: hhtrick/HHT-code

# HHT training framework

This directory contains model training, embedding precomputation, inference, article-level baselines and the curated datasets. All commands below assume that the working directory is `train_code/`.

## 3. Datasets and fixed partitions

Each main dataset is a JSON array at `dataset/{property}/{property}.json`. Entries contain source metadata, `chemical_composition`, `processing_history`, `hierarchical_structure`, `properties`, and two generated-analysis objects. Targets are stored as `properties[property]["value"]`; source metadata and target values are not predictive input fields.

| Property | Train | Validation | Test | Total |
|---|---:|---:|---:|---:|

File: train_code/dataset/Tg/Tg.json (part 118 of 235)
[
        {
          "name": "Styrene",
          "smiles": "C=CC1=CC=CC=C1",
          "ratio_value": 50,
          "ratio_unit": "wt%"
        },
        {
          "name": "Methyl Methacrylate",
          "smiles": "CC(=C)C(=O)OC",
          "ratio_value": 50,
          "ratio_unit": "wt%"
        }
      ],
      "additives": [],
      "is_homopolymer": false
    },
    "processing_history": "Symmetric P(St-b-MMA) diblock copolymer film, Mn = 45.5k. As-cast thin film annealed. Reported bulk Tg value.",
    "hierarchical_structure": "Bulk phase of P(St-b-MMA). Lamellar structure.",
    "properties": {
      "Tg": {
        "value": [
          107.4
        ],
        "unit": "°C"
      }
    },
    "analysis_with_hierarchical_structure": {
      "descriptive_text": "The material is a symmetric poly(styrene-block-methyl methacrylate) (P(St-b-MMA)) diblock copolymer composed of 50 wt% styrene and 50 wt% methyl methacrylate. With a number-average molecular weight (Mn) of 45.5k g/mol, the system self-assembles into a bulk phase exhibiting a lamellar hierarchical structure. The specimen was processed as an as-cast thin film followed by annealing, and the thermal properties were characterized based on reported bulk Tg values.",
      "reasoning_analysis": "Increasing Factors: The presence of bulky phenyl side groups in the styrene blocks and polar ester groups in the methyl methacrylate blocks restricts polymer chain mobility through steric hindrance and dipole interactions, intrinsically driving the transition temperatures higher. Additionally, the annealing processing history promotes structural order and densification within the lamellar domains, reducing free volume. Decreasing Factors: The finite molecular weight (Mn = 45.5k g/mol) introduces chain ends that increase free volume relative to infinite chains, potentially lowering the transition onset. Furthermore, the interfacial regions between the microphase-separated lamellae may exhibit enhanced mobility due to packing frustrations. Dominant Factor: The intrinsic rigidity of the monomer units combined with the microphase-separated lamellar morphology is the dominant factor; this structure prevents the extensive mixing that would lower the transition temperature in random copolymers, thereby preserving the high thermal transition characteristics inherent to the individual polystyrene and PMMA blocks."
    },
    "analysis_without_hierarchical_structure": {
      "descriptive_text": "The sample comprises a symmetric poly(styrene-block-methyl methacrylate) diblock copolymer with a number-average molecular weight of 45.5k, featuring an equimass composition of styrene and methyl methacrylate monomers. The material was prepared as an as-cast thin film subjected to annealing, with the glass transition temperature reported as a bulk value for this architecture.",
      "reasoning_analysis": "Increasing Factors: The inherent chemical composition includes bulky phenyl side groups from styrene and ester functionalities from methyl methacrylate, both of which impose significant steric hindrance and restrict backbone segmental mobility, intrinsically driving the Tg higher. Furthermore, the processing history involving annealing promotes microphase separation within the diblock architecture, allowing distinct domains to form that preserve the high inherent glass transition temperatures of the respective homopolymer blocks. Decreasing Factors: The finite molecular weight of 45.5k introduces a concentration of chain ends that contribute excess free volume compared to infinite chains, which can slightly depress the Tg. Additionally, the covalent linkage between the dissimilar blocks creates an interfacial region where chain packing may be less efficient than in pure homopolymer domains, potentially facilitating localized mobility. Dominant Factor: The intrinsic rigidity of the monomer units combined with the microphase-separated morphology established by the diblock architecture and annealing process qualitatively dominates the behavior, ensuring the thermal transition is governed by the high stiffness of the segregated polystyrene and PMMA domains rather than averaging effects or chain end mobility."
    }
  },
  {
    "doi": null,
    "title": "SURFACE THERMOMECHANICAL AND GLASS TRANSITIONTEMPERATURE MEASUREMENTS OF POLYMERIC SOLIDS",
    "year": null,
    "chemical_composition": {
      "repeat_unit_psmiles": null,
      "monomers": [
        {
          "name": "Styrene",
          "smiles": "C=CC1=CC=CC=C1",
          "ratio_value": 50,
          "ratio_unit": "wt%"
        },
        {
          "name": "Methyl Methacrylate",
          "smiles": "CC(=C)C(=O)OC",
          "ratio_value": 50,
          "ratio_unit": "wt%"
        }
      ],
      "additives": [],
      "is_homopolymer": false
    },
    "processing_history": "Symmetric P(St-b-MMA) diblock copolymer film, Mn = 45.5k. As-cast thin film annealed. Tg measured by temperature-controlled XPS heating stage at analytical depth range 2.7~5.3 nm. Reported value 332.5 ± 2.0 K.",
    "hierarchical_structure": "Sub-surface enrichment of PS segments. Analytical depth range 2.7~5.3 nm. Lamellar structure formed in quasi-equilibrium state after annealing.",
    "properties": {
      "Tg": {
        "value": [
          59.4
        ],
        "unit": "°C"
      }
    },
    "analysis_with_hierarchical_structure": {
      "descriptive_text": "The sample consists of a symmetric poly(styrene-block-methyl methacrylate) (P(St-b-MMA)) diblock copolymer film with a number-average molecular weight (Mn) of 45.5k, composed of equal weight fractions (50 wt%) of styrene and methyl methacrylate monomers. The material was processed as an as-cast thin film followed by annealing to induce a lamellar structure in a quasi-equilibrium state. Structural characterization reveals sub-surface enrichment of polystyrene segments within the analytical depth range of 2.7~5.3 nm. The glass transition temperature was evaluated using a temperature-controlled XPS heating stage within this specific depth profile.",
      "reasoning_analysis": "Increasing Factors: The incorporation of both styrene and methyl methacrylate monomers introduces bulky phenyl and ester side groups, respectively, which impose steric hindrance and backbone stiffness that intrinsically restrict segmental mobility. Additionally, the high molecular weight (Mn = 45.5k) minimizes the concentration of chain ends, reducing free volume contributions that typically lower Tg. The annealing process promotes microphase separation into a lamellar morphology, which can constrain chain dynamics within the confined domains. Decreasing Factors: The measurement technique utilizes temperature-controlled XPS with an analytical depth of 2.7~5.3 nm, probing the near-surface region where polymer chains often exhibit enhanced mobility due to reduced coordination numbers and free surface effects. Furthermore, the sub-surface enrichment of polystyrene segments may influence the local dynamics, and thin film confinement generally leads to a depression in Tg compared to bulk materials. Dominant Factor: While the intrinsic rigidity of the monomers and high molecular weight establish a high baseline Tg, the near-surface measurement depth combined with thin film confinement effects qualitatively dominates the behavior, enhancing segmental mobility and resulting in a depressed Tg relative to the bulk homopolymer values."
    },
    "analysis_without_hierarchical_structure": {
      "descriptive_text": "The sample comprises a symmetric poly(styrene-block-methyl methacrylate) diblock copolymer film with a number-average molecular weight of 45.5k, consisting of equal weight ratios of styrene and methyl methacrylate monomers. The material was prepared as an as-cast thin film and subsequently annealed. Characterization of the glass transition temperature was performed using a temperature-controlled XPS heating stage, specifically probing the surface region within an analytical depth range of 2.7 to 5.3 nm.",
      "reasoning_analysis": "Increasing Factors: The intrinsic chemical structure of both styrene and methyl methacrylate units features bulky side groups, such as the phenyl ring and ester moiety, which impose significant steric hindrance and restrict backbone segmental mobility, inherently driving the Tg upward. Furthermore, the annealing processing history promotes microphase separation in the diblock architecture, preserving distinct domains that maintain the high intrinsic Tg of each block rather than forming a miscible blend with potentially depressed transitions. Decreasing Factors: The finite molecular weight of 45.5k introduces a concentration of chain ends that increases free volume relative to infinite chains, slightly lowering the Tg. More critically, the measurement technique utilizes XPS with a shallow analytical depth, probing the near-surface region where polymer chains typically exhibit enhanced mobility and reduced coordination compared to the bulk, leading to a surface-induced depression of the Tg. Dominant Factor: While the rigid chemical composition and microphase-separated architecture establish a high baseline thermal stability, the surface-sensitive nature of the XPS characterization combined with the thin film geometry is the dominant factor, as the enhanced segmental mobility at the free surface qualitatively overrides the bulk rigidity in the measured signal."
    }
  },
  {
    "doi": null,
    "title": "Prediction of glass transition temperatures of polyacrylates from the structures of motion units",
    "year": 2016,
    "chemical_composition": {
      "repeat_unit_psmiles": null,
      "monomers": [
        {
          "name": "1,3-dimethylbutyl acrylate",
          "smiles": "C=CC(=O)OC(C)CC(C)C",
          "ratio_value": null,
          "ratio_unit": null
        }
      ],
      "additives": [],
      "is_homopolymer": true
    },
    "processing_history": "Experimental Tg data sourced from Ref. 13 (Polymer Handbook). Included in Training set (No. 27).",
    "hierarchical_structure": "Amorphous polyacrylate",
    "properties": {
      "Tg": {
        "value": [
          -15.1
        ],
        "unit": "°C"
      }
    },
    "analysis_with_hierarchical_structure": {
      "descriptive_text": "The sample comprises an amorphous homopolymer synthesized from 1,3-dimethylbutyl acrylate monomers, devoid of reported additives or fillers. While specific laboratory processing conditions such as solvent casting or thermal treatments are not detailed, the glass transition temperature data is derived from established literature sources (Polymer Handbook, Ref. 13) and was utilized within a standardized training set, indicating reliance on canonical characterization values for this polyacrylate system.",
      "reasoning_analysis": "Increasing Factors: The homopolymeric composition ensures the absence of external low-molecular-weight plasticizers or additives that typically depress thermal transitions. Additionally, the branching within the 1,3-dimethylbutyl side group introduces steric bulk that may slightly hinder local segmental rotation compared to linear alkyl analogs, potentially offering a marginal resistance to chain mobility. Decreasing Factors: The acrylate backbone is inherently flexible, and the presence of the long, branched alkyl ester side chain acts as a potent internal plasticizer. These flexible hydrocarbon tails increase the free volume between polymer chains and shield the polar ester groups, significantly reducing intermolecular cohesive forces and facilitating segmental motion at lower temperatures. The amorphous hierarchical structure further confirms the lack of crystalline regions that would otherwise restrict chain mobility. Dominant Factor: The internal plasticization effect of the bulky 1,3-dimethylbutyl side group qualitatively dominates the thermal behavior. Despite the steric bulk of the branching, the overall capacity of the long flexible alkyl chain to separate polymer backbones and reduce cohesive energy density drives the Tg downward, characteristic of soft polyacrylate elastomers."
    },
    "analysis_without_hierarchical_structure": {
      "descriptive_text": "The sample consists of a poly(1,3-dimethylbutyl acrylate) homopolymer devoid of extrinsic additives or fillers. The thermal property data for this material originates from experimental values documented in Reference 13 of the Polymer Handbook and was utilized as entry number 27 within the training dataset.",
      "reasoning_analysis": "Increasing Factors: The branched structure of the 1,3-dimethylbutyl side group introduces steric bulk compared to linear alkyl chains of equivalent molecular weight, which may slightly restrict segmental rotation. Additionally, the reliance on standard handbook data implies the absence of external plasticizers or residual solvents that would otherwise depress the transition temperature. Decreasing Factors: The polyacrylate backbone lacks the alpha-methyl substitution found in methacrylates, resulting in lower rotational energy barriers and increased backbone flexibility. Furthermore, the long alkyl ester side chain acts as an internal plasticizer by increasing free volume between polymer chains, significantly enhancing segmental mobility. Dominant Factor: The intrinsic chemical architecture, specifically the combination of the flexible acrylate backbone and the internal plasticization effect of the bulky alkyl side chain, qualitatively dominates the thermal behavior. These structural features drive the Tg downward relative to polymers with shorter side groups or stiffer backbones, outweighing the minor restrictive effects of side-chain branching."
    }
  },
  {
    "doi": "10.1002/advs.202309393",
    "title": "Restoration Temperature Control through Glass Transition Temperature Modulation of Shape Memory Polymer for Thermally Switchable Adhesive",
    "year": 2024,
    "chemical_composition": {
      "repeat_unit_psmiles": null,
      "monomers": [
        {
          "name": "Acrylate monomer units",
          "smiles": null,
          "ratio_value": null,
          "ratio_unit": null
        },
        {
          "name": "Mercaptoester-type UV-curable oligomer",
          "smiles": null,
          "ratio_value": null,
          "ratio_unit": null
        }
      ],
      "additives": [],
      "is_homopolymer": false
    },
    "processing_history": "UV curing at 365 nm for 10 min at ambient temperature 80 °C. Molded against PDMS negative mold with micro-lens pattern. Tg measured by DSC (mid-point method) at heating rate 70 °C/min from -50 to 200 °C using TA Instruments Q2000.",
    "hierarchical_structure": "Micro-lens pattern (diameter 200 μm, height 90 μm). Amorphous cross-linked polymer network.",
    "properties": {
      "Tg": {
        "value": [
          47.39
        ],
        "unit": "°C"
      }
    },
    "analysis_with_hierarchical_structure": {
      "descriptive_text": "The sample comprises an amorphous cross-linked polymer network synthesized from acrylate monomer units and a mercaptoester-type UV-curable oligomer. Fabrication involved UV curing at 365 nm for 10 minutes at 80 °C while molded against a PDMS negative mold to impart a micro-lens pattern with a diameter of 200 μm and height of 90 μm. Thermal characterization was performed using DSC with the mid-point method at a heating rate of 70 °C/min from -50 to 200 °C on a TA Instruments Q2000.",
      "reasoning_analysis": "Increasing Factors: The formation of a cross-linked network via UV curing significantly restricts segmental chain mobility, inherently elevating the Tg relative to linear precursors. Additionally, the acrylate monomer units contribute steric hindrance that further impedes rotation. The high DSC heating rate (70 °C/min) also kinetically shifts the observed transition to higher temperatures due to the lag in thermal equilibrium. Decreasing Factors: The incorporation of mercaptoester-type oligomers introduces flexible thioether linkages into the backbone, which enhances local chain mobility and counteracts the rigidity of the acrylate components. Dominant Factor: The cross-linked network structure established during UV curing is the dominant factor, as the topological constraints imposed by covalent cross-links fundamentally dictate the segmental relaxation behavior, overriding the flexibility introduced by the oligomeric species."
    },
    "analysis_without_hierarchical_structure": {
      "descriptive_text": "The sample comprises a hybrid system formed from acrylate monomer units and a mercaptoester-type UV-curable oligomer. Processing involved UV curing at 365 nm for 10 minutes at 80 °C, followed by molding against a PDMS negative mold to create a micro-lens pattern. The glass transition temperature was characterized by differential scanning calorimetry using the mid-point method at a heating rate of 70 °C/min from -50 to 200 °C on a TA Instruments Q2000.",
      "reasoning_analysis": "Increasing Factors: The UV-induced polymerization creates a crosslinked network between the acrylate monomers and mercaptoester oligomers, significantly restricting segmental chain mobility and driving the Tg upward. Additionally, the high DSC heating rate of 70 °C/min introduces a kinetic lag in segmental relaxation, artificially shifting the observed transition temperature higher compared to standard rates. Decreasing Factors: The inclusion of mercaptoester-type oligomers introduces flexible thioether and ester linkages within the backbone, which generally enhance chain flexibility and lower the Tg relative to rigid homopolyacrylates. Furthermore, any incomplete conversion during the UV curing process could leave residual monomers that act as plasticizers, increasing free volume. Dominant Factor: The high crosslink density achieved through the UV curing process qualitatively dominates the material's intrinsic thermal behavior by locking the chain segments into a rigid network, although the observed value will be significantly elevated by the non-standard high heating rate used during characterization."
    }
  },
  {
    "doi": null,
    "title": "Prediction of glass transition temperatures of polyacrylates from the structures of motion units",
    "year": 2016,
    "chemical_composition": {
      "repeat_unit_psmiles": null,
      "monomers": [
        {
          "name": "5-cyano-3-oxapentyl acrylate",
          "smiles": "C=CC(=O)OCCOCC#N",
          "ratio_value": null,
          "ratio_unit": null
        }
      ],
      "additives": [],
      "is_homopolymer": true
    },
    "processing_history": "Experimental Tg data sourced from Ref. 13 (Polymer Handbook). Included in Training set (No. 25).",
    "hierarchical_structure": "Amorphous polyacrylate",
    "properties": {
      "Tg": {
        "value": [
          -23.1
        ],
        "unit": "°C"
      }
    },
    "analysis_with_hierarchical_structure": {
      "descriptive_text": "The sample comprises an amorphous homopolymer derived from 5-cyano-3-oxapentyl acrylate monomers. Documented within standard polymer handbooks and utilized as a reference in training datasets, this polyacrylate exhibits a hierarchical structure devoid of crystalline order. The material characterization relies on literature-sourced experimental data, representing the intrinsic properties of the bulk polymer without reported modification by external fillers or plasticizers.",
      "reasoning_analysis": "Increasing Factors: The presence of the terminal cyano group introduces strong dipole-dipole interactions between polymer chains, which significantly restricts segmental mobility and drives the Tg upward relative to non-polar analogs. Additionally, the ester linkage in the acrylate backbone contributes to intermolecular cohesion. Decreasing Factors: The inherent flexibility of the polyacrylate backbone combined with the internal ether linkage within the side chain reduces the rotational energy barrier, facilitating chain motion and lowering the Tg. Furthermore, the length of the side chain spacer increases the free volume fraction compared to short-chain acrylates, promoting mobility. The reliance on handbook data implies standard measurement conditions without specific thermal treatments like rapid quenching that might otherwise trap excess free volume. Dominant Factor: While the flexible ether spacer and backbone tend to depress the Tg, the strong intermolecular forces generated by the polar nitrile functionality qualitatively dominate the thermal behavior, establishing a Tg higher than standard alkyl acrylates despite the flexible side chain architecture."
    },
    "analysis_without_hierarchical_structure": {
      "descriptive_text": "The sample consists of a homopolymer synthesized from 5-cyano-3-oxapentyl acrylate monomers without the incorporation of any external additives or fillers. The glass transition temperature data for this material was obtained from established literature sources, specifically Ref. 13 of the Polymer Handbook, and was cataloged within the training dataset as entry No. 25, indicating reliance on standardized experimental characterization methods reported in prior studies.",
      "reasoning_analysis": "Increasing Factors: The presence of the terminal nitrile group on the side chain introduces strong dipole-dipole interactions between polymer chains, significantly increasing the cohesive energy density and restricting segmental mobility. Decreasing Factors: The side chain incorporates ether linkages and a relatively long alkyl-like spacer, which introduce additional conformational freedom and lower rotational energy barriers compared to rigid hydrocarbon spacers, thereby increasing free volume and facilitating chain motion. Dominant Factor: The strong intermolecular dipole interactions arising from the cyano functionality qualitatively dominate the thermal behavior, establishing a higher Tg baseline compared to non-polar acrylate analogs; however, the flexibility introduced by the ether-containing spacer moderates this effect, while the literature-based processing history ensures the value reflects intrinsic equilibrium properties rather than transient processing artifacts."
    }
  },
  {
    "doi": "10.1002/advs.202309393",
    "title": "Restoration Temperature Control through Glass Transition Temperature Modulation of Shape Memory Polymer for Thermally Switchable Adhesive",
    "year": 2024,
    "chemical_composition": {
      "repeat_unit_psmiles": null,
      "monomers": [
        {
          "name": "Acrylate monomer units",
          "smiles": null,
          "ratio_value": null,
          "ratio_unit": null
        },
        {
          "name": "Mercaptoester-type UV-curable oligomer",
          "smiles": null,
          "ratio_value": null,
          "ratio_unit": null
        }
      ],
      "additives": [],
      "is_homopolymer": false
    },
    "processing_history": "UV curing at 365 nm for 10 min at ambient temperature 80 °C. Molded against PDMS negative mold with micro-lens pattern. Tg measured by DMA (tan δ peak) at heating rate 3 °C/min from -50 to 150 °C, frequency 1 Hz using TA Instruments Discovery DMA 850.",
    "hierarchical_structure": "Micro-lens pattern (diameter 200 μm, height 90 μm). Amorphous cross-linked polymer network.",
    "properties": {
      "Tg": {
        "value": [
          41.18
        ],
        "unit": "°C"
      }
    },
    "analysis_with_hierarchical_structure": {
      "descriptive_text": "The sample comprises an amorphous cross-linked polymer network synthesized from acrylate monomer units and a mercaptoester-type UV-curable oligomer. This material was fabricated into a micro-lens pattern with a diameter of 200 μm and height of 90 μm by molding against a PDMS negative mold followed by UV curing at 365 nm for 10 minutes at 80 °C. The thermal mechanical properties were evaluated using dynamic mechanical analysis on a TA Instruments Discovery DMA 850, identifying the glass transition via the tan δ peak during a heating ramp from -50 to 150 °C at 3 °C/min and a frequency of 1 Hz.",
      "reasoning_analysis": "Increasing Factors: The formation of an amorphous cross-linked polymer network via UV curing imposes topological constraints on chain segments, significantly restricting cooperative motion and driving the Tg upward relative to linear precursors. Additionally, the use of DMA at a frequency of 1 Hz probes relaxation processes at a shorter timescale compared to static methods, which qualitatively shifts the observed tan δ peak to higher temperatures. Decreasing Factors: The incorporation of mercaptoester-type oligomers introduces thioether linkages and potentially flexible spacers within the backbone, which enhance local chain mobility and lower the energy barrier for segmental rotation. Furthermore, if the UV curing process through the micro-lens pattern geometry resulted in any gradient of conversion or trapped unreacted species, these could act as internal plasticizers, reducing the overall Tg. Dominant Factor: The covalent cross-linking density generated during the UV curing process is the dominant factor, as the network architecture fundamentally limits long-range chain mobility regardless of the inherent flexibility of the oligomeric segments, establishing an elevated Tg baseline characteristic of thermoset networks."
    },
    "analysis_without_hierarchical_structure": {
      "descriptive_text": "The material system comprises acrylate monomer units blended with a mercaptoester-type UV-curable oligomer, forming a non-homopolymeric network. The sample was processed by UV curing at 365 nm for 10 minutes at 80 °C, followed by molding against a PDMS negative mold to impart a micro-lens pattern. The glass transition temperature was characterized using dynamic mechanical analysis, specifically identifying the tan δ peak during a heating ramp from -50 to 150 °C at a rate of 3 °C/min and a frequency of 1 Hz using a TA Instruments Discovery DMA 850.",
      "reasoning_analysis": "Increasing Factors: The UV curing process facilitates the formation of a crosslinked network structure between the acrylate and mercaptoester components, which significantly restricts segmental chain mobility and intrinsically drives the Tg higher compared to linear precursors. Additionally, the dynamic mechanical analysis performed at 1 Hz probes relaxation processes at a shorter timescale than static calorimetric methods, qualitatively shifting the observed transition temperature upward. Decreasing Factors: The incorporation of mercaptoester-type oligomers introduces flexible thioether linkages into the polymer backbone, which increase chain flexibility and free volume, acting as an internal plasticizer that depresses the Tg relative to rigid all-carbon acrylate networks. Furthermore, if the UV curing cycle did not achieve full conversion, residual unreacted monomers could remain trapped within the matrix, further lowering the glass transition temperature. Dominant Factor: The topological constraints imposed by the covalently crosslinked network generated during UV curing are the dominant factor defining the thermomechanical stability. While the flexible oligomer backbone moderates the rigidity, the network architecture fundamentally dictates the onset of segmental motion, establishing the primary baseline for the glass transition behavior observed in the DMA measurement."
    }
  },
  {
    "doi": null,
    "title": "SURFACE THERMOMECHANICAL AND GLASS TRANSITIONTEMPERATURE MEASUREMENTS OF POLYMERIC SOLIDS",
    "year": null,
    "chemical_composition": {
      "repeat_unit_psmiles": null,
      "monomers": [
        {
          "name": "Styrene",
          "smiles": "C=CC1=CC=CC=C1",
          "ratio_value": 50,
          "ratio_unit": "wt%"
        },
        {
          "name": "Methyl Methacrylate",
          "smiles": "CC(=C)C(=O)OC",
          "ratio_value": 50,
          "ratio_unit": "wt%"
        }
      ],
      "additives": [],
      "is_homopolymer": false
    },
    "processing_history": "Symmetric P(St-b-MMA) diblock copolymer film, Mn = 45.5k. As-cast thin film annealed. Tg measured by temperature-controlled XPS heating stage at analytical depth range 5.3~7.4 nm. Reported value 339.4 ± 3.0 K.",
    "hierarchical_structure": "Sub-surface enrichment of PMMA segments. Analytical depth range 5.3~7.4 nm. Second PMMA layer beneath first PS surface layer.",
    "properties": {
      "Tg": {
        "value": [
          66.2
        ],
        "unit": "°C"
      }
    },
    "analysis_with_hierarchical_structure": {
      "descriptive_text": "The sample consists of a symmetric poly(styrene-block-methyl methacrylate) (P(St-b-MMA)) diblock copolymer film with a number-average molecular weight (Mn) of 45.5k and an equimass composition of 50 wt% styrene and 50 wt% methyl methacrylate. The material was prepared as an as-cast thin film followed by annealing, resulting in a hierarchical structure characterized by sub-surface enrichment of PMMA segments situated beneath a primary polystyrene surface layer. Thermal characterization was conducted using a temperature-controlled XPS heating stage, specifically probing the analytical depth range of 5.3 to 7.4 nm to assess the glass transition behavior within this specific subsurface region.",
      "reasoning_analysis": "Increasing Factors: The incorporation of methyl methacrylate monomers introduces sterically hindering ester and alpha-methyl side groups that restrict backbone rotation, intrinsically supporting a higher glass transition temperature compared to more flexible chains. Furthermore, the thermal annealing history promotes microphase separation and densification within the diblock domains, which reduces free volume and restricts segmental mobility relative to a disordered as-cast state. The specific hierarchical structure places the probed PMMA-enriched layer beneath a PS surface layer, providing some shielding from the immediate vacuum interface compared to a bare surface. Decreasing Factors: The thin film geometry imposes nanoscale confinement effects that typically enhance free volume and chain mobility near surfaces, leading to a depression in Tg relative to bulk materials. The analytical depth of 5.3 to 7.4 nm places the measurement within a regime where surface dynamics and reduced cooperativity length scales significantly influence the transition, potentially lowering the observed temperature. Additionally, the interface between the distinct PS and PMMA layers may introduce regions of mixed mobility that facilitate earlier onset of segmental motion. Dominant Factor: While the intrinsic chemical rigidity of the PMMA and PS blocks establishes a high baseline transition temperature, the dominant factor for this specific sample is the nanoscale confinement and surface proximity inherent to the thin film geometry and XPS measurement depth. These geometric constraints enhance free volume and segmental mobility, qualitatively shifting the Tg behavior downward relative to the bulk homopolymer values, despite the ordering effects introduced by annealing."
    },
    "analysis_without_hierarchical_structure": {
      "descriptive_text": "The sample comprises a symmetric poly(styrene-block-methyl methacrylate) diblock copolymer with a number-average molecular weight of 45.5k, synthesized from equal weight fractions of styrene and methyl methacrylate monomers. The material was prepared as an as-cast thin film and subsequently annealed. Characterization of the glass transition temperature was performed using a temperature-controlled XPS heating stage, specifically probing an analytical depth range of 5.3 to 7.4 nm.",
      "reasoning_analysis": "Increasing Factors: The incorporation of methyl methacrylate units introduces polar ester functionalities that enhance intermolecular dipole-dipole interactions, thereby restricting segmental mobility relative to non-polar hydrocarbon chains. Additionally, the molecular weight of 45.5k exceeds the critical entanglement molecular weight for both blocks, minimizing the free volume contribution from chain ends that typically depresses Tg in lower molecular weight systems. Decreasing Factors: The processing history indicates a thin film geometry, which introduces a free surface where reduced chain coordination enhances segmental mobility and depresses the local glass transition temperature. Furthermore, the characterization technique probes an extremely shallow depth (5.3~7.4 nm), meaning the measurement is disproportionately weighted towards this mobile surface region rather than the bulk material. Surface enrichment of the polystyrene block, which possesses a lower bulk Tg and lower surface energy than poly(methyl methacrylate), may further contribute to a reduction in the observed transition temperature. Dominant Factor: While the chemical composition and molecular weight establish a baseline rigidity, the dominant factor governing the thermal behavior in this specific context is the free surface effect inherent to the thin film morphology combined with the shallow probing depth of the characterization technique, which qualitatively drives the observed Tg lower than bulk expectations."
    }
  },
  {
    "doi": null,
    "title": "SURFACE THERMOMECHANICAL AND GLASS TRANSITIONTEMPERATURE MEASUREMENTS OF POLYMERIC SOLIDS",
    "year": null,
    "chemical_composition": {
      "repeat_unit_psmiles": null,
      "monomers": [
        {
          "name": "Styrene",
          "smiles": "C=CC1=CC=CC=C1",
          "ratio_value": 50,
          "ratio_unit": "wt%"
        },
        {
          "name": "Methyl Methacrylate",
          "smiles": "CC(=C)C(=O)OC",
          "ratio_value": 50,
          "ratio_unit": "wt%"
        }
      ],
      "additives": [],
      "is_homopolymer": false
    },
    "processing_history": "Symmetric P(St-b-MMA) diblock copolymer film, Mn = 81.6k. As-cast thin film annealed. Reported bulk Tg value.",
    "hierarchical_structure": "Bulk phase of P(St-b-MMA). Lamellar structure.",
    "properties": {
      "Tg": {
        "value": [
          96.2
        ],
        "unit": "°C"
      }
    },
    "analysis_with_hierarchical_structure": {
      "descriptive_text": "The sample comprises a symmetric poly(styrene-block-methyl methacrylate) diblock copolymer synthesized from styrene and methyl methacrylate monomers in a 50 wt% ratio each. With a number-average molecular weight (Mn) of 81.6 kg/mol, the material was processed into an as-cast thin film and subsequently annealed to induce ordering. Structural analysis identifies a bulk phase exhibiting a lamellar morphology, and the glass transition temperature was characterized based on reported bulk values for this microphase-separated system.",
      "reasoning_analysis": "Increasing Factors: The presence of bulky phenyl side groups in the styrene blocks and ester groups in the methyl methacrylate blocks creates significant steric hindrance that restricts segmental rotation, intrinsically driving the Tg upward. Additionally, the high molecular weight (81.6 kg/mol) reduces the concentration of chain ends, thereby minimizing excess free volume and preventing the molecular weight-dependent depression of Tg. The annealing processing history further contributes to increasing Tg by allowing the polymer chains to relax into a denser, equilibrium packing state. Decreasing Factors: The processing history involves casting as a thin film, where free surface effects can enhance chain mobility at the interface with air, potentially lowering the observed Tg compared to thick bulk samples. Moreover, the lamellar hierarchical structure necessitates the existence of interfacial regions between the distinct blocks, where reduced confinement and potential segmental mixing can increase local mobility relative to the pure domain centers. Dominant Factor: The microphase-separated lamellar structure is the dominant factor, dictating that the thermal behavior is governed by the distinct intrinsic glass transitions of the polystyrene and PMMA blocks rather than a single averaged value. The high molecular weight and annealing history ensure these transitions remain close to the bulk homopolymer values, overriding the potential depressions caused by thin film geometry or interfacial mobility."
    },
    "analysis_without_hierarchical_structure": {
      "descriptive_text": "The sample comprises a symmetric poly(styrene-block-methyl methacrylate) diblock copolymer with a number-average molecular weight of 81.6k, featuring a chemical composition of styrene and methyl methacrylate monomers in a 50 wt% ratio each. This material was processed into an as-cast thin film that was subsequently annealed to stabilize the morphology, and the reported glass transition temperature corresponds to the bulk value of this block copolymer system.",
      "reasoning_analysis": "Increasing Factors: The chemical composition includes styrene and methyl methacrylate monomers, both possessing bulky side groups such as phenyl rings and ester functionalities that impose significant steric hindrance on backbone rotation, intrinsically driving the Tg higher. Additionally, the high number-average molecular weight of 81.6k minimizes the concentration of chain ends, reducing excess free volume contributions that typically depress Tg in lower molecular weight oligomers, while the annealing processing history promotes solvent removal and denser packing. Decreasing Factors: The linear diblock architecture lacks chemical crosslinking, which permits large-scale segmental motion above the transition temperature unlike thermoset networks, and the microphase separation inherent to this system creates interfacial regions between domains where chain packing is less efficient than in pure bulk phases, introducing localized free volume. Dominant Factor: The intrinsic rigidity conferred by the bulky side groups of both monomer units combined with the sufficiently high molecular weight that negates chain-end effects qualitatively dominates the thermal behavior, establishing a high Tg baseline characteristic of glassy polymers despite the potential interfacial free volume."
    }
  },
  {
    "doi": "10.1002/advs.202309393",
    "title": "Restoration Temperature Control through Glass Transition Temperature Modulation of Shape Memory Polymer for Thermally Switchable Adhesive",
    "year": 2024,
    "chemical_composition": {
      "repeat_unit_psmiles": null,
      "monomers": [
        {
          "name": "Acrylate monomer units",
          "smiles": null,
          "ratio_value": null,
          "ratio_unit": null
        },
        {
          "name": "Mercaptoester-type UV-curable oligomer",
          "smiles": null,
          "ratio_value": null,
          "ratio_unit": null
        }
      ],
      "additives": [],
      "is_homopolymer": false
    },
    "processing_history": "UV curing at 365 nm for 10 min at ambient temperature 80 °C. Molded against PDMS negative mold with micro-lens pattern. Tg measured by DSC (onset method) at heating rate 70 °C/min from -50 to 200 °C using TA Instruments Q2000.",
    "hierarchical_structure": "Micro-lens pattern (diameter 200 μm, height 90 μm). Amorphous cross-linked polymer network.",
    "properties": {
      "Tg": {
        "value": [
          41.89
        ],
        "unit": "°C"
      }
    },
    "analysis_with_hierarchical_structure": {
