Repository: hhtrick/HHT-code

# HHT training framework

This directory contains model training, embedding precomputation, inference, article-level baselines and the curated datasets. All commands below assume that the working directory is `train_code/`.

## 3. Datasets and fixed partitions

Each main dataset is a JSON array at `dataset/{property}/{property}.json`. Entries contain source metadata, `chemical_composition`, `processing_history`, `hierarchical_structure`, `properties`, and two generated-analysis objects. Targets are stored as `properties[property]["value"]`; source metadata and target values are not predictive input fields.

| Property | Train | Validation | Test | Total |
|---|---:|---:|---:|---:|

File: train_code/dataset/Tg/Tg.json (part 119 of 235)
[
      "descriptive_text": "The sample comprises an amorphous cross-linked polymer network synthesized from acrylate monomer units and a mercaptoester-type UV-curable oligomer. Processing involved UV curing at 365 nm for 10 minutes at an ambient temperature of 80 °C while molding against a PDMS negative mold to fabricate a micro-lens pattern with a diameter of 200 μm and height of 90 μm. The glass transition temperature was subsequently characterized by DSC using the onset method at a heating rate of 70 °C/min over a range of -50 to 200 °C utilizing a TA Instruments Q2000.",
      "reasoning_analysis": "Increasing Factors: The formation of a covalently cross-linked network structure significantly restricts segmental chain mobility, intrinsically driving the Tg higher compared to linear precursors. Additionally, the specific processing history includes a DSC heating rate of 70 °C/min, which is substantially faster than standard rates; this kinetic effect delays the relaxation processes detected during heating, thereby shifting the observed Tg to higher temperatures. The curing temperature of 80 °C also promotes higher conversion during UV exposure, potentially increasing cross-link density. Decreasing Factors: The use of mercaptoester-type oligomers as precursors may introduce flexible spacer segments between cross-linking points compared to rigid homopolymer networks, which could lower the baseline Tg. Furthermore, rapid UV curing can sometimes trap free volume or leave unreacted monomers that act as plasticizers, though the elevated curing temperature mitigates this. Dominant Factor: The establishment of the amorphous cross-linked network is the dominant factor governing the thermal behavior, as the topological constraints imposed by cross-linking fundamentally override the flexibility of the oligomeric spacers, resulting in a materially elevated Tg relative to the uncured mixture, despite the kinetic inflation from the high heating rate."
    },
    "analysis_without_hierarchical_structure": {
      "descriptive_text": "The sample consists of a non-homopolymeric system composed of acrylate monomer units and a mercaptoester-type UV-curable oligomer. The material was processed by molding against a PDMS negative mold with a micro-lens pattern, followed by UV curing at 365 nm for 10 minutes at 80 °C. Thermal analysis was conducted using differential scanning calorimetry with the onset method, applying a heating rate of 70 °C/min from -50 to 200 °C on a TA Instruments Q2000.",
      "reasoning_analysis": "Increasing Factors: The UV-induced crosslinking reaction creates a three-dimensional network structure that severely restricts segmental chain mobility, intrinsically driving the Tg upward relative to the linear precursors. Furthermore, the curing temperature of 80 °C promotes higher monomer conversion and crosslinking density compared to ambient curing, while the high DSC heating rate of 70 °C/min kinetically shifts the observed transition temperature higher due to thermal lag. Decreasing Factors: The chemical incorporation of mercaptoester-type oligomers introduces flexible thioether and ester linkages into the network backbone, which enhance local segmental mobility and free volume compared to rigid all-carbon acrylate networks, thereby exerting a downward influence on the Tg. Dominant Factor: The topological constraints imposed by the UV-generated crosslinked network qualitatively dominate the thermal behavior, establishing a solid-state transition significantly elevated above the uncured mixture, although the flexibility of the mercaptoester segments modulates the magnitude of this increase relative to a fully rigid acrylate network."
    }
  },
  {
    "doi": null,
    "title": "Prediction of glass transition temperatures of polyacrylates from the structures of motion units",
    "year": 2016,
    "chemical_composition": {
      "repeat_unit_psmiles": null,
      "monomers": [
        {
          "name": "1h,1h,3h-hexafluorobutyl acrylate",
          "smiles": null,
          "ratio_value": null,
          "ratio_unit": null
        }
      ],
      "additives": [],
      "is_homopolymer": true
    },
    "processing_history": "Experimental Tg data sourced from Ref. 13 (Polymer Handbook). Included in Training set (No. 26).",
    "hierarchical_structure": "Amorphous polyacrylate",
    "properties": {
      "Tg": {
        "value": [
          -22.1
        ],
        "unit": "°C"
      }
    },
    "analysis_with_hierarchical_structure": {
      "descriptive_text": "The sample is characterized as an amorphous polyacrylate homopolymer derived from 1h,1h,3h-hexafluorobutyl acrylate monomers. The compositional data indicates a pure polymer system without reported additives or fillers. The material properties were established using experimental data sourced from the Polymer Handbook (Ref. 13) and included in the associated training set.",
      "reasoning_analysis": "Increasing Factors: The incorporation of the hexafluorobutyl side group introduces significant steric bulk and strong dipole-dipole interactions arising from the high electronegativity of the fluorine atoms, which restricts segmental motion and inherently drives the Tg upward. Additionally, the high bond strength and stiffness of the carbon-fluorine bonds contribute to reduced local chain flexibility. Decreasing Factors: The polyacrylate backbone lacks the alpha-methyl substituent present in methacrylates, permitting greater backbone rotational freedom which lowers the Tg. Furthermore, the long fluorinated side chain functions as an internal plasticizer by increasing free volume and separating polymer backbones, thereby facilitating segmental mobility. Dominant Factor: While the fluorine content provides some rigidity, the combination of the flexible acrylate backbone and the internal plasticization effect of the long hexafluorobutyl side chain qualitatively dominates the thermal behavior. The processing history, being sourced from standard handbook data, implies equilibrium conditions without specific thermal treatments that would otherwise alter free volume, ensuring the Tg is primarily determined by the monomeric composition rather than processing-induced structural variations."
    },
    "analysis_without_hierarchical_structure": {
      "descriptive_text": "The sample consists of a homopolymer derived from 1h,1h,3h-hexafluorobutyl acrylate monomers. The experimental glass transition temperature data utilized for this analysis was sourced from established literature within the Polymer Handbook and included in the training dataset.",
      "reasoning_analysis": "Increasing Factors: The presence of the hexafluorobutyl side group introduces significant steric hindrance due to the large van der Waals radius of fluorine atoms, which restricts backbone segmental rotation. Additionally, the high bond dissociation energy and stiffness of the carbon-fluorine bonds contribute to reduced chain mobility, inherently driving the glass transition temperature upward. Decreasing Factors: The polyacrylate backbone inherently possesses a flexible structure due to the mobility of the ester linkage and the carbon-carbon single bonds in the main chain. Furthermore, the length of the butyl side chain can introduce free volume and act as an internal plasticizer, which tends to lower the glass transition temperature relative to polymers with shorter side groups. Dominant Factor: While the flexible acrylate backbone and side chain length provide mechanisms for mobility, the steric restriction and rigidity imposed by the heavy fluorination of the side chain qualitatively dominate the thermal behavior. The literature-based processing history implies standard characterization conditions, indicating that the observed Tg reflects the intrinsic compositional balance rather than processing-induced anomalies such as residual solvent plasticization."
    }
  },
  {
    "doi": null,
    "title": "Prediction of glass transition temperatures of polyacrylates from the structures of motion units",
    "year": 2016,
    "chemical_composition": {
      "repeat_unit_psmiles": null,
      "monomers": [
        {
          "name": "dodecyll acrylate",
          "smiles": "C=CC(=O)OCCCCCCCCCCCC",
          "ratio_value": null,
          "ratio_unit": null
        }
      ],
      "additives": [],
      "is_homopolymer": true
    },
    "processing_history": "Experimental Tg data sourced from Ref. 13 (Polymer Handbook). Included in Training set (No. 29).",
    "hierarchical_structure": "Amorphous polyacrylate",
    "properties": {
      "Tg": {
        "value": [
          -3.1
        ],
        "unit": "°C"
      }
    },
    "analysis_with_hierarchical_structure": {
      "descriptive_text": "The sample comprises an amorphous poly(dodecyl acrylate) homopolymer derived from dodecyl acrylate monomers. Sourced from established literature (Polymer Handbook, Ref. 13) and utilized within the training set, the material lacks explicit details regarding specific synthesis protocols or thermal processing history. The hierarchical structure is confirmed as amorphous, consistent with the atactic configuration typical of this polyacrylate class.",
      "reasoning_analysis": "Increasing Factors: The intermolecular van der Waals interactions between the long dodecyl side chains provide a baseline cohesive energy density, and assuming the literature source implies a high molecular weight, the minimization of chain end free volume prevents further depression of the transition temperature. Decreasing Factors: The flexible acrylate backbone inherently permits significant segmental rotation, but the primary driver for Tg reduction is the long dodecyl side chain which acts as an internal plasticizer. This structural feature increases the free volume between backbones and shields inter-chain interactions, thereby drastically enhancing mobility. Additionally, the confirmed amorphous structure indicates the absence of side-chain crystallization, which would otherwise restrict motion. Dominant Factor: The internal plasticization effect conferred by the long dodecyl side chains is the dominant factor, qualitatively overriding the backbone cohesion and establishing a characteristically low glass transition temperature relative to polyacrylates with shorter alkyl substituents."
    },
    "analysis_without_hierarchical_structure": {
      "descriptive_text": "The sample consists of a poly(dodecyl acrylate) homopolymer derived from the polymerization of dodecyl acrylate monomers, with no additional additives or fillers incorporated into the matrix. The thermal property data for this material was not generated through a specific in-house processing protocol but was instead sourced from established literature, specifically Ref. 13 of the Polymer Handbook, and included as a reference entry in the training dataset.",
      "reasoning_analysis": "Increasing Factors: The covalent connectivity of the polyacrylate backbone provides fundamental structural integrity that restricts macroscopic flow compared to the monomeric liquid, establishing a baseline glass transition. Additionally, intermolecular van der Waals interactions between the long alkyl side chains contribute modestly to the cohesive energy density of the bulk material. Decreasing Factors: The presence of the long dodecyl (C12) alkyl side chain acts as a potent internal plasticizer that significantly increases the free volume within the polymer matrix. This bulky, flexible pendant group spaces the polymer backbones apart, reducing intermolecular friction and facilitating segmental motion at much lower temperatures, while the high conformational flexibility of the twelve-carbon chain further lowers the energy barrier for the glass transition. Dominant Factor: The internal plasticization effect induced by the long dodecyl side chain is the qualitatively dominant factor governing the thermal behavior. While the backbone provides structural continuity, the substantial free volume and chain separation caused by the lengthy alkyl pendant groups overwhelmingly depress the Tg relative to polyacrylates with shorter side chains, resulting in a material with high chain mobility at ambient conditions."
    }
  },
  {
    "doi": "10.1002/advs.202309393",
    "title": "Restoration Temperature Control through Glass Transition Temperature Modulation of Shape Memory Polymer for Thermally Switchable Adhesive",
    "year": 2024,
    "chemical_composition": {
      "repeat_unit_psmiles": null,
      "monomers": [
        {
          "name": "Acrylate monomer units",
          "smiles": null,
          "ratio_value": null,
          "ratio_unit": null
        },
        {
          "name": "Mercaptoester-type UV-curable oligomer",
          "smiles": null,
          "ratio_value": null,
          "ratio_unit": null
        }
      ],
      "additives": [],
      "is_homopolymer": false
    },
    "processing_history": "UV curing at 365 nm for 10 min at ambient temperature 100 °C. Molded against PDMS negative mold with micro-lens pattern. Tg measured by DSC (onset method) at heating rate 70 °C/min from -50 to 200 °C using TA Instruments Q2000.",
    "hierarchical_structure": "Micro-lens pattern (diameter 200 μm, height 90 μm). Amorphous cross-linked polymer network.",
    "properties": {
      "Tg": {
        "value": [
          44.99
        ],
        "unit": "°C"
      }
    },
    "analysis_with_hierarchical_structure": {
      "descriptive_text": "The sample comprises an amorphous cross-linked polymer network synthesized from acrylate monomer units and a mercaptoester-type UV-curable oligomer. This material was structured into a micro-lens pattern with a diameter of 200 μm and height of 90 μm by molding against a PDMS negative mold. The curing process utilized UV irradiation at 365 nm for 10 minutes at 100 °C. Thermal characterization was conducted using DSC with the onset method at a heating rate of 70 °C/min from -50 to 200 °C on a TA Instruments Q2000.",
      "reasoning_analysis": "Increasing Factors: The formation of a covalently cross-linked network structure significantly restricts segmental chain mobility compared to linear precursors, inherently driving the Tg upward. Additionally, the exceptionally high DSC heating rate of 70 °C/min limits the time available for structural relaxation during the scan, kinetically shifting the observed transition to higher temperatures. Decreasing Factors: The inclusion of mercaptoester-type oligomers introduces flexible thioether linkages into the polymer backbone, which increase free volume and chain flexibility relative to standard polyacrylates, thereby lowering the Tg. Furthermore, potential gradients in UV intensity within the micro-lens geometry could lead to incomplete conversion, leaving residual monomers that act as plasticizers. Dominant Factor: The topological constraints imposed by the cross-linked network qualitatively dominate the material's intrinsic thermal behavior, establishing an elevated Tg baseline; however, the flexible mercaptoester segments moderate this rigidity, while the non-standard high heating rate during characterization serves as a significant experimental factor artificially elevating the measured onset value."
    },
    "analysis_without_hierarchical_structure": {
      "descriptive_text": "The material system consists of a hybrid network derived from acrylate monomer units and a mercaptoester-type UV-curable oligomer. The sample was processed via UV curing at 365 nm for 10 minutes at 100 °C and subsequently molded against a PDMS negative mold to fabricate a micro-lens pattern. Thermal characterization was performed using differential scanning calorimetry (DSC) with the onset method, utilizing a heating rate of 70 °C/min from -50 to 200 °C on a TA Instruments Q2000.",
      "reasoning_analysis": "Increasing Factors: The UV-induced polymerization creates a crosslinked network architecture from the acrylate and oligomer components, significantly restricting segmental chain mobility and driving the Tg upward. Additionally, the high heating rate of 70 °C/min used during DSC measurement introduces a kinetic effect that shifts the observed transition temperature higher due to thermal lag. Decreasing Factors: The incorporation of the mercaptoester-type oligomer introduces flexible thioether and ester linkages into the network backbone, and the oligomeric nature implies a higher concentration of chain ends compared to high molecular weight polymers, both of which increase free volume and facilitate segmental motion. Dominant Factor: The crosslink density established during UV curing is the dominant structural factor defining the network rigidity; however, the exceptionally high heating rate during measurement acts as a significant experimental variable that will qualitatively shift the observed Tg upward, potentially outweighing the plasticizing influence of the oligomeric segments in the final recorded data."
    }
  },
  {
    "doi": "10.1002/advs.202309393",
    "title": "Restoration Temperature Control through Glass Transition Temperature Modulation of Shape Memory Polymer for Thermally Switchable Adhesive",
    "year": 2024,
    "chemical_composition": {
      "repeat_unit_psmiles": null,
      "monomers": [
        {
          "name": "Acrylate monomer units",
          "smiles": null,
          "ratio_value": null,
          "ratio_unit": null
        },
        {
          "name": "Mercaptoester-type UV-curable oligomer",
          "smiles": null,
          "ratio_value": null,
          "ratio_unit": null
        }
      ],
      "additives": [],
      "is_homopolymer": false
    },
    "processing_history": "UV curing at 365 nm for 10 min at ambient temperature 100 °C. Molded against PDMS negative mold with micro-lens pattern. Tg measured by DMA (tan δ peak) at heating rate 3 °C/min from -50 to 150 °C, frequency 1 Hz using TA Instruments Discovery DMA 850.",
    "hierarchical_structure": "Micro-lens pattern (diameter 200 μm, height 90 μm). Amorphous cross-linked polymer network.",
    "properties": {
      "Tg": {
        "value": [
          44.33
        ],
        "unit": "°C"
      }
    },
    "analysis_with_hierarchical_structure": {
      "descriptive_text": "The sample comprises an amorphous cross-linked polymer network derived from acrylate monomer units and a mercaptoester-type UV-curable oligomer. It was fabricated by UV curing at 365 nm for 10 minutes at 100 °C while molded against a PDMS negative mold to create a micro-lens pattern with a diameter of 200 μm and height of 90 μm. The glass transition temperature was characterized using a TA Instruments Discovery DMA 850 by identifying the tan δ peak during heating from -50 to 150 °C at a rate of 3 °C/min and a frequency of 1 Hz.",
      "reasoning_analysis": "Increasing Factors: The formation of a covalently cross-linked network via UV curing significantly restricts segmental chain mobility and reduces free volume, inherently driving the Tg upward compared to linear precursors. The topological constraints imposed by the network structure prevent large-scale cooperative motion required for the glass transition. Decreasing Factors: The incorporation of mercaptoester-type oligomers introduces thioether linkages into the backbone, which typically exhibit lower rotational energy barriers than carbon-carbon bonds, thereby enhancing local chain flexibility and lowering the Tg. Additionally, any incomplete conversion during the UV curing process could leave residual monomers or oligomers that act as internal plasticizers. Dominant Factor: The cross-linking density generated during the UV curing process is the dominant factor governing the thermal behavior. While the flexible thioether linkages provide some mobility, the topological constraints of the three-dimensional network structure qualitatively override these effects, establishing a stabilized Tg defined by the mesh size of the cured network."
    },
    "analysis_without_hierarchical_structure": {
      "descriptive_text": "The material system comprises a hybrid network formed from acrylate monomer units and a mercaptoester-type UV-curable oligomer. This non-homopolymer formulation was processed via UV curing at 365 nm for 10 minutes at 100 °C, followed by molding against a PDMS negative mold to impart a micro-lens pattern. The thermomechanical properties were characterized using dynamic mechanical analysis (DMA) on a TA Instruments Discovery DMA 850, where the glass transition temperature was identified as the tan δ peak during heating from -50 to 150 °C at a rate of 3 °C/min with a frequency of 1 Hz.",
      "reasoning_analysis": "Increasing Factors: The UV-induced crosslinking between acrylate units and the mercaptoester oligomer creates a three-dimensional network that severely restricts segmental chain mobility, inherently driving the Tg upward. Furthermore, the curing process conducted at 100 °C facilitates higher monomer conversion and crosslink density compared to room temperature curing, further reinforcing the network rigidity. Decreasing Factors: The incorporation of a mercaptoester-type oligomer rather than a high molecular weight polymer precursor introduces flexible thioether and ester linkages into the backbone, which increase chain flexibility and free volume relative to rigid aromatic networks. Additionally, if the UV curing duration was insufficient for complete conversion, residual unreacted species could act as internal plasticizers, depressing the Tg. Dominant Factor: The network topology established by the UV curing process is the dominant factor; the high crosslink density achieved through the dual-cure mechanism at elevated temperature qualitatively overrides the flexibility introduced by the oligomeric spacers, resulting in a Tg governed primarily by the mesh size of the cured network."
    }
  },
  {
    "doi": null,
    "title": "SURFACE THERMOMECHANICAL AND GLASS TRANSITIONTEMPERATURE MEASUREMENTS OF POLYMERIC SOLIDS",
    "year": null,
    "chemical_composition": {
      "repeat_unit_psmiles": null,
      "monomers": [
        {
          "name": "Styrene",
          "smiles": "C=CC1=CC=CC=C1",
          "ratio_value": 50,
          "ratio_unit": "wt%"
        },
        {
          "name": "Methyl Methacrylate",
          "smiles": "CC(=C)C(=O)OC",
          "ratio_value": 50,
          "ratio_unit": "wt%"
        }
      ],
      "additives": [],
      "is_homopolymer": false
    },
    "processing_history": "Symmetric P(St-b-MMA) diblock copolymer film, Mn = 81.6k. As-cast thin film annealed. Tg measured by temperature-controlled XPS heating stage at analytical depth range 0.0~2.7 nm. Reported value 319.5 ± 1.5 K.",
    "hierarchical_structure": "Surface enrichment of PS segments. Analytical depth range 0.0~2.7 nm. Lamellar structure formed in quasi-equilibrium state after annealing.",
    "properties": {
      "Tg": {
        "value": [
          46.4
        ],
        "unit": "°C"
      }
    },
    "analysis_with_hierarchical_structure": {
      "descriptive_text": "The sample comprises a symmetric poly(styrene-block-methyl methacrylate) diblock copolymer with a number-average molecular weight of 81.6k, consisting of styrene and methyl methacrylate monomers in a 50 wt% ratio. The material was processed as an as-cast thin film which was subsequently annealed to form a quasi-equilibrium lamellar structure. Characterization was conducted using a temperature-controlled XPS heating stage with an analytical depth range of 0.0 to 2.7 nm, revealing surface enrichment of polystyrene segments within the probed region.",
      "reasoning_analysis": "Increasing Factors: The incorporation of methyl methacrylate units introduces polar ester groups and alpha-methyl steric hindrance, which inherently increase chain stiffness and backbone rigidity compared to polystyrene homopolymers. Furthermore, the annealing history promotes microphase separation into a lamellar structure, where the confinement of polymer blocks within nanodomains and the presence of block interfaces can restrict segmental mobility relative to a disordered state. Decreasing Factors: The hierarchical structure exhibits surface enrichment of polystyrene segments, and since polystyrene typically possesses a lower bulk glass transition temperature than poly(methyl methacrylate), this compositional gradient qualitatively lowers the transition temperature observed at the surface. Additionally, the free surface effect inherent to thin film geometries often enhances chain mobility due to reduced intermolecular coordination, further depressing the Tg relative to the bulk material. Dominant Factor: The measurement technique utilizes XPS with an extremely shallow analytical depth (0.0~2.7 nm), which selectively probes the surface region where polystyrene enrichment is dominant. Consequently, the surface composition and free surface mobility effects qualitatively dominate the thermal behavior observed, overriding the stiffening contributions of the underlying poly(methyl methacrylate) blocks and the confinement effects of the lamellar morphology."
    },
    "analysis_without_hierarchical_structure": {
      "descriptive_text": "The sample comprises a symmetric poly(styrene-block-methyl methacrylate) diblock copolymer with a number-average molecular weight of 81.6k, synthesized from styrene and methyl methacrylate monomers in equal weight ratios. Prepared as an as-cast thin film, the specimen underwent annealing to establish equilibrium morphology. Characterization was performed using a temperature-controlled XPS heating stage, targeting the surface region within an analytical depth range of 0.0 to 2.7 nm to determine the glass transition temperature.",
      "reasoning_analysis": "Increasing Factors: The high number-average molecular weight of 81.6k minimizes the concentration of chain ends, reducing excess free volume and supporting a higher glass transition temperature relative to oligomeric counterparts. Additionally, the chemical structure of both styrene and methyl methacrylate units incorporates rigid backbone segments and bulky side groups, such as phenyl rings and ester functionalities, which intrinsically restrict segmental mobility and elevate the thermal transition. Decreasing Factors: The characterization method utilizes a temperature-controlled XPS heating stage with an analytical depth of 0.0 to 2.7 nm, specifically probing the immediate free surface where polymer chains experience reduced coordination and enhanced mobility compared to the bulk. Furthermore, the thin film geometry may introduce confinement effects that disrupt chain packing and facilitate earlier onset of segmental motion. Dominant Factor: While the high molecular weight and rigid monomer chemistry establish a robust baseline for thermal stability, the surface-sensitive nature of the XPS measurement qualitatively dominates the observed behavior by probing a region with significantly enhanced free volume and chain mobility, leading to a depression in the measured glass transition temperature relative to bulk expectations."
    }
  },
  {
    "doi": "10.1063/1.478611",
    "title": "Molecular dynamics study of isobaric and isochoric glass transitions in a model amorphous polymer ",
    "year": 1999,
    "chemical_composition": {
      "repeat_unit_psmiles": "[*]CC[*]",
      "monomers": [
        {
          "name": "Ethylene",
          "smiles": "C=C",
          "ratio_value": null,
          "ratio_unit": null
        }
      ],
      "additives": [],
      "is_homopolymer": true
    },
    "processing_history": "Molecular dynamics simulation using united atom model. Isobaric cooling at constant pressure of 100 MPa. Cooling rate 10^-3 degrees per MD time step (~2 K/ps). Tg determined by intersection of linear fits of specific volume vs temperature.",
    "hierarchical_structure": "Amorphous polymer model. Simulation cell includes 5 polymer chains, each containing 300 united atoms (CH2 groups).",
    "properties": {
      "Tg": {
        "value": [
          52.9
        ],
        "unit": "°C"
      }
    },
    "analysis_with_hierarchical_structure": {
      "descriptive_text": "The sample consists of an amorphous polyethylene homopolymer model composed of five polymer chains, each containing 300 united atoms representing CH2 groups. This system was investigated using molecular dynamics simulations employing a united atom model under isobaric cooling conditions at a constant pressure of 100 MPa. The cooling protocol utilized a rate of approximately 2 K/ps, and the glass transition temperature was determined computationally by identifying the intersection of linear fits plotted from specific volume versus temperature data.",
      "reasoning_analysis": "Increasing Factors: The isobaric cooling at a high constant pressure of 100 MPa reduces free volume within the simulation cell, restricting segmental motion and driving the Tg higher. Additionally, the extremely rapid cooling rate of approximately 2 K/ps prevents full structural relaxation during the transition, kinetically trapping the system in a higher energy state and resulting in an elevated observed Tg compared to experimental cooling rates. Decreasing Factors: The chemical structure of polyethylene consists of a simple carbon backbone without bulky side groups or rigid rings, allowing for high chain flexibility and low rotational energy barriers which intrinsically lowers the Tg. Furthermore, the finite chain length of 300 united atoms introduces a concentration of chain ends that contribute excess free volume relative to an infinite chain, slightly depressing the transition temperature. Dominant Factor: While the high pressure and rapid cooling rate inherent to the molecular dynamics protocol act to increase the observed Tg, the intrinsic high flexibility of the polyethylene backbone is the dominant factor that establishes the fundamental low-temperature transition regime characteristic of this material."
    },
    "analysis_without_hierarchical_structure": {
      "descriptive_text": "The sample consists of a polyethylene homopolymer modeled using a united atom representation. The material behavior was investigated through molecular dynamics simulations involving isobaric cooling at a constant pressure of 100 MPa. The system was subjected to a cooling rate of approximately 2 K/ps, equivalent to 10^-3 degrees per MD time step, and the glass transition temperature was determined by identifying the intersection of linear fits plotted from specific volume versus temperature data.",
      "reasoning_analysis": "Increasing Factors: The processing history involves isobaric cooling at a high constant pressure of 100 MPa, which compresses the free volume and necessitates higher thermal energy for segmental motion, thereby driving the Tg upward. Furthermore, the extremely fast cooling rate of approximately 2 K/ps kinetically traps the polymer chains in a non-equilibrium state with higher frozen-in free volume compared to experimental timescales, artificially elevating the observed Tg. Decreasing Factors: The chemical composition consists of a linear polyethylene backbone lacking bulky side groups or rigid rings, which minimizes steric hindrance and allows for easy backbone rotation, intrinsically favoring a low Tg. Dominant Factor: While the flexible chemical backbone establishes a fundamental baseline for low-temperature transitions, the extreme processing conditions inherent to the molecular dynamics simulation, particularly the ultra-fast cooling rate, are the dominant factors that qualitatively shift the observed Tg significantly higher than the equilibrium value expected for polyethylene under standard conditions."
    }
  },
  {
    "doi": null,
    "title": "Prediction of glass transition temperatures of polyacrylates from the structures of motion units",
    "year": 2016,
    "chemical_composition": {
      "repeat_unit_psmiles": null,
      "monomers": [
        {
          "name": "2,2,2trifluoroethyl acrylate",
          "smiles": "C=CC(=O)OCC(F)(F)F",
          "ratio_value": null,
          "ratio_unit": null
        }
      ],
      "additives": [],
      "is_homopolymer": true
    },
    "processing_history": "Experimental Tg data sourced from Ref. 13 (Polymer Handbook). Included in Training set (No. 28).",
    "hierarchical_structure": "Amorphous polyacrylate",
    "properties": {
      "Tg": {
        "value": [
          -10.1
        ],
        "unit": "°C"
      }
    },
    "analysis_with_hierarchical_structure": {
      "descriptive_text": "The sample consists of an amorphous poly(2,2,2-trifluoroethyl acrylate) homopolymer. The associated experimental data was sourced from the Polymer Handbook (Reference 13) and incorporated into the training set as entry No. 28. The chemical composition is defined exclusively by the fluorinated acrylate repeat units without reported additives or fillers, representing a pristine polymer system characterized by its specific hierarchical amorphous structure.",
      "reasoning_analysis": "Increasing Factors: The trifluoroethyl side groups introduce strong dipole-dipole interactions due to the high electronegativity of the fluorine atoms, which restrict segmental chain mobility and intrinsically drive the Tg higher. Additionally, the steric bulk of the terminal -CF3 moiety imposes rotational barriers along the polymer backbone compared to smaller alkyl substituents. Decreasing Factors: The polyacrylate backbone inherently possesses high flexibility due to the absence of rigid cyclic structures in the main chain. The methylene spacer between the ester linkage and the trifluoromethyl group further decouples the bulky end group from the backbone, allowing for greater free volume and chain mobility. The processing history indicates the data reflects standard literature conditions without reported non-equilibrium thermal treatments or residual solvents that might otherwise depress the Tg. Dominant Factor: The intrinsic chemical structure of the repeat unit serves as the dominant factor determining the thermal behavior. While the flexible acrylate backbone predisposes the material to a lower glass transition regime, the specific electronic and steric contributions of the trifluoroethyl side group qualitatively elevate the Tg relative to non-fluorinated alkyl acrylate analogs, establishing the final property value under the standardized characterization conditions implied by the data source."
    },
    "analysis_without_hierarchical_structure": {
      "descriptive_text": "The sample consists of a poly(2,2,2-trifluoroethyl acrylate) homopolymer. The experimental glass transition temperature data utilized for this sample was sourced from established literature, specifically Reference 13 in the Polymer Handbook, and was included as entry number 28 within the training dataset.",
      "reasoning_analysis": "Increasing Factors: The presence of the trifluoroethyl side group introduces significant dipole-dipole interactions due to the high electronegativity of the fluorine atoms, which restricts segmental mobility. Additionally, the steric bulk of the trifluoroethyl moiety is greater than that of a standard ethyl group, imposing further constraints on backbone rotation. Decreasing Factors: The polymer possesses an acrylate backbone rather than a methacrylate backbone, lacking the alpha-methyl group that typically stiffens the chain, thereby allowing for greater conformational freedom. Furthermore, the processing history indicates the data is sourced from literature without specific recent thermal annealing or physical aging protocols, meaning the value may not reflect the elevated Tg associated with densified, aged glassy states. Dominant Factor: The intrinsic flexibility of the polyacrylate backbone serves as the primary determinant, establishing a baseline tendency toward lower glass transition temperatures; however, the electronic and steric effects of the fluorinated side chain qualitatively elevate the Tg relative to non-fluorinated acrylate analogs, balancing the inherent chain mobility."
    }
  },
  {
    "doi": "10.1063/1.478611",
    "title": "Molecular dynamics study of isobaric and isochoric glass transitions in a model amorphous polymer ",
    "year": 1999,
    "chemical_composition": {
      "repeat_unit_psmiles": "[*]CC[*]",
      "monomers": [
        {
          "name": "Ethylene",
          "smiles": "C=C",
          "ratio_value": null,
          "ratio_unit": null
        }
      ],
      "additives": [],
      "is_homopolymer": true
    },
    "processing_history": "Molecular dynamics simulation using united atom model. Isobaric cooling at constant pressure of 200 MPa. Cooling rate 10^-3 degrees per MD time step (~2 K/ps). Tg determined by intersection of linear fits of specific volume vs temperature.",
    "hierarchical_structure": "Amorphous polymer model. Simulation cell includes 5 polymer chains, each containing 300 united atoms (CH2 groups).",
    "properties": {
      "Tg": {
        "value": [
          76.9
        ],
        "unit": "°C"
      }
    },
    "analysis_with_hierarchical_structure": {
      "descriptive_text": "The sample comprises an amorphous polyethylene homopolymer model generated via molecular dynamics simulation using a united atom representation. The system consists of five polymer chains, each containing 300 united atoms corresponding to methylene groups, without any additional additives. The processing history involves isobaric cooling at a constant high pressure of 200 MPa with an extremely rapid cooling rate of approximately 2 K/ps, and the glass transition temperature was determined computationally by identifying the intersection of linear fits within the specific volume versus temperature profile.",
      "reasoning_analysis": "Increasing Factors: The isobaric cooling at a high constant pressure of 200 MPa reduces the free volume within the system, restricting segmental mobility and driving the Tg higher. Additionally, the extremely rapid cooling rate of approximately 2 K/ps prevents the polymer chains from achieving equilibrium conformations during the transition, trapping excess free volume and kinetically elevating the observed Tg compared to slower cooling processes. Decreasing Factors: The chemical composition consists of a flexible polyethylene backbone with low rotational energy barriers around the C-C bonds, which intrinsically facilitates chain mobility and lowers the baseline Tg. Furthermore, the relatively short chain length (300 united atoms per chain) increases the concentration of chain ends, enhancing free volume according to the Fox-Flory relationship and contributing to a reduction in Tg. Dominant Factor: While the intrinsic flexibility of the ethylene backbone and short chain length establish a low baseline Tg, the non-equilibrium processing conditions, particularly the ultra-fast cooling rate and high pressure, are the dominant factors that qualitatively elevate the observed simulated Tg significantly above the equilibrium value expected for bulk polyethylene."
    },
    "analysis_without_hierarchical_structure": {
      "descriptive_text": "The sample comprises a polyethylene homopolymer consisting solely of ethylene repeat units without any additives or fillers. The material system was generated via molecular dynamics simulation using a united atom model. The processing history entails isobaric cooling at a constant high pressure of 200 MPa with an extremely rapid cooling rate of approximately 2 K/ps. The glass transition temperature was determined computationally by analyzing the intersection of linear fits applied to the specific volume versus temperature profile.",
