Repository: hhtrick/HHT-code

# HHT training framework

This directory contains model training, embedding precomputation, inference, article-level baselines and the curated datasets. All commands below assume that the working directory is `train_code/`.

## 3. Datasets and fixed partitions

Each main dataset is a JSON array at `dataset/{property}/{property}.json`. Entries contain source metadata, `chemical_composition`, `processing_history`, `hierarchical_structure`, `properties`, and two generated-analysis objects. Targets are stored as `properties[property]["value"]`; source metadata and target values are not predictive input fields.

| Property | Train | Validation | Test | Total |
|---|---:|---:|---:|---:|

File: train_code/dataset/Tg/Tg.json (part 120 of 235)
[
      "reasoning_analysis": "Increasing Factors: The processing history involves isobaric cooling at a high constant pressure of 200 MPa, which compresses free volume and restricts segmental mobility, thereby driving the Tg upward. Additionally, the extremely rapid cooling rate of approximately 2 K/ps inherent to the molecular dynamics simulation limits the time available for structural relaxation, kinetically trapping the polymer in a higher energy state and further elevating the observed Tg. Decreasing Factors: The chemical composition consists of a linear polyethylene homopolymer with a simple carbon backbone lacking bulky side groups or rigid rings. This high degree of chain flexibility and low steric hindrance intrinsically facilitates segmental motion, establishing a fundamentally low baseline Tg compared to more rigid polymer architectures. Dominant Factor: While the intrinsic chemical flexibility sets a low theoretical baseline for the material, the processing conditions qualitatively dominate the final Tg behavior for this specific sample; the combination of elevated pressure and the ultra-fast cooling rate inherent to the simulation methodology drives the observed Tg significantly higher than what would be measured under ambient experimental cooling conditions."
    }
  },
  {
    "doi": "10.1002/advs.202309393",
    "title": "Restoration Temperature Control through Glass Transition Temperature Modulation of Shape Memory Polymer for Thermally Switchable Adhesive",
    "year": 2024,
    "chemical_composition": {
      "repeat_unit_psmiles": null,
      "monomers": [
        {
          "name": "Acrylate monomer units",
          "smiles": null,
          "ratio_value": null,
          "ratio_unit": null
        },
        {
          "name": "Mercaptoester-type UV-curable oligomer",
          "smiles": null,
          "ratio_value": null,
          "ratio_unit": null
        }
      ],
      "additives": [],
      "is_homopolymer": false
    },
    "processing_history": "UV curing at 365 nm for 10 min at ambient temperature 100 °C. Molded against PDMS negative mold with micro-lens pattern. Tg measured by DSC (mid-point method) at heating rate 70 °C/min from -50 to 200 °C using TA Instruments Q2000.",
    "hierarchical_structure": "Micro-lens pattern (diameter 200 μm, height 90 μm). Amorphous cross-linked polymer network.",
    "properties": {
      "Tg": {
        "value": [
          49.56
        ],
        "unit": "°C"
      }
    },
    "analysis_with_hierarchical_structure": {
      "descriptive_text": "The sample consists of an amorphous cross-linked polymer network derived from acrylate monomer units and a mercaptoester-type UV-curable oligomer. This material was fabricated into a micro-lens pattern with a diameter of 200 μm and height of 90 μm by molding against a PDMS negative mold. The curing process involved UV irradiation at 365 nm for 10 minutes at a temperature of 100 °C. Thermal characterization was performed using differential scanning calorimetry (DSC) via the mid-point method on a TA Instruments Q2000, employing a heating rate of 70 °C/min over a range of -50 to 200 °C.",
      "reasoning_analysis": "Increasing Factors: The formation of an amorphous cross-linked polymer network significantly restricts segmental chain mobility, intrinsically driving the Tg upward compared to linear counterparts. Additionally, the processing history specifies a DSC heating rate of 70 °C/min, which is substantially higher than standard rates; this kinetic limitation prevents chains from relaxing in equilibrium during the scan, qualitatively shifting the observed Tg to higher temperatures. Decreasing Factors: The chemical composition relies on acrylate monomer units and mercaptoester-type oligomers, which typically possess flexible aliphatic backbones and thioether linkages that offer less steric hindrance than rigid aromatic systems, thereby promoting chain mobility and lowering the intrinsic Tg. Furthermore, if the UV curing process at 100 °C did not achieve complete conversion, residual unreacted species could act as internal plasticizers. Dominant Factor: While the flexible backbone chemistry suggests a lower baseline Tg, the introduction of a cross-linked network architecture fundamentally alters the viscoelastic behavior by locking chain segments, which is the primary material determinant; however, the exceptionally fast heating rate used during characterization acts as a dominant experimental factor that will qualitatively elevate the measured Tg relative to standard testing conditions."
    },
    "analysis_without_hierarchical_structure": {
      "descriptive_text": "The material comprises a hybrid network synthesized from acrylate monomer units and a mercaptoester-type UV-curable oligomer. Processing involved UV curing at 365 nm for 10 minutes at 100 °C, followed by molding against a PDMS negative mold to fabricate a micro-lens pattern. The glass transition temperature was characterized using differential scanning calorimetry via the mid-point method, employing a heating rate of 70 °C/min from -50 to 200 °C on a TA Instruments Q2000.",
      "reasoning_analysis": "Increasing Factors: The UV-induced polymerization creates a crosslinked network structure that significantly restricts segmental chain mobility, inherently driving the Tg higher compared to linear precursors. The thermal assistance at 100 °C during curing likely ensures high conversion density, further limiting free volume. Additionally, the exceptionally high DSC heating rate of 70 °C/min introduces kinetic lag, preventing full thermal relaxation during the scan and shifting the observed transition to higher temperatures. Decreasing Factors: The incorporation of mercaptoester linkages introduces thioether bonds into the backbone, which possess greater flexibility and lower rotational barriers compared to rigid carbon-carbon bonds, potentially enhancing chain mobility. Furthermore, depending on the specific alkyl side chains of the acrylate units, flexible spacers may increase free volume and reduce thermal rigidity. Dominant Factor: The topological constraints imposed by the UV-induced crosslinked network qualitatively dominate the final Tg behavior, as the restriction of long-range segmental motion outweighs the flexibility introduced by the thioether linkages. While the high heating rate shifts the observed transition, the fundamental material response is governed by the cured network architecture rather than the linear oligomeric precursors."
    }
  },
  {
    "doi": "10.1002/advs.202309393",
    "title": "Restoration Temperature Control through Glass Transition Temperature Modulation of Shape Memory Polymer for Thermally Switchable Adhesive",
    "year": 2024,
    "chemical_composition": {
      "repeat_unit_psmiles": null,
      "monomers": [
        {
          "name": "Acrylate monomer units",
          "smiles": null,
          "ratio_value": null,
          "ratio_unit": null
        },
        {
          "name": "Mercaptoester-type UV-curable oligomer",
          "smiles": null,
          "ratio_value": null,
          "ratio_unit": null
        }
      ],
      "additives": [],
      "is_homopolymer": false
    },
    "processing_history": "UV curing at 365 nm for 10 min at ambient temperature 120 °C. Molded against PDMS negative mold with micro-lens pattern. Tg measured by DSC (onset method) at heating rate 70 °C/min from -50 to 200 °C using TA Instruments Q2000.",
    "hierarchical_structure": "Micro-lens pattern (diameter 200 μm, height 90 μm). Amorphous cross-linked polymer network.",
    "properties": {
      "Tg": {
        "value": [
          45.02
        ],
        "unit": "°C"
      }
    },
    "analysis_with_hierarchical_structure": {
      "descriptive_text": "The sample comprises an amorphous cross-linked polymer network synthesized from acrylate monomer units and a mercaptoester-type UV-curable oligomer. Processing involved UV curing at 365 nm for 10 minutes at 120 °C while molding against a PDMS negative mold to generate a micro-lens pattern with a diameter of 200 μm and height of 90 μm. Thermal characterization was performed using differential scanning calorimetry (DSC) on a TA Instruments Q2000, utilizing the onset method with a heating rate of 70 °C/min from -50 to 200 °C.",
      "reasoning_analysis": "Increasing Factors: The formation of an amorphous cross-linked polymer network via UV curing restricts segmental chain mobility through covalent bonding between chains, intrinsically driving the Tg higher compared to linear precursors. Additionally, the processing history specifies a DSC heating rate of 70 °C/min, which is significantly higher than standard rates; this kinetic effect limits the time available for segmental relaxation, thereby shifting the observed Tg to higher temperatures. Decreasing Factors: The incorporation of mercaptoester-type oligomers typically introduces flexible thioether linkages and aliphatic spacers within the network backbone, which enhance chain flexibility and free volume relative to rigid aromatic acrylate systems. Furthermore, curing at 120 °C may induce thermal expansion during network formation, potentially locking in higher free volume upon cooling if not properly annealed. Dominant Factor: The covalent cross-linking density established during UV curing is the dominant structural factor defining the network rigidity and elevating the Tg relative to the uncured oligomers. However, the flexible nature of the mercaptoester components moderates this increase, while the high heating rate during characterization acts as the dominant experimental factor qualitatively shifting the measured transition temperature upward."
    },
    "analysis_without_hierarchical_structure": {
      "descriptive_text": "The sample comprises a hybrid polymer network formed from Acrylate monomer units and a Mercaptoester-type UV-curable oligomer. The material was processed by molding against a PDMS negative mold to create a micro-lens pattern, followed by UV curing at 365 nm for 10 minutes at a temperature of 120 °C. The glass transition temperature was characterized using differential scanning calorimetry with the onset method at a heating rate of 70 °C/min from -50 to 200 °C on a TA Instruments Q2000.",
      "reasoning_analysis": "Increasing Factors: The UV-induced crosslinking between acrylate and mercaptoester species creates a three-dimensional network that severely restricts segmental chain mobility, intrinsically driving the Tg upward. Additionally, the elevated curing temperature of 120 °C likely facilitates higher conversion rates before vitrification occurs, leading to a denser network, while the high DSC heating rate of 70 °C/min introduces a kinetic lag that artificially shifts the measured transition to higher temperatures. Decreasing Factors: The chemical structure of the mercaptoester oligomer introduces flexible thioether linkages and aliphatic spacers into the backbone, which increase free volume and chain flexibility compared to rigid aromatic systems, thereby exerting a downward pressure on the Tg. Dominant Factor: The formation of the covalently crosslinked network is the dominant structural determinant that establishes the material as a thermoset with a defined glass transition, though the specific flexibility of the mercaptoester components modulates the magnitude of this transition relative to stiffer acrylic homopolymers."
    }
  },
  {
    "doi": null,
    "title": "Prediction of glass transition temperatures of polyacrylates from the structures of motion units",
    "year": 2016,
    "chemical_composition": {
      "repeat_unit_psmiles": null,
      "monomers": [
        {
          "name": "isopropyl acrylate",
          "smiles": "C=CC(=O)OC(C)C",
          "ratio_value": null,
          "ratio_unit": null
        }
      ],
      "additives": [],
      "is_homopolymer": true
    },
    "processing_history": "Experimental Tg data sourced from Ref. 13 (Polymer Handbook). Included in Training set (No. 30).",
    "hierarchical_structure": "Amorphous polyacrylate",
    "properties": {
      "Tg": {
        "value": [
          -3.1
        ],
        "unit": "°C"
      }
    },
    "analysis_with_hierarchical_structure": {
      "descriptive_text": "The sample comprises an amorphous polyacrylate homopolymer synthesized from isopropyl acrylate monomers. No external additives or fillers were incorporated into the material system. The physical property data utilized for this analysis was obtained from established literature sources (Ref. 13, Polymer Handbook) and included in the training dataset (No. 30), representing standardized characterization values for this specific polymer architecture.",
      "reasoning_analysis": "Increasing Factors: The presence of polar ester functionalities along the polymer backbone enables intermolecular dipole-dipole interactions, which restrict segmental mobility and elevate the Tg relative to non-polar hydrocarbon polymers. Additionally, the branched isopropyl side group introduces greater steric hindrance compared to linear alkyl esters, further limiting chain rotation. Decreasing Factors: The polyacrylate backbone lacks the alpha-methyl substitution characteristic of polymethacrylates, resulting in significantly reduced rotational energy barriers and enhanced backbone flexibility. Moreover, the aliphatic nature of the isopropyl group increases free volume compared to rigid aromatic substituents, acting as an internal plasticizer that facilitates chain motion. Dominant Factor: The intrinsic flexibility of the unsubstituted acrylate backbone qualitatively dominates the thermal behavior. While the literature-based processing history implies standard equilibrium conditions without extrinsic plasticizers or thermal shocks, the low energy barrier for backbone rotation dictates a lower Tg profile typical of polyacrylates compared to their methacrylate or aromatic counterparts."
    },
    "analysis_without_hierarchical_structure": {
      "descriptive_text": "The sample comprises a poly(isopropyl acrylate) homopolymer synthesized without the incorporation of external additives or fillers. The thermal property data for this system was acquired from established literature sources, specifically Reference 13 of the Polymer Handbook, and utilized within the training dataset as entry number 30, indicating that the material characteristics reflect standard reference values rather than specific bespoke processing conditions.",
      "reasoning_analysis": "Increasing Factors: The presence of the branched isopropyl ester side group introduces steric hindrance that restricts rotation around the polymer backbone compared to smaller or linear alkyl esters, inherently driving the Tg upward. Furthermore, the absence of additives ensures no external plasticization effects are present to lower the transition temperature. Decreasing Factors: The polyacrylate backbone consists of flexible carbon-carbon single bonds and ester linkages that facilitate segmental motion, inherently promoting a lower Tg compared to polymers with rigid aromatic backbones. The lack of specific thermal processing history, such as annealing or quenching, suggests the value represents a standard state without physical aging effects that might otherwise shift the transition. Dominant Factor: The intrinsic flexibility of the acrylate backbone is the dominant structural feature determining the baseline thermal behavior; however, the steric bulk of the isopropyl group serves as the primary modifying factor that elevates the Tg relative to linear alkyl acrylate analogs, while the reliance on literature data implies the observed Tg is governed primarily by chemical composition rather than processing-induced variations."
    }
  },
  {
    "doi": "10.1063/1.478611",
    "title": "Molecular dynamics study of isobaric and isochoric glass transitions in a model amorphous polymer ",
    "year": 1999,
    "chemical_composition": {
      "repeat_unit_psmiles": "[*]CC[*]",
      "monomers": [
        {
          "name": "Ethylene",
          "smiles": "C=C",
          "ratio_value": null,
          "ratio_unit": null
        }
      ],
      "additives": [],
      "is_homopolymer": true
    },
    "processing_history": "Molecular dynamics simulation using united atom model. Isochoric cooling at constant specific volume of 1.250 cm3/g. Cooling rate 10^-3 degrees per MD time step (~2 K/ps). Tg determined by intersection of linear fits of pressure vs temperature.",
    "hierarchical_structure": "Amorphous polymer model. Simulation cell includes 5 polymer chains, each containing 300 united atoms (CH2 groups).",
    "properties": {
      "Tg": {
        "value": [
          2.9
        ],
        "unit": "°C"
      }
    },
    "analysis_with_hierarchical_structure": {
      "descriptive_text": "The sample comprises an amorphous polyethylene homopolymer model constructed using a united atom molecular dynamics simulation framework. The system consists of a simulation cell containing five polymer chains, each composed of 300 united atoms representing CH2 groups. The processing history involves an isochoric cooling protocol maintained at a constant specific volume of 1.250 cm3/g with a cooling rate of approximately 2 K/ps. The glass transition temperature was determined computationally by identifying the intersection of linear fits applied to the pressure versus temperature data obtained during the cooling process.",
      "reasoning_analysis": "Increasing Factors: The computational processing history involves an ultra-fast cooling rate of approximately 2 K/ps, which is orders of magnitude higher than experimental standards. This rapid cooling prevents full structural relaxation and kinetically traps the polymer chains in a higher energy state, thereby shifting the observed Tg to higher temperatures. Additionally, the isochoric cooling condition maintains constant density, which may restrict free volume expansion relative to isobaric conditions, potentially contributing to a higher apparent transition temperature. Decreasing Factors: The chemical structure of polyethylene features a simple, flexible carbon backbone lacking bulky side groups or rigid rings, which minimizes steric hindrance and maximizes segmental mobility, intrinsically driving the Tg down. Furthermore, the chain length of 300 united atoms corresponds to a relatively low molecular weight, where chain end effects increase free volume and enhance mobility, further depressing the Tg. Dominant Factor: While the ultra-fast cooling rate kinetically elevates the observed transition temperature relative to equilibrium conditions, the intrinsic flexibility of the polyethylene backbone is the dominant factor establishing the fundamental low-Tg character of the material. The absence of steric hindrance ensures that segmental motion remains highly accessible, meaning the material will exhibit a low Tg regime regardless of the quantitative shift induced by the simulation cooling rate."
    },
    "analysis_without_hierarchical_structure": {
      "descriptive_text": "The sample consists of a polyethylene homopolymer characterized by a simple carbon backbone derived from ethylene monomers without any additional additives. The material properties were investigated through molecular dynamics simulations employing a united atom model. The simulation protocol involved isochoric cooling at a constant specific volume of 1.250 cm3/g with an ultra-high cooling rate of approximately 2 K/ps. The glass transition temperature was subsequently determined by analyzing the intersection of linear fits applied to the pressure versus temperature data generated during the cooling process.",
      "reasoning_analysis": "Increasing Factors: The processing history involves an ultra-high cooling rate of approximately 2 K/ps inherent to the molecular dynamics simulation, which is orders of magnitude faster than experimental cooling rates. This rapid quenching kinetically traps the polymer chains in a non-equilibrium state with restricted relaxation time, typically resulting in an elevation of the observed glass transition temperature compared to slow-cooled experimental samples. Decreasing Factors: The chemical composition consists of a linear polyethylene backbone lacking bulky side groups or rigid aromatic structures, which minimizes steric hindrance and maximizes chain segment mobility, intrinsically driving the Tg down. Additionally, the specific volume of 1.250 cm3/g corresponds to a low-density state with significant inherent free volume, which facilitates segmental motion and further depresses the transition temperature. Dominant Factor: The intrinsic chemical composition, characterized by the highly flexible polyethylene backbone, serves as the dominant factor establishing a fundamentally low Tg baseline. Although the simulation cooling rate acts to elevate the observed transition temperature kinetically, the inherent chain mobility dictated by the monomer structure and the high free volume associated with the specific density outweigh these processing artifacts in determining the overall low-temperature transition behavior characteristic of this material class."
    }
  },
  {
    "doi": null,
    "title": "On the use of dynamic mechanical thermal analysis (DMTA) for measuring glass transition temperature of polymer matrix fibre reinforced composites",
    "year": 2006,
    "chemical_composition": {
      "repeat_unit_psmiles": null,
      "monomers": [
        {
          "name": "Cyanate-ester resin",
          "smiles": null,
          "ratio_value": null,
          "ratio_unit": null
        }
      ],
      "additives": [
        {
          "name": "IM6 carbon fibre",
          "type": "reinforcement",
          "amount_value": null,
          "amount_unit": null
        },
        {
          "name": "Nylon particles",
          "type": "toughener",
          "amount_value": null,
          "amount_unit": null
        }
      ],
      "is_homopolymer": false
    },
    "processing_history": "Unidirectional laminate manufactured by lay-up technique using cyanate-ester resin IM6 carbon fibre pre-pregs. Cured in autoclave using vacuum bags at 180 °C and 5.6 atm for 4 h. Tg measured by DMTA (GABO Eplexor 25N) in three-point bending configuration. Test frequency 1.0 Hz, heating rate 2 °C/min. Sample orientation orthogonal to fibres. Static preload 10 N.",
    "hierarchical_structure": "Unidirectional carbon fibre laminate. Regular and compact structure with no visible voids. Thermoplastic resin particles (Nylon) embedded in matrix interlayer regions.",
    "properties": {
      "Tg": {
        "value": [
          198
        ],
        "unit": "°C"
      }
    },
    "analysis_with_hierarchical_structure": {
      "descriptive_text": "The sample comprises a cyanate-ester resin matrix reinforced with IM6 carbon fibre and toughened with Nylon particles. It was manufactured as a unidirectional laminate via a lay-up technique using pre-pregs, followed by autoclave curing at 180 °C and 5.6 atm for 4 hours. The resulting hierarchical structure displays a regular and compact arrangement with no visible voids, featuring thermoplastic Nylon particles embedded within the matrix interlayer regions. Characterization was performed using DMTA in a three-point bending configuration at 1.0 Hz and a heating rate of 2 °C/min, with the sample oriented orthogonal to the fibres under a 10 N static preload.",
      "reasoning_analysis": "Increasing Factors: The cyanate-ester matrix forms a highly crosslinked thermoset network containing rigid aromatic structures upon curing, which severely restricts segmental mobility. The autoclave processing at 5.6 atm pressure compacts the laminate, reducing free volume within the matrix. Additionally, the IM6 carbon fibres impose physical constraints on the polymer chains at the fibre-matrix interface, and the use of DMTA at 1.0 Hz shifts the observed transition to higher temperatures compared to lower frequency methods due to the viscoelastic nature of the relaxation. Decreasing Factors: The incorporation of Nylon particles as a toughening agent introduces thermoplastic phases within the matrix interlayer regions, which typically possess higher chain mobility than the cured cyanate network. These particles may disrupt the continuity of the rigid crosslinked network and introduce free volume at the phase boundaries, thereby facilitating segmental motion at lower temperatures. Dominant Factor: The high crosslink density and inherent backbone rigidity of the cured cyanate-ester matrix serve as the dominant factor, establishing a high thermal transition baseline. While the Nylon toughener qualitatively reduces the Tg relative to a neat resin system, the constraining effects of the carbon fibre reinforcement and the reduced free volume from high-pressure curing ensure that the composite maintains a robust thermal performance governed primarily by the thermoset network structure."
    },
    "analysis_without_hierarchical_structure": {
      "descriptive_text": "The sample consists of a cyanate-ester resin matrix composite reinforced with IM6 carbon fibre and modified with Nylon particles as a toughening agent. It was manufactured as a unidirectional laminate using a lay-up technique with pre-pregs, followed by curing in an autoclave under vacuum bagging at 180 °C and 5.6 atm for 4 hours. The glass transition temperature was characterized using dynamic mechanical thermal analysis (DMTA) on a GABO Eplexor 25N instrument in a three-point bending configuration at a frequency of 1.0 Hz and a heating rate of 2 °C/min, with the sample oriented orthogonal to the fibres under a static preload of 10 N.",
      "reasoning_analysis": "Increasing Factors: The cyanate-ester resin forms a highly crosslinked thermoset network characterized by rigid aromatic structures, which severely restricts segmental chain mobility and intrinsically drives the Tg upward. Additionally, the autoclave curing process at 180 °C ensures high conversion rates to maximize crosslink density, while the rigid IM6 carbon fibres impose physical constraints on the matrix polymer chains at the interface, further limiting relaxation. Decreasing Factors: The incorporation of Nylon particles as a toughening agent introduces a secondary phase that typically possesses a lower glass transition temperature than the cured cyanate-ester matrix; this phase separation can introduce additional free volume or interfere with the continuity of the rigid network, potentially depressing the overall observed transition. Dominant Factor: The high crosslink density and inherent rigidity of the cured cyanate-ester network dominate the thermal behavior, establishing a high baseline Tg that qualitatively overshadows the softening effects of the toughening particles, although the composite nature may result in a broadened transition region."
    }
  },
  {
    "doi": null,
    "title": "Prediction of glass transition temperatures of polyacrylates from the structures of motion units",
    "year": 2016,
    "chemical_composition": {
      "repeat_unit_psmiles": null,
      "monomers": [
        {
          "name": "2-cyanoethyl acrylate",
          "smiles": "C=CC(=O)OCC#N",
          "ratio_value": null,
          "ratio_unit": null
        }
      ],
      "additives": [],
      "is_homopolymer": true
    },
    "processing_history": "Experimental Tg data sourced from Ref. 13 (Polymer Handbook). Included in Training set (No. 31).",
    "hierarchical_structure": "Amorphous polyacrylate",
    "properties": {
      "Tg": {
        "value": [
          3.9
        ],
        "unit": "°C"
      }
    },
    "analysis_with_hierarchical_structure": {
      "descriptive_text": "The sample comprises an amorphous homopolymer synthesized from 2-cyanoethyl acrylate monomers, structurally classified as a polyacrylate. The material exhibits a disordered hierarchical arrangement devoid of crystalline regions. The thermal property data associated with this specimen was retrieved from established literature (Polymer Handbook, Ref. 13) and incorporated into a standardized training set, indicating that the characterization reflects benchmark experimental values obtained under conventional measurement protocols rather than specific in-situ processing variations.",
      "reasoning_analysis": "Increasing Factors: The presence of the highly polar nitrile (-CN) functional group within the side chain introduces strong dipole-dipole interactions between polymer chains. These intermolecular forces increase the cohesive energy density, thereby restricting segmental mobility and inherently driving the glass transition temperature upward. Decreasing Factors: The polyacrylate backbone possesses inherent flexibility compared to more rigid polymer classes. Furthermore, the ethylene spacer (-CH2-CH2-) connecting the ester group to the nitrile functionality adds conformational degrees of freedom and increases free volume within the matrix. The amorphous nature of the sample also implies a lack of crystalline constraints that might otherwise rigidify the structure. Dominant Factor: While the polar nitrile groups provide significant intermolecular attraction, the conformational freedom afforded by the flexible acrylate backbone and the ethylene spacer qualitatively dominates the thermal behavior. Additionally, the reliance on literature-sourced data implies standard thermal history conditions without anomalous quenching or physical aging, ensuring the observed Tg is primarily dictated by the intrinsic chain flexibility rather than processing-induced free volume variations."
    },
    "analysis_without_hierarchical_structure": {
      "descriptive_text": "The sample consists of a poly(2-cyanoethyl acrylate) homopolymer. The glass transition temperature data utilized for this material was obtained from experimental measurements documented in the Polymer Handbook (Ref. 13) and included within the training dataset.",
      "reasoning_analysis": "Increasing Factors: The chemical composition features a nitrile functional group attached via an ethylene spacer to the acrylate ester, introducing strong dipole-dipole interactions between polymer chains that significantly restrict segmental mobility and drive the Tg upward relative to non-polar acrylates. Decreasing Factors: The acrylate backbone inherently possesses flexible C-C bonds, and the ethylene spacer within the side chain provides conformational freedom that decouples the polar group from the backbone, potentially moderating the stiffening effect; additionally, the processing history reflects standard literature characterization rather than specific modification protocols such as crosslinking that would otherwise impose additional constraints on chain motion. Dominant Factor: The strong intermolecular forces generated by the high density of polar cyano groups qualitatively dominate the thermal behavior, establishing a Tg governed primarily by the intrinsic chemical architecture rather than processing-induced morphological changes or backbone flexibility."
    }
  },
  {
    "doi": null,
    "title": "On the use of dynamic mechanical thermal analysis (DMTA) for measuring glass transition temperature of polymer matrix fibre reinforced composites",
    "year": 2006,
    "chemical_composition": {
      "repeat_unit_psmiles": null,
      "monomers": [
        {
          "name": "Cyanate-ester resin",
          "smiles": null,
          "ratio_value": null,
          "ratio_unit": null
        }
      ],
      "additives": [
        {
          "name": "IM6 carbon fibre",
          "type": "reinforcement",
          "amount_value": null,
          "amount_unit": null
        },
        {
          "name": "Nylon particles",
          "type": "toughener",
          "amount_value": null,
          "amount_unit": null
        }
      ],
      "is_homopolymer": false
    },
    "processing_history": "Unidirectional laminate manufactured by lay-up technique using cyanate-ester resin IM6 carbon fibre pre-pregs. Cured in autoclave using vacuum bags at 180 °C and 5.6 atm for 4 h. Tg measured by DMTA (GABO Eplexor 25N) in three-point bending configuration. Test frequency 1.0 Hz, heating rate 2 °C/min. Sample orientation orthogonal to fibres. Static preload 8 N. Dynamic strain varied.",
    "hierarchical_structure": "Unidirectional carbon fibre laminate. Regular and compact structure with no visible voids. Thermoplastic resin particles (Nylon) embedded in matrix interlayer regions.",
    "properties": {
      "Tg": {
        "value": [
          198
        ],
        "unit": "°C"
      }
    },
    "analysis_with_hierarchical_structure": {
      "descriptive_text": "The material system comprises a cyanate-ester resin matrix reinforced with IM6 carbon fibres and toughened with Nylon particles. Manufactured as a unidirectional laminate via a lay-up technique using pre-pregs, the composite was cured in an autoclave under vacuum bags at 180 °C and 5.6 atm for 4 hours. The resulting hierarchical structure exhibits a regular and compact arrangement with no visible voids, featuring thermoplastic Nylon particles embedded within the matrix interlayer regions. The glass transition temperature was characterized using dynamic mechanical thermal analysis (DMTA) in a three-point bending configuration at a frequency of 1.0 Hz and a heating rate of 2 °C/min, with the sample orientation positioned orthogonal to the fibres under a static preload of 8 N.",
      "reasoning_analysis": "Increasing Factors: The cyanate-ester matrix forms a highly crosslinked thermoset network upon curing, which significantly restricts segmental chain mobility and drives the Tg upward. Additionally, the rigid IM6 carbon fibres impose geometric constraints on the matrix polymer chains near the fibre-matrix interface, further limiting mobility. The autoclave processing history involving high pressure and temperature promotes high conversion rates and consolidates the laminate to eliminate voids, reducing free volume and contributing to a higher Tg. Decreasing Factors: The incorporation of Nylon particles as a toughening agent introduces a thermoplastic phase that typically possesses a lower glass transition temperature than the cured cyanate-ester matrix. The presence of these particles within the matrix interlayer regions creates domains of higher chain mobility that can depress the overall bulk thermal transition. Furthermore, measuring the sample orthogonal to the fibres emphasizes matrix-dominated deformation, potentially revealing the lower Tg characteristics of the interlayer regions more distinctly than a fibre-dominated measurement. Dominant Factor: The highly crosslinked covalent network of the cyanate-ester resin establishes the primary thermal stability of the system. While the Nylon toughener introduces mobility, it is phase-separated within interlayer regions, and the rigid fibre confinement combined with the high-degree of cure achieved during autoclave processing qualitatively dominates the behavior, maintaining a high Tg characteristic of high-performance thermoset composites despite the presence of the thermoplastic modifier."
    },
    "analysis_without_hierarchical_structure": {
      "descriptive_text": "The sample comprises a cyanate-ester resin matrix reinforced with IM6 carbon fibres and modified with Nylon particles serving as a toughening agent. This unidirectional laminate was fabricated via a lay-up technique using pre-pregs and cured in an autoclave under vacuum bags at 180 °C and 5.6 atm for 4 hours. Characterization was performed using dynamic mechanical thermal analysis (DMTA) in a three-point bending configuration with a test frequency of 1.0 Hz and a heating rate of 2 °C/min, where the sample orientation was set orthogonal to the fibres under a static preload of 8 N.",
      "reasoning_analysis": "Increasing Factors: The formation of a highly crosslinked triazine network within the cyanate-ester matrix inherently restricts segmental chain mobility, significantly driving the Tg upward. Additionally, the rigid IM6 carbon fibres constrain polymer motion at the interface, while the high pressure applied during autoclave curing reduces free volume formation, and the dynamic loading frequency during DMTA measurement shifts the observed transition to higher temperatures. Decreasing Factors: The inclusion of Nylon particles as a toughener introduces thermoplastic domains with lower intrinsic stiffness than the cured resin, which may increase free volume or create flexible regions that depress the overall thermal transition if interphase mixing occurs. Furthermore, if the cure temperature results in vitrification prior to complete conversion, the final crosslink density would be limited, preventing the Tg from reaching its theoretical maximum. Dominant Factor: The rigid aromatic structure and high crosslink density of the cured cyanate-ester matrix qualitatively dominate the thermal behavior, establishing a high baseline Tg that outweighs the softening influence of the toughener, while the orthogonal measurement orientation ensures the response is primarily governed by these matrix properties rather than the fibre stiffness."
    }
  },
  {
    "doi": "10.1063/1.478611",
    "title": "Molecular dynamics study of isobaric and isochoric glass transitions in a model amorphous polymer ",
    "year": 1999,
    "chemical_composition": {
      "repeat_unit_psmiles": "[*]CC[*]",
      "monomers": [
        {
          "name": "Ethylene",
          "smiles": "C=C",
          "ratio_value": null,
          "ratio_unit": null
        }
      ],
      "additives": [],
      "is_homopolymer": true
    },
    "processing_history": "Molecular dynamics simulation using united atom model. Isochoric cooling at constant specific volume of 1.275 cm3/g. Cooling rate 10^-3 degrees per MD time step (~2 K/ps). Tg determined by intersection of linear fits of pressure vs temperature.",
    "hierarchical_structure": "Amorphous polymer model. Simulation cell includes 5 polymer chains, each containing 300 united atoms (CH2 groups).",
    "properties": {
      "Tg": {
        "value": [
          -24.1
        ],
        "unit": "°C"
      }
    },
    "analysis_with_hierarchical_structure": {
      "descriptive_text": "The sample is an amorphous polyethylene homopolymer model represented via a united atom framework where each CH2 group functions as a single interaction site. The simulation cell consists of five polymer chains, each comprising 300 united atoms. The system underwent molecular dynamics simulations involving isochoric cooling at a constant specific volume of 1.275 cm3/g with a cooling rate of approximately 2 K/ps. The glass transition temperature was characterized by determining the intersection of linear fits applied to the pressure versus temperature data obtained during the cooling protocol.",
