Repository: hhtrick/HHT-code

# HHT training framework

This directory contains model training, embedding precomputation, inference, article-level baselines and the curated datasets. All commands below assume that the working directory is `train_code/`.

## 3. Datasets and fixed partitions

Each main dataset is a JSON array at `dataset/{property}/{property}.json`. Entries contain source metadata, `chemical_composition`, `processing_history`, `hierarchical_structure`, `properties`, and two generated-analysis objects. Targets are stored as `properties[property]["value"]`; source metadata and target values are not predictive input fields.

| Property | Train | Validation | Test | Total |
|---|---:|---:|---:|---:|

File: train_code/dataset/Tg/Tg.json (part 121 of 235)
[
      "reasoning_analysis": "Increasing Factors: The extremely high cooling rate (~2 K/ps) inherent to the molecular dynamics processing history prevents full structural relaxation, kinetically trapping the system and shifting the observed Tg to higher temperatures compared to experimental timescales. Additionally, the finite size of the simulation cell containing only five chains may introduce confinement effects that restrict long-range chain motions. Decreasing Factors: The chemical composition consists of a linear polyethylene backbone lacking bulky side groups, which maximizes chain flexibility and intrinsically lowers the Tg. Furthermore, the constant specific volume of 1.275 cm3/g corresponds to a relatively low density, implying higher free volume which facilitates segmental motion. The finite chain length of 300 united atoms also introduces chain ends that increase free volume according to the Fox-Flory relationship. Dominant Factor: While the flexible backbone establishes a low baseline Tg, the ultra-fast cooling rate employed in the processing history is the dominant factor governing the observed transition temperature, likely resulting in a value significantly elevated above the equilibrium experimental Tg due to kinetic vitrification."
    },
    "analysis_without_hierarchical_structure": {
      "descriptive_text": "This study examines a polyethylene homopolymer modeled using a united atom representation within a molecular dynamics framework. The system underwent isochoric cooling at a constant specific volume of 1.275 cm3/g with a cooling rate of approximately 2 K/ps. The glass transition temperature was subsequently determined by identifying the intersection of linear fits within the pressure versus temperature profile generated during the simulation.",
      "reasoning_analysis": "Increasing Factors: The processing history involves an extremely high cooling rate of approximately 2 K/ps, which is orders of magnitude faster than experimental standards. This rapid quenching limits the time available for polymer chain relaxation, kinetically trapping the system in a higher energy state and shifting the observed glass transition temperature to higher values. Decreasing Factors: The chemical composition consists of a simple polyethylene backbone lacking bulky side groups or rigid aromatic structures, resulting in minimal steric hindrance and low rotational energy barriers that intrinsically facilitate segmental motion at low temperatures. Furthermore, the isochoric cooling at a specific volume of 1.275 cm3/g suggests a lower density state compared to bulk equilibrium, increasing free volume and further promoting chain mobility. Dominant Factor: The intrinsic high chain flexibility of the polyethylene backbone establishes a fundamentally low baseline Tg; however, the extremely rapid cooling rate employed in the simulation is the dominant dynamic factor, kinetically shifting the observed transition temperature higher relative to experimental equilibrium conditions."
    }
  },
  {
    "doi": "10.1038/s41467-020-14656-8",
    "title": "Glass transition temperature from the chemical structure of conjugated polymers",
    "year": 2020,
    "chemical_composition": {
      "repeat_unit_psmiles": "[*]c1cc2c(cc1*)C(CCCCCC)(CCCCCC)c3ccccc23",
      "monomers": [
        {
          "name": "9,9-dihexylfluorene",
          "smiles": "CCCCCC1(CCCCCC)c2ccccc2-c3ccccc13",
          "ratio_value": null,
          "ratio_unit": null
        }
      ],
      "additives": [],
      "is_homopolymer": true
    },
    "processing_history": "Purchased from commercial sources. Samples for rheology molded under vacuum in a nitrogen-filled glove box at a temperature well above their highest reversible thermal transitions. Annealed at 20 °C above the melting temperature or 100 °C above Tg. Tg measured by linear shear rheometry (TA Instruments ARES-G2) under nitrogen environment. Local maximum of loss modulus G″ located during heating scan with rate of 5 °C/min, frequency of 1 rad/s, and oscillatory strain amplitude of 0.001.",
    "hierarchical_structure": "Polydialkylfluorene with hexyl side chains (PF6). Conjugated polymer with aromatic backbone and aliphatic side chains. Stiff backbone with flexible side chains.",
    "properties": {
      "Tg": {
        "value": [
          94
        ],
        "unit": "°C"
      }
    },
    "analysis_with_hierarchical_structure": {
      "descriptive_text": "The sample comprises a poly(9,9-dihexylfluorene) (PF6) homopolymer, characterized as a conjugated polymer featuring a stiff aromatic backbone substituted with flexible aliphatic hexyl side chains. Sourced commercially, the material was molded under vacuum in a nitrogen-filled glove box at temperatures exceeding its highest reversible thermal transitions and subsequently annealed at either 20 °C above the melting temperature or 100 °C above the glass transition temperature to ensure thermal equilibrium. The glass transition temperature was characterized using linear shear rheometry on a TA Instruments ARES-G2 under a nitrogen environment, defined as the local maximum of the loss modulus (G″) observed during a heating scan at a rate of 5 °C/min with a frequency of 1 rad/s and an oscillatory strain amplitude of 0.001.",
      "reasoning_analysis": "Increasing Factors: The conjugated aromatic backbone of the polyfluorene structure imposes significant steric hindrance and restricts segmental rotation, intrinsically driving the Tg upward compared to flexible aliphatic polymers. Additionally, the processing history involving annealing above the thermal transitions promotes structural relaxation and reduces excess free volume, which stabilizes the glassy state and supports a higher measured Tg. Decreasing Factors: The presence of long aliphatic hexyl side chains acts as an internal plasticizer by increasing the interchain spacing and free volume, thereby reducing interchain interactions and facilitating segmental mobility which lowers the Tg relative to the unsubstituted parent polymer. Dominant Factor: While the hexyl side chains significantly modulate the thermal properties by enhancing solubility and processability, the intrinsic rigidity of the stiff conjugated backbone is the dominant factor establishing the fundamental baseline of the Tg, defining it as a high-performance conjugated system despite the plasticizing effect of the alkyl substituents."
    },
    "analysis_without_hierarchical_structure": {
      "descriptive_text": "The sample comprises a poly(9,9-dihexylfluorene) homopolymer sourced commercially. Specimens were prepared by molding under vacuum in a nitrogen-filled glove box at temperatures exceeding the highest reversible thermal transitions, followed by annealing at 20 °C above the melting temperature or 100 °C above the glass transition temperature. Characterization was performed via linear shear rheometry using a TA Instruments ARES-G2 under a nitrogen environment, where the glass transition temperature was identified as the local maximum of the loss modulus during a heating scan at 5 °C/min with a frequency of 1 rad/s and an oscillatory strain amplitude of 0.001.",
      "reasoning_analysis": "Increasing Factors: The conjugated fluorene backbone possesses inherent rigidity due to fused aromatic rings, which restricts segmental mobility and sterically hinders rotation, intrinsically driving the Tg upward. Additionally, the processing history involves annealing above thermal transitions, which facilitates physical aging and chain packing densification, thereby reducing excess free volume and potentially elevating the observed Tg relative to a quenched state. Decreasing Factors: The substitution of two hexyl alkyl chains at the 9-position of the fluorene unit introduces significant internal plasticization. These flexible aliphatic side groups increase interchain spacing and free volume while shielding the rigid backbone interactions, which enhances segmental mobility and qualitatively drives the Tg downward compared to unsubstituted analogs. Dominant Factor: While the rigid aromatic backbone sets a high thermal baseline, the internal plasticization effect of the hexyl side chains is the dominant structural factor determining the specific Tg magnitude; however, the rigorous thermal annealing history ensures the measured value reflects a thermodynamically relaxed state, minimizing processing-induced variability."
    }
  },
  {
    "doi": null,
    "title": "On the use of dynamic mechanical thermal analysis (DMTA) for measuring glass transition temperature of polymer matrix fibre reinforced composites",
    "year": 2006,
    "chemical_composition": {
      "repeat_unit_psmiles": null,
      "monomers": [
        {
          "name": "Cyanate-ester resin",
          "smiles": null,
          "ratio_value": null,
          "ratio_unit": null
        }
      ],
      "additives": [
        {
          "name": "IM6 carbon fibre",
          "type": "reinforcement",
          "amount_value": null,
          "amount_unit": null
        },
        {
          "name": "Nylon particles",
          "type": "toughener",
          "amount_value": null,
          "amount_unit": null
        }
      ],
      "is_homopolymer": false
    },
    "processing_history": "Unidirectional laminate manufactured by lay-up technique using cyanate-ester resin IM6 carbon fibre pre-pregs. Cured in autoclave using vacuum bags at 180 °C and 5.6 atm for 4 h. Tg measured by DMTA (GABO Eplexor 25N) in three-point bending configuration. Test frequency 1.0 Hz, heating rate 2 °C/min. Sample orientation orthogonal to fibres. Static preload 6 N.",
    "hierarchical_structure": "Unidirectional carbon fibre laminate. Regular and compact structure with no visible voids. Thermoplastic resin particles (Nylon) embedded in matrix interlayer regions.",
    "properties": {
      "Tg": {
        "value": [
          205
        ],
        "unit": "°C"
      }
    },
    "analysis_with_hierarchical_structure": {
      "descriptive_text": "The sample comprises a cyanate-ester resin matrix reinforced with IM6 carbon fibres and modified with Nylon particles as a toughening agent. Manufactured as a unidirectional laminate via a lay-up technique using pre-pregs, the material was cured in an autoclave under vacuum bagging at 180 °C and 5.6 atm for 4 hours. The resulting hierarchical structure displays a regular and compact arrangement with no visible voids, featuring thermoplastic Nylon particles embedded specifically within the matrix interlayer regions. Characterization of the glass transition temperature was performed using dynamic mechanical thermal analysis (DMTA) in a three-point bending configuration at a frequency of 1.0 Hz and a heating rate of 2 °C/min, with the sample oriented orthogonal to the fibres under a static preload of 6 N.",
      "reasoning_analysis": "Increasing Factors: The cyanate-ester matrix forms a highly crosslinked triazine network upon curing, which significantly restricts segmental chain mobility and intrinsically establishes a high baseline Tg. Additionally, the autoclave processing at 5.6 atm pressure ensures a compact structure with no visible voids, minimizing free volume that would otherwise lower the Tg. The rigid IM6 carbon fibres may also impose constraint effects on the polymer chains at the fibre-matrix interface, further restricting mobility. Decreasing Factors: The incorporation of Nylon particles acts as a thermoplastic toughener; since thermoplastics generally possess higher chain mobility than highly crosslinked thermosets, their presence in the matrix interlayer regions can introduce regions of increased free volume or lower local crosslink density, potentially depressing the overall Tg. Furthermore, testing orthogonal to the fibres focuses on matrix-dominated behavior where the toughening effect is most pronounced. Dominant Factor: The high crosslink density inherent to the cured cyanate-ester network is the dominant factor governing the thermal behavior, establishing a high Tg baseline that defines the material's performance, although the presence of the Nylon toughener and the specific cure history modulate this value relative to a neat resin system."
    },
    "analysis_without_hierarchical_structure": {
      "descriptive_text": "The sample comprises a cyanate-ester resin matrix reinforced with IM6 carbon fibres and modified with Nylon particles serving as a toughening agent. A unidirectional laminate was fabricated via a lay-up technique utilizing cyanate-ester resin IM6 carbon fibre pre-pregs, followed by curing in an autoclave with vacuum bags at 180 °C and 5.6 atm for 4 hours. The glass transition temperature was evaluated using dynamic mechanical thermal analysis (DMTA) on a GABO Eplexor 25N instrument in a three-point bending configuration with a test frequency of 1.0 Hz and a heating rate of 2 °C/min, with the sample oriented orthogonal to the fibres under a static preload of 6 N.",
      "reasoning_analysis": "Increasing Factors: The formation of a highly crosslinked thermoset network within the cyanate-ester resin creates significant topological constraints that restrict segmental mobility, inherently driving the Tg upward. Additionally, the autoclave curing pressure of 5.6 atm reduces free volume during network formation, and the rigid IM6 carbon fibres impose interfacial constraints on the adjacent polymer chains, further limiting mobility. Decreasing Factors: The incorporation of Nylon particles as a toughener introduces a secondary phase with potentially higher chain flexibility compared to the rigid resin matrix, which may increase free volume or disrupt the crosslink density. Furthermore, if the curing temperature of 180 °C is near the vitrification point, incomplete conversion could result in residual monomers acting as plasticizers. Dominant Factor: The intrinsic rigidity and high crosslink density of the cyanate-ester matrix qualitatively dominate the thermal transition behavior, establishing a high baseline Tg that overshadows the plasticizing potential of the toughener, although the measured value is modulated by the viscoelastic constraints of the composite architecture."
    }
  },
  {
    "doi": "10.1002/advs.202309393",
    "title": "Restoration Temperature Control through Glass Transition Temperature Modulation of Shape Memory Polymer for Thermally Switchable Adhesive",
    "year": 2024,
    "chemical_composition": {
      "repeat_unit_psmiles": null,
      "monomers": [
        {
          "name": "Acrylate monomer units",
          "smiles": null,
          "ratio_value": null,
          "ratio_unit": null
        },
        {
          "name": "Mercaptoester-type UV-curable oligomer",
          "smiles": null,
          "ratio_value": null,
          "ratio_unit": null
        }
      ],
      "additives": [],
      "is_homopolymer": false
    },
    "processing_history": "UV curing at 365 nm for 10 min at ambient temperature 120 °C. Molded against PDMS negative mold with micro-lens pattern. Tg measured by DMA (tan δ peak) at heating rate 3 °C/min from -50 to 150 °C, frequency 1 Hz using TA Instruments Discovery DMA 850.",
    "hierarchical_structure": "Micro-lens pattern (diameter 200 μm, height 90 μm). Amorphous cross-linked polymer network.",
    "properties": {
      "Tg": {
        "value": [
          45.38
        ],
        "unit": "°C"
      }
    },
    "analysis_with_hierarchical_structure": {
      "descriptive_text": "The material is an amorphous cross-linked polymer network synthesized from acrylate monomer units and a mercaptoester-type UV-curable oligomer. Processing involved UV curing at 365 nm for 10 minutes at 120 °C, during which the material was molded against a PDMS negative mold to create a micro-lens pattern featuring a diameter of 200 μm and a height of 90 μm. Thermal mechanical properties were evaluated via dynamic mechanical analysis (DMA) on a TA Instruments Discovery DMA 850, where the glass transition temperature was determined from the tan δ peak during heating from -50 to 150 °C at a rate of 3 °C/min and a frequency of 1 Hz.",
      "reasoning_analysis": "Increasing Factors: The formation of an amorphous cross-linked polymer network during UV curing imposes topological constraints on polymer chains, significantly restricting segmental mobility and driving the Tg upward relative to linear precursors. Additionally, the use of DMA to identify the tan δ peak at a frequency of 1 Hz typically yields a higher transition temperature compared to calorimetric methods due to the dependence of relaxation times on the experimental timescale. Decreasing Factors: The inclusion of mercaptoester-type oligomers likely introduces flexible thioether linkages and aliphatic spacers within the network backbone, which enhance local chain flexibility and free volume compared to rigid aromatic systems. Furthermore, UV curing processes can occasionally suffer from incomplete conversion, potentially leaving residual unreacted monomers that act as internal plasticizers to lower the Tg. Dominant Factor: The cross-linked network structure serves as the dominant factor governing the thermal transition. While the flexible oligomeric segments and measurement conditions introduce competing effects, the covalent cross-links fundamentally prevent long-range chain flow and restrict segmental motion sufficiently to establish a distinct glass transition characteristic of a thermoset network rather than a linear thermoplastic."
    },
    "analysis_without_hierarchical_structure": {
      "descriptive_text": "The material system comprises a hybrid network formed from acrylate monomer units and a mercaptoester-type UV-curable oligomer. This non-homopolymer formulation was processed via UV curing at 365 nm for 10 minutes at 120 °C, during which it was molded against a PDMS negative mold to impart a micro-lens pattern. The glass transition temperature was subsequently characterized using dynamic mechanical analysis (DMA), specifically identifying the tan δ peak during a heating ramp from -50 to 150 °C at a rate of 3 °C/min with a frequency of 1 Hz on a TA Instruments Discovery DMA 850.",
      "reasoning_analysis": "Increasing Factors: The UV curing process induces the formation of a covalently crosslinked network structure, which significantly restricts polymer chain segmental mobility and reduces free volume, thereby driving the Tg upward. Additionally, performing the cure at an elevated temperature of 120 °C likely promotes higher monomer conversion and network relaxation during formation, minimizing trapped free volume compared to room temperature curing. Decreasing Factors: The incorporation of mercaptoester-type oligomers introduces flexible thioether and ester linkages into the polymer backbone, which enhance chain flexibility and segmental motion relative to rigid carbon-carbon backbones. Furthermore, the oligomeric nature of the precursor may introduce additional free volume associated with chain ends or less dense packing compared to high molecular weight homopolymers. Dominant Factor: While the flexible mercaptoester linkages provide inherent chain mobility, the high crosslink density generated during the UV curing process is the dominant factor, as the topological constraints imposed by the network structure fundamentally restrict segmental mobility more significantly than the chemical flexibility facilitates it."
    }
  },
  {
    "doi": null,
    "title": "Prediction of glass transition temperatures of polyacrylates from the structures of motion units",
    "year": 2016,
    "chemical_composition": {
      "repeat_unit_psmiles": null,
      "monomers": [
        {
          "name": "benzyl acrylate",
          "smiles": "C=CC(=O)OCc1ccccc1",
          "ratio_value": null,
          "ratio_unit": null
        }
      ],
      "additives": [],
      "is_homopolymer": true
    },
    "processing_history": "Experimental Tg data sourced from Ref. 13 (Polymer Handbook). Included in Training set (No. 32).",
    "hierarchical_structure": "Amorphous polyacrylate",
    "properties": {
      "Tg": {
        "value": [
          5.9
        ],
        "unit": "°C"
      }
    },
    "analysis_with_hierarchical_structure": {
      "descriptive_text": "The sample consists of an amorphous poly(benzyl acrylate) homopolymer. The structural and thermal properties were obtained from established literature sources (Ref. 13, Polymer Handbook) and utilized as part of a training set (No. 32), reflecting standard reference data rather than custom laboratory processing.",
      "reasoning_analysis": "Increasing Factors: The presence of the bulky benzyl pendant group introduces significant steric hindrance compared to shorter alkyl acrylates, restricting backbone segmental rotation and increasing the energy barrier for the glass transition. The inherent rigidity of the aromatic ring within the side chain further contributes to reduced chain mobility. Decreasing Factors: The polyacrylate backbone lacks alpha-methyl substitution, resulting in greater backbone flexibility and lower rotational energy barriers compared to methacrylates or polystyrene. Additionally, the methylene spacer between the ester linkage and the phenyl ring provides conformational freedom within the side chain, acting as an internal flexible element that mitigates the stiffening effect of the aromatic ring. Dominant Factor: The steric bulk of the benzyl side group is the primary driver elevating the Tg relative to simple alkyl polyacrylates; however, the flexible backbone and side-chain spacer qualitatively limit the Tg from reaching the levels of rigid backbone polymers. The use of literature reference data implies a standardized thermal history, ensuring the Tg reflects intrinsic material properties rather than processing-induced artifacts such as residual solvent or non-equilibrium free volume."
    },
    "analysis_without_hierarchical_structure": {
      "descriptive_text": "The sample consists of a poly(benzyl acrylate) homopolymer. The experimental glass transition temperature data for this material were sourced from Reference 13 in the Polymer Handbook and were included in the training set as entry No. 32.",
      "reasoning_analysis": "Increasing Factors: The chemical composition features a bulky benzyl ester side group attached to the polymer backbone. The rigid phenyl ring within this side chain introduces significant steric hindrance and restricts segmental motion through both spatial occupancy and potential intermolecular pi-pi interactions, intrinsically driving the Tg upward relative to simple alkyl acrylates. Decreasing Factors: The polymer possesses a polyacrylate backbone rather than a polymethacrylate backbone, lacking the alpha-methyl substituent that typically restricts backbone rotation, thereby increasing chain flexibility. Additionally, the methylene spacer between the ester linkage and the phenyl ring introduces additional conformational freedom compared to a direct phenyl attachment. The processing history indicates the data is sourced from standard literature without specific thermal annealing details, implying the material may retain higher free volume compared to physically aged samples, which would qualitatively lower the Tg. Dominant Factor: The structural rigidity imparted by the bulky benzyl side group is the dominant factor. While the acrylate backbone is inherently flexible and the processing history suggests a standard non-aged state, the large volume and rigidity of the benzyl moiety sufficiently restrict global chain mobility to establish the final Tg behavior, distinguishing it from low-Tg alkyl acrylates."
    }
  },
  {
    "doi": null,
    "title": "Prediction of glass transition temperatures of polyacrylates from the structures of motion units",
    "year": 2016,
    "chemical_composition": {
      "repeat_unit_psmiles": null,
      "monomers": [
        {
          "name": "methyl acrylate",
          "smiles": "C=CC(=O)OC",
          "ratio_value": null,
          "ratio_unit": null
        }
      ],
      "additives": [],
      "is_homopolymer": true
    },
    "processing_history": "Experimental Tg data sourced from Ref. 13 (Polymer Handbook). Included in Training set (No. 33).",
    "hierarchical_structure": "Amorphous polyacrylate",
    "properties": {
      "Tg": {
        "value": [
          16.9
        ],
        "unit": "°C"
      }
    },
    "analysis_with_hierarchical_structure": {
      "descriptive_text": "The sample is characterized as an amorphous polyacrylate homopolymer synthesized from methyl acrylate monomers without the incorporation of additional additives or fillers. The material data, including the glass transition temperature, was obtained from literature sources, specifically Reference 13 of the Polymer Handbook, and curated within a training dataset as entry number 33. The hierarchical structure confirms an amorphous morphology typical of this class of polyacrylates.",
      "reasoning_analysis": "Increasing Factors: The presence of the polar ester functional group on the side chain introduces significant dipole-dipole interactions between polymer chains. These intermolecular forces restrict segmental mobility and require higher thermal energy to initiate cooperative motion, thereby driving the Tg upward. Additionally, the amorphous structure ensures that the transition is governed purely by segmental relaxation without the constraints of crystalline lamellae. Decreasing Factors: The chemical structure lacks alpha-substitution on the polymer backbone, distinguishing it from polymethacrylates. This absence reduces steric hindrance around the backbone carbon atoms, significantly increasing chain flexibility and free volume, which lowers the Tg. Furthermore, the methyl ester side group is relatively short, and the primary decreasing factor here is the inherent flexibility of the polyacrylate backbone compared to more rigid analogs. Dominant Factor: The dominant factor influencing the Tg of this poly(methyl acrylate) sample is the high backbone flexibility resulting from the lack of alpha-methyl substitution. While the polar ester groups provide some cohesive energy density that resists motion, the reduced steric hindrance along the main chain qualitatively dictates a lower glass transition temperature relative to rigid counterparts, establishing the baseline thermal behavior of this amorphous polyacrylate."
    },
    "analysis_without_hierarchical_structure": {
      "descriptive_text": "The material is a poly(methyl acrylate) homopolymer devoid of reported additives or fillers. The thermal property data associated with this sample was sourced from Reference 13 in the Polymer Handbook and was subsequently included as entry number 33 in the training set.",
      "reasoning_analysis": "Increasing Factors: The presence of polar ester functional groups along the polymer backbone facilitates intermolecular dipole-dipole interactions, which increase the cohesive energy density and restrict segmental mobility relative to non-polar polyolefins. Decreasing Factors: The chemical structure lacks an alpha-methyl group adjacent to the ester functionality, significantly reducing steric hindrance around the backbone compared to methacrylate analogs, thereby enhancing chain flexibility. Additionally, the small methyl ester side group provides minimal restriction on free volume compared to bulkier substituents. Dominant Factor: The enhanced backbone flexibility resulting from the absence of alpha-substitution qualitatively dominates the thermal behavior, leading to a lower Tg relative to structurally similar but more sterically hindered polymers, despite the contributing effect of polar interactions."
    }
  },
  {
    "doi": null,
    "title": "Prediction of glass transition temperatures of polyacrylates from the structures of motion units",
    "year": 2016,
    "chemical_composition": {
      "repeat_unit_psmiles": null,
      "monomers": [
        {
          "name": "4-butoxycarbonylphenyl acrylate",
          "smiles": "C=CC(=O)Oc1ccc(C(=O)OCCCC)cc1",
          "ratio_value": null,
          "ratio_unit": null
        }
      ],
      "additives": [],
      "is_homopolymer": true
    },
    "processing_history": "Experimental Tg data sourced from Ref. 13 (Polymer Handbook). Included in Training set (No. 34).",
    "hierarchical_structure": "Amorphous polyacrylate",
    "properties": {
      "Tg": {
        "value": [
          12.9
        ],
        "unit": "°C"
      }
    },
    "analysis_with_hierarchical_structure": {
      "descriptive_text": "The sample is an amorphous homopolymer composed of 4-butoxycarbonylphenyl acrylate repeat units. This polyacrylate material was characterized using experimental data sourced from the Polymer Handbook (Ref. 13) and included in the training set as sample No. 34. The hierarchical structure is identified as an amorphous polyacrylate, reflecting the intrinsic bulk properties of the chemical system without additional reported processing modifications or additives.",
      "reasoning_analysis": "Increasing Factors: The presence of the bulky 4-butoxycarbonylphenyl pendant group introduces significant steric hindrance around the polyacrylate backbone. The rigid aromatic ring within the side chain restricts segmental rotation and reduces local free volume compared to simple alkyl acrylates, inherently driving the Tg upward by impeding chain mobility. Decreasing Factors: The acrylate backbone itself possesses relatively high flexibility compared to styrenic or cyclic backbones, which lowers the energy barrier for segmental motion. Additionally, the butyl chain within the butoxycarbonyl moiety acts as an internal plasticizer; the flexible alkyl segment increases free volume and chain mobility, counteracting the rigidity of the aromatic ring and qualitatively depressing the Tg. Dominant Factor: The steric restriction imposed by the bulky aromatic-containing side group is the dominant factor establishing the thermal transition behavior. While the internal plasticization of the butyl chain and the flexible backbone mitigate the Tg elevation, the overall bulk and rigidity of the pendant group qualitatively dominate the chain dynamics, governing the Tg primarily through hindered rotation of the large side chains."
    },
    "analysis_without_hierarchical_structure": {
      "descriptive_text": "The material is a poly(4-butoxycarbonylphenyl acrylate) homopolymer. The glass transition temperature data was acquired from the Polymer Handbook (Reference 13) and integrated into the training set as entry number 34, with no additional additives or specific sample preparation steps reported beyond the literature sourcing.",
      "reasoning_analysis": "Increasing Factors: The presence of the bulky phenyl ring within the side group creates significant steric hindrance that restricts backbone segmental mobility, inherently elevating the Tg relative to simple alkyl acrylates. The polarity of the ester groups may also contribute to intermolecular forces that resist chain motion. Decreasing Factors: The four-carbon butoxy chain attached to the phenyl ring introduces flexible aliphatic content that increases free volume and acts as an internal plasticizer, reducing the Tg compared to unsubstituted phenyl acrylates. The flexible polyacrylate backbone itself also lowers the transition temperature compared to polymers with rigid backbones. Dominant Factor: The steric rigidity of the aromatic moiety generally outweighs the flexibility of the alkyl spacer in determining the baseline thermal properties, making the chemical composition the primary driver of Tg; additionally, the lack of specific processing history such as quenching or solvent retention implies that extrinsic factors do not significantly perturb the intrinsic thermal behavior defined by the polymer architecture."
    }
  },
  {
    "doi": "10.1002/advs.202309393",
    "title": "Restoration Temperature Control through Glass Transition Temperature Modulation of Shape Memory Polymer for Thermally Switchable Adhesive",
    "year": 2024,
    "chemical_composition": {
      "repeat_unit_psmiles": null,
      "monomers": [
        {
          "name": "Acrylate monomer units",
          "smiles": null,
          "ratio_value": null,
          "ratio_unit": null
        },
        {
          "name": "Mercaptoester-type UV-curable oligomer",
          "smiles": null,
          "ratio_value": null,
          "ratio_unit": null
        }
      ],
      "additives": [],
      "is_homopolymer": false
    },
    "processing_history": "UV curing at 365 nm for 10 min at ambient temperature 120 °C. Molded against PDMS negative mold with micro-lens pattern. Tg measured by DSC (mid-point method) at heating rate 70 °C/min from -50 to 200 °C using TA Instruments Q2000.",
    "hierarchical_structure": "Micro-lens pattern (diameter 200 μm, height 90 μm). Amorphous cross-linked polymer network.",
    "properties": {
      "Tg": {
        "value": [
          50.5
        ],
        "unit": "°C"
      }
    },
    "analysis_with_hierarchical_structure": {
      "descriptive_text": "The sample comprises an amorphous cross-linked polymer network synthesized from acrylate monomer units and a mercaptoester-type UV-curable oligomer. This material was fabricated into a micro-lens pattern featuring a diameter of 200 μm and height of 90 μm by molding against a PDMS negative mold. Network formation was induced via UV curing at 365 nm for 10 minutes at a processing temperature of 120 °C. The glass transition temperature was evaluated using differential scanning calorimetry (DSC) with the mid-point method at a heating rate of 70 °C/min from -50 to 200 °C on a TA Instruments Q2000.",
      "reasoning_analysis": "Increasing Factors: The formation of a covalently cross-linked network structure imposes topological constraints on polymer chains, significantly restricting segmental mobility and inherently driving the Tg upward. Additionally, the exceptionally high DSC heating rate of 70 °C/min introduces thermal lag, kinetically shifting the observed transition to higher temperatures. Decreasing Factors: The inclusion of mercaptoester-type oligomers introduces thioether linkages into the polymer backbone, which typically exhibit lower rotational energy barriers compared to carbon-carbon bonds, thereby enhancing local chain flexibility. Furthermore, the significant thickness of the micro-lens structure may cause UV light attenuation during curing, potentially resulting in incomplete conversion and residual monomer that acts as an internal plasticizer. Dominant Factor: The cross-linked network architecture serves as the dominant factor determining the thermal behavior. Despite the flexibility introduced by thioether bonds and potential plasticization from incomplete curing, the topological restrictions imposed by the cross-links formed during high-temperature processing fundamentally limit large-scale segmental motion, establishing the primary baseline for the material's glass transition."
    },
    "analysis_without_hierarchical_structure": {
      "descriptive_text": "The material system comprises a hybrid network formed from acrylate monomer units and a mercaptoester-type UV-curable oligomer. Processing involved UV irradiation at 365 nm for 10 minutes at 120 °C, during which the material was molded against a PDMS negative mold featuring a micro-lens pattern. The thermal properties were subsequently characterized using differential scanning calorimetry via the mid-point method, employing a heating rate of 70 °C/min over a temperature range of -50 to 200 °C on a TA Instruments Q2000.",
      "reasoning_analysis": "Increasing Factors: The formation of a crosslinked network through UV-induced polymerization of acrylate and mercaptoester species significantly restricts segmental chain mobility, inherently driving the Tg upward. Additionally, the elevated curing temperature of 120 °C promotes high conversion rates and crosslinking density, while the exceptionally high DSC heating rate of 70 °C/min kinetically shifts the observed transition to higher temperatures due to thermal lag. Decreasing Factors: The incorporation of mercaptoester-type oligomers typically introduces flexible aliphatic spacers into the network architecture, which increases free volume and chain mobility compared to rigid aromatic systems, thereby exerting a downward pressure on the Tg. Dominant Factor: The structural rigidity imparted by the high crosslinking density achieved during the UV curing process at elevated temperature qualitatively dominates the flexible nature of the oligomer spacers; however, the observed Tg value will be significantly inflated relative to standard conditions due to the non-standard high heating rate used during characterization."
    }
  },
  {
    "doi": null,
    "title": "On the use of dynamic mechanical thermal analysis (DMTA) for measuring glass transition temperature of polymer matrix fibre reinforced composites",
    "year": 2006,
    "chemical_composition": {
      "repeat_unit_psmiles": null,
      "monomers": [
        {
          "name": "Cyanate-ester resin",
          "smiles": null,
          "ratio_value": null,
          "ratio_unit": null
        }
      ],
      "additives": [
        {
          "name": "IM6 carbon fibre",
          "type": "reinforcement",
          "amount_value": null,
          "amount_unit": null
        },
        {
          "name": "Nylon particles",
          "type": "toughener",
          "amount_value": null,
          "amount_unit": null
        }
      ],
      "is_homopolymer": false
    },
    "processing_history": "Unidirectional laminate manufactured by lay-up technique using cyanate-ester resin IM6 carbon fibre pre-pregs. Cured in autoclave using vacuum bags at 180 °C and 5.6 atm for 4 h. Tg measured by DMTA (GABO Eplexor 25N) in three-point bending configuration. Test frequency 1.0 Hz, heating rate 2 °C/min. Sample orientation parallel to fibres.",
    "hierarchical_structure": "Unidirectional carbon fibre laminate. Regular and compact structure with no visible voids. Thermoplastic resin particles (Nylon) embedded in matrix interlayer regions.",
    "properties": {
      "Tg": {
        "value": [
          197
        ],
        "unit": "°C"
      }
    },
    "analysis_with_hierarchical_structure": {
      "descriptive_text": "The sample consists of a cyanate-ester resin matrix reinforced with IM6 carbon fibres and toughened with Nylon particles, forming a unidirectional laminate composite. Manufacturing involved a lay-up technique using pre-pregs, followed by autoclave curing at 180 °C under 5.6 atm pressure for 4 hours to ensure consolidation. The resulting hierarchical structure exhibits a regular and compact arrangement with no visible voids, where thermoplastic Nylon particles are specifically embedded within the matrix interlayer regions. Characterization of the glass transition temperature was performed using dynamic mechanical thermal analysis (DMTA) in a three-point bending configuration at a frequency of 1.0 Hz and a heating rate of 2 °C/min, with the sample orientation aligned parallel to the fibres.",
