Repository: hhtrick/HHT-code

# HHT training framework

This directory contains model training, embedding precomputation, inference, article-level baselines and the curated datasets. All commands below assume that the working directory is `train_code/`.

## 3. Datasets and fixed partitions

Each main dataset is a JSON array at `dataset/{property}/{property}.json`. Entries contain source metadata, `chemical_composition`, `processing_history`, `hierarchical_structure`, `properties`, and two generated-analysis objects. Targets are stored as `properties[property]["value"]`; source metadata and target values are not predictive input fields.

| Property | Train | Validation | Test | Total |
|---|---:|---:|---:|---:|

File: train_code/dataset/Tg/Tg.json (part 122 of 235)
[
      "reasoning_analysis": "Increasing Factors: The cyanate-ester resin forms a highly crosslinked network containing rigid triazine rings upon curing, which significantly restricts segmental chain mobility and intrinsically drives the Tg upward. Additionally, the autoclave processing history involving high pressure (5.6 atm) reduces free volume within the matrix, while the rigid IM6 carbon fibres impose physical constraints on the polymer chains at the fibre-matrix interface, further elevating the effective Tg. Decreasing Factors: The incorporation of Nylon particles as a toughening agent introduces a thermoplastic phase which typically possesses lower thermal rigidity compared to the fully cured cyanate-ester network; if interphase mixing occurs, this could locally increase chain mobility. Furthermore, if the cure temperature of 180 °C approaches the vitrification point of the developing network, it may limit the ultimate crosslink density achievable, potentially capping the Tg relative to a higher-temperature post-cure. Dominant Factor: The intrinsic chemical structure of the fully cured cyanate-ester network, characterized by high crosslink density and aromatic rigidity, qualitatively dominates the thermal behavior, establishing a high baseline Tg that outweighs the mobility introduced by the toughening particles or the constraints of the measurement frequency."
    },
    "analysis_without_hierarchical_structure": {
      "descriptive_text": "The sample comprises a cyanate-ester resin matrix reinforced with IM6 carbon fibres and modified with Nylon particles as a toughener. A unidirectional laminate was fabricated via a lay-up technique utilizing cyanate-ester resin IM6 carbon fibre pre-pregs. The composite underwent curing in an autoclave with vacuum bags at 180 °C and 5.6 atm for 4 hours. The glass transition temperature was characterized by dynamic mechanical thermal analysis (DMTA) using a GABO Eplexor 25N in a three-point bending configuration at a test frequency of 1.0 Hz and a heating rate of 2 °C/min, with the sample orientation aligned parallel to the fibres.",
      "reasoning_analysis": "Increasing Factors: The polymerization of the cyanate-ester resin forms a highly crosslinked triazine network, which significantly restricts segmental chain mobility and intrinsically drives the Tg upward. Furthermore, the presence of rigid IM6 carbon fibres imposes physical confinement on the matrix chains at the fibre-matrix interface, potentially reducing local free volume and contributing to a higher observed transition temperature. Decreasing Factors: The incorporation of Nylon particles as a toughening agent introduces a thermoplastic phase that typically exhibits lower thermal stability than the cured cyanate-ester network, which can lower the overall composite Tg or broaden the transition region. Additionally, any microvoids or imperfect interfacial bonding resulting from the lay-up and curing process could increase free volume within the matrix, facilitating earlier segmental motion. Dominant Factor: The high crosslink density achieved during the high-temperature autoclave cure of the cyanate-ester matrix is the dominant factor, establishing a rigid network structure that dictates the primary thermal transition behavior despite the presence of the lower-Tg toughener phase."
    }
  },
  {
    "doi": "10.1038/s41467-020-14656-8",
    "title": "Glass transition temperature from the chemical structure of conjugated polymers",
    "year": 2020,
    "chemical_composition": {
      "repeat_unit_psmiles": null,
      "monomers": [
        {
          "name": "PmmpP-8 monomer",
          "smiles": null,
          "ratio_value": null,
          "ratio_unit": null
        }
      ],
      "additives": [],
      "is_homopolymer": true
    },
    "processing_history": "Synthesized as previously described (Ref 51). Samples for rheology molded under vacuum in a nitrogen-filled glove box at a temperature well above their highest reversible thermal transitions. Annealed at 20 °C above the melting temperature or 100 °C above Tg. Tg measured by linear shear rheometry (TA Instruments ARES-G2) under nitrogen environment. Local maximum of loss modulus G″ located during heating scan with rate of 5 °C/min, frequency of 1 rad/s, and oscillatory strain amplitude of 0.001.",
    "hierarchical_structure": "Kinked polyarylene with octyl side chains (PmmpP-8). Flexible backbone conformations compared to polyfluorenes with persistence length of ~1 nm. Non-conjugated aromatic polymer with aliphatic side chains.",
    "properties": {
      "Tg": {
        "value": [
          94
        ],
        "unit": "°C"
      }
    },
    "analysis_with_hierarchical_structure": {
      "descriptive_text": "The sample is a homopolymer derived from the PmmpP-8 monomer, identified as a kinked polyarylene incorporating octyl side chains. This non-conjugated aromatic polymer features aliphatic side chains and exhibits flexible backbone conformations with a persistence length of approximately 1 nm, offering greater flexibility compared to polyfluorenes. The material was synthesized according to established protocols and subsequently molded under vacuum in a nitrogen-filled glove box at temperatures exceeding the highest reversible thermal transitions. Following molding, the samples were annealed at 20 °C above the melting temperature or 100 °C above the glass transition temperature to ensure thermal equilibrium. The glass transition temperature was characterized using linear shear rheometry on a TA Instruments ARES-G2 under a nitrogen environment, identified by locating the local maximum of the loss modulus (G″) during a heating scan performed at a rate of 5 °C/min with a frequency of 1 rad/s and an oscillatory strain amplitude of 0.001.",
      "reasoning_analysis": "Increasing Factors: The aromatic nature of the polyarylene backbone introduces inherent rotational barriers and steric hindrance associated with the phenylene rings, which restricts segmental mobility and tends to elevate the glass transition temperature relative to purely aliphatic systems. Additionally, the processing history involving annealing above thermal transitions ensures a relaxed, equilibrium morphology, preventing physical aging from artificially shifting the transition during measurement. Decreasing Factors: The incorporation of long octyl aliphatic side chains acts as an internal plasticizer, increasing interchain free volume and shielding intermolecular aromatic interactions, thereby significantly enhancing chain mobility and lowering the Tg. Furthermore, the hierarchical structure specifies a kinked backbone with flexible conformations and a short persistence length (~1 nm), indicating a lower energy barrier for segmental relaxation compared to rigid rod polymers. Dominant Factor: While the aromatic backbone provides a baseline of thermal stability, the internal plasticization effect from the octyl side chains combined with the inherent flexibility of the kinked backbone are the dominant factors. These structural features qualitatively overcome the rigidity of the aromatic units, driving the Tg lower than what would be expected for a linear, unsubstituted polyarylene."
    },
    "analysis_without_hierarchical_structure": {
      "descriptive_text": "The sample consists of a homopolymer derived from the PmmpP-8 monomer without the inclusion of any additives. Material preparation involved molding the synthesized polymer under vacuum within a nitrogen-filled glove box at temperatures exceeding its highest reversible thermal transitions. Following molding, the samples underwent annealing at either 20 °C above the melting temperature or 100 °C above the glass transition temperature to ensure thermal equilibrium. The glass transition temperature was subsequently characterized using linear shear rheometry on a TA Instruments ARES-G2 under a nitrogen environment, identified by locating the local maximum of the loss modulus during a heating scan at a rate of 5 °C/min with a frequency of 1 rad/s and an oscillatory strain amplitude of 0.001.",
      "reasoning_analysis": "Increasing Factors: The processing history involving molding under vacuum effectively removes residual solvents and unreacted monomers that could act as plasticizers, thereby preserving the inherent intermolecular friction and restricting chain mobility. Additionally, the homopolymer architecture ensures uniform segmental dynamics without the disruption of phase separation or additive interfaces, while the annealing protocol erases prior thermal history to promote a consistent densified state. Decreasing Factors: The specific chemical structure of the PmmpP-8 monomer likely incorporates flexible side chains or linkages that increase free volume and enhance segmental mobility, inherently lowering the energy barrier for the glass transition relative to rigid backbone polymers. Furthermore, the identification of Tg via the loss modulus maximum in rheometry involves a specific timescale that probes segmental relaxation differently than calorimetric methods, potentially influencing the observed transition position. Dominant Factor: The intrinsic chemical architecture of the PmmpP-8 repeat unit serves as the dominant factor governing the final Tg behavior. While the rigorous vacuum molding and annealing protocol successfully eliminates extrinsic depressants like residual solvents, the fundamental chain flexibility imparted by the monomer's specific structure establishes the baseline segmental mobility that ultimately dictates the position of the glass transition."
    }
  },
  {
    "doi": null,
    "title": "Prediction of glass transition temperatures of polyacrylates from the structures of motion units",
    "year": 2016,
    "chemical_composition": {
      "repeat_unit_psmiles": null,
      "monomers": [
        {
          "name": "m-totyl acrylate",
          "smiles": "C=CC(=O)Oc1cccc(C)c1",
          "ratio_value": null,
          "ratio_unit": null
        }
      ],
      "additives": [],
      "is_homopolymer": true
    },
    "processing_history": "Experimental Tg data sourced from Ref. 13 (Polymer Handbook). Included in Training set (No. 37).",
    "hierarchical_structure": "Amorphous polyacrylate",
    "properties": {
      "Tg": {
        "value": [
          24.9
        ],
        "unit": "°C"
      }
    },
    "analysis_with_hierarchical_structure": {
      "descriptive_text": "The sample is characterized as an amorphous homopolymer derived from m-totyl acrylate monomers, belonging to the polyacrylate class. The chemical composition is pure, containing no reported additives or fillers. The material data was obtained from established literature sources (Ref. 13, Polymer Handbook) and incorporated into a training set, indicating that the properties reflect standard reference values rather than specific experimental processing variations.",
      "reasoning_analysis": "Increasing Factors: The presence of the bulky aromatic side group associated with the m-totyl acrylate monomer introduces significant steric hindrance, restricting polymer chain segmental mobility and increasing cohesive energy density, which drives the Tg upward. Decreasing Factors: The acrylate backbone lacks the alpha-methyl group present in methacrylates, providing greater backbone flexibility that qualitatively lowers the Tg compared to stiffer backbone analogues. Furthermore, the processing history indicates literature-sourced data without specific thermal treatments like annealing, implying the absence of physical aging effects that could otherwise increase the measured Tg. Dominant Factor: The intrinsic rigidity of the aromatic side group is the dominant factor, setting a baseline Tg higher than aliphatic polyacrylates, while the flexible acrylate backbone and lack of reinforcing processing history prevent the Tg from reaching values associated with rigid-backbone polymers."
    },
    "analysis_without_hierarchical_structure": {
      "descriptive_text": "The material consists of a poly(m-totyl acrylate) homopolymer derived from the corresponding monomer, with no additional additives or fillers present in the composition. The glass transition temperature data utilized for this analysis was obtained from established literature sources within the Polymer Handbook (Ref. 13) and integrated into the training dataset as entry No. 37, reflecting standardized experimental values rather than a specific novel processing history.",
      "reasoning_analysis": "Increasing Factors: The presence of the bulky aromatic ring within the m-totyl ester side group imposes significant steric hindrance and increases chain stiffness, which restricts segmental mobility and inherently drives the Tg higher compared to aliphatic acrylate analogs. Decreasing Factors: The acrylate backbone lacks the alpha-methyl substitution characteristic of methacrylates, allowing for greater backbone flexibility and lower energy barriers for rotation, which acts to decrease the Tg relative to more rigid backbone architectures. Dominant Factor: The steric bulk and rigidity of the aromatic side group qualitatively dominate the thermal behavior, setting a higher Tg baseline than flexible aliphatic chains, while the reliance on handbook data suggests that extrinsic processing variables such as residual solvent or thermal history are standardized and less influential than the intrinsic chemical composition."
    }
  },
  {
    "doi": null,
    "title": "Prediction of glass transition temperatures of polyacrylates from the structures of motion units",
    "year": 2016,
    "chemical_composition": {
      "repeat_unit_psmiles": null,
      "monomers": [
        {
          "name": "cyclohexyl acrylate",
          "smiles": "C=CC(=O)OC1CCCCC1",
          "ratio_value": null,
          "ratio_unit": null
        }
      ],
      "additives": [],
      "is_homopolymer": true
    },
    "processing_history": "Experimental Tg data sourced from Ref. 13 (Polymer Handbook). Included in Training set (No. 35).",
    "hierarchical_structure": "Amorphous polyacrylate",
    "properties": {
      "Tg": {
        "value": [
          11.9
        ],
        "unit": "°C"
      }
    },
    "analysis_with_hierarchical_structure": {
      "descriptive_text": "The material is characterized as an amorphous poly(cyclohexyl acrylate) homopolymer synthesized from cyclohexyl acrylate monomers. The structural data indicates a linear architecture typical of standard polyacrylates. The thermal property information for this sample was curated from established literature, specifically Reference 13 in the Polymer Handbook, and cataloged as entry No. 35 within the training dataset.",
      "reasoning_analysis": "Increasing Factors: The presence of the bulky cyclohexyl side group introduces significant steric hindrance that restricts the rotational freedom of the polymer backbone, thereby increasing the energy barrier for segmental motion. Additionally, the polar ester linkages within the backbone promote intermolecular dipole-dipole interactions, which further restrict chain mobility and contribute to a higher Tg. Decreasing Factors: The polyacrylate backbone lacks the alpha-methyl substitution found in methacrylates, resulting in greater backbone flexibility and lower rotational energy barriers that tend to decrease the Tg. Furthermore, the material is a linear homopolymer without cross-linking or rigid filler reinforcement, leaving the chain ends and segments free to move more easily than in networked or composite systems. Dominant Factor: The steric bulk of the cyclohexyl ring is the dominant factor governing the thermal behavior; while the flexible acrylate backbone lowers the Tg relative to methacrylate analogs, the large cyclic side group significantly elevates the Tg compared to linear alkyl acrylates, establishing the final thermal transition based on the balance between side group rigidity and backbone flexibility. The reliance on literature data implies standard measurement conditions, minimizing variations caused by specific thermal histories such as rapid quenching or physical aging."
    },
    "analysis_without_hierarchical_structure": {
      "descriptive_text": "The sample comprises a poly(cyclohexyl acrylate) homopolymer. The glass transition temperature data associated with this material was obtained from established literature, specifically Ref. 13 of the Polymer Handbook, and cataloged within the training set as entry No. 35, indicating that standard characterization protocols were utilized during the original data acquisition.",
      "reasoning_analysis": "Increasing Factors: The incorporation of the bulky cyclohexyl ester side group introduces significant steric hindrance and rotational restriction along the polymer backbone, which inherently reduces chain mobility and drives the Tg upward relative to linear alkyl acrylates. Additionally, the reliance on handbook data implies the material was prepared under standardized conditions, minimizing the presence of residual solvent or plasticizers that could otherwise depress the transition temperature. Decreasing Factors: The polyacrylate backbone lacks the alpha-methyl substitution present in polymethacrylates, providing greater main-chain flexibility that inherently lowers the Tg compared to stiffer backbone architectures. Furthermore, the literature-based processing history does not specify extensive thermal annealing, suggesting the material may not benefit from physical aging effects that typically densify the polymer matrix and increase the observed Tg. Dominant Factor: The steric rigidity imposed by the cyclic cyclohexyl side group is the dominant factor governing the thermal behavior, establishing a baseline Tg that is significantly elevated by side-chain bulk despite the inherent flexibility of the acrylate backbone, while the standardized literature sourcing ensures the value reflects the intrinsic material properties rather than transient processing states."
    }
  },
  {
    "doi": null,
    "title": "Prediction of glass transition temperatures of polyacrylates from the structures of motion units",
    "year": 2016,
    "chemical_composition": {
      "repeat_unit_psmiles": null,
      "monomers": [
        {
          "name": "neopentyl acrylate",
          "smiles": "C=CC(=O)OCC(C)(C)C",
          "ratio_value": null,
          "ratio_unit": null
        }
      ],
      "additives": [],
      "is_homopolymer": true
    },
    "processing_history": "Experimental Tg data sourced from Ref. 13 (Polymer Handbook). Included in Training set (No. 36).",
    "hierarchical_structure": "Amorphous polyacrylate",
    "properties": {
      "Tg": {
        "value": [
          21.9
        ],
        "unit": "°C"
      }
    },
    "analysis_with_hierarchical_structure": {
      "descriptive_text": "The sample comprises an amorphous polyacrylate homopolymer synthesized from neopentyl acrylate monomers without any reported additives or fillers. Specific laboratory processing parameters such as thermal history or solvent removal methods are not detailed; instead, the material data was sourced from established reference literature (Polymer Handbook, Ref. 13) and utilized within a training dataset, implying that the reported properties reflect standardized measurement conditions typical for benchmark polymer characterization.",
      "reasoning_analysis": "Increasing Factors: The bulky neopentyl side group containing a tert-butyl moiety creates substantial steric hindrance that restricts backbone rotation and segmental mobility, inherently driving the Tg upward. Additionally, the polarity of the ester groups promotes intermolecular dipole-dipole interactions that further resist chain motion. Decreasing Factors: The flexible carbon-carbon backbone characteristic of acrylates allows for significant conformational freedom compared to rigid-chain polymers. Moreover, the methylene spacer within the neopentyl group introduces additional flexibility between the ester linkage and the bulky tert-butyl end, which mitigates some of the stiffening effects associated with direct bulky substitution. Dominant Factor: The steric hindrance from the branched side group is the dominant structural feature, elevating the Tg relative to linear alkyl acrylates, though the flexible backbone limits the maximum achievable Tg; the reliance on handbook data suggests the value represents an equilibrium state unaffected by specific processing-induced free volume variations."
    },
    "analysis_without_hierarchical_structure": {
      "descriptive_text": "This material is characterized as a poly(neopentyl acrylate) homopolymer. The associated experimental data was sourced from Reference 13 in the Polymer Handbook and included in the training set as sample number 36.",
      "reasoning_analysis": "Increasing Factors: The chemical composition features a neopentyl side group attached to the acrylate backbone, which possesses a bulky, branched tert-butyl structure. This significant steric hindrance restricts segmental rotation around the polymer backbone and reduces free volume availability, intrinsically driving the Tg upward relative to linear alkyl acrylates. Additionally, the homopolymer architecture ensures that these rigidifying effects are not diluted by softer comonomer units. Decreasing Factors: The polyacrylate backbone lacks the alpha-methyl substitution present in polymethacrylates, resulting in greater backbone flexibility and lower rotational energy barriers that tend to depress the Tg. Furthermore, the ester linkage within the side chain introduces additional conformational degrees of freedom that facilitate chain mobility. Dominant Factor: The steric bulk of the neopentyl side group qualitatively dominates the thermal behavior, overriding the inherent flexibility of the acrylate backbone to establish a higher Tg compared to linear analogs. The processing history, indicating sourcing from standard handbook data, implies that the reported value reflects the intrinsic material state under standardized measurement conditions without specific thermal treatments or additives that would otherwise alter the physical aging or free volume state."
    }
  },
  {
    "doi": "10.1039/d3sm01523h",
    "title": "Effect of intermolecular hydrogen bonding strength on the dynamic fragility of amorphous polyamides†",
    "year": 2024,
    "chemical_composition": {
      "repeat_unit_psmiles": null,
      "monomers": [
        {
          "name": "4,4'-methylenebis(2-methylcyclohexanamine)",
          "smiles": "C(C1C(C)CC(N)CC1)C2C(C)CC(N)CC2",
          "ratio_value": null,
          "ratio_unit": null
        },
        {
          "name": "Dodecanedioic acid",
          "smiles": "OC(=O)CCCCCCCCCCC(=O)O",
          "ratio_value": 80,
          "ratio_unit": "mol%"
        },
        {
          "name": "Decanedioic acid",
          "smiles": "OC(=O)CCCCCCCCCC(=O)O",
          "ratio_value": 20,
          "ratio_unit": "mol%"
        }
      ],
      "additives": [
        {
          "name": "Sodium hypophosphite",
          "type": "catalyst",
          "amount_value": null,
          "amount_unit": null
        },
        {
          "name": "Acetic acid",
          "type": "end-capper",
          "amount_value": null,
          "amount_unit": null
        }
      ],
      "is_homopolymer": false
    },
    "processing_history": "Synthesized via polycondensation in 5 L autoclave (453 K to 513 K, vacuum). Dried at 373 K for 72 h. Tg measured by DSC (standard cooling -10 K/min, reheating +10 K/min), defined as onset of heat capacity jump.",
    "hierarchical_structure": "Amorphous polyamide. Intermolecular hydrogen bonding networks.",
    "properties": {
      "Tg": {
        "value": [
          144.9
        ],
        "unit": "°C"
      }
    },
    "analysis_with_hierarchical_structure": {
      "descriptive_text": "The sample is an amorphous copolyamide synthesized via polycondensation of 4,4'-methylenebis(2-methylcyclohexanamine) with a dicarboxylic acid mixture comprising 80 mol% dodecanedioic acid and 20 mol% decanedioic acid. The reaction was catalyzed by sodium hypophosphite and utilized acetic acid as an end-capper, proceeding in a 5 L autoclave between 453 K and 513 K under vacuum before being dried at 373 K for 72 hours. Structural characterization reveals an amorphous morphology supported by intermolecular hydrogen bonding networks, and the glass transition temperature was determined by DSC using a standard cooling and reheating protocol of 10 K/min, defined as the onset of the heat capacity jump.",
      "reasoning_analysis": "Increasing Factors: The presence of intermolecular hydrogen bonding networks between amide groups significantly restricts segmental chain mobility, inherently driving the Tg higher. Additionally, the 4,4'-methylenebis(2-methylcyclohexanamine) diamine introduces cyclohexane rings and methyl substituents into the backbone, increasing chain stiffness and steric hindrance compared to linear aliphatic amines. The processing history of drying at 373 K for 72 hours is also critical, as it removes absorbed moisture which would otherwise act as a potent plasticizer. Decreasing Factors: The high content of long aliphatic diacid spacers, specifically dodecanedioic acid (80 mol%) and decanedioic acid (20 mol%), introduces significant flexibility and free volume into the polymer backbone, which lowers the Tg relative to polyamides with shorter methylene sequences. Furthermore, the use of acetic acid as an end-capper limits the molecular weight, increasing the concentration of chain ends that contribute to free volume according to the Fox-Flory relationship. Dominant Factor: The strong intermolecular hydrogen bonding network coupled with the rigidity of the cyclohexane-based diamine qualitatively dominates the thermal behavior, establishing a cohesive energy density sufficient to maintain a distinct glass transition above ambient temperatures, although the long aliphatic spacers prevent the Tg from reaching the levels observed in aromatic polyamides."
    },
    "analysis_without_hierarchical_structure": {
      "descriptive_text": "The sample is a copolyamide synthesized via polycondensation of 4,4'-methylenebis(2-methylcyclohexanamine) with a dicarboxylic acid mixture comprising 80 mol% dodecanedioic acid and 20 mol% decanedioic acid. Sodium hypophosphite was employed as a catalyst, and acetic acid was utilized as an end-capper during the reaction. The synthesis was conducted in a 5 L autoclave with a temperature profile ranging from 453 K to 513 K under vacuum conditions. Following synthesis, the material was dried at 373 K for 72 hours. The glass transition temperature was subsequently characterized using differential scanning calorimetry (DSC) with a standard cooling rate of -10 K/min and a reheating rate of +10 K/min, defined as the onset of the heat capacity jump.",
      "reasoning_analysis": "Increasing Factors: The presence of the 4,4'-methylenebis(2-methylcyclohexanamine) diamine introduces bulky alicyclic rings and methyl substituents into the backbone, which impose significant steric hindrance and restrict segmental rotation, intrinsically driving the Tg upward. Additionally, the high-temperature polycondensation under vacuum facilitates high molecular weight formation, and the extensive drying protocol at 373 K removes hygroscopic moisture, eliminating water-induced plasticization that would otherwise depress the Tg. Decreasing Factors: The incorporation of long-chain aliphatic diacids (dodecanedioic and decanedioic) introduces extended methylene sequences that enhance chain flexibility and free volume, thereby lowering the Tg relative to shorter-spacer analogs. The copolymerization of two distinct diacids introduces structural irregularity that disrupts packing, and the use of acetic acid as an end-capper limits the molecular weight, preventing the Tg from reaching the asymptotic limit defined by the Fox-Flory relationship. Dominant Factor: The intrinsic chain flexibility conferred by the long aliphatic diacid spacers qualitatively dominates the final Tg behavior. While the alicyclic diamine provides structural rigidity, the substantial length of the C10 and C12 methylene segments governs the segmental mobility of the amorphous phase, establishing a baseline Tg that is further modulated by the molecular weight limitation imposed by the end-capping agent."
    }
  },
  {
    "doi": null,
    "title": "On the use of dynamic mechanical thermal analysis (DMTA) for measuring glass transition temperature of polymer matrix fibre reinforced composites",
    "year": 2006,
    "chemical_composition": {
      "repeat_unit_psmiles": null,
      "monomers": [
        {
          "name": "Epoxy resin 914",
          "smiles": null,
          "ratio_value": null,
          "ratio_unit": null
        }
      ],
      "additives": [
        {
          "name": "Carbon fibre (intermediate modulus)",
          "type": "reinforcement",
          "amount_value": null,
          "amount_unit": null
        }
      ],
      "is_homopolymer": false
    },
    "processing_history": "Unidirectional laminate manufactured by lay-up technique. Cured in autoclave using vacuum bags at 180 °C and 5.6 atm for 4 h. Tg measured by DMTA (GABO Eplexor 25N) in three-point bending configuration. Test frequency 1.0 Hz, heating rate 2 °C/min. Sample orientation orthogonal to fibres. Low sample preload.",
    "hierarchical_structure": "Unidirectional carbon fibre laminate.",
    "properties": {
      "Tg": {
        "value": [
          171
        ],
        "unit": "°C"
      }
    },
    "analysis_with_hierarchical_structure": {
      "descriptive_text": "The investigated material is a unidirectional carbon fibre laminate composite comprising an Epoxy resin 914 matrix reinforced with intermediate modulus carbon fibres. Manufactured via a lay-up technique, the unidirectional laminate was cured in an autoclave using vacuum bags at 180 °C and 5.6 atm for 4 hours to ensure consolidation. Subsequent characterization of the glass transition temperature was performed using dynamic mechanical thermal analysis (DMTA) on a GABO Eplexor 25N instrument in a three-point bending configuration at a frequency of 1.0 Hz and a heating rate of 2 °C/min, with the sample orientation aligned orthogonal to the fibres under low preload conditions.",
      "reasoning_analysis": "Increasing Factors: The formation of a highly crosslinked thermoset network within the Epoxy resin 914 matrix fundamentally restricts segmental chain mobility, driving the Tg upward. The processing history involving autoclave curing at 5.6 atm promotes high consolidation and reduced void content, increasing the packing density of the polymer chains. Additionally, the intermediate modulus carbon fibres impose physical constraints on the matrix at the fibre-matrix interface, while the use of DMTA at 1.0 Hz inherently shifts the observed transition to higher temperatures compared to static methods due to the frequency dependence of viscoelastic relaxation. Decreasing Factors: The cure temperature of 180 °C may approach the ultimate glass transition of the network, potentially leading to vitrification before full conversion is achieved, which would leave unreacted groups and excess free volume. Furthermore, the coefficient of thermal expansion mismatch between the carbon fibres and the epoxy matrix during cooling from the cure temperature can induce residual tensile stresses in the matrix, particularly in the orthogonal orientation, which may facilitate earlier segmental motion. Dominant Factor: The intrinsic crosslink density established by the 180 °C cure cycle is the dominant factor determining the fundamental thermal transition of the matrix; however, the rigid fibre confinement and dynamic testing frequency qualitatively result in an observed Tg that is elevated relative to the neat resin measured under quasi-static conditions."
    },
    "analysis_without_hierarchical_structure": {
      "descriptive_text": "The material system consists of an Epoxy resin 914 matrix reinforced with intermediate modulus carbon fibre to form a unidirectional laminate. Manufacturing was achieved through a lay-up technique followed by autoclave curing utilizing vacuum bags at 180 °C and 5.6 atm for 4 hours. The thermomechanical properties were evaluated using dynamic mechanical thermal analysis (DMTA) on a GABO Eplexor 25N instrument in a three-point bending configuration at a frequency of 1.0 Hz and a heating rate of 2 °C/min, with the sample orientation positioned orthogonal to the fibres under low preload conditions.",
      "reasoning_analysis": "Increasing Factors: The autoclave curing process at 180 °C facilitates the formation of a dense covalent crosslinked network within the Epoxy resin 914, which drastically restricts segmental chain mobility and elevates the glass transition temperature. Additionally, the incorporation of intermediate modulus carbon fibres creates a rigid interphase where polymer chain motion is physically constrained by the fibre surface, further contributing to thermal stability. Decreasing Factors: The isothermal cure at 180 °C may limit the ultimate network density due to vitrification, where the developing glass transition temperature approaches the cure temperature and halts further crosslinking reactions before full conversion is achieved. Furthermore, residual thermal stresses induced by cooling from the high-pressure autoclave environment could introduce excess free volume or micro-voids within the matrix, potentially depressing the transition temperature. Dominant Factor: The crosslink density established during the high-temperature curing cycle is the dominant factor governing the Tg, as the covalent network architecture fundamentally dictates the segmental relaxation dynamics of the epoxy matrix, outweighing the secondary physical constraints imposed by the fibre reinforcement or processing-induced stresses."
    }
  },
  {
    "doi": "10.1039/d3sm01523h",
    "title": "Effect of intermolecular hydrogen bonding strength on the dynamic fragility of amorphous polyamides†",
    "year": 2024,
    "chemical_composition": {
      "repeat_unit_psmiles": null,
      "monomers": [
        {
          "name": "4,4'-methylenebis(2-methylcyclohexanamine)",
          "smiles": "C(C1C(C)CC(N)CC1)C2C(C)CC(N)CC2",
          "ratio_value": null,
          "ratio_unit": null
        },
        {
          "name": "Dodecanedioic acid",
          "smiles": "OC(=O)CCCCCCCCCCC(=O)O",
          "ratio_value": 100,
          "ratio_unit": "mol%"
        }
      ],
      "additives": [
        {
          "name": "Sodium hypophosphite",
          "type": "catalyst",
          "amount_value": null,
          "amount_unit": null
        },
        {
          "name": "Acetic acid",
          "type": "end-capper",
          "amount_value": null,
          "amount_unit": null
        }
      ],
      "is_homopolymer": true
    },
    "processing_history": "Synthesized via polycondensation in 5 L autoclave (453 K to 513 K, vacuum). Dried at 373 K for 72 h. Tg measured by DSC (standard cooling -10 K/min, reheating +10 K/min), defined as onset of heat capacity jump.",
    "hierarchical_structure": "Amorphous polyamide. Intermolecular hydrogen bonding networks.",
    "properties": {
      "Tg": {
        "value": [
          142.9
        ],
        "unit": "°C"
      }
    },
    "analysis_with_hierarchical_structure": {
      "descriptive_text": "The sample is an amorphous polyamide synthesized via polycondensation of 4,4'-methylenebis(2-methylcyclohexanamine) and dodecanedioic acid within a 5 L autoclave under vacuum conditions ranging from 453 K to 513 K. Sodium hypophosphite was utilized as a catalyst during synthesis, while acetic acid served as an end-capping agent. Following synthesis, the material was subjected to drying at 373 K for 72 hours to remove residual volatiles. The resulting hierarchical structure is characterized by an amorphous morphology stabilized by intermolecular hydrogen bonding networks, and the glass transition temperature was determined using differential scanning calorimetry (DSC) with a standard cooling rate of -10 K/min and reheating rate of +10 K/min, defined by the onset of the heat capacity jump.",
      "reasoning_analysis": "Increasing Factors: The incorporation of 4,4'-methylenebis(2-methylcyclohexanamine) introduces bulky cycloaliphatic rings and methyl substituents into the backbone, which impose significant steric hindrance and restrict segmental rotation. Furthermore, the amorphous polyamide structure relies on extensive intermolecular hydrogen bonding networks that increase cohesive energy density and constrain chain mobility. The extensive drying history at 373 K for 72 hours likely eliminates residual moisture, preventing water from acting as a plasticizer for the amide groups. Decreasing Factors: The dodecanedioic acid monomer introduces a long C12 aliphatic spacer between amide groups, increasing backbone flexibility and free volume relative to shorter-chain analogs. Additionally, the use of acetic acid as an end-capper limits the molecular weight, increasing the concentration of chain ends which enhances free volume according to the Fox-Flory relationship. Dominant Factor: The steric rigidity imposed by the cycloaliphatic diamine units combined with the strong restriction from the hydrogen bonding network qualitatively dominates the chain mobility restrictions, outweighing the flexibility contributed by the long aliphatic spacer and the molecular weight limitations imposed by end-capping."
    },
    "analysis_without_hierarchical_structure": {
      "descriptive_text": "The polymer sample is a polyamide synthesized via polycondensation of 4,4'-methylenebis(2-methylcyclohexanamine) and dodecanedioic acid. Sodium hypophosphite was utilized as a catalyst, while acetic acid served as an end-capping agent to control molecular weight. The synthesis was conducted in a 5 L autoclave with temperatures ranging from 453 K to 513 K under vacuum conditions. Following synthesis, the material was dried at 373 K for 72 hours to remove residual volatiles. The glass transition temperature was subsequently characterized using differential scanning calorimetry (DSC) with a standard cooling rate of -10 K/min and a reheating rate of +10 K/min, defined as the onset of the heat capacity jump.",
