Repository: hhtrick/HHT-code

# HHT training framework

This directory contains model training, embedding precomputation, inference, article-level baselines and the curated datasets. All commands below assume that the working directory is `train_code/`.

## 3. Datasets and fixed partitions

Each main dataset is a JSON array at `dataset/{property}/{property}.json`. Entries contain source metadata, `chemical_composition`, `processing_history`, `hierarchical_structure`, `properties`, and two generated-analysis objects. Targets are stored as `properties[property]["value"]`; source metadata and target values are not predictive input fields.

| Property | Train | Validation | Test | Total |
|---|---:|---:|---:|---:|

File: train_code/dataset/Tg/Tg.json (part 123 of 235)
[
      "reasoning_analysis": "Increasing Factors: The incorporation of 4,4'-methylenebis(2-methylcyclohexanamine) introduces bulky cycloaliphatic rings and methyl substituents into the polymer backbone, creating significant steric hindrance that restricts segmental rotation and intrinsically drives the Tg higher. Additionally, the processing history specifies extensive drying at 373 K for 72 hours, which is critical for polyamides to remove absorbed moisture that would otherwise act as a potent plasticizer and depress the Tg. Decreasing Factors: The dodecanedioic acid monomer contributes a long twelve-carbon aliphatic spacer between amide linkages, increasing chain flexibility and free volume which acts to lower the Tg relative to polyamides with shorter diacid components. Furthermore, the use of acetic acid as an end-capper limits the molecular weight, and according to the Fox-Flory relationship, a lower molecular weight increases the concentration of chain ends, thereby reducing the Tg. Dominant Factor: The structural rigidity imparted by the methylated cyclohexane rings in the diamine component qualitatively dominates the final Tg behavior. While the long aliphatic spacer introduces flexibility, the steric constraints of the cyclic structure combined with the effective removal of moisture via the rigorous drying protocol ensure that the material maintains a higher Tg baseline compared to fully linear aliphatic polyamides, despite the molecular weight limitation."
    }
  },
  {
    "doi": null,
    "title": "Effect of hydrophilicity of polymer particles on their glass transition temperatures in the emulsion state",
    "year": 2004,
    "chemical_composition": {
      "repeat_unit_psmiles": null,
      "monomers": [
        {
          "name": "Methyl methacrylate",
          "smiles": "CC(=C)C(=O)OC",
          "ratio_value": 50,
          "ratio_unit": "wt%"
        },
        {
          "name": "n-Butyl methacrylate",
          "smiles": "CCCCOC(=O)C(=C)C",
          "ratio_value": 50,
          "ratio_unit": "wt%"
        }
      ],
      "additives": [
        {
          "name": "Potassium persulfate",
          "type": "initiator",
          "amount_value": null,
          "amount_unit": null
        }
      ],
      "is_homopolymer": false
    },
    "processing_history": "Batch emulsifier-free emulsion copolymerization. n-BMA content 50 wt%. Tg measured in emulsion state (Tg_E) by power compensation-type highly sensitive differential scanning calorimeter (PC-DSC). Second heating curves analyzed.",
    "hierarchical_structure": "Polymer emulsion particles. Wide polymer composition distribution leading to phase separation or heterogeneity. Two distinct Tg peaks observed.",
    "properties": {
      "Tg": {
        "value": [
          90
        ],
        "unit": "°C"
      }
    },
    "analysis_with_hierarchical_structure": {
      "descriptive_text": "This sample comprises a copolymer synthesized from Methyl methacrylate (50 wt%) and n-Butyl methacrylate (50 wt%) using Potassium persulfate as an initiator. The material was prepared via batch emulsifier-free emulsion copolymerization, yielding polymer emulsion particles characterized by a wide polymer composition distribution that induces phase separation or heterogeneity, as evidenced by the observation of two distinct glass transition temperature peaks. Thermal characterization was conducted in the emulsion state using a power compensation-type highly sensitive differential scanning calorimeter (PC-DSC), with the second heating curves analyzed to determine the glass transition temperature in the emulsion state.",
      "reasoning_analysis": "Increasing Factors: The incorporation of Methyl methacrylate units introduces steric hindrance and backbone rigidity due to the alpha-methyl group and polar ester functionality, which restricts segmental motion and drives the higher temperature transition upward. Additionally, residual ionic species from the Potassium persulfate initiator may form ionic aggregates acting as physical crosslinks within the polymer particles, further restricting chain mobility and potentially elevating the Tg. Decreasing Factors: The substantial 50 wt% content of n-Butyl methacrylate introduces long, flexible alkyl side chains that increase free volume and internal plasticization, significantly lowering the baseline Tg compared to pure PMMA. Furthermore, measuring the sample in the emulsion state implies the presence of water, which acts as a potent external plasticizer by lubricating chain segments, while the high surface-to-volume ratio of the emulsion particles may enhance surface chain mobility and reduce the observed transition temperature. Dominant Factor: The wide polymer composition distribution leading to phase separation is the dominant structural factor, as it dictates the observation of two distinct thermal transitions rather than a single homogeneous glass transition. However, regarding the magnitude of these transitions, the high content of flexible n-butyl groups combined with the plasticizing effect of the aqueous emulsion medium qualitatively dominates the final Tg behavior by significantly depressing the transition temperatures relative to a dry, homogeneous high-Tg copolymer."
    },
    "analysis_without_hierarchical_structure": {
      "descriptive_text": "This copolymer sample comprises methyl methacrylate and n-butyl methacrylate monomers blended at a 50 wt% ratio each, utilizing potassium persulfate as the initiator. The synthesis was conducted through batch emulsifier-free emulsion copolymerization. Subsequent thermal analysis involved measuring the glass transition temperature in the emulsion state using a power compensation-type highly sensitive differential scanning calorimeter, where the data were extracted from the second heating curves.",
      "reasoning_analysis": "Increasing Factors: The inclusion of methyl methacrylate units introduces rigid alpha-methyl groups and bulky ester functionalities that restrict backbone rotation through steric hindrance, inherently elevating the Tg relative to polymers with simpler backbones. Additionally, the ionic end-groups derived from the potassium persulfate initiator may introduce weak physical crosslinks or dipole interactions that slightly restrict segmental mobility. Decreasing Factors: The incorporation of n-butyl methacrylate introduces long, flexible butyl side chains that significantly increase free volume and enhance segmental mobility, drastically depressing the Tg compared to poly(methyl methacrylate). Crucially, the processing history specifies measurement in the emulsion state, implying the presence of water which acts as a potent small-molecule plasticizer, further increasing free volume and lowering the transition temperature. Dominant Factor: While the copolymer composition establishes a baseline Tg intermediate between the two homopolymers, the measurement condition in the emulsion state introduces water plasticization which qualitatively dominates the final thermal behavior, causing a significant reduction in the observed Tg relative to the dry bulk copolymer material."
    }
  },
  {
    "doi": "10.1039/d3sm01523h",
    "title": "Effect of intermolecular hydrogen bonding strength on the dynamic fragility of amorphous polyamides†",
    "year": 2024,
    "chemical_composition": {
      "repeat_unit_psmiles": null,
      "monomers": [
        {
          "name": "4,4'-methylenebis(2-methylcyclohexanamine)",
          "smiles": "C(C1C(C)CC(N)CC1)C2C(C)CC(N)CC2",
          "ratio_value": null,
          "ratio_unit": null
        },
        {
          "name": "Dodecanedioic acid",
          "smiles": "OC(=O)CCCCCCCCCCC(=O)O",
          "ratio_value": 60,
          "ratio_unit": "mol%"
        },
        {
          "name": "Decanedioic acid",
          "smiles": "OC(=O)CCCCCCCCCC(=O)O",
          "ratio_value": 40,
          "ratio_unit": "mol%"
        }
      ],
      "additives": [
        {
          "name": "Sodium hypophosphite",
          "type": "catalyst",
          "amount_value": null,
          "amount_unit": null
        },
        {
          "name": "Acetic acid",
          "type": "end-capper",
          "amount_value": null,
          "amount_unit": null
        }
      ],
      "is_homopolymer": false
    },
    "processing_history": "Synthesized via polycondensation in 5 L autoclave (453 K to 513 K, vacuum). Dried at 373 K for 72 h. Tg measured by DSC (standard cooling -10 K/min, reheating +10 K/min), defined as onset of heat capacity jump.",
    "hierarchical_structure": "Amorphous polyamide. Intermolecular hydrogen bonding networks.",
    "properties": {
      "Tg": {
        "value": [
          145.9
        ],
        "unit": "°C"
      }
    },
    "analysis_with_hierarchical_structure": {
      "descriptive_text": "The sample is an amorphous copolyamide synthesized via polycondensation of 4,4'-methylenebis(2-methylcyclohexanamine) with a binary mixture of dodecanedioic acid (60 mol%) and decanedioic acid (40 mol%). The synthesis was conducted in a 5 L autoclave with temperatures ranging from 453 K to 513 K under vacuum, utilizing sodium hypophosphite as a catalyst and acetic acid as an end-capper, followed by drying at 373 K for 72 hours. The resulting material exhibits intermolecular hydrogen bonding networks and was characterized by differential scanning calorimetry using standard cooling and reheating rates of 10 K/min, with the glass transition defined as the onset of the heat capacity jump.",
      "reasoning_analysis": "Increasing Factors: The presence of strong intermolecular hydrogen bonding networks between amide groups significantly restricts segmental chain mobility, intrinsically driving the Tg higher compared to non-polar polymers. Additionally, the 4,4'-methylenebis(2-methylcyclohexanamine) monomer introduces rigid cycloaliphatic rings and methyl substituents into the backbone, creating steric hindrance that further reduces chain flexibility. The processing history also contributes positively; the high-temperature polycondensation under vacuum promotes high molecular weight by removing byproducts, minimizing chain-end free volume, while the extended drying at 373 K removes absorbed moisture, eliminating water's plasticizing effect. Decreasing Factors: The incorporation of long aliphatic diacid spacers, specifically dodecanedioic (C12) and decanedioic (C10) acids, introduces substantial flexible methylene sequences between the rigid amide groups, which enhances chain mobility and lowers the Tg. Furthermore, the use of acetic acid as an end-capper intentionally limits molecular weight growth, increasing the concentration of chain ends which possess higher free volume. The copolymer nature of the diacid mixture also introduces structural irregularity that may disrupt packing efficiency relative to a homopolymer. Dominant Factor: While the long flexible aliphatic spacers and end-capping act to reduce the transition temperature, the dense intermolecular hydrogen bonding networks combined with the rigid cycloaliphatic diamine structure qualitatively dominate the final behavior. These factors provide the primary physical crosslinks and backbone stiffness necessary to maintain a distinct glass transition, outweighing the flexibility introduced by the long diacid chains, particularly given the rigorous drying protocol that ensures the measurement reflects the dry polymer state."
    },
    "analysis_without_hierarchical_structure": {
      "descriptive_text": "The sample is a copolyamide synthesized via polycondensation of 4,4'-methylenebis(2-methylcyclohexanamine) with a binary mixture of dicarboxylic acids, specifically comprising 60 mol% dodecanedioic acid and 40 mol% decanedioic acid. The reaction utilized sodium hypophosphite as a catalyst and acetic acid as an end-capper to regulate molecular weight. Synthesis was conducted in a 5 L autoclave with temperatures ramping from 453 K to 513 K under vacuum, followed by a prolonged drying step at 373 K for 72 hours. The glass transition temperature was subsequently characterized using differential scanning calorimetry (DSC) with a standard cooling rate of -10 K/min and a reheating rate of +10 K/min, defined by the onset of the heat capacity jump.",
      "reasoning_analysis": "Increasing Factors: The incorporation of 4,4'-methylenebis(2-methylcyclohexanamine) introduces bulky cycloaliphatic rings and methyl substituents into the polymer backbone, which impose significant steric hindrance and restrict segmental rotation, intrinsically driving the Tg upward. Additionally, the processing history includes extensive drying at 373 K for 72 hours, which is critical for removing absorbed moisture that acts as a potent plasticizer in polyamides, thereby preventing depression of the Tg. Decreasing Factors: The use of long-chain aliphatic diacids (dodecanedioic and decanedioic) introduces flexible methylene sequences into the backbone, enhancing chain mobility and lowering the Tg compared to aromatic or short-chain counterparts. Furthermore, the addition of acetic acid as an end-capper limits the molecular weight, increasing the concentration of chain ends which possess higher free volume, thus depressing the Tg according to Fox-Flory theory. Dominant Factor: While the flexible diacid spacers and chain ends exert a downward pressure on the transition temperature, the steric rigidity imposed by the cycloaliphatic diamine structure is the dominant structural factor establishing the baseline thermal behavior. However, the processing history regarding moisture removal is the critical dynamic variable; given the hygroscopic nature of polyamides, the thorough drying protocol ensures the measured Tg reflects the intrinsic stiffness of the cycloaliphatic backbone rather than a plasticized state."
    }
  },
  {
    "doi": "10.1039/d3sm01523h",
    "title": "Effect of intermolecular hydrogen bonding strength on the dynamic fragility of amorphous polyamides†",
    "year": 2024,
    "chemical_composition": {
      "repeat_unit_psmiles": null,
      "monomers": [
        {
          "name": "4,4'-methylenebis(2-methylcyclohexanamine)",
          "smiles": "C(C1C(C)CC(N)CC1)C2C(C)CC(N)CC2",
          "ratio_value": null,
          "ratio_unit": null
        },
        {
          "name": "Dodecanedioic acid",
          "smiles": "OC(=O)CCCCCCCCCCC(=O)O",
          "ratio_value": 40,
          "ratio_unit": "mol%"
        },
        {
          "name": "Decanedioic acid",
          "smiles": "OC(=O)CCCCCCCCCC(=O)O",
          "ratio_value": 60,
          "ratio_unit": "mol%"
        }
      ],
      "additives": [
        {
          "name": "Sodium hypophosphite",
          "type": "catalyst",
          "amount_value": null,
          "amount_unit": null
        },
        {
          "name": "Acetic acid",
          "type": "end-capper",
          "amount_value": null,
          "amount_unit": null
        }
      ],
      "is_homopolymer": false
    },
    "processing_history": "Synthesized via polycondensation in 5 L autoclave (453 K to 513 K, vacuum). Dried at 373 K for 72 h. Tg measured by DSC (standard cooling -10 K/min, reheating +10 K/min), defined as onset of heat capacity jump.",
    "hierarchical_structure": "Amorphous polyamide. Intermolecular hydrogen bonding networks.",
    "properties": {
      "Tg": {
        "value": [
          147.9
        ],
        "unit": "°C"
      }
    },
    "analysis_with_hierarchical_structure": {
      "descriptive_text": "The sample is an amorphous copolyamide synthesized via polycondensation of 4,4'-methylenebis(2-methylcyclohexanamine) with a binary mixture of dicarboxylic acids comprising 40 mol% dodecanedioic acid and 60 mol% decanedioic acid. The synthesis was conducted in a 5 L autoclave under vacuum with temperatures ranging from 453 K to 513 K, utilizing sodium hypophosphite as a catalyst and acetic acid as an end-capping agent. Following synthesis, the material was dried at 373 K for 72 hours to remove residual volatiles. The resulting hierarchical structure is characterized by an amorphous morphology stabilized by intermolecular hydrogen bonding networks, and the glass transition temperature was determined by differential scanning calorimetry using a standard cooling and reheating protocol of 10 K/min, defined as the onset of the heat capacity jump.",
      "reasoning_analysis": "Increasing Factors: The incorporation of 4,4'-methylenebis(2-methylcyclohexanamine) introduces bulky, rigid cycloaliphatic structures into the polymer backbone, which significantly restricts segmental mobility through steric hindrance. Additionally, the amorphous polyamide structure maintains extensive intermolecular hydrogen bonding networks that further constrain chain motion, while the extensive vacuum drying at 373 K minimizes the presence of plasticizing moisture or residual monomers. Decreasing Factors: The use of long-chain aliphatic diacids, specifically dodecanedioic acid (C12) and decanedioic acid (C10), introduces flexible methylene sequences that increase backbone flexibility and free volume. The copolymerization of two different diacids disrupts structural regularity, preventing crystallization and potentially increasing free volume compared to ordered homopolymers. Furthermore, the use of acetic acid as an end-capper limits the molecular weight, increasing the concentration of chain ends which lowers the Tg according to the Fox-Flory relationship. Dominant Factor: The intrinsic rigidity imparted by the methyl-substituted cycloaliphatic diamine moieties, coupled with the strong cohesive energy density from hydrogen bonding, qualitatively dominates the flexibility introduced by the long aliphatic spacers. While the long spacers and limited molecular weight act to depress the transition, the steric constraints imposed by the cyclic rings establish a high energy barrier for segmental rotation, governing the final Tg behavior."
    },
    "analysis_without_hierarchical_structure": {
      "descriptive_text": "This copolyamide sample was synthesized via polycondensation of 4,4'-methylenebis(2-methylcyclohexanamine) with a binary mixture of diacids comprising 40 mol% dodecanedioic acid and 60 mol% decanedioic acid. The reaction utilized sodium hypophosphite as a catalyst and acetic acid as an end-capper, conducted in a 5 L autoclave under vacuum with temperatures ramping from 453 K to 513 K. Following synthesis, the material underwent drying at 373 K for 72 hours to eliminate residual volatiles. The glass transition temperature was characterized using differential scanning calorimetry (DSC) with a standard cooling rate of -10 K/min followed by reheating at +10 K/min, defined as the onset of the heat capacity jump.",
      "reasoning_analysis": "Increasing Factors: The incorporation of 4,4'-methylenebis(2-methylcyclohexanamine) introduces bulky cycloaliphatic rings and methyl substituents into the polymer backbone, creating significant steric hindrance that restricts segmental rotation and intrinsically drives the Tg upward compared to purely aliphatic polyamides. Additionally, the processing history specifies extensive drying at 373 K for 72 hours, which removes absorbed moisture; since water acts as a potent plasticizer in polyamides by disrupting interchain hydrogen bonding, its removal prevents a suppression of the Tg. Decreasing Factors: The copolymerization with long-chain aliphatic diacids (dodecanedioic and decanedioic acid) introduces extended flexible methylene sequences into the backbone, which increases chain flexibility and free volume, thereby lowering the Tg relative to polyamides synthesized with shorter or aromatic diacids. Furthermore, the use of acetic acid as an end-capper limits the molecular weight of the polymer, and according to the Fox-Flory relationship, a lower molecular weight results in a higher concentration of chain ends that increases free volume and reduces the Tg. Dominant Factor: The intrinsic chain stiffness provided by the bulky cycloaliphatic diamine monomer is the dominant factor determining the final Tg behavior. While the long aliphatic diacid spacers and molecular weight limitation exert a downward pressure, the steric constraints imposed by the cyclic structure fundamentally establish a higher energy barrier for segmental motion than would be present in a purely aliphatic analog, setting the baseline thermal performance before processing effects like drying ensure this intrinsic value is realized without plasticization."
    }
  },
  {
    "doi": null,
    "title": "On the use of dynamic mechanical thermal analysis (DMTA) for measuring glass transition temperature of polymer matrix fibre reinforced composites",
    "year": 2006,
    "chemical_composition": {
      "repeat_unit_psmiles": null,
      "monomers": [
        {
          "name": "Epoxy resin 914",
          "smiles": null,
          "ratio_value": null,
          "ratio_unit": null
        }
      ],
      "additives": [
        {
          "name": "Carbon fibre (intermediate modulus)",
          "type": "reinforcement",
          "amount_value": null,
          "amount_unit": null
        }
      ],
      "is_homopolymer": false
    },
    "processing_history": "Unidirectional laminate manufactured by lay-up technique. Cured in autoclave using vacuum bags at 180 °C and 5.6 atm for 4 h. Tg measured by DMTA (GABO Eplexor 25N) in three-point bending configuration. Test frequency 1.0 Hz, heating rate 2 °C/min. Sample orientation parallel to fibres.",
    "hierarchical_structure": "Unidirectional carbon fibre laminate.",
    "properties": {
      "Tg": {
        "value": [
          171
        ],
        "unit": "°C"
      }
    },
    "analysis_with_hierarchical_structure": {
      "descriptive_text": "The sample comprises a unidirectional carbon fibre laminate featuring intermediate modulus carbon fibres embedded within an Epoxy resin 914 matrix. Manufactured via a lay-up technique, the composite was consolidated and cured in an autoclave using vacuum bags at 180 °C and 5.6 atm for 4 hours to ensure network formation. The thermomechanical properties were characterized using Dynamic Mechanical Thermal Analysis (DMTA) with a GABO Eplexor 25N in a three-point bending configuration at a frequency of 1.0 Hz and a heating rate of 2 °C/min, with the sample orientation aligned parallel to the fibre direction.",
      "reasoning_analysis": "Increasing Factors: The formation of a highly crosslinked thermoset network during the 180 °C autoclave cure significantly restricts segmental chain mobility, intrinsically elevating the Tg. Additionally, the presence of rigid intermediate modulus carbon fibres imposes geometric constraints on the epoxy matrix at the interphase, further limiting molecular motion. The use of DMTA at a frequency of 1.0 Hz also contributes to a higher observed Tg compared to quasi-static methods due to the viscoelastic nature of the polymer relaxation. Decreasing Factors: The cooling phase from the cure temperature to room temperature induces residual thermal stresses within the matrix due to the coefficient of thermal expansion mismatch between the fibres and the epoxy, which may generate micro-voids or increased free volume that facilitate local segmental motion. Furthermore, the manual lay-up technique carries a risk of entrapped air or incomplete wetting, potentially introducing defects that lower the effective Tg. Dominant Factor: The high crosslink density achieved through the elevated temperature and pressure cure cycle, combined with the substantial mechanical constraint provided by the unidirectional carbon fibre reinforcement, qualitatively dominates the thermal behavior, ensuring a high Tg characteristic of structural aerospace composites despite potential processing-induced free volume."
    },
    "analysis_without_hierarchical_structure": {
      "descriptive_text": "The sample comprises an Epoxy resin 914 matrix reinforced with intermediate modulus carbon fibres to form a unidirectional laminate. Manufacturing was executed via a lay-up technique, followed by curing in an autoclave using vacuum bags at 180 °C and 5.6 atm for 4 hours. The glass transition temperature was characterized using dynamic mechanical thermal analysis (DMTA) with a GABO Eplexor 25N instrument in a three-point bending configuration at a test frequency of 1.0 Hz and a heating rate of 2 °C/min, with the sample orientation aligned parallel to the fibres.",
      "reasoning_analysis": "Increasing Factors: The formation of a densely crosslinked thermoset network from the Epoxy resin 914 inherently restricts segmental mobility through covalent bonding, intrinsically driving the Tg higher. Additionally, the intermediate modulus carbon fibres act as rigid constraints, particularly at the fibre-matrix interface where polymer chain motion is hindered, while the autoclave processing at 180 °C and 5.6 atm ensures a high degree of conversion and minimizes void content, further stabilizing the network. Decreasing Factors: If the cure duration of 4 hours was insufficient to reach full conversion before vitrification occurred at the cure temperature, the resulting crosslink density would be lower than the theoretical maximum, thereby reducing the Tg. Additionally, thermal expansion mismatch between the fibres and matrix during cooling could introduce localized free volume or micro-stresses that might facilitate earlier segmental relaxation. Dominant Factor: The high-temperature cure cycle promoting a robust crosslinked network structure combined with the physical confinement imposed by the unidirectional carbon fibres qualitatively dominates, establishing a high Tg baseline characteristic of high-performance thermoset composites."
    }
  },
  {
    "doi": null,
    "title": "On the use of dynamic mechanical thermal analysis (DMTA) for measuring glass transition temperature of polymer matrix fibre reinforced composites",
    "year": 2006,
    "chemical_composition": {
      "repeat_unit_psmiles": null,
      "monomers": [
        {
          "name": "Epoxy resin 914",
          "smiles": null,
          "ratio_value": null,
          "ratio_unit": null
        }
      ],
      "additives": [
        {
          "name": "Carbon fibre (intermediate modulus)",
          "type": "reinforcement",
          "amount_value": null,
          "amount_unit": null
        }
      ],
      "is_homopolymer": false
    },
    "processing_history": "Unidirectional laminate manufactured by lay-up technique. Cured in autoclave using vacuum bags at 180 °C and 5.6 atm for 4 h. Tg measured by DMTA (GABO Eplexor 25N) in three-point bending configuration. Test frequency 1.0 Hz, heating rate 2 °C/min. Sample orientation orthogonal to fibres. High sample preload.",
    "hierarchical_structure": "Unidirectional carbon fibre laminate.",
    "properties": {
      "Tg": {
        "value": [
          164
        ],
        "unit": "°C"
      }
    },
    "analysis_with_hierarchical_structure": {
      "descriptive_text": "The sample comprises a unidirectional laminate consisting of an Epoxy resin 914 matrix reinforced with intermediate modulus carbon fibres. The composite was manufactured via a lay-up technique and cured in an autoclave using vacuum bags at 180 °C and 5.6 atm for 4 hours. Characterization was performed using dynamic mechanical thermal analysis (DMTA) in a three-point bending configuration at 1.0 Hz with a heating rate of 2 °C/min, where the sample orientation was set orthogonal to the fibres under high preload.",
      "reasoning_analysis": "Increasing Factors: The formation of a densely crosslinked thermoset network within the Epoxy resin 914 matrix significantly restricts segmental chain mobility, intrinsically driving the Tg upward. Additionally, the presence of intermediate modulus carbon fibres creates a rigid interphase that constrains polymer chain movement near the fibre surface, while the autoclave curing at 180 °C promotes high conversion rates. The use of DMTA at 1.0 Hz also introduces a frequency-dependent shift that typically observes the transition at higher temperatures compared to quasi-static methods. Decreasing Factors: The curing temperature of 180 °C may impose a vitrification limit; if the developing Tg approaches the cure temperature during the 4-hour cycle, reaction kinetics could slow prematurely, limiting the ultimate crosslink density and capping the Tg. Furthermore, the high sample preload applied during DMTA testing could induce stress-assisted segmental mobility, potentially lowering the apparent transition temperature, and residual thermal stresses from the coefficient of thermal expansion mismatch between the matrix and fibres upon cooling might introduce free volume. Dominant Factor: The intrinsic rigidity of the crosslinked epoxy network established by the high-temperature cure is the dominant factor setting a high baseline Tg; however, the mechanical constraint imposed by the unidirectional carbon fibres and the specific dynamic testing conditions collectively determine the final thermomechanical transition behavior observed in the composite state."
    },
    "analysis_without_hierarchical_structure": {
      "descriptive_text": "The material system comprises an Epoxy resin 914 matrix reinforced with intermediate modulus carbon fibres fabricated into a unidirectional laminate. Manufacturing was executed via a lay-up technique followed by autoclave curing under vacuum bags at 180 °C and 5.6 atm for 4 hours. The glass transition temperature was characterized using dynamic mechanical thermal analysis in a three-point bending configuration at a frequency of 1.0 Hz and a heating rate of 2 °C/min, with the sample orientation positioned orthogonal to the fibres under high preload conditions.",
      "reasoning_analysis": "Increasing Factors: The formation of a densely crosslinked thermoset network during the 180 °C cure inherently restricts segmental chain mobility, establishing a high baseline rigidity. The presence of carbon fibres introduces a rigid phase that constrains polymer motion at the fibre-matrix interface, while the autoclave pressure of 5.6 atm reduces void content and free volume, both contributing to an elevated Tg. Additionally, the dynamic mechanical measurement frequency of 1.0 Hz kinetically shifts the observed transition temperature higher compared to quasi-static methods. Decreasing Factors: If the ultimate Tg of the fully cured network exceeds the cure temperature of 180 °C, vitrification may have halted the reaction prematurely, leaving unreacted species that act as internal plasticizers. Furthermore, cooling from the cure temperature induces residual thermal stresses, particularly given the orthogonal sample orientation, which may increase local free volume or cause microcracking that depresses the measured transition. Dominant Factor: The degree of crosslinking achieved during the thermal cure cycle is the dominant factor governing the Tg. While interfacial constraints and measurement kinetics contribute to the observed value, the chemical architecture of the cured epoxy network dictates the fundamental segmental mobility limits, meaning the completeness of the cure at 180 °C ultimately determines whether the Tg is maximized or limited by vitrification."
    }
  },
  {
    "doi": null,
    "title": "On the use of dynamic mechanical thermal analysis (DMTA) for measuring glass transition temperature of polymer matrix fibre reinforced composites",
    "year": 2006,
    "chemical_composition": {
      "repeat_unit_psmiles": null,
      "monomers": [
        {
          "name": "Epoxy resin 914",
          "smiles": null,
          "ratio_value": null,
          "ratio_unit": null
        }
      ],
      "additives": [
        {
          "name": "Carbon fibre (intermediate modulus)",
          "type": "reinforcement",
          "amount_value": null,
          "amount_unit": null
        }
      ],
      "is_homopolymer": false
    },
    "processing_history": "Unidirectional laminate manufactured by lay-up technique. Cured in autoclave using vacuum bags at 180 °C and 5.6 atm for 4 h. Tg measured by DMTA (Polymer-Laboratories equipment) in double cantilever beam (DCB) configuration. Test frequency 1.0 Hz, heating rate 2 °C/min. Sample orientation parallel to fibres.",
    "hierarchical_structure": "Unidirectional carbon fibre laminate.",
    "properties": {
      "Tg": {
        "value": [
          169
        ],
        "unit": "°C"
      }
    },
    "analysis_with_hierarchical_structure": {
      "descriptive_text": "The sample consists of a unidirectional carbon fibre laminate composite utilizing an Epoxy resin 914 matrix reinforced with intermediate modulus carbon fibres. The material was manufactured via a lay-up technique to form a unidirectional laminate, followed by curing in an autoclave using vacuum bags at 180 °C and 5.6 atm for 4 hours. The thermomechanical properties were characterized using dynamic mechanical thermal analysis (DMTA) with Polymer-Laboratories equipment in a double cantilever beam configuration at a test frequency of 1.0 Hz and a heating rate of 2 °C/min, with the sample orientation aligned parallel to the fibres.",
      "reasoning_analysis": "Increasing Factors: The formation of a highly crosslinked thermoset network during the autoclave cure significantly restricts segmental chain mobility, intrinsically driving the Tg higher compared to linear polymers. Additionally, the presence of intermediate modulus carbon fibres imposes physical constraints on the epoxy matrix at the fibre-matrix interface, further reducing chain mobility. The use of DMTA at a frequency of 1.0 Hz also contributes to a higher observed Tg relative to static methods due to the frequency dependence of viscoelastic relaxation. Decreasing Factors: The cure temperature of 180 °C may limit the ultimate crosslink density if vitrification occurs before full conversion, potentially capping the Tg lower than what could be achieved with a higher temperature post-cure. Furthermore, the lay-up process prior to curing carries a risk of moisture absorption or volatile entrapment within the laminate, which could act as a plasticizer and depress the Tg if not completely removed during the vacuum bagging phase. Dominant Factor: The covalent crosslink density of the cured epoxy matrix is the primary determinant of the thermal transition; however, the rigid confinement provided by the unidirectional carbon fibres and the dynamic nature of the DMTA measurement qualitatively dominate the observed behavior by shifting the transition to higher temperatures relative to the neat resin."
    },
    "analysis_without_hierarchical_structure": {
      "descriptive_text": "The sample comprises an Epoxy resin 914 matrix reinforced with intermediate modulus carbon fibres, fabricated as a unidirectional laminate via a lay-up technique. The material was cured in an autoclave using vacuum bags at 180 °C and 5.6 atm for 4 hours to ensure consolidation and crosslinking. Characterization of the glass transition temperature was performed using dynamic mechanical thermal analysis (DMTA) with a Polymer-Laboratories instrument in a double cantilever beam configuration at a frequency of 1.0 Hz and a heating rate of 2 °C/min, with the sample oriented parallel to the fibre direction.",
      "reasoning_analysis": "Increasing Factors: The formation of a densely crosslinked thermoset network inherent to the Epoxy resin 914 chemistry significantly restricts backbone segmental mobility, intrinsically elevating the Tg. Furthermore, the presence of intermediate modulus carbon fibres introduces interfacial confinement effects that constrain polymer chain motion near the fibre surface, while the high-pressure autoclave cure minimizes initial free volume within the matrix. Decreasing Factors: As the system is indicated to be non-homopolymeric, any deviation from optimal stoichiometry between the epoxy resin and the curing agent could result in a lower crosslink density than theoretically possible, thereby reducing the Tg. Additionally, residual thermal stresses generated during the cooling phase of the cure cycle may relax upon reheating, potentially broadening the transition or slightly lowering the onset temperature. Dominant Factor: The high-temperature cure cycle at 180 °C is the dominant factor, as it drives the conversion reaction towards a high degree of crosslinking, establishing a rigid three-dimensional network that defines the thermal stability of the matrix; this intrinsic network rigidity outweighs the secondary effects of stoichiometric variations or interfacial constraints in determining the fundamental glass transition behavior."
    }
  },
  {
    "doi": null,
    "title": "Prediction of glass transition temperatures of polyacrylates from the structures of motion units",
    "year": 2016,
    "chemical_composition": {
      "repeat_unit_psmiles": null,
      "monomers": [
        {
          "name": "2-ethoxyl-carbonyl-phenyl acrylate",
          "smiles": "C=CC(=O)Oc1ccccc1C(=O)OCC",
          "ratio_value": null,
          "ratio_unit": null
        }
      ],
      "additives": [],
      "is_homopolymer": true
    },
    "processing_history": "Experimental Tg data sourced from Ref. 13 (Polymer Handbook). Included in Training set (No. 38).",
    "hierarchical_structure": "Amorphous polyacrylate",
    "properties": {
      "Tg": {
        "value": [
          29.9
        ],
        "unit": "°C"
      }
    },
    "analysis_with_hierarchical_structure": {
      "descriptive_text": "The specimen is an amorphous polyacrylate homopolymer composed of 2-ethoxyl-carbonyl-phenyl acrylate repeat units. The material data was obtained from established literature, specifically Reference 13 of the Polymer Handbook, and was utilized within a training dataset without reported specific synthesis or thermal processing modifications.",
      "reasoning_analysis": "Increasing Factors: The incorporation of a bulky, ortho-substituted phenyl ring within the side group creates significant steric hindrance that restricts backbone segmental rotation. Additionally, the presence of multiple ester linkages enhances intermolecular dipole-dipole interactions, requiring greater thermal energy to initiate chain mobility. Decreasing Factors: The acrylate backbone lacks the alpha-methyl substitution found in methacrylates, providing inherently greater flexibility to the main chain. The ethoxy moiety within the side chain also introduces flexible aliphatic character that may increase free volume relative to purely rigid aromatic substituents. Dominant Factor: The steric volume and polarity of the complex aromatic ester side group qualitatively dominate the thermal behavior, likely resulting in a higher Tg compared to simple alkyl acrylates, while the absence of specific thermal processing history suggests the value reflects intrinsic material properties under standardized literature conditions."
    },
    "analysis_without_hierarchical_structure": {
      "descriptive_text": "The sample consists of a poly(2-ethoxyl-carbonyl-phenyl acrylate) homopolymer. The experimental glass transition temperature data was sourced from Reference 13 of the Polymer Handbook and was included in the training set as entry number 38.",
