Repository: hhtrick/HHT-code

# HHT training framework

This directory contains model training, embedding precomputation, inference, article-level baselines and the curated datasets. All commands below assume that the working directory is `train_code/`.

## 3. Datasets and fixed partitions

Each main dataset is a JSON array at `dataset/{property}/{property}.json`. Entries contain source metadata, `chemical_composition`, `processing_history`, `hierarchical_structure`, `properties`, and two generated-analysis objects. Targets are stored as `properties[property]["value"]`; source metadata and target values are not predictive input fields.

| Property | Train | Validation | Test | Total |
|---|---:|---:|---:|---:|

File: train_code/dataset/Tg/Tg.json (part 124 of 235)
[
      "reasoning_analysis": "Increasing Factors: The chemical structure incorporates a bulky phenyl ring substituted with an ethoxycarbonyl group, which imposes significant steric hindrance on the polymer backbone and restricts segmental mobility. Additionally, the polar ester functionalities promote intermolecular dipole-dipole interactions that resist chain motion. Decreasing Factors: The polyacrylate backbone lacks alpha-methyl substitution, offering inherently higher flexibility compared to polymethacrylates, while the ethoxy moiety within the side chain introduces additional conformational freedom that may facilitate local segmental rotation. Dominant Factor: The steric bulk and polar interactions associated with the ortho-substituted phenyl side group qualitatively dominate the intrinsic flexibility of the acrylate backbone, setting a higher baseline for the glass transition; furthermore, the metadata indicates a literature-sourced value without reported physical modification, implying the thermal behavior is governed primarily by these intrinsic chemical characteristics."
    }
  },
  {
    "doi": "10.1039/d3sm01523h",
    "title": "Effect of intermolecular hydrogen bonding strength on the dynamic fragility of amorphous polyamides†",
    "year": 2024,
    "chemical_composition": {
      "repeat_unit_psmiles": null,
      "monomers": [
        {
          "name": "4,4'-methylenebis(2-methylcyclohexanamine)",
          "smiles": "C(C1C(C)CC(N)CC1)C2C(C)CC(N)CC2",
          "ratio_value": null,
          "ratio_unit": null
        },
        {
          "name": "Decanedioic acid",
          "smiles": "OC(=O)CCCCCCCCCC(=O)O",
          "ratio_value": 100,
          "ratio_unit": "mol%"
        }
      ],
      "additives": [
        {
          "name": "Sodium hypophosphite",
          "type": "catalyst",
          "amount_value": null,
          "amount_unit": null
        },
        {
          "name": "Acetic acid",
          "type": "end-capper",
          "amount_value": null,
          "amount_unit": null
        }
      ],
      "is_homopolymer": true
    },
    "processing_history": "Synthesized via polycondensation in 5 L autoclave (453 K to 513 K, vacuum). Dried at 373 K for 72 h. Tg measured by DSC (standard cooling -10 K/min, reheating +10 K/min), defined as onset of heat capacity jump.",
    "hierarchical_structure": "Amorphous polyamide. Intermolecular hydrogen bonding networks.",
    "properties": {
      "Tg": {
        "value": [
          152.9
        ],
        "unit": "°C"
      }
    },
    "analysis_with_hierarchical_structure": {
      "descriptive_text": "The sample is an amorphous polyamide synthesized via polycondensation of 4,4'-methylenebis(2-methylcyclohexanamine) and decanedioic acid in a 5 L autoclave under vacuum conditions ranging from 453 K to 513 K. Sodium hypophosphite was utilized as a catalyst during synthesis, while acetic acid served as an end-capper to control molecular weight. Following synthesis, the material was dried at 373 K for 72 hours to remove residual volatiles. The resulting hierarchical structure is characterized by intermolecular hydrogen bonding networks within an amorphous matrix. The glass transition temperature was determined using differential scanning calorimetry (DSC) with a standard cooling rate of -10 K/min and reheating rate of +10 K/min, defined as the onset of the heat capacity jump.",
      "reasoning_analysis": "Increasing Factors: The incorporation of 4,4'-methylenebis(2-methylcyclohexanamine) introduces bulky cycloaliphatic rings into the polymer backbone, which imposes significant steric hindrance and restricts segmental rotation. Additionally, the amorphous polyamide structure possesses extensive intermolecular hydrogen bonding networks that act as physical crosslinks, strongly inhibiting chain mobility and driving the Tg upward. Decreasing Factors: The use of decanedioic acid introduces long aliphatic methylene sequences (C10 spacer) that increase backbone flexibility and free volume, thereby lowering the Tg. Furthermore, the addition of acetic acid as an end-capper limits the molecular weight, increasing the concentration of chain ends which enhances free volume according to the Fox-Flory relationship, further depressing the Tg. Dominant Factor: While the long aliphatic spacer and end-capping effects contribute to chain mobility, the rigid cycloaliphatic structure combined with the dense hydrogen bonding network qualitatively dominates the thermal behavior, establishing a higher baseline Tg compared to fully aliphatic polyamides of similar spacer length."
    },
    "analysis_without_hierarchical_structure": {
      "descriptive_text": "The polymer sample is a polyamide synthesized via polycondensation of 4,4'-methylenebis(2-methylcyclohexanamine) and decanedioic acid in a 5 L autoclave. The reaction was conducted under vacuum with temperatures ranging from 453 K to 513 K, utilizing sodium hypophosphite as a catalyst and acetic acid as an end-capping agent. Following synthesis, the material was dried at 373 K for 72 hours to remove residual volatiles. The glass transition temperature was subsequently characterized using differential scanning calorimetry (DSC) with a standard cooling rate of -10 K/min and a reheating rate of +10 K/min, defined by the onset of the heat capacity jump.",
      "reasoning_analysis": "Increasing Factors: The incorporation of 4,4'-methylenebis(2-methylcyclohexanamine) introduces bulky cycloaliphatic rings and methyl substituents into the backbone. These structural features impose significant steric hindrance and restrict segmental rotation, inherently driving the Tg upward compared to purely aliphatic polyamides. Furthermore, the extensive drying protocol at 373 K for 72 hours effectively removes absorbed moisture, eliminating water-induced plasticization that would otherwise depress the transition temperature. Decreasing Factors: The use of decanedioic acid introduces a long, flexible aliphatic spacer consisting of ten methylene units between amide linkages, which increases chain flexibility and free volume, thereby exerting a downward pressure on the Tg. Additionally, the use of acetic acid as an end-capper limits the molecular weight of the polymer; the resulting higher concentration of chain ends increases free volume and reduces the Tg relative to a high-molecular-weight uncapped counterpart. Dominant Factor: The dominant factor is the structural rigidity imparted by the cycloaliphatic diamine moiety. While the long aliphatic diacid spacer and end-capping act to lower the transition temperature, the steric constraints imposed by the bulky, methyl-substituted cyclic rings typically override the flexibility of the methylene spacer in determining the baseline thermal transition. Consequently, the material is expected to exhibit a Tg characteristic of amorphous cycloaliphatic polyamides, stabilized by the rigorous drying history which prevents environmental plasticization from masking the intrinsic thermal properties."
    }
  },
  {
    "doi": null,
    "title": "SOME ASPECTS OF THE THERMODYNAMICS OF MELTING AND GLASS TRANSITION OF POLYMERS",
    "year": null,
    "chemical_composition": {
      "repeat_unit_psmiles": "[*]CCO[*]",
      "monomers": [
        {
          "name": "Ethylene oxide",
          "smiles": "C1CO1",
          "ratio_value": null,
          "ratio_unit": null
        }
      ],
      "additives": [],
      "is_homopolymer": true
    },
    "processing_history": "Polyethylene oxide (PEO) sample with weight-average molecular mass Mw = 5·10^6. Glass transition characterized by dielectric measurements of the alpha transition at a frequency of 1000 Hz. Experimental data processed with method of least squares to obtain pressure-dependent equation Tg(p) = 223.1 + 87.8·10^-3 p - 75.3·10^-6 p^2 (p in MPa, Tg in K). Value extracted is the intercept at atmospheric pressure (0 MPa).",
    "hierarchical_structure": "Amorphous phase glass transition. Weight-average molecular mass Mw = 5·10^6.",
    "properties": {
      "Tg": {
        "value": [
          -50.0
        ],
        "unit": "°C"
      }
    },
    "analysis_with_hierarchical_structure": {
      "descriptive_text": "The sample comprises a polyethylene oxide (PEO) homopolymer synthesized from ethylene oxide monomers, possessing an amorphous structure with a weight-average molecular mass (Mw) of 5·10^6 g/mol. The glass transition was characterized via dielectric measurements of the alpha transition at a frequency of 1000 Hz, with experimental data processed using the method of least squares to derive a pressure-dependent equation. The reported value corresponds to the intercept at atmospheric pressure (0 MPa), effectively normalizing the thermal transition against pressure variations.",
      "reasoning_analysis": "Increasing Factors: The ultra-high weight-average molecular mass (5·10^6 g/mol) minimizes the fraction of chain ends, reducing excess free volume and driving the Tg toward the asymptotic limit defined by the Fox-Flory relationship. Additionally, the polar ether linkages create intermolecular dipole-dipole interactions that increase cohesive energy density, while the use of dielectric spectroscopy at 1000 Hz probes segmental relaxation at a higher effective frequency than standard calorimetry, kinetically shifting the observed transition upward. Decreasing Factors: The polymer backbone consists of flexible ethylene oxide units with low rotational barriers around the C-O and C-C bonds, lacking bulky side groups or rigid aromatic structures that would impose steric hindrance, intrinsically facilitating chain mobility. Dominant Factor: While the high molecular weight and measurement frequency contribute to maximizing the observed value, the intrinsic flexibility of the polyether backbone is the dominant factor, establishing a fundamentally low Tg baseline relative to polymers with rigid backbones, though the high Mw ensures this value represents the fully developed polymer plateau."
    },
    "analysis_without_hierarchical_structure": {
      "descriptive_text": "This sample comprises a neat polyethylene oxide (PEO) homopolymer with a high weight-average molecular mass (Mw) of 5·10^6. The glass transition behavior was characterized via dielectric spectroscopy by monitoring the alpha transition at a frequency of 1000 Hz. To determine the glass transition temperature at ambient conditions, experimental data were fitted using the method of least squares to derive a pressure-dependent equation, with the reported value corresponding to the intercept at atmospheric pressure (0 MPa).",
      "reasoning_analysis": "Increasing Factors: The exceptionally high weight-average molecular mass places the polymer well within the entanglement regime, minimizing the free volume contribution from chain ends and maximizing the Tg relative to lower molecular weight oligomers according to Flory-Fox behavior. Additionally, the use of dielectric spectroscopy at 1000 Hz probes segmental relaxation at a shorter timescale compared to conventional calorimetry, which typically results in a dynamically shifted, higher apparent Tg. Decreasing Factors: The chemical architecture consists of a flexible polyether backbone with minimal steric hindrance, allowing for easy segmental rotation and intrinsically lowering the energy barrier for glass transition. The absence of rigid fillers, crosslinking agents, or high-Tg comonomers means there are no structural constraints to restrict chain mobility further. Dominant Factor: While the high molecular weight and measurement frequency contribute to elevating the observed transition temperature, the intrinsic flexibility of the ethylene oxide repeat unit is the dominant factor, fundamentally establishing a low baseline Tg characteristic of polyethers compared to vinyl polymers with bulky side groups."
    }
  },
  {
    "doi": "10.1039/d3sm01523h",
    "title": "Effect of intermolecular hydrogen bonding strength on the dynamic fragility of amorphous polyamides†",
    "year": 2024,
    "chemical_composition": {
      "repeat_unit_psmiles": null,
      "monomers": [
        {
          "name": "4,4'-methylenebis(cyclohexylamine)",
          "smiles": "C(C1CCC(N)CC1)C2CCC(N)CC2",
          "ratio_value": null,
          "ratio_unit": null
        },
        {
          "name": "Dodecanedioic acid",
          "smiles": "OC(=O)CCCCCCCCCCC(=O)O",
          "ratio_value": 100,
          "ratio_unit": "mol%"
        }
      ],
      "additives": [
        {
          "name": "Sodium hypophosphite",
          "type": "catalyst",
          "amount_value": null,
          "amount_unit": null
        },
        {
          "name": "Acetic acid",
          "type": "end-capper",
          "amount_value": null,
          "amount_unit": null
        }
      ],
      "is_homopolymer": true
    },
    "processing_history": "Synthesized via polycondensation in 5 L autoclave (453 K to 513 K, vacuum). Dried at 373 K for 72 h. Tg measured by DSC (standard cooling -10 K/min, reheating +10 K/min), defined as onset of heat capacity jump.",
    "hierarchical_structure": "Amorphous polyamide. Intermolecular hydrogen bonding networks.",
    "properties": {
      "Tg": {
        "value": [
          120.9
        ],
        "unit": "°C"
      }
    },
    "analysis_with_hierarchical_structure": {
      "descriptive_text": "The sample is an amorphous polyamide synthesized via polycondensation of 4,4'-methylenebis(cyclohexylamine) and dodecanedioic acid. Sodium hypophosphite was employed as a catalyst during the reaction, while acetic acid served as an end-capper. The polymerization was conducted in a 5 L autoclave with temperatures ranging from 453 K to 513 K under vacuum, followed by drying at 373 K for 72 hours. Structural characterization indicates the presence of intermolecular hydrogen bonding networks within the amorphous matrix. The glass transition temperature was determined using differential scanning calorimetry (DSC) with a standard cooling rate of -10 K/min and reheating at +10 K/min, defined as the onset of the heat capacity jump.",
      "reasoning_analysis": "Increasing Factors: The incorporation of 4,4'-methylenebis(cyclohexylamine) introduces bulky, rigid alicyclic rings into the polymer backbone, which significantly restricts segmental rotation and increases chain stiffness. Furthermore, the inherent intermolecular hydrogen bonding networks characteristic of polyamides act as physical crosslinks that impede chain mobility. The extensive drying protocol at 373 K for 72 hours likely removes absorbed moisture, eliminating a potent plasticizing effect that would otherwise lower the Tg. Decreasing Factors: The use of dodecanedioic acid introduces a long aliphatic spacer (C12 methylene sequence), which enhances backbone flexibility and free volume compared to shorter-chain diacids. Additionally, the use of acetic acid as an end-capper limits the molecular weight, increasing the concentration of chain ends and free volume according to the Fox-Flory relationship. Dominant Factor: While the long aliphatic spacer and end-capping introduce flexibility and free volume, the steric hindrance from the rigid cyclohexyl groups combined with the strong cohesive energy density from the hydrogen bonding networks qualitatively dominates the thermal behavior, establishing a relatively high baseline Tg characteristic of cycloaliphatic polyamides in the dry state."
    },
    "analysis_without_hierarchical_structure": {
      "descriptive_text": "The sample is a polyamide synthesized via polycondensation of 4,4'-methylenebis(cyclohexylamine) and Dodecanedioic acid. The reaction was conducted in a 5 L autoclave with a temperature profile ranging from 453 K to 513 K under vacuum, utilizing Sodium hypophosphite as a catalyst and Acetic acid as an end-capper. Following synthesis, the material was dried at 373 K for 72 hours to remove residual volatiles. The glass transition temperature was characterized using Differential Scanning Calorimetry with a standard cooling rate of -10 K/min and a reheating rate of +10 K/min, defined as the onset of the heat capacity jump.",
      "reasoning_analysis": "Increasing Factors: The incorporation of 4,4'-methylenebis(cyclohexylamine) introduces bulky alicyclic rings into the polymer backbone, which impose significant steric hindrance and restrict segmental rotation. Furthermore, the formation of amide linkages enables strong intermolecular hydrogen bonding, enhancing cohesive energy density. The processing history involving high-temperature polycondensation under vacuum facilitates high molecular weight formation, reducing chain end concentration, while the extended drying period at 373 K removes absorbed moisture that typically acts as a potent plasticizer in polyamides. Decreasing Factors: The use of Dodecanedioic acid introduces a long aliphatic spacer containing ten methylene units between amide groups, which increases backbone flexibility and free volume. Additionally, the inclusion of Acetic acid as an end-capper intentionally limits molecular weight, resulting in a higher concentration of chain ends that possess greater mobility than internal segments. Residual catalyst salts may also disrupt chain packing efficiency. Dominant Factor: The structural rigidity imparted by the alicyclic diamine combined with the strong hydrogen bonding network of the polyamide linkages qualitatively dominates the thermal behavior. While the long aliphatic spacer and end-capping introduce flexibility and chain ends, the extensive drying history ensures the removal of moisture plasticization, allowing the intrinsic stiffness of the alicyclic-amide structure to dictate the final glass transition temperature relative to fully aliphatic analogs."
    }
  },
  {
    "doi": null,
    "title": "On the use of dynamic mechanical thermal analysis (DMTA) for measuring glass transition temperature of polymer matrix fibre reinforced composites",
    "year": 2006,
    "chemical_composition": {
      "repeat_unit_psmiles": null,
      "monomers": [
        {
          "name": "Epoxy resin 914",
          "smiles": null,
          "ratio_value": null,
          "ratio_unit": null
        }
      ],
      "additives": [
        {
          "name": "Carbon fibre (intermediate modulus)",
          "type": "reinforcement",
          "amount_value": null,
          "amount_unit": null
        }
      ],
      "is_homopolymer": false
    },
    "processing_history": "Unidirectional laminate manufactured by lay-up technique. Cured in autoclave using vacuum bags at 180 °C and 5.6 atm for 4 h. Tg measured by DMTA (Polymer-Laboratories equipment) in double cantilever beam (DCB) configuration. Test frequency 1.0 Hz, heating rate 2 °C/min. Sample orientation orthogonal to fibres.",
    "hierarchical_structure": "Unidirectional carbon fibre laminate.",
    "properties": {
      "Tg": {
        "value": [
          160
        ],
        "unit": "°C"
      }
    },
    "analysis_with_hierarchical_structure": {
      "descriptive_text": "The sample consists of an Epoxy resin 914 matrix reinforced with intermediate modulus carbon fibres, configured as a unidirectional laminate. Manufacturing was achieved through a lay-up technique followed by autoclave curing under vacuum bagging at 180 °C and 5.6 atm for 4 hours to ensure consolidation and crosslinking. The thermomechanical properties were evaluated using dynamic mechanical thermal analysis (DMTA) equipped with a double cantilever beam configuration at a test frequency of 1.0 Hz and a heating rate of 2 °C/min, with the sample orientation positioned orthogonal to the fibre direction.",
      "reasoning_analysis": "Increasing Factors: The formation of a highly crosslinked thermoset network during the 180 °C autoclave cure significantly restricts segmental chain mobility, intrinsically driving the Tg upward. Additionally, the incorporation of intermediate modulus carbon fibres creates a rigid confinement effect at the matrix-filler interface, further limiting polymer chain motion. The use of DMTA at a frequency of 1.0 Hz also shifts the observed transition to higher temperatures compared to static methods due to the timescale dependence of molecular relaxation. Decreasing Factors: The inherent molecular flexibility of the epoxy network segments between crosslink points allows for some degree of local motion, which prevents the Tg from reaching the theoretical limits of fully rigid aromatic systems. Furthermore, residual thermal stresses generated during cooling from the cure temperature, due to the mismatch in thermal expansion coefficients between the fibres and the matrix, may introduce excess free volume in the interfacial regions, potentially depressing the local Tg. Dominant Factor: The high crosslink density established by the extended high-temperature cure cycle is the dominant factor, establishing a rigid network architecture that outweighs the effects of segmental flexibility or residual stresses, resulting in a Tg primarily governed by the vitrification state of the cured epoxy matrix."
    },
    "analysis_without_hierarchical_structure": {
      "descriptive_text": "The material system consists of an Epoxy resin 914 matrix reinforced with intermediate modulus carbon fibre to form a unidirectional laminate. Manufacturing was achieved via a lay-up technique followed by autoclave curing under vacuum bags at 180 °C and 5.6 atm for 4 hours. The glass transition temperature was characterized using dynamic mechanical thermal analysis (DMTA) on a Polymer-Laboratories instrument in a double cantilever beam configuration at a test frequency of 1.0 Hz and a heating rate of 2 °C/min, with the sample orientation set orthogonal to the fibre direction.",
      "reasoning_analysis": "Increasing Factors: The formation of a densely crosslinked thermoset network during the 180 °C cure cycle intrinsically restricts segmental chain mobility, significantly elevating the Tg. Furthermore, the incorporation of intermediate modulus carbon fibres imposes physical confinement on the polymer matrix at the interface, while the autoclave pressure of 5.6 atm during processing reduces free volume, both contributing to a higher transition temperature. Decreasing Factors: Despite the vacuum bagging process, any residual volatiles or moisture trapped within the laminate could act as plasticizers, increasing free volume and depressing the Tg. Additionally, if the Epoxy resin 914 formulation includes flexible toughening agents to enhance fracture resistance, these compliant segments would lower the overall rigidity of the network compared to a fully aromatic system. Dominant Factor: The high degree of crosslinking achieved during the elevated temperature cure cycle, combined with the rigid confinement provided by the carbon fibre reinforcement, qualitatively dominates the thermal behavior, establishing a high Tg baseline that outweighs potential plasticization effects from minor residual volatiles."
    }
  },
  {
    "doi": null,
    "title": "Prediction of glass transition temperatures of polyacrylates from the structures of motion units",
    "year": 2016,
    "chemical_composition": {
      "repeat_unit_psmiles": null,
      "monomers": [
        {
          "name": "2-methoxycarbonylphenyl acrylate",
          "smiles": "C=CC(=O)Oc1ccccc1C(=O)OC",
          "ratio_value": null,
          "ratio_unit": null
        }
      ],
      "additives": [],
      "is_homopolymer": true
    },
    "processing_history": "Experimental Tg data sourced from Ref. 13 (Polymer Handbook). Included in Training set (No. 43).",
    "hierarchical_structure": "Amorphous polyacrylate",
    "properties": {
      "Tg": {
        "value": [
          45.9
        ],
        "unit": "°C"
      }
    },
    "analysis_with_hierarchical_structure": {
      "descriptive_text": "The sample comprises an amorphous homopolymer derived from 2-methoxycarbonylphenyl acrylate monomers. Identified as a polyacrylate system, the material properties were established using experimental data sourced from the Polymer Handbook (Ref. 13) and included within the training dataset. The hierarchical structure is defined as amorphous, consistent with the typical morphology of substituted acrylic polymers lacking crystalline order.",
      "reasoning_analysis": "Increasing Factors: The presence of a bulky 2-methoxycarbonylphenyl pendant group introduces significant steric hindrance that restricts backbone segmental rotation. Additionally, the polar ester functionalities within the side chain enhance intermolecular cohesive energy density, further impeding chain mobility. Decreasing Factors: The polyacrylate backbone lacks the alpha-methyl substitution found in polymethacrylates, resulting in inherently greater backbone flexibility. Furthermore, the ester linkage connecting the aromatic ring to the backbone provides a flexible joint that may allow for some local motion within the pendant group itself. Dominant Factor: While the flexible acrylate backbone and linkage tend to lower the transition temperature, the substantial steric bulk and rigidity of the aromatic pendant group qualitatively dominate the thermal behavior. The reliance on handbook data implies standardized measurement conditions, suggesting the observed Tg reflects the intrinsic balance of these structural factors rather than specific processing-induced free volume variations."
    },
    "analysis_without_hierarchical_structure": {
      "descriptive_text": "The sample comprises a homopolymer synthesized from 2-methoxycarbonylphenyl acrylate monomers, with no additives or fillers present in the chemical composition. The glass transition temperature data for this material was acquired from literature sources, specifically Reference 13 of the Polymer Handbook, and cataloged within the training set as entry number 43, reflecting standard characterization values without specific bespoke processing modifications described.",
      "reasoning_analysis": "Increasing Factors: The incorporation of the bulky 2-methoxycarbonylphenyl side group onto the acrylate backbone introduces substantial steric hindrance, which restricts segmental mobility and rotational freedom of the polymer chains. Additionally, the polar ester functionalities within the side group enhance intermolecular dipole-dipole interactions, thereby increasing the cohesive energy density and requiring higher thermal energy to initiate the glass transition. Decreasing Factors: The underlying polyacrylate backbone lacks alpha-methyl substitution, retaining a degree of flexibility higher than that of corresponding polymethacrylates, which inherently lowers the barrier for segmental motion. Furthermore, the processing history indicates the data is sourced from literature without specific thermal treatments like annealing, implying the absence of physical aging or densification effects that might otherwise elevate the Tg. Dominant Factor: The steric and polar effects of the complex aromatic side group qualitatively dominate the thermal behavior; despite the flexible backbone, the large volume and intermolecular forces associated with the 2-methoxycarbonylphenyl moiety establish the primary energy barrier for the glass transition, making chemical composition the governing factor over the unspecified processing conditions."
    }
  },
  {
    "doi": null,
    "title": "Prediction of glass transition temperatures of polyacrylates from the structures of motion units",
    "year": 2016,
    "chemical_composition": {
      "repeat_unit_psmiles": null,
      "monomers": [
        {
          "name": "4-cyanobenyl acrylate",
          "smiles": "C=CC(=O)OCc1ccc(C#N)cc1",
          "ratio_value": null,
          "ratio_unit": null
        }
      ],
      "additives": [],
      "is_homopolymer": true
    },
    "processing_history": "Experimental Tg data sourced from Ref. 13 (Polymer Handbook). Included in Training set (No. 42).",
    "hierarchical_structure": "Amorphous polyacrylate",
    "properties": {
      "Tg": {
        "value": [
          43.9
        ],
        "unit": "°C"
      }
    },
    "analysis_with_hierarchical_structure": {
      "descriptive_text": "The sample is characterized as an amorphous homopolymer composed of 4-cyanobenyl acrylate repeat units. The chemical structure incorporates an acrylate backbone pendant with 4-cyanobenyl groups, and the formulation excludes any reported additives or fillers. Thermal property data for this material was acquired from established literature sources, specifically Reference 13 in the Polymer Handbook, and was subsequently cataloged within a training set (No. 42), indicating that the reported properties reflect standardized database entries rather than specific in-house processing conditions.",
      "reasoning_analysis": "Increasing Factors: The incorporation of the bulky aromatic group onto the ester side chain imposes significant steric hindrance, restricting segmental rotation of the polymer backbone. Additionally, the presence of the electron-withdrawing nitrile substituent on the phenyl ring introduces strong dipole-dipole interactions between adjacent chains, which further reduces free volume and increases the energy required for segmental motion. Decreasing Factors: The primary polymer backbone is based on an acrylate structure rather than a methacrylate, lacking the alpha-methyl group that typically provides additional rigidity; this inherent backbone flexibility acts to lower the glass transition temperature relative to stiffer backbone architectures. Dominant Factor: The strong intermolecular forces generated by the polar nitrile group combined with the steric bulk of the aromatic side group qualitatively dominate the thermal behavior, overriding the flexibility of the acrylate backbone to result in a significantly elevated Tg compared to non-polar or aliphatic acrylate homologs."
    },
    "analysis_without_hierarchical_structure": {
      "descriptive_text": "The sample comprises a poly(4-cyanobenyl acrylate) homopolymer. The experimental glass transition temperature data utilized for this material was sourced from Reference 13 of the Polymer Handbook and corresponds to entry number 42 within the training set.",
      "reasoning_analysis": "Increasing Factors: The chemical composition features a bulky aromatic side group attached to the acrylate backbone, which imposes significant steric hindrance and restricts segmental rotation. Additionally, the presence of the polar nitrile functional group on the aromatic ring facilitates strong intermolecular dipole-dipole interactions, further limiting chain mobility. The reliance on handbook data implies standardized preparation conditions, typically ensuring complete polymerization and minimal residual volatiles that would otherwise depress the Tg. Decreasing Factors: The polyacrylate backbone inherently possesses greater flexibility compared to polymethacrylate or polystyrene backbones due to the absence of an alpha-methyl substituent, which allows for lower energy conformational changes. Dominant Factor: The substantial steric bulk of the aromatic side chain combined with the strong specific interactions arising from the nitrile group qualitatively dominate the inherent flexibility of the acrylate backbone, establishing a high resistance to segmental motion and resulting in an elevated glass transition temperature relative to aliphatic polyacrylates."
    }
  },
  {
    "doi": null,
    "title": "Prediction of glass transition temperatures of polyacrylates from the structures of motion units",
    "year": 2016,
    "chemical_composition": {
      "repeat_unit_psmiles": null,
      "monomers": [
        {
          "name": "hexadecyl acrylate",
          "smiles": "C=CC(=O)OCCCCCCCCCCCCCCCC",
          "ratio_value": null,
          "ratio_unit": null
        }
      ],
      "additives": [],
      "is_homopolymer": true
    },
    "processing_history": "Experimental Tg data sourced from Ref. 13 (Polymer Handbook). Included in Training set (No. 39).",
    "hierarchical_structure": "Amorphous polyacrylate",
    "properties": {
      "Tg": {
        "value": [
          34.9
        ],
        "unit": "°C"
      }
    },
    "analysis_with_hierarchical_structure": {
      "descriptive_text": "The sample consists of an amorphous poly(hexadecyl acrylate) homopolymer derived from the polymerization of hexadecyl acrylate monomers. The material characteristics and thermal properties are based on literature data sourced from the Polymer Handbook (Ref. 13) and utilized within a training set context, representing the standard bulk behavior of this acrylic system.",
      "reasoning_analysis": "Increasing Factors: The cohesive energy density contributed by the long alkyl side chains provides intermolecular attraction that opposes chain mobility. Additionally, the use of standardized handbook data implies the material state reflects equilibrium conditions without processing-induced free volume anomalies, such as those caused by rapid quenching, that might otherwise depress the Tg. Decreasing Factors: The extensive length of the hexadecyl side chain acts as a potent internal plasticizer, increasing the free volume between polymer backbones and facilitating segmental mobility. Moreover, the acrylate backbone structure lacks the steric hindrance of an alpha-methyl group, offering greater backbone flexibility compared to methacrylate analogs. Dominant Factor: The internal plasticization effect generated by the long alkyl side chains is the dominant factor governing the thermal behavior. This structural feature overwhelmingly enhances chain mobility relative to the cohesive forces, establishing a characteristically low baseline Tg inherent to long-chain poly(alkyl acrylates) regardless of the standard literature sourcing."
    },
    "analysis_without_hierarchical_structure": {
      "descriptive_text": "The sample comprises a poly(hexadecyl acrylate) homopolymer synthesized from hexadecyl acrylate monomers. The material characterization data, specifically the glass transition temperature, was sourced from established literature within the Polymer Handbook (Ref. 13) and incorporated into the training dataset as entry No. 39, representing standard reference values for this chemical system.",
      "reasoning_analysis": "Increasing Factors: The covalent connectivity of the polyacrylate backbone provides the fundamental structural framework, and van der Waals interactions between the methylene segments of the alkyl side chains contribute to the cohesive energy density, offering baseline resistance to segmental motion. Decreasing Factors: The presence of the long hexadecyl (C16) alkyl side chain acts as a potent internal plasticizer by significantly increasing the free volume between polymer backbones and reducing intermolecular friction. This long flexible spacer lowers the rotational energy barrier for segmental motion, and the linear architecture relies on flexible aliphatic chains rather than rigid aromatic groups or cross-linking agents that would otherwise restrict chain mobility. Dominant Factor: The internal plasticization effect of the long alkyl side chain is the dominant factor governing the thermal behavior. The significant increase in free volume and chain separation afforded by the hexadecyl group overwhelmingly dictates a lower glass transition temperature relative to polymers with shorter side chains or bulky rigid groups, with the literature-based data context implying standardized measurement conditions that minimize processing-induced variability."
    }
  },
  {
    "doi": "10.1039/d3sm01523h",
    "title": "Effect of intermolecular hydrogen bonding strength on the dynamic fragility of amorphous polyamides†",
    "year": 2024,
    "chemical_composition": {
      "repeat_unit_psmiles": null,
      "monomers": [
        {
          "name": "4,4'-methylenebis(cyclohexylamine)",
          "smiles": "C(C1CCC(N)CC1)C2CCC(N)CC2",
          "ratio_value": null,
          "ratio_unit": null
        },
        {
          "name": "Decanedioic acid",
          "smiles": "OC(=O)CCCCCCCCCC(=O)O",
          "ratio_value": 100,
          "ratio_unit": "mol%"
        }
      ],
      "additives": [
        {
          "name": "Sodium hypophosphite",
          "type": "catalyst",
          "amount_value": null,
          "amount_unit": null
        },
        {
          "name": "Acetic acid",
          "type": "end-capper",
          "amount_value": null,
          "amount_unit": null
        }
      ],
      "is_homopolymer": true
    },
    "processing_history": "Synthesized via polycondensation in 5 L autoclave (453 K to 513 K, vacuum). Dried at 373 K for 72 h. Tg measured by DSC (standard cooling -10 K/min, reheating +10 K/min), defined as onset of heat capacity jump.",
    "hierarchical_structure": "Amorphous polyamide. Intermolecular hydrogen bonding networks.",
    "properties": {
      "Tg": {
        "value": [
          131.9
        ],
        "unit": "°C"
      }
    },
    "analysis_with_hierarchical_structure": {
      "descriptive_text": "The sample is an amorphous polyamide synthesized via polycondensation of 4,4'-methylenebis(cyclohexylamine) and decanedioic acid within a 5 L autoclave at temperatures ranging from 453 K to 513 K under vacuum. Sodium hypophosphite was utilized as a catalyst during synthesis, while acetic acid served as an end-capping agent to regulate molecular weight. Following synthesis, the material was dried at 373 K for 72 hours to remove residual volatiles. The resulting hierarchical structure is characterized by intermolecular hydrogen bonding networks within an amorphous matrix. The glass transition temperature was determined using differential scanning calorimetry (DSC) with a standard cooling rate of -10 K/min and reheating at +10 K/min, defined as the onset of the heat capacity jump.",
      "reasoning_analysis": "Increasing Factors: The incorporation of 4,4'-methylenebis(cyclohexylamine) introduces bulky, rigid cycloaliphatic rings into the polymer backbone, which significantly restricts segmental rotation through steric hindrance. Furthermore, the hierarchical structure specifies strong intermolecular hydrogen bonding networks inherent to polyamides, acting as physical crosslinks that severely limit chain mobility and drive the Tg upward. The extensive drying history at 373 K for 72 hours likely removed absorbed moisture, preventing water from acting as a plasticizer that would otherwise depress the Tg. Decreasing Factors: The use of decanedioic acid introduces a long ten-carbon aliphatic spacer within the backbone, increasing chain flexibility and free volume compared to shorter diacid analogues. Additionally, the intentional use of acetic acid as an end-capper limits the ultimate molecular weight, increasing the concentration of chain ends which possess higher mobility and free volume (Fox-Flory effect), thereby lowering the Tg. Dominant Factor: While the long aliphatic spacer and end-capping introduce flexibility and chain ends, the strong intermolecular hydrogen bonding networks combined with the intrinsic rigidity of the cycloaliphatic diamine units qualitatively dominate the thermal behavior. These restrictive forces typically outweigh the flexibility of the methylene sequences, establishing a relatively elevated Tg characteristic of rigid polyamides, although the end-capping prevents the value from reaching the asymptotic limit of infinite molecular weight."
    },
    "analysis_without_hierarchical_structure": {
