Repository: hhtrick/HHT-code

# HHT training framework

This directory contains model training, embedding precomputation, inference, article-level baselines and the curated datasets. All commands below assume that the working directory is `train_code/`.

## 3. Datasets and fixed partitions

Each main dataset is a JSON array at `dataset/{property}/{property}.json`. Entries contain source metadata, `chemical_composition`, `processing_history`, `hierarchical_structure`, `properties`, and two generated-analysis objects. Targets are stored as `properties[property]["value"]`; source metadata and target values are not predictive input fields.

| Property | Train | Validation | Test | Total |
|---|---:|---:|---:|---:|

File: train_code/dataset/Tg/Tg.json (part 125 of 235)
[
      "descriptive_text": "The polymer sample is a polyamide synthesized via polycondensation of 4,4'-methylenebis(cyclohexylamine) and Decanedioic acid. The reaction was catalyzed by Sodium hypophosphite and utilized Acetic acid as an end-capper to control molecular weight. Synthesis was conducted in a 5 L autoclave with a temperature profile ranging from 453 K to 513 K under vacuum conditions. Post-synthesis, the material was dried at 373 K for 72 hours to remove residual volatiles. The glass transition temperature was subsequently characterized using Differential Scanning Calorimetry (DSC) with a standard cooling rate of -10 K/min followed by reheating at +10 K/min, defined as the onset of the heat capacity jump.",
      "reasoning_analysis": "Increasing Factors: The incorporation of 4,4'-methylenebis(cyclohexylamine) introduces bulky cycloaliphatic rings into the polymer backbone, imposing significant steric hindrance that restricts segmental rotation and increases chain stiffness. Additionally, the amide linkages facilitate strong intermolecular hydrogen bonding, which acts as physical crosslinks to reduce free volume. The processing history further supports a higher Tg through high-temperature polycondensation under vacuum which promotes high molecular weight, and the extended drying at 373 K effectively removes absorbed moisture that would otherwise act as a plasticizer. Decreasing Factors: The use of Decanedioic acid introduces a long ten-carbon aliphatic spacer between amide groups, which increases chain flexibility and free volume compared to shorter-chain diacids. Additionally, the use of Acetic acid as an end-capper limits the maximum achievable molecular weight, increasing the concentration of chain ends which possess higher mobility and free volume than backbone segments. Dominant Factor: The structural rigidity imparted by the cycloaliphatic rings combined with the dense hydrogen bonding network of the polyamide linkage qualitatively dominates the thermal behavior. While the long aliphatic spacer introduces flexibility, the steric constraints of the rings and the removal of plasticizing water during the extensive drying process ensure that the restricted segmental motion governs the final Tg, resulting in a behavior characteristic of rigid cycloaliphatic polyamides rather than flexible aliphatic nylons."
    }
  },
  {
    "doi": "10.1063/1.478611",
    "title": "Molecular dynamics study of isobaric and isochoric glass transitions in a model amorphous polymer ",
    "year": 1999,
    "chemical_composition": {
      "repeat_unit_psmiles": "[*]CC[*]",
      "monomers": [
        {
          "name": "Ethylene",
          "smiles": "C=C",
          "ratio_value": null,
          "ratio_unit": null
        }
      ],
      "additives": [],
      "is_homopolymer": true
    },
    "processing_history": "Molecular dynamics simulation using united atom model. Isobaric cooling at constant pressure of 0 MPa. Cooling rate 10^-3 degrees per MD time step (~2 K/ps). Tg determined by intersection of linear fits of specific volume vs temperature.",
    "hierarchical_structure": "Amorphous polymer model. Simulation cell includes 5 polymer chains, each containing 300 united atoms (CH2 groups).",
    "properties": {
      "Tg": {
        "value": [
          32.9
        ],
        "unit": "°C"
      }
    },
    "analysis_with_hierarchical_structure": {
      "descriptive_text": "The sample represents an amorphous polyethylene homopolymer modeled using a united atom molecular dynamics approach. The simulation cell contains five polymer chains, each composed of 300 united atoms corresponding to methylene groups. The processing history entails isobaric cooling at 0 MPa with an ultra-fast cooling rate of approximately 2 K/ps, where the glass transition temperature was identified through the intersection of linear fits on the specific volume versus temperature curve.",
      "reasoning_analysis": "Increasing Factors: The extremely high cooling rate (~2 K/ps) utilized in the molecular dynamics simulation prevents full structural relaxation, kinetically trapping excess free volume within the amorphous structure and thereby shifting the observed Tg to higher temperatures relative to experimental cooling rates. Decreasing Factors: The chemical composition consists of a flexible aliphatic carbon backbone lacking bulky side groups or rigid aromatic structures, which minimizes steric hindrance and maximizes segmental mobility, intrinsically lowering the Tg. Additionally, the finite chain length of 300 united atoms may introduce chain end free volume effects compared to infinite molecular weight bulk polymer. Dominant Factor: While the flexible backbone dictates a fundamentally low baseline Tg characteristic of polyethylene, the non-equilibrium processing condition imposed by the ultra-fast simulation cooling rate is the dominant factor influencing the specific measured value, qualitatively elevating the transition temperature above what would be observed under experimental equilibrium cooling conditions."
    },
    "analysis_without_hierarchical_structure": {
      "descriptive_text": "The sample consists of a polyethylene homopolymer modeled using a united atom approach within a molecular dynamics simulation framework. The material behavior was assessed through isobaric cooling at a constant pressure of 0 MPa, utilizing a cooling rate of approximately 2 K/ps per MD time step. The glass transition temperature was subsequently determined by identifying the intersection of linear fits applied to the specific volume versus temperature data generated during the simulation.",
      "reasoning_analysis": "Increasing Factors: The processing history involves an extremely high cooling rate of approximately 2 K/ps during the molecular dynamics simulation. Compared to experimental timescales, this rapid quenching kinetically traps the polymer chains in a higher energy state with less free volume relaxation, artificially elevating the observed Tg. Decreasing Factors: The chemical composition consists of a simple polyethylene backbone lacking bulky side groups, rigid aromatic structures, or intermolecular hydrogen bonding. This high chain flexibility and the absence of steric hindrance allow for significant segmental motion at low temperatures, intrinsically driving the Tg down. Additionally, the absence of cross-linking or reinforcing fillers removes constraints that would otherwise restrict mobility. Dominant Factor: While the intrinsic chemical flexibility of polyethylene establishes a fundamentally low baseline Tg, the dominant factor influencing the specific value obtained in this study is the processing history. The ultra-fast cooling rate inherent to the molecular dynamics simulation timescale qualitatively shifts the observed transition to a higher temperature relative to equilibrium experimental conditions, overriding the baseline expectation slightly due to non-equilibrium vitrification."
    }
  },
  {
    "doi": null,
    "title": "Prediction of glass transition temperatures of polyacrylates from the structures of motion units",
    "year": 2016,
    "chemical_composition": {
      "repeat_unit_psmiles": null,
      "monomers": [
        {
          "name": "p-totyl acrylate",
          "smiles": "C=CC(=O)Oc1ccc(C)cc1",
          "ratio_value": null,
          "ratio_unit": null
        }
      ],
      "additives": [],
      "is_homopolymer": true
    },
    "processing_history": "Experimental Tg data sourced from Ref. 13 (Polymer Handbook). Included in Training set (No. 41).",
    "hierarchical_structure": "Amorphous polyacrylate",
    "properties": {
      "Tg": {
        "value": [
          42.9
        ],
        "unit": "°C"
      }
    },
    "analysis_with_hierarchical_structure": {
      "descriptive_text": "The sample consists of an amorphous polyacrylate homopolymer derived from p-tolyl acrylate monomers. Sourced from established literature (Ref. 13, Polymer Handbook), the material serves as a reference standard without specific documentation of physical processing history such as solvent casting or thermal annealing. Structurally, it presents as a conventional amorphous system devoid of additives or reinforcing fillers, characterized primarily by its chemical composition and amorphous state.",
      "reasoning_analysis": "Increasing Factors: The presence of the bulky aromatic p-tolyl ester side groups introduces significant steric hindrance, which restricts the segmental rotation of the polymer backbone and increases the energy barrier for cooperative motion, thereby driving the Tg upward relative to aliphatic acrylates. The rigidity of the aromatic ring itself also contributes to reduced chain flexibility. Decreasing Factors: The polymer backbone is based on an acrylate structure rather than a methacrylate, lacking the alpha-methyl group that typically restricts backbone mobility; this inherent flexibility tends to lower the Tg compared to corresponding methacrylates. Additionally, the absence of crosslinking agents or rigid fillers means there are no external constraints to further limit chain motion. Dominant Factor: The steric bulk and rigidity of the p-tolyl side group qualitatively dominate the thermal behavior, establishing a Tg significantly higher than simple alkyl acrylates, although the flexible acrylate backbone prevents the Tg from reaching the levels observed in rigid polymethacrylates; the reliance on literature data implies standardized measurement conditions without specific thermal histories that might alter free volume."
    },
    "analysis_without_hierarchical_structure": {
      "descriptive_text": "The material under investigation is a homopolymer synthesized from p-totyl acrylate monomers, devoid of any extrinsic additives or fillers. The physicochemical data associated with this sample, specifically the glass transition temperature, was acquired from established literature sources, cited as Ref. 13 in the Polymer Handbook, and subsequently cataloged as entry No. 41 within the training set.",
      "reasoning_analysis": "Increasing Factors: The chemical composition features a bulky aromatic side group attached to the ester linkage, as indicated by the monomer structure. This substantial side chain introduces significant steric hindrance and increases chain stiffness, which restricts segmental mobility and inherently drives the glass transition temperature upward compared to aliphatic acrylates. Additionally, the processing history indicates the data is sourced from standardized handbook literature, implying the material was likely measured in an equilibrium state without rapid quenching, thus avoiding artificial free volume increases that would lower the Tg. Decreasing Factors: The polymer backbone consists of an acrylate structure rather than a methacrylate, lacking the alpha-methyl substitution that typically imposes additional rotational barriers on the main chain. This inherent backbone flexibility acts to lower the Tg relative to analogous methacrylates. Furthermore, the absence of cross-linking agents or reinforcing fillers means there are no network constraints to further restrict chain motion. Dominant Factor: The steric bulk and rigidity of the aromatic side group serve as the dominant factor governing the thermal transition. While the acrylate backbone provides inherent flexibility and the literature-based processing history ensures a standard baseline, the rotational energy barrier imposed by the large side moiety outweighs the backbone flexibility, establishing a Tg that is primarily defined by the side-chain induced rigidity rather than the main chain dynamics or processing variations."
    }
  },
  {
    "doi": "10.1039/d3sm01523h",
    "title": "Effect of intermolecular hydrogen bonding strength on the dynamic fragility of amorphous polyamides†",
    "year": 2024,
    "chemical_composition": {
      "repeat_unit_psmiles": null,
      "monomers": [
        {
          "name": "4,4'-methylenebis(2-methylcyclohexanamine)",
          "smiles": "C(C1C(C)CC(N)CC1)C2C(C)CC(N)CC2",
          "ratio_value": null,
          "ratio_unit": null
        },
        {
          "name": "Dodecanedioic acid",
          "smiles": "OC(=O)CCCCCCCCCCC(=O)O",
          "ratio_value": 20,
          "ratio_unit": "mol%"
        },
        {
          "name": "Decanedioic acid",
          "smiles": "OC(=O)CCCCCCCCCC(=O)O",
          "ratio_value": 80,
          "ratio_unit": "mol%"
        }
      ],
      "additives": [
        {
          "name": "Sodium hypophosphite",
          "type": "catalyst",
          "amount_value": null,
          "amount_unit": null
        },
        {
          "name": "Acetic acid",
          "type": "end-capper",
          "amount_value": null,
          "amount_unit": null
        }
      ],
      "is_homopolymer": false
    },
    "processing_history": "Synthesized via polycondensation in 5 L autoclave (453 K to 513 K, vacuum). Dried at 373 K for 72 h. Tg measured by DSC (standard cooling -10 K/min, reheating +10 K/min), defined as onset of heat capacity jump.",
    "hierarchical_structure": "Amorphous polyamide. Intermolecular hydrogen bonding networks.",
    "properties": {
      "Tg": {
        "value": [
          149.9
        ],
        "unit": "°C"
      }
    },
    "analysis_with_hierarchical_structure": {
      "descriptive_text": "The sample is an amorphous copolyamide synthesized via polycondensation of 4,4'-methylenebis(2-methylcyclohexanamine) with a dicarboxylic acid mixture comprising 80 mol% decanedioic acid and 20 mol% dodecanedioic acid. The reaction was conducted in a 5 L autoclave under vacuum with temperatures ranging from 453 K to 513 K, utilizing sodium hypophosphite as a catalyst and acetic acid as an end-capping agent. Following synthesis, the polymer was dried at 373 K for 72 hours to remove residual volatiles. The resulting hierarchical structure is characterized by an amorphous morphology stabilized by intermolecular hydrogen bonding networks, and the glass transition temperature was determined via DSC using a standard cooling and reheating protocol of 10 K/min, defined by the onset of the heat capacity jump.",
      "reasoning_analysis": "Increasing Factors: The cycloaliphatic structure of the 4,4'-methylenebis(2-methylcyclohexanamine) diamine introduces significant backbone rigidity and steric hindrance due to the methyl substituents and ring structures, restricting segmental rotation. Furthermore, the polyamide chemistry facilitates strong intermolecular hydrogen bonding networks, which act as physical crosslinks to severely limit chain mobility. The extensive drying process at 373 K for 72 hours likely removes absorbed moisture, preventing water-induced plasticization that typically depresses the Tg of polyamides. Decreasing Factors: The use of long-chain aliphatic diacids (decanedioic and dodecanedioic acid) introduces long methylene sequences between amide groups, increasing chain flexibility and free volume compared to shorter-chain or aromatic counterparts. The copolymerization of two different diacid lengths disrupts structural regularity, maintaining an amorphous state which avoids the constraints of crystalline lamellae, though the flexible spacers inherently lower the glass transition baseline. Additionally, the use of acetic acid as an end-capper limits the maximum achievable molecular weight, potentially increasing the concentration of chain ends relative to an uncapped system, which enhances free volume. Dominant Factor: While the long aliphatic spacers provide flexibility, the dominant factor governing the Tg is likely the combination of the rigid cycloaliphatic diamine structure and the dense intermolecular hydrogen bonding network inherent to the polyamide linkage. These restrictive forces outweigh the flexibility contributed by the long methylene sequences, establishing a Tg that is elevated relative to purely aliphatic polyamides, though the specific balance is fine-tuned by the moisture removal during processing."
    },
    "analysis_without_hierarchical_structure": {
      "descriptive_text": "The sample is a copolyamide synthesized from 4,4'-methylenebis(2-methylcyclohexanamine) as the diamine component and a mixture of decanedioic acid (80 mol%) and dodecanedioic acid (20 mol%) as the diacid components. Sodium hypophosphite was employed as a catalyst during synthesis, while acetic acid served as an end-capping agent. The polymer was prepared via polycondensation in a 5 L autoclave with temperatures ranging from 453 K to 513 K under vacuum, followed by drying at 373 K for 72 hours. The glass transition temperature was subsequently characterized using differential scanning calorimetry with a standard cooling rate of -10 K/min and reheating at +10 K/min, defined as the onset of the heat capacity jump.",
      "reasoning_analysis": "Increasing Factors: The incorporation of 4,4'-methylenebis(2-methylcyclohexanamine) introduces bulky cycloaliphatic rings into the polymer backbone, which significantly restricts segmental rotation through steric hindrance and increases chain stiffness, intrinsically driving the Tg upward. Additionally, the extensive processing history involving drying at 373 K for 72 hours ensures the removal of absorbed moisture, which otherwise acts as a potent plasticizer in polyamides, thereby preventing a depression of the Tg. Decreasing Factors: The use of long-chain aliphatic diacids, specifically decanedioic and dodecanedioic acid, introduces flexible methylene sequences that enhance chain mobility and free volume, qualitatively lowering the Tg relative to polymers with shorter spacers. Furthermore, the addition of acetic acid as an end-capper limits the molecular weight, increasing the concentration of chain ends which possess higher free volume and mobility, further contributing to a reduction in Tg. Dominant Factor: The structural rigidity imparted by the bulky cyclic diamine monomer qualitatively dominates the final Tg behavior; while the long aliphatic spacers and end-capping effects promote mobility, the severe rotational constraints imposed by the cycloaliphatic rings in the backbone establish the primary energy barrier for segmental motion, setting the baseline thermal transition higher than that of fully aliphatic analogues."
    }
  },
  {
    "doi": null,
    "title": "Prediction of glass transition temperatures of polyacrylates from the structures of motion units",
    "year": 2016,
    "chemical_composition": {
      "repeat_unit_psmiles": null,
      "monomers": [
        {
          "name": "cyclododecyl acrylate",
          "smiles": "C=CC(=O)OC1CCCCCCCCCCC1",
          "ratio_value": null,
          "ratio_unit": null
        }
      ],
      "additives": [],
      "is_homopolymer": true
    },
    "processing_history": "Experimental Tg data sourced from Ref. 13 (Polymer Handbook). Included in Training set (No. 40).",
    "hierarchical_structure": "Amorphous polyacrylate",
    "properties": {
      "Tg": {
        "value": [
          36.9
        ],
        "unit": "°C"
      }
    },
    "analysis_with_hierarchical_structure": {
      "descriptive_text": "The material is an amorphous poly(cyclododecyl acrylate) homopolymer consisting exclusively of cyclododecyl acrylate repeat units. Structural characterization identifies the system as an amorphous polyacrylate. The reported thermal properties are derived from standard literature data sourced from the Polymer Handbook (Ref. 13) and utilized within a training set, reflecting benchmark experimental conditions.",
      "reasoning_analysis": "Increasing Factors: The incorporation of the bulky cyclododecyl ring as a side group creates significant steric hindrance around the polymer backbone, restricting segmental mobility and reducing free volume, which intrinsically drives the Tg higher compared to acrylates with smaller or linear side chains. Decreasing Factors: The inherent flexibility of the polyacrylate backbone allows for considerable chain motion, which acts to lower the Tg. Furthermore, the processing history describes the data as sourced from standard literature references without mention of specific densification treatments like high-pressure annealing, suggesting the material exists in a standard equilibrium bulk state that does not benefit from processing-induced free volume reduction. Dominant Factor: The steric constraints imposed by the large cyclic side group qualitatively dominate the thermal behavior. While the flexible backbone and standard bulk processing state permit mobility, the substantial rigidity and volume of the cyclododecyl moiety are the primary factors determining the elevated baseline Tg relative to simpler polyacrylates."
    },
    "analysis_without_hierarchical_structure": {
      "descriptive_text": "The sample consists of a poly(cyclododecyl acrylate) homopolymer. The glass transition temperature data was sourced from experimental values reported in Reference 13 of the Polymer Handbook and cataloged within the training set as entry number 40, indicating that the material characterization relies on established literature data.",
      "reasoning_analysis": "Increasing Factors: The chemical composition features a bulky cyclododecyl ring attached to the ester group, which imposes significant steric hindrance on the polymer backbone, thereby restricting segmental mobility and driving the Tg upward. The homopolymer architecture ensures consistent intermolecular interactions without dilution from secondary components. Decreasing Factors: The polymer backbone is based on an acrylate structure rather than a methacrylate, lacking the alpha-methyl substitution that typically restricts rotation, thus providing inherent chain flexibility that tends to lower the Tg. Additionally, the large size of the cyclic pendant could potentially introduce excess free volume if packing efficiency is compromised. Dominant Factor: The steric restriction imposed by the large cyclododecyl side group qualitatively dominates the flexibility of the acrylate backbone, establishing the Tg primarily through side-group induced rigidity. The processing history, being a reference to literature data without specific thermal treatments or solvent casting steps, suggests that extrinsic factors such as physical aging or residual solvent plasticization do not significantly alter the intrinsic thermal behavior determined by the chemical structure."
    }
  },
  {
    "doi": null,
    "title": "Glass transition temperature of functionalized graphene–polymer composites",
    "year": 2013,
    "chemical_composition": {
      "repeat_unit_psmiles": "[*]CC(C)(C(=O)OC)[*]",
      "monomers": [
        {
          "name": "Methyl Methacrylate",
          "smiles": "CC(=C)C(=O)OC",
          "ratio_value": null,
          "ratio_unit": null
        }
      ],
      "additives": [
        {
          "name": "Graphene",
          "type": "filler",
          "amount_value": null,
          "amount_unit": null
        }
      ],
      "is_homopolymer": true
    },
    "processing_history": "MD simulation using Materials Studio (COMPASS force field). NPT ensemble, Anderson thermostat, Berendsen barostat, 1 fs time step, 1 bar pressure. Cooling process starting at 525 K in 25 K steps (12 steps). 300 ps per step (250 ps NPT equilibration + 50 ps NVT sampling). Tg determined from intersection of linear fits of density vs. temperature curve. Model: Single graphene sheet (200 carbon atoms) embedded in PMMA matrix (40 chains, 10 repeating units each). Initial density 1.2 g/cm3.",
    "hierarchical_structure": "Graphene sheet well-embedded in amorphous PMMA matrix.",
    "properties": {
      "Tg": {
        "value": [
          150.9
        ],
        "unit": "°C"
      }
    },
    "analysis_with_hierarchical_structure": {
      "descriptive_text": "The sample consists of a poly(methyl methacrylate) (PMMA) homopolymer matrix reinforced with a single graphene sheet filler. The computational model comprises 40 PMMA chains, each containing 10 repeating units, surrounding a graphene sheet composed of 200 carbon atoms, resulting in a structure where the graphene sheet is well-embedded within an amorphous PMMA matrix. The system was subjected to molecular dynamics simulations using Materials Studio with the COMPASS force field under an NPT ensemble, utilizing an Anderson thermostat and Berendsen barostat at 1 bar pressure. The glass transition temperature was determined via a cooling process starting at 525 K in 25 K steps over 300 ps per step, calculated from the intersection of linear fits of the density versus temperature curve based on an initial density of 1.2 g/cm³.",
      "reasoning_analysis": "Increasing Factors: The incorporation of a rigid graphene sheet creates a high-surface-area interface that restricts the segmental mobility of adjacent PMMA chains through confinement effects and interfacial interactions, inherently driving the Tg upward. Additionally, the computational processing history involves a cooling rate significantly faster than experimental standards, which kinetically traps free volume and typically results in a higher observed Tg compared to quasi-static cooling. The bulky ester and alpha-methyl side groups of the methyl methacrylate units also provide steric hindrance that restricts backbone rotation relative to linear polyolefins. Decreasing Factors: The most prominent factor reducing the Tg is the extremely low molecular weight of the polymer chains, consisting of only 10 repeating units per chain. This oligomeric length results in a high concentration of chain ends, which increases free volume and enhances overall chain mobility according to the Fox-Flory relationship. Furthermore, the purely amorphous nature of the matrix lacks crystalline domains that could otherwise physically crosslink and restrict motion. Dominant Factor: While the graphene confinement and rapid computational cooling rate act to elevate the Tg, the oligomeric nature of the polymer chains is the dominant structural factor. The high density of chain ends fundamentally lowers the thermodynamic baseline for segmental relaxation, suggesting that despite the reinforcing filler and processing artifacts, the material behavior is primarily governed by the low molecular weight characteristics of the model system."
    },
    "analysis_without_hierarchical_structure": {
      "descriptive_text": "The material system comprises a poly(methyl methacrylate) homopolymer matrix incorporated with a graphene filler. This system was investigated using Molecular Dynamics simulations performed in Materials Studio with the COMPASS force field under an NPT ensemble. The computational model featured a single graphene sheet of 200 carbon atoms embedded within a matrix of 40 PMMA chains, each containing 10 repeating units, initialized at a density of 1.2 g/cm3. The thermal processing involved a cooling protocol starting from 525 K in 25 K decrements over 12 steps, with each step consisting of 300 ps of simulation time for equilibration and sampling. The glass transition temperature was derived from the intersection of linear fits applied to the resulting density versus temperature profile.",
      "reasoning_analysis": "Increasing Factors: The incorporation of the rigid graphene sheet introduces strong interfacial interactions that restrict the segmental mobility of the adjacent PMMA chains, effectively confining the polymer dynamics and driving the Tg upward. Additionally, the computational cooling rate inherent to the MD protocol is orders of magnitude faster than experimental cooling, which kinetically traps free volume and shifts the observed transition to higher temperatures. The bulky ester and methyl side groups of the PMMA backbone also intrinsically hinder rotation, contributing to a higher baseline rigidity. Decreasing Factors: The simulated polymer chains consist of only 10 repeating units, representing an oligomeric regime rather than high molecular weight polymer. This short chain length results in a high fraction of chain ends which possess increased free volume and mobility, acting to significantly depress the Tg relative to bulk PMMA. Furthermore, any incomplete equilibration during the initial NPT steps could leave excess free volume in the matrix, further lowering the transition temperature. Dominant Factor: While the oligomeric chain length exerts a strong depressing influence on the intrinsic thermal properties, the dominant factor governing the observed Tg in this specific computational study is the combination of nanoconfinement effects from the graphene filler and the ultra-high cooling rate of the simulation protocol. These kinetic and interfacial constraints typically override the chain-end effects in nanocomposite models, leading to a net qualitative elevation of the measured Tg relative to the unconfined oligomeric baseline, though the absolute value remains dependent on the simulation parameters."
    }
  },
  {
    "doi": null,
    "title": "Prediction of glass transition temperatures of polyacrylates from the structures of motion units",
    "year": 2016,
    "chemical_composition": {
      "repeat_unit_psmiles": null,
      "monomers": [
        {
          "name": "3-dimethylaminophenyl acrylate",
          "smiles": "C=CC(=O)Oc1cccc(N(C)C)c1",
          "ratio_value": null,
          "ratio_unit": null
        }
      ],
      "additives": [],
      "is_homopolymer": true
    },
    "processing_history": "Experimental Tg data sourced from Ref. 13 (Polymer Handbook). Included in Training set (No. 44).",
    "hierarchical_structure": "Amorphous polyacrylate",
    "properties": {
      "Tg": {
        "value": [
          46.9
        ],
        "unit": "°C"
      }
    },
    "analysis_with_hierarchical_structure": {
      "descriptive_text": "The sample consists of an amorphous polyacrylate homopolymer derived from 3-dimethylaminophenyl acrylate monomers. The material data was obtained from experimental records within the Polymer Handbook (Ref. 13) and utilized as part of a designated training set. Structural characterization indicates an amorphous morphology typical of this polymer class.",
      "reasoning_analysis": "Increasing Factors: The bulky 3-dimethylaminophenyl pendant group introduces substantial steric hindrance that restricts backbone rotation, while the polar dimethylamino functionality may increase intermolecular cohesive forces, both contributing to reduced chain mobility. Decreasing Factors: The polyacrylate backbone features alpha-hydrogens which provide less steric restriction compared to alpha-methyl groups found in polymethacrylates, and the ester linkage offers additional conformational flexibility. Dominant Factor: The inherent flexibility of the acrylate backbone and ester linkage qualitatively dominates the thermal behavior by lowering the barrier for segmental motion, though the bulky side group ensures the Tg remains elevated relative to simple alkyl acrylates."
    },
    "analysis_without_hierarchical_structure": {
      "descriptive_text": "The sample comprises a homopolymer derived from 3-dimethylaminophenyl acrylate monomers without the incorporation of additives or fillers. The glass transition temperature data for this material was obtained from established literature sources, specifically Reference 13 of the Polymer Handbook, and was utilized within a training dataset designated as entry No. 44.",
      "reasoning_analysis": "Increasing Factors: The chemical composition features a bulky 3-dimethylaminophenyl pendant group which imposes significant steric hindrance, restricting segmental rotation and chain mobility. Additionally, the presence of the tertiary amine and ester functionalities introduces polar dipole-dipole interactions that increase the cohesive energy density, thereby requiring more thermal energy to initiate segmental motion. Decreasing Factors: The polymer backbone consists of an acrylate structure which lacks the alpha-methyl substitution found in methacrylates, resulting in lower steric restriction at the main chain and greater inherent backbone flexibility. The ether linkage within the ester group also provides a degree of rotational freedom that can facilitate chain movement. Dominant Factor: The steric bulk and polar interactions of the aromatic amine side group qualitatively dominate the thermal behavior, overriding the flexibility of the acrylate backbone to establish a glass transition temperature elevated relative to simple alkyl acrylates, while the reliance on literature-sourced data implies standard thermal history conditions that reflect the intrinsic properties of the chemical structure rather than processing-induced anomalies."
    }
  },
  {
    "doi": null,
    "title": "Glass transition temperature of functionalized graphene–polymer composites",
    "year": 2013,
    "chemical_composition": {
      "repeat_unit_psmiles": "[*]CC(C)(C(=O)OC)[*]",
      "monomers": [
        {
          "name": "Methyl Methacrylate",
          "smiles": "CC(=C)C(=O)OC",
          "ratio_value": null,
          "ratio_unit": null
        }
      ],
      "additives": [],
      "is_homopolymer": true
    },
    "processing_history": "MD simulation using Materials Studio (COMPASS force field). NPT ensemble, Anderson thermostat, Berendsen barostat, 1 fs time step, 1 bar pressure. Cooling process starting at 525 K in 25 K steps (12 steps). 300 ps per step (250 ps NPT equilibration + 50 ps NVT sampling). Tg determined from intersection of linear fits of density vs. temperature curve. Model: 40 PMMA chains, 10 repeating units each, box length approx. 4.1 nm.",
    "hierarchical_structure": "Amorphous bulk PMMA. Initial density about 1.2 g/cm3.",
    "properties": {
      "Tg": {
        "value": [
          138.2
        ],
        "unit": "°C"
      }
    },
    "analysis_with_hierarchical_structure": {
      "descriptive_text": "The sample consists of an amorphous bulk poly(methyl methacrylate) (PMMA) homopolymer modeled via molecular dynamics simulation using the COMPASS force field within Materials Studio. The system comprises 40 polymer chains, each containing 10 repeating units, confined within a simulation box with an approximate length of 4.1 nm and an initial density of 1.2 g/cm³. The thermal history involves an NPT ensemble cooling protocol starting at 525 K in 25 K increments, with 300 ps allocated per step for equilibration and sampling, from which the glass transition temperature was determined via the intersection of linear fits on the density versus temperature curve.",
      "reasoning_analysis": "Increasing Factors: The chemical structure of methyl methacrylate features bulky ester side groups and an alpha-methyl group on the backbone, which impose significant steric hindrance and restrict segmental rotation, intrinsically elevating the glass transition temperature. Additionally, the molecular dynamics cooling protocol involves an extremely rapid cooling rate compared to experimental standards, which traps excess free volume and prevents full structural relaxation, typically resulting in a higher observed Tg. Decreasing Factors: The hierarchical structure specifies chains with only 10 repeating units, representing a very low molecular weight oligomeric system. According to the Fox-Flory relationship, the high concentration of chain ends associated with such short chains increases free volume and enhances chain mobility, which significantly depresses the Tg relative to high-molecular-weight bulk PMMA. Dominant Factor: While the rapid simulation cooling rate tends to elevate the measured transition temperature, the extremely low degree of polymerization is the dominant factor. The profound increase in chain end mobility inherent to such short oligomers qualitatively overrides the baseline rigidity of the PMMA backbone, leading to a Tg that is significantly lower than that of standard high-molecular-weight PMMA, despite the stiffening effects of the side groups and the simulation methodology."
    },
    "analysis_without_hierarchical_structure": {
      "descriptive_text": "The sample consists of a poly(methyl methacrylate) homopolymer modeled using molecular dynamics simulations within the Materials Studio environment employing the COMPASS force field. The system comprised 40 polymer chains, each containing 10 repeating units, confined within a simulation box with an approximate length of 4.1 nm. Simulations were conducted under an NPT ensemble using an Anderson thermostat and Berendsen barostat at 1 bar pressure with a 1 fs time step. The thermal history involved a cooling process starting at 525 K conducted in 25 K increments over 12 steps, with each step lasting 300 ps consisting of 250 ps NPT equilibration followed by 50 ps NVT sampling. The glass transition temperature was subsequently determined from the intersection of linear fits applied to the density versus temperature curve derived from this cooling protocol.",
      "reasoning_analysis": "Increasing Factors: The chemical composition features bulky alpha-methyl groups and polar ester side chains attached to the polymer backbone, which impose significant steric hindrance and dipole-dipole interactions that restrict segmental mobility and intrinsically drive the Tg higher. Additionally, the processing history involves an extremely rapid effective cooling rate inherent to the molecular dynamics simulation protocol, which kinetically traps free volume and prevents full structural relaxation, typically resulting in an elevated observed Tg compared to slower experimental cooling rates. Decreasing Factors: The polymer architecture is defined by a low molecular weight oligomeric state with only 10 repeating units per chain, resulting in a high concentration of chain ends that possess greater free volume and mobility than mid-chain segments, thereby significantly depressing the Tg relative to high molecular weight bulk material. Dominant Factor: While the oligomeric chain length introduces significant chain end free volume that inherently depresses the Tg, the extremely high effective cooling rate inherent to the molecular dynamics protocol is the dominant factor governing the observed transition temperature, as the rapid thermal quench kinetically traps the system in a non-equilibrium state at a higher temperature than would be achieved under experimental cooling conditions."
    }
  },
  {
    "doi": null,
    "title": "Prediction of glass transition temperatures of polyacrylates from the structures of motion units",
    "year": 2016,
    "chemical_composition": {
      "repeat_unit_psmiles": null,
      "monomers": [
        {
          "name": "4-methoxyphenyll acrylate",
          "smiles": "C=CC(=O)Oc1ccc(OC)cc1",
          "ratio_value": null,
          "ratio_unit": null
        }
      ],
      "additives": [],
      "is_homopolymer": true
    },
    "processing_history": "Experimental Tg data sourced from Ref. 13 (Polymer Handbook). Included in Training set (No. 45).",
    "hierarchical_structure": "Amorphous polyacrylate",
    "properties": {
      "Tg": {
        "value": [
          50.9
        ],
        "unit": "°C"
      }
    },
    "analysis_with_hierarchical_structure": {
      "descriptive_text": "The sample comprises an amorphous homopolymer synthesized from 4-methoxyphenyl acrylate monomers, structurally classified as a polyacrylate. The thermal data associated with this specimen was derived from established literature (Ref. 13, Polymer Handbook) and utilized within a training set, indicating that the characterization follows standardized protocols typical of reference materials.",
