Repository: hhtrick/HHT-code

# HHT training framework

This directory contains model training, embedding precomputation, inference, article-level baselines and the curated datasets. All commands below assume that the working directory is `train_code/`.

## 3. Datasets and fixed partitions

Each main dataset is a JSON array at `dataset/{property}/{property}.json`. Entries contain source metadata, `chemical_composition`, `processing_history`, `hierarchical_structure`, `properties`, and two generated-analysis objects. Targets are stored as `properties[property]["value"]`; source metadata and target values are not predictive input fields.

| Property | Train | Validation | Test | Total |
|---|---:|---:|---:|---:|

File: train_code/dataset/Tg/Tg.json (part 126 of 235)
[
      "reasoning_analysis": "Increasing Factors: The presence of the bulky 4-methoxyphenyl side group introduces significant steric hindrance around the polymer backbone, restricting segmental rotation. Additionally, potential intermolecular pi-pi interactions between the aromatic rings can act as physical crosslinks, further impeding chain mobility and driving the Tg upward. Decreasing Factors: The polyacrylate backbone lacks the alpha-methyl substitution found in methacrylates, resulting in inherently higher backbone flexibility and lower rotational energy barriers. Furthermore, the ether linkage within the methoxy substituent provides an additional degree of rotational freedom compared to a direct phenyl attachment, which may facilitate local chain motion and lower the Tg. Dominant Factor: The steric restrictions and intermolecular interactions imposed by the bulky aromatic side group are the dominant factors. While the acrylate backbone is flexible, the large volume of the 4-methoxyphenyl moiety sufficiently hinders cooperative segmental motion to establish a Tg significantly higher than simple alkyl acrylates, defining the thermal behavior primarily through side-chain rigidity rather than backbone flexibility. The standardized literature-based processing history ensures these intrinsic structural factors are observed without significant artifacts from variable cooling rates or residual solvents."
    },
    "analysis_without_hierarchical_structure": {
      "descriptive_text": "The sample is identified as a poly(4-methoxyphenyl acrylate) homopolymer, characterized by the absence of extrinsic additives or fillers. The thermal property data for this material was not generated through immediate experimental processing in this context but was instead sourced from established literature values within the Polymer Handbook (Ref. 13) and included in the training dataset as entry No. 45.",
      "reasoning_analysis": "Increasing Factors: The incorporation of the bulky 4-methoxyphenyl side group introduces significant steric hindrance around the polymer backbone, which restricts segmental rotation and increases the energy barrier for chain mobility. The aromatic nature of the pendant group also enhances intermolecular cohesion compared to aliphatic alternatives, further resisting thermal motion. Decreasing Factors: The polymer backbone consists of an acrylate structure lacking the alpha-methyl substitution found in methacrylates, which inherently allows for greater backbone flexibility and lower rotational energy barriers. Additionally, the ester linkage connecting the aromatic ring to the backbone provides a flexible spacer that can decouple the rigid side group motion from the main chain to some extent. Dominant Factor: Given that the processing history indicates standard literature data without anomalies such as residual solvent or specific thermal treatments, the intrinsic chemical architecture dictates the thermal behavior. The steric restriction imposed by the bulky aromatic side group is the dominant factor, establishing a Tg baseline that is elevated relative to simple alkyl acrylates, although the flexible acrylate backbone prevents the transition temperature from reaching the higher ranges typical of corresponding methacrylate systems."
    }
  },
  {
    "doi": null,
    "title": "FT-IR and DSC studies of poly(vinylidene chloride- co-acrylonitrile) complexed with LiBF 4",
    "year": 2013,
    "chemical_composition": {
      "repeat_unit_psmiles": null,
      "monomers": [
        {
          "name": "Vinylidene chloride",
          "smiles": "C=C(Cl)Cl",
          "ratio_value": null,
          "ratio_unit": null
        },
        {
          "name": "Acrylonitrile",
          "smiles": "C=CC#N",
          "ratio_value": null,
          "ratio_unit": null
        }
      ],
      "additives": [
        {
          "name": "Lithium tetrafluoroborate",
          "type": "salt",
          "amount_value": 2,
          "amount_unit": "wt.%"
        }
      ],
      "is_homopolymer": false
    },
    "processing_history": "Sample SA1 (98/2 PVdC-co-AN/LiBF4) prepared by solution casting technique. Polymer and salt dissolved in THF, mixed, degassed, cast on glass plates, solvent evaporated at 60 °C for 6 h in vacuum oven. Tg measured by DSC (Mettler Toledo DSC 822e) at 10 °C/min heating rate.",
    "hierarchical_structure": "Amorphous phase maintained. Crystalline peaks of polymer host diminish with salt addition.",
    "properties": {
      "Tg": {
        "value": [
          43.64
        ],
        "unit": "°C"
      }
    },
    "analysis_with_hierarchical_structure": {
      "descriptive_text": "Sample SA1 consists of a vinylidene chloride and acrylonitrile copolymer incorporated with 2 wt.% lithium tetrafluoroborate salt. The material was prepared via a solution casting technique where the polymer and salt were dissolved in tetrahydrofuran, degassed, and cast onto glass plates followed by solvent evaporation at 60 °C for 6 hours in a vacuum oven. Structural analysis indicates that while an amorphous phase is maintained, the crystalline peaks characteristic of the polymer host are diminished upon the addition of the salt. The glass transition temperature was characterized using differential scanning calorimetry at a heating rate of 10 °C/min.",
      "reasoning_analysis": "Increasing Factors: The incorporation of acrylonitrile monomers introduces polar nitrile groups that engage in strong dipole-dipole interactions, which restrict backbone mobility relative to pure poly(vinylidene chloride). Additionally, the lithium cations from the dissolved salt coordinate with electron-rich sites on the polymer chains, such as the nitrile nitrogen and chlorine atoms, acting as transient physical crosslinks that significantly hinder segmental relaxation. Decreasing Factors: The hierarchical structure data notes that crystalline peaks diminish with salt addition; this reduction in crystallinity removes the physical constraints imposed by crystalline lamellae on the amorphous chains, potentially enhancing local mobility. Furthermore, the solution casting process involves tetrahydrofuran, and if any residual solvent remains despite vacuum drying, it would act as a plasticizer to lower the Tg. Dominant Factor: The strong ion-dipole interactions formed between the lithium cations and the polymer functional groups, combined with the intrinsic polarity of the acrylonitrile units, qualitatively dominate the thermal behavior. These restrictive forces typically outweigh the mobility gains from reduced crystallinity and potential residual solvent, leading to a net qualitative increase in Tg relative to the pristine polymer host."
    },
    "analysis_without_hierarchical_structure": {
      "descriptive_text": "The sample consists of a copolymer derived from vinylidene chloride and acrylonitrile monomers, incorporated with 2 wt.% lithium tetrafluoroborate salt as an additive. Preparation was achieved via a solution casting technique where the polymer and salt were dissolved in tetrahydrofuran, mixed, and degassed before being cast onto glass plates. The solvent was subsequently evaporated at 60 °C for 6 hours in a vacuum oven to form the final film, and the glass transition temperature was characterized using differential scanning calorimetry (Mettler Toledo DSC 822e) at a heating rate of 10 °C/min.",
      "reasoning_analysis": "Increasing Factors: The inclusion of acrylonitrile monomers introduces highly polar nitrile groups that establish strong dipole-dipole interactions, restricting chain segmental mobility relative to pure poly(vinylidene chloride). Additionally, the lithium tetrafluoroborate salt acts as an ionic crosslinker through coordination between lithium cations and the polar groups on the polymer backbone, further stiffening the matrix and elevating the Tg. Decreasing Factors: The vinylidene chloride segments provide inherent backbone flexibility compared to polyacrylonitrile, which may lower the composite Tg. Moreover, the solution casting process using tetrahydrofuran carries a risk of residual solvent retention if the 60 °C vacuum drying was insufficient to fully remove the solvent, which would act as a plasticizer to increase free volume and depress the Tg. Dominant Factor: The strong intermolecular dipole interactions from the acrylonitrile units combined with the ion-dipole coordination effects from the lithium salt qualitatively dominate the thermal behavior. These restrictive forces typically outweigh the flexibility of the vinylidene chloride segments and potential plasticization, leading to a net increase in Tg relative to the base polymer system."
    }
  },
  {
    "doi": null,
    "title": "Glass transition temperature of functionalized graphene–polymer composites",
    "year": 2013,
    "chemical_composition": {
      "repeat_unit_psmiles": "[*]CC(C)(C(=O)OC)[*]",
      "monomers": [
        {
          "name": "Methyl Methacrylate",
          "smiles": "CC(=C)C(=O)OC",
          "ratio_value": null,
          "ratio_unit": null
        }
      ],
      "additives": [
        {
          "name": "Carboxyl-functionalized Graphene",
          "type": "filler",
          "amount_value": null,
          "amount_unit": null
        }
      ],
      "is_homopolymer": true
    },
    "processing_history": "MD simulation using Materials Studio (COMPASS force field). NPT ensemble, Anderson thermostat, Berendsen barostat, 1 fs time step, 1 bar pressure. Cooling process starting at 550 K in 25 K steps (12 steps). 300 ps per step (250 ps NPT equilibration + 50 ps NVT sampling). Tg determined from intersection of linear fits of density vs. temperature curve. Model: Graphene sheet (200 carbon atoms) with 3% of atoms attached by carboxyl groups (-COOH), embedded in PMMA matrix (40 chains, 10 repeating units each). Initial density 1.2 g/cm3.",
    "hierarchical_structure": "Carboxyl-functionalized graphene sheet well-embedded in amorphous PMMA matrix.",
    "properties": {
      "Tg": {
        "value": [
          180.7
        ],
        "unit": "°C"
      }
    },
    "analysis_with_hierarchical_structure": {
      "descriptive_text": "This computational sample comprises a poly(methyl methacrylate) (PMMA) homopolymer matrix reinforced with a carboxyl-functionalized graphene sheet. The model consists of 40 PMMA chains, each containing 10 repeating units, embedded with a graphene sheet of 200 carbon atoms where 3% of the atoms are functionalized with carboxyl groups. The system was initialized at a density of 1.2 g/cm³ and subjected to molecular dynamics simulations using the COMPASS force field within Materials Studio. The processing history involves an NPT ensemble cooling protocol starting at 550 K, decreasing in 25 K steps over 12 intervals, with each step consisting of 250 ps equilibration and 50 ps sampling. The resulting hierarchical structure features the functionalized graphene sheet well-embedded within the amorphous PMMA matrix, and the glass transition temperature was determined from the intersection of linear fits applied to the density versus temperature curve.",
      "reasoning_analysis": "Increasing Factors: The intrinsic rigidity of the PMMA backbone, attributed to the bulky alpha-methyl and ester side groups, restricts segmental rotation and drives the Tg higher. Additionally, the presence of the graphene sheet imposes geometric confinement on the polymer chains, while the carboxyl functional groups introduce strong interfacial hydrogen bonding with the PMMA ester groups, further restricting chain mobility. The rapid cooling rate inherent to the molecular dynamics simulation protocol compared to experimental timescales also tends to trap the system in a higher energy state, qualitatively elevating the observed Tg. Decreasing Factors: The most significant factor lowering the Tg is the extremely low molecular weight of the polymer chains, consisting of only 10 repeating units each. According to the Fox-Flory relationship, this high concentration of chain ends increases the overall free volume and enhances chain mobility, significantly depressing the Tg relative to high-molecular-weight bulk PMMA. Dominant Factor: While the low molecular weight introduces substantial free volume, the strong specific interfacial interactions generated by the carboxyl-functionalized graphene likely dominate the local segmental dynamics. This confinement and hydrogen bonding network restricts mobility sufficiently to define the thermal behavior of this nanocomposite system, counteracting the plasticizing effect of the chain ends."
    },
    "analysis_without_hierarchical_structure": {
      "descriptive_text": "The sample comprises a poly(methyl methacrylate) homopolymer matrix reinforced with carboxyl-functionalized graphene filler. The system was constructed for Molecular Dynamics simulation using Materials Studio with the COMPASS force field under an NPT ensemble, utilizing an Anderson thermostat and Berendsen barostat at 1 bar pressure. The simulation protocol involved a cooling process starting at 550 K decreased in 25 K steps over 12 intervals, with each step comprising 300 ps of simulation time allocated to NPT equilibration and NVT sampling. The specific model embedded a graphene sheet of 200 carbon atoms with 3% carboxyl group functionalization within a PMMA matrix consisting of 40 chains of 10 repeating units each, initialized at a density of 1.2 g/cm3, where the glass transition temperature was determined from the intersection of linear fits of the density versus temperature curve.",
      "reasoning_analysis": "Increasing Factors: The poly(methyl methacrylate) backbone features bulky alpha-methyl and ester side groups that impose significant steric hindrance on backbone rotation, inherently elevating the glass transition temperature. Additionally, the rigid graphene sheets impose geometric confinement on the polymer chains, and the carboxyl functionalization facilitates hydrogen bonding with the PMMA ester groups, which drastically reduces segmental mobility at the polymer-filler interface. The molecular dynamics cooling protocol, occurring over picosecond timescales much faster than experimental cooling, also tends to trap the system in a higher energy state, qualitatively shifting the observed transition to higher temperatures. Decreasing Factors: The primary factor driving the Tg downward is the low molecular weight of the polymer chains, modeled with only 10 repeating units per chain. This short chain length results in a high concentration of chain ends, which increases the overall free volume of the system and facilitates an earlier onset of segmental motion compared to high molecular weight bulk PMMA. Dominant Factor: The dominant factor is the strong interfacial interaction between the carboxyl-functionalized graphene and the PMMA matrix. While the short chain length introduces excess free volume, the restrictive effect of the hydrogen bonding network and the rigid filler surface on the polymer segments qualitatively overrides the chain end effect, establishing a Tg behavior governed primarily by the nanocomposite interface dynamics and backbone rigidity rather than bulk polymer chain length alone."
    }
  },
  {
    "doi": null,
    "title": "FT-IR and DSC studies of poly(vinylidene chloride- co-acrylonitrile) complexed with LiBF 4",
    "year": 2013,
    "chemical_composition": {
      "repeat_unit_psmiles": null,
      "monomers": [
        {
          "name": "Vinylidene chloride",
          "smiles": "C=C(Cl)Cl",
          "ratio_value": null,
          "ratio_unit": null
        },
        {
          "name": "Acrylonitrile",
          "smiles": "C=CC#N",
          "ratio_value": null,
          "ratio_unit": null
        }
      ],
      "additives": [],
      "is_homopolymer": false
    },
    "processing_history": "Pure PVdC-co-AN film prepared by solution casting technique. Polymer dissolved in THF at room temperature, degassed, cast on glass plates, solvent evaporated at 60 °C for 6 h in vacuum oven. Tg measured by DSC (Mettler Toledo DSC 822e) at 10 °C/min heating rate, range -50 to 310 °C.",
    "hierarchical_structure": "Crystalline state confirmed by XRD with diffraction peaks at 40.25, 46.76, 67.94 degrees.",
    "properties": {
      "Tg": {
        "value": [
          50
        ],
        "unit": "°C"
      }
    },
    "analysis_with_hierarchical_structure": {
      "descriptive_text": "The sample comprises a vinylidene chloride and acrylonitrile copolymer film prepared via a solution casting technique free of external additives. The polymer was dissolved in tetrahydrofuran at room temperature, degassed, and cast onto glass plates, followed by solvent evaporation at 60 °C for 6 hours in a vacuum oven. Structural characterization confirmed a crystalline state, evidenced by XRD diffraction peaks at 40.25, 46.76, and 67.94 degrees. The glass transition temperature was subsequently measured using differential scanning calorimetry at a heating rate of 10 °C/min over a range of -50 to 310 °C.",
      "reasoning_analysis": "Increasing Factors: The incorporation of acrylonitrile monomers introduces highly polar nitrile groups that engage in strong dipole-dipole interactions, increasing chain stiffness and cohesive energy density. Additionally, the confirmed crystalline structure acts as physical crosslinks that restrict the segmental mobility of the amorphous chains, while the vacuum drying process aids in minimizing residual solvent content that could otherwise plasticize the matrix. Decreasing Factors: The vinylidene chloride units possess greater backbone flexibility compared to pure polyacrylonitrile, which inherently lowers the transition temperature relative to a homopolymer of acrylonitrile. Furthermore, since the solvent evaporation temperature of 60 °C is close to the boiling point of tetrahydrofuran, there remains a possibility of trace residual solvent acting as a plasticizer to increase free volume. Dominant Factor: The strong intermolecular forces derived from the acrylonitrile content combined with the physical constraints imposed by the crystalline morphology qualitatively dominate the final Tg behavior by enforcing restricted segmental mobility, outweighing the flexibility introduced by the vinylidene chloride comonomer and potential processing-induced plasticization."
    },
    "analysis_without_hierarchical_structure": {
      "descriptive_text": "The sample consists of a pure poly(vinylidene chloride-co-acrylonitrile) copolymer film prepared via a solution casting technique. The polymer was dissolved in tetrahydrofuran at room temperature, degassed, and cast onto glass plates, followed by solvent evaporation at 60 °C for 6 hours in a vacuum oven to yield the final film. The glass transition temperature was subsequently characterized using differential scanning calorimetry at a heating rate of 10 °C/min over a temperature range of -50 to 310 °C.",
      "reasoning_analysis": "Increasing Factors: The incorporation of acrylonitrile monomers introduces highly polar nitrile groups along the polymer backbone, facilitating strong dipole-dipole interactions that restrict segmental mobility and drive the Tg upward relative to flexible hydrocarbon chains. Additionally, the vacuum drying step during processing is designed to remove volatile solvents, thereby minimizing free volume associated with residual molecules. Decreasing Factors: The vinylidene chloride units contribute backbone flexibility compared to rigid aromatic systems, which inherently limits chain stiffness. Furthermore, the use of tetrahydrofuran in solution casting poses a risk of residual solvent entrapment if the evaporation temperature of 60 °C was insufficient to fully remove the solvent within the polymer matrix, which would act as a plasticizer and depress the Tg. Dominant Factor: The strong intermolecular dipole-dipole interactions arising from the acrylonitrile comonomer units qualitatively dominate the thermal behavior, as these specific chemical interactions fundamentally restrict chain mobility more significantly than the flexibility introduced by the vinylidene chloride units or the potential minor plasticization from the processing history."
    }
  },
  {
    "doi": null,
    "title": "Prediction of glass transition temperatures of polyacrylates from the structures of motion units",
    "year": 2016,
    "chemical_composition": {
      "repeat_unit_psmiles": null,
      "monomers": [
        {
          "name": "phenyl acrylate",
          "smiles": "C=CC(=O)Oc1ccccc1",
          "ratio_value": null,
          "ratio_unit": null
        }
      ],
      "additives": [],
      "is_homopolymer": true
    },
    "processing_history": "Experimental Tg data sourced from Ref. 13 (Polymer Handbook). Included in Training set (No. 47).",
    "hierarchical_structure": "Amorphous polyacrylate",
    "properties": {
      "Tg": {
        "value": [
          56.9
        ],
        "unit": "°C"
      }
    },
    "analysis_with_hierarchical_structure": {
      "descriptive_text": "The investigated material is an amorphous poly(phenyl acrylate) homopolymer derived from phenyl acrylate monomers, characterized by a pristine composition devoid of additives or fillers. Thermal property data for this system was obtained from established literature sources, specifically the Polymer Handbook, and utilized as a reference entry within the training dataset. The hierarchical structure is confirmed as amorphous, indicating that the thermomechanical behavior is governed by the intrinsic mobility of the polyacrylate chains without the influence of crystallinity or specific experimental thermal treatments.",
      "reasoning_analysis": "Increasing Factors: The presence of the bulky phenyl ring attached via the ester linkage introduces significant steric hindrance, restricting the rotational freedom of the polymer backbone compared to lower alkyl acrylates. Additionally, potential pi-pi stacking interactions between adjacent phenyl groups may further impede segmental mobility, contributing to a higher Tg. Decreasing Factors: The polymer possesses a flexible carbon-carbon backbone characteristic of acrylates, lacking the stiffening alpha-methyl substitution found in methacrylates. The ester linkage itself provides a degree of internal flexibility between the backbone and the bulky pendant group, allowing for some local motion that mitigates the rigidifying effect of the aromatic ring. Dominant Factor: The steric bulk of the phenyl pendant group is the dominant factor, elevating the Tg significantly above that of simple alkyl acrylates; however, the inherent flexibility of the acrylate backbone prevents the Tg from reaching the high values observed in polymers with direct aromatic backbone integration, while the literature-based data source suggests the value reflects standard equilibrium conditions without processing-induced free volume variations."
    },
    "analysis_without_hierarchical_structure": {
      "descriptive_text": "The material is characterized as a poly(phenyl acrylate) homopolymer. The experimental data associated with this sample was obtained from Ref. 13 of the Polymer Handbook and utilized within a training set dataset. The system consists exclusively of the polymer chains, reflecting the intrinsic behavior of the pristine material as documented in the literature.",
      "reasoning_analysis": "Increasing Factors: The presence of the bulky phenyl pendant group attached to the ester functionality imposes significant steric hindrance, restricting backbone segmental mobility and increasing cohesive energy density through potential pi-pi interactions. Furthermore, the composition consists solely of the polymer without plasticizers, ensuring that the free volume is not artificially expanded by small molecules. Decreasing Factors: The acrylate backbone lacks an alpha-methyl substitution, which inherently provides greater chain flexibility and free volume compared to analogous polymethacrylates. Additionally, the ester linkage connecting the phenyl ring to the backbone introduces a degree of rotational freedom that is less rigid than direct carbon-carbon aromatic attachment found in styrenics. Dominant Factor: The steric restriction imposed by the bulky phenyl side group qualitatively dominates the thermal behavior, establishing a higher Tg baseline relative to alkyl acrylates. However, the inherent flexibility of the acrylate backbone prevents the Tg from reaching the levels of more rigid aromatic polymers, while the literature-sourced history implies the data reflects the standard intrinsic state without processing-induced thermal anomalies."
    }
  },
  {
    "doi": null,
    "title": "FT-IR and DSC studies of poly(vinylidene chloride- co-acrylonitrile) complexed with LiBF 4",
    "year": 2013,
    "chemical_composition": {
      "repeat_unit_psmiles": null,
      "monomers": [
        {
          "name": "Vinylidene chloride",
          "smiles": "C=C(Cl)Cl",
          "ratio_value": null,
          "ratio_unit": null
        },
        {
          "name": "Acrylonitrile",
          "smiles": "C=CC#N",
          "ratio_value": null,
          "ratio_unit": null
        }
      ],
      "additives": [
        {
          "name": "Lithium tetrafluoroborate",
          "type": "salt",
          "amount_value": 6,
          "amount_unit": "wt.%"
        }
      ],
      "is_homopolymer": false
    },
    "processing_history": "Sample SA3 (94/6 PVdC-co-AN/LiBF4) prepared by solution casting technique. Polymer and salt dissolved in THF, mixed, degassed, cast on glass plates, solvent evaporated at 60 °C for 6 h in vacuum oven. Tg measured by DSC (Mettler Toledo DSC 822e) at 10 °C/min heating rate.",
    "hierarchical_structure": "Amorphous phase maintained up to 6 wt.% salt concentration. Crystalline peaks of polymer host disappear.",
    "properties": {
      "Tg": {
        "value": [
          22.02
        ],
        "unit": "°C"
      }
    },
    "analysis_with_hierarchical_structure": {
      "descriptive_text": "Sample SA3 comprises a copolymer matrix of vinylidene chloride and acrylonitrile incorporated with 6 wt.% lithium tetrafluoroborate salt. The material was prepared via a solution casting technique where the polymer and salt were dissolved in tetrahydrofuran, mixed, and degassed before casting onto glass plates, followed by solvent evaporation at 60 °C for 6 hours in a vacuum oven. Structural analysis indicates that an amorphous phase is maintained at this salt concentration, evidenced by the disappearance of the polymer host crystalline peaks. The glass transition temperature was characterized using differential scanning calorimetry at a heating rate of 10 °C/min.",
      "reasoning_analysis": "Increasing Factors: The inclusion of acrylonitrile units introduces strong dipole-dipole interactions between nitrile groups that restrict segmental mobility compared to pure poly(vinylidene chloride). Additionally, the lithium tetrafluoroborate salt forms coordination complexes between Li+ cations and the nitrile nitrogen atoms, creating transient physical crosslinks that significantly hinder chain motion and raise the energy barrier for glass transition. Decreasing Factors: The vinylidene chloride segments possess a flexible backbone with a low intrinsic glass transition temperature, which exerts a downward pull on the copolymer Tg relative to pure polyacrylonitrile. Furthermore, the suppression of crystallinity, indicated by the disappearance of crystalline peaks, removes the physical constraints imposed by crystalline domains, potentially increasing free volume in the amorphous regions. Dominant Factor: The strong ion-dipole interactions generated by the salt complexation within the amorphous phase qualitatively dominate the thermal behavior. While the flexible backbone and loss of crystallinity promote mobility, the restrictive nature of the ionic crosslinks and polar interactions typically results in a net increase in Tg relative to the uncomplexed polymer host."
    },
    "analysis_without_hierarchical_structure": {
      "descriptive_text": "The sample consists of a copolymer derived from vinylidene chloride and acrylonitrile monomers, incorporated with 6 wt.% lithium tetrafluoroborate salt as an additive. Preparation involved a solution casting technique where the polymer and salt were dissolved in tetrahydrofuran, mixed, and degassed before casting onto glass plates. The solvent was subsequently evaporated at 60 °C for 6 hours in a vacuum oven to form the final film. The glass transition temperature was characterized using differential scanning calorimetry at a heating rate of 10 °C/min.",
      "reasoning_analysis": "Increasing Factors: The incorporation of acrylonitrile introduces polar nitrile groups that engage in strong dipole-dipole interactions, restricting segmental mobility compared to pure poly(vinylidene chloride). Furthermore, the addition of lithium tetrafluoroborate salt introduces ion-dipole interactions between the lithium cations and the polar groups on the polymer backbone, effectively creating transient physical crosslinks that stiffen the chain dynamics. Decreasing Factors: The solution casting process utilizes tetrahydrofuran (THF) as a solvent. Although vacuum drying was employed at 60 °C, this temperature is near the boiling point of THF, raising the possibility of residual solvent retention within the polymer matrix. Any remaining solvent molecules would act as plasticizers by increasing free volume and lubricating chain movement, thereby depressing the Tg. Dominant Factor: The strong dipole interactions from the acrylonitrile units combined with the ion-coordination effects of the lithium salt typically exert a substantial stiffening effect on the polymer backbone. While residual solvent poses a risk of plasticization, the specific inclusion of 6 wt.% salt and the polar nature of the copolymer suggest that the restriction of chain mobility due to intermolecular forces and ion coordination is the dominant factor governing the thermal transition behavior."
    }
  },
  {
    "doi": null,
    "title": "Glass transition temperature of functionalized graphene–polymer composites",
    "year": 2013,
    "chemical_composition": {
      "repeat_unit_psmiles": "[*]CC(C)(C(=O)OC)[*]",
      "monomers": [
        {
          "name": "Methyl Methacrylate",
          "smiles": "CC(=C)C(=O)OC",
          "ratio_value": null,
          "ratio_unit": null
        }
      ],
      "additives": [
        {
          "name": "Amido-functionalized Graphene",
          "type": "filler",
          "amount_value": null,
          "amount_unit": null
        }
      ],
      "is_homopolymer": true
    },
    "processing_history": "MD simulation using Materials Studio (COMPASS force field). NPT ensemble, Anderson thermostat, Berendsen barostat, 1 fs time step, 1 bar pressure. Cooling process starting at 550 K in 25 K steps (12 steps). 300 ps per step (250 ps NPT equilibration + 50 ps NVT sampling). Tg determined from intersection of linear fits of density vs. temperature curve. Model: Graphene sheet (200 carbon atoms) modified by -NH2 groups, embedded in PMMA matrix (40 chains, 10 repeating units each). Initial density 1.2 g/cm3.",
    "hierarchical_structure": "Amido-functionalized graphene sheet well-embedded in amorphous PMMA matrix.",
    "properties": {
      "Tg": {
        "value": [
          177.0
        ],
        "unit": "°C"
      }
    },
    "analysis_with_hierarchical_structure": {
      "descriptive_text": "The system comprises an amorphous poly(methyl methacrylate) (PMMA) homopolymer matrix reinforced with an amido-functionalized graphene sheet filler. The computational model consists of 40 PMMA chains, each containing 10 repeating units, surrounding a graphene sheet composed of 200 carbon atoms modified with -NH2 groups, initialized at a density of 1.2 g/cm³. The system was subjected to molecular dynamics simulations using Materials Studio with the COMPASS force field under an NPT ensemble, employing an Anderson thermostat and Berendsen barostat with a 1 fs time step at 1 bar pressure. The thermal history involved a cooling process starting at 550 K in 25 K increments over 12 steps, with 300 ps allocated per step for equilibration and sampling, from which the glass transition temperature was determined via the intersection of linear fits of the density versus temperature curve.",
      "reasoning_analysis": "Increasing Factors: The presence of bulky alpha-methyl and ester side groups in the methyl methacrylate repeating units restricts backbone rotation through steric hindrance, intrinsically driving the Tg higher. Additionally, the rigid graphene sheet imposes geometric confinement on the polymer chains, while the amido-functionalization facilitates hydrogen bonding with the PMMA carbonyl groups, significantly restricting segmental motion at the polymer-filler interface. The rapid cooling rate inherent to the molecular dynamics simulation protocol compared to experimental timescales also kinetically traps free volume, typically resulting in a higher observed Tg. Decreasing Factors: The oligomeric chain length, specified as only 10 repeating units per chain, results in a high concentration of chain ends which increases the overall free volume according to the Fox-Flory relationship, thereby enhancing chain mobility and lowering the Tg relative to high-molecular-weight bulk PMMA. Dominant Factor: While the low molecular weight intrinsically depresses the Tg, the strong specific interfacial interactions generated by the amido-functionalized graphene create a constrained interphase region that qualitatively dominates the segmental dynamics, likely mitigating the chain end effects and establishing a rigidity governed by the filler-matrix coupling."
    },
    "analysis_without_hierarchical_structure": {
      "descriptive_text": "The sample comprises a poly(methyl methacrylate) homopolymer matrix embedded with amido-functionalized graphene filler. The system was constructed using molecular dynamics simulations within Materials Studio utilizing the COMPASS force field under an NPT ensemble with an Anderson thermostat and Berendsen barostat at 1 bar pressure. The thermal protocol involved a cooling process initiating at 550 K decreased in 25 K increments over 12 steps, with each step consisting of 300 ps of simulation time allocated to NPT equilibration and NVT sampling. The computational model featured a graphene sheet of 200 carbon atoms modified with amino groups dispersed within a matrix of 40 PMMA chains containing 10 repeating units each, initialized at a density of 1.2 g/cm3, with the glass transition temperature derived from the intersection of linear fits of the density versus temperature curve.",
      "reasoning_analysis": "Increasing Factors: The poly(methyl methacrylate) backbone possesses bulky alpha-methyl and ester side groups that impose significant steric hindrance on backbone rotation, intrinsically establishing a rigid chain structure that drives the Tg upward. The incorporation of rigid graphene sheets introduces geometric confinement that restricts polymer segmental mobility near the filler surface, while the amido-functionalization facilitates specific hydrogen bonding interactions between the filler and the polymer carbonyl groups, further anchoring the chains and reducing free volume. Additionally, the molecular dynamics cooling protocol employs a quench rate significantly faster than experimental standards, which kinetically traps the system in a higher energy state and typically results in an elevated observed Tg. Decreasing Factors: The polymer chains in the simulation model consist of only 10 repeating units, representing a low molecular weight oligomeric state rather than high molecular weight bulk polymer. This short chain length results in a high concentration of chain ends, which possess greater mobility and excess free volume compared to internal segments, thereby acting to depress the glass transition temperature relative to infinite chain length limits. Dominant Factor: While the oligomeric chain length introduces free volume that lowers the Tg, the dominant factor governing the thermal behavior is the strong interfacial interaction generated by the amido-functionalization combined with the rigid confinement of the graphene sheets. These specific interfacial constraints severely limit segmental dynamics across the matrix, qualitatively overriding the chain end effects to maintain a restricted mobility profile characteristic of reinforced nanocomposites."
    }
  },
  {
    "doi": null,
    "title": "Prediction of glass transition temperatures of polyacrylates from the structures of motion units",
    "year": 2016,
    "chemical_composition": {
      "repeat_unit_psmiles": null,
      "monomers": [
        {
          "name": "4-chlorophenyl acrylate",
          "smiles": "C=CC(=O)Oc1ccc(Cl)cc1",
          "ratio_value": null,
          "ratio_unit": null
        }
      ],
      "additives": [],
      "is_homopolymer": true
    },
    "processing_history": "Experimental Tg data sourced from Ref. 13 (Polymer Handbook). Included in Training set (No. 48).",
    "hierarchical_structure": "Amorphous polyacrylate",
    "properties": {
      "Tg": {
        "value": [
          57.9
        ],
        "unit": "°C"
      }
    },
    "analysis_with_hierarchical_structure": {
      "descriptive_text": "The sample consists of an amorphous homopolymer derived from 4-chlorophenyl acrylate monomers, exhibiting a standard polyacrylate hierarchical structure without additional additives. Thermal characterization data for this material was obtained from established literature, specifically Reference 13 of the Polymer Handbook, and utilized within the training dataset as entry No. 48.",
      "reasoning_analysis": "Increasing Factors: The presence of the bulky 4-chlorophenyl side group imposes significant steric hindrance on the polymer backbone, restricting segmental mobility, while the polar chlorine atom enhances intermolecular cohesive forces through dipole interactions. Decreasing Factors: The polyacrylate backbone retains inherent flexibility due to the ester linkage and single bonds within the main chain, which facilitates segmental motion compared to more rigid polymer systems, and the amorphous structure lacks crystalline domains that could physically restrict chain motion. Dominant Factor: The steric and polar effects of the aromatic chlorinated side group are the dominant factors, overriding the backbone flexibility to yield a higher Tg relative to simple alkyl acrylates, while the literature-based processing history indicates standardized measurement protocols that minimize artifacts from variable thermal histories."
    },
    "analysis_without_hierarchical_structure": {
      "descriptive_text": "The material under investigation is a homopolymer derived from 4-chlorophenyl acrylate monomers, devoid of any supplementary additives or fillers. The glass transition temperature data associated with this sample was obtained from established literature, specifically sourced from Reference 13 of the Polymer Handbook and cataloged as entry number 48 in the training set.",
