Repository: hhtrick/HHT-code

# HHT training framework

This directory contains model training, embedding precomputation, inference, article-level baselines and the curated datasets. All commands below assume that the working directory is `train_code/`.

## 3. Datasets and fixed partitions

Each main dataset is a JSON array at `dataset/{property}/{property}.json`. Entries contain source metadata, `chemical_composition`, `processing_history`, `hierarchical_structure`, `properties`, and two generated-analysis objects. Targets are stored as `properties[property]["value"]`; source metadata and target values are not predictive input fields.

| Property | Train | Validation | Test | Total |
|---|---:|---:|---:|---:|

File: train_code/dataset/Tg/Tg.json (part 127 of 235)
[
      "reasoning_analysis": "Increasing Factors: The incorporation of the bulky 4-chlorophenyl ester side group introduces significant steric hindrance that restricts backbone segmental rotation. Furthermore, the presence of the chlorine substituent enhances intermolecular dipole-dipole interactions and increases the mass of the side group, both of which require higher thermal energy to initiate chain mobility. Decreasing Factors: The polyacrylate backbone lacks the alpha-methyl group characteristic of methacrylates, resulting in inherently higher backbone flexibility and increased free volume which tends to lower the glass transition temperature relative to stiffer structural analogues. Dominant Factor: The steric rigidity and polar interactions provided by the substituted aromatic side group qualitatively dominate the flexibility of the acrylate backbone, establishing a Tg determined primarily by the side group chemistry rather than backbone flexibility, while the literature-based processing history implies standard measurement conditions without processing-induced anomalies such as residual solvent plasticization."
    }
  },
  {
    "doi": null,
    "title": "FT-IR and DSC studies of poly(vinylidene chloride- co-acrylonitrile) complexed with LiBF 4",
    "year": 2013,
    "chemical_composition": {
      "repeat_unit_psmiles": null,
      "monomers": [
        {
          "name": "Vinylidene chloride",
          "smiles": "C=C(Cl)Cl",
          "ratio_value": null,
          "ratio_unit": null
        },
        {
          "name": "Acrylonitrile",
          "smiles": "C=CC#N",
          "ratio_value": null,
          "ratio_unit": null
        }
      ],
      "additives": [
        {
          "name": "Lithium tetrafluoroborate",
          "type": "salt",
          "amount_value": 10,
          "amount_unit": "wt.%"
        }
      ],
      "is_homopolymer": false
    },
    "processing_history": "Sample SA5 (90/10 PVdC-co-AN/LiBF4) prepared by solution casting technique. Polymer and salt dissolved in THF, mixed, degassed, cast on glass plates, solvent evaporated at 60 °C for 6 h in vacuum oven. Tg measured by DSC (Mettler Toledo DSC 822e) at 10 °C/min heating rate.",
    "hierarchical_structure": "Semicrystalline phase due to excess salt content (>6 wt.%).",
    "properties": {
      "Tg": {
        "value": [
          49.33
        ],
        "unit": "°C"
      }
    },
    "analysis_with_hierarchical_structure": {
      "descriptive_text": "The sample consists of a vinylidene chloride and acrylonitrile copolymer composite incorporating 10 wt.% lithium tetrafluoroborate (LiBF4) salt, designated as Sample SA5. The material was prepared via a solution casting technique wherein the polymer and salt were dissolved in tetrahydrofuran (THF), degassed, and cast onto glass plates before the solvent was evaporated at 60 °C for 6 hours in a vacuum oven. Structural analysis reveals a semicrystalline phase attributed to the excess salt content exceeding 6 wt.%, and the glass transition temperature was characterized using differential scanning calorimetry at a heating rate of 10 °C/min.",
      "reasoning_analysis": "Increasing Factors: The presence of acrylonitrile units introduces strong dipole-dipole interactions, while the addition of lithium tetrafluoroborate facilitates coordination complexes between lithium cations and the nitrile or chlorine groups, effectively creating ionic crosslinks that restrict segmental chain mobility. Furthermore, the development of a semicrystalline phase due to the high salt content imposes physical constraints on the amorphous regions, further hindering chain motion. Decreasing Factors: The copolymer backbone is dominated by vinylidene chloride, which possesses a more flexible chain structure compared to pure polyacrylonitrile, inherently lowering the baseline glass transition temperature. Additionally, the solution casting process involving THF introduces the possibility of residual solvent retention despite vacuum drying, which could act as a plasticizer by increasing free volume. Dominant Factor: The strong ionic interactions generated by the LiBF4 salt coordination and the morphological constraints induced by salt-driven crystallinity qualitatively dominate the thermal behavior, likely driving the Tg higher relative to the neat copolymer despite the flexible backbone composition and potential plasticization effects."
    },
    "analysis_without_hierarchical_structure": {
      "descriptive_text": "The sample consists of a vinylidene chloride and acrylonitrile copolymer composite incorporating 10 wt.% lithium tetrafluoroborate salt. Designated as Sample SA5, the material was prepared via a solution casting technique where the polymer and salt were dissolved in tetrahydrofuran, mixed, and degassed before being cast onto glass plates. The solvent was subsequently evaporated at 60 °C for 6 hours in a vacuum oven to yield the final film, and the glass transition temperature was characterized using differential scanning calorimetry at a heating rate of 10 °C/min.",
      "reasoning_analysis": "Increasing Factors: The incorporation of acrylonitrile introduces polar nitrile groups that enhance interchain dipole-dipole interactions and backbone rigidity compared to pure poly(vinylidene chloride), inherently raising the Tg. Furthermore, the addition of 10 wt.% lithium tetrafluoroborate salt introduces ionic interactions where lithium cations coordinate with the nitrile groups of the acrylonitrile units, creating transient physical crosslinks that restrict segmental chain mobility. Decreasing Factors: The solution casting process involves tetrahydrofuran, and if the vacuum drying at 60 °C was insufficient to remove all residual solvent molecules, these trapped volatiles could act as plasticizers by increasing free volume. Additionally, the presence of the salt could potentially disrupt polymer packing efficiency, which might locally enhance chain mobility in the amorphous regions. Dominant Factor: The coordination complexation between the lithium cations and the polar nitrile groups on the copolymer backbone is the dominant factor. This specific ion-dipole interaction significantly stiffens the polymer chains and reduces free volume more profoundly than the potential plasticization from processing or the baseline flexibility of the vinylidene chloride segments, leading to a net qualitative increase in Tg relative to the neat copolymer."
    }
  },
  {
    "doi": "10.1002/polb.21946",
    "title": "Influence of Matrix Glass Transition Temperature on the Memory Effect of Polymer-Dispersed Liquid Crystals",
    "year": 2010,
    "chemical_composition": {
      "repeat_unit_psmiles": "[*]CC(C(=O)OCCCC)[*]",
      "monomers": [
        {
          "name": "n-Butyl Acrylate",
          "smiles": "CCCCOC(=O)C=C",
          "ratio_value": null,
          "ratio_unit": null
        }
      ],
      "additives": [
        {
          "name": "Trithiocarbonate",
          "type": "chain transfer agent",
          "amount_value": null,
          "amount_unit": null
        },
        {
          "name": "AIBN",
          "type": "initiator",
          "amount_value": null,
          "amount_unit": null
        }
      ],
      "is_homopolymer": true
    },
    "processing_history": "Synthesized by RAFT polymerization at 80 °C for 1 h under N2 atmosphere. Tg measured by Differential Scanning Calorimetry (DSC).",
    "hierarchical_structure": "Amorphous polymer matrix (Pure Macroinitiator).",
    "properties": {
      "Tg": {
        "value": [
          -55
        ],
        "unit": "°C"
      }
    },
    "analysis_with_hierarchical_structure": {
      "descriptive_text": "The sample comprises an amorphous poly(n-butyl acrylate) homopolymer matrix, functioning as a pure macroinitiator. It was synthesized via reversible addition-fragmentation chain-transfer (RAFT) polymerization at 80 °C for 1 hour under a nitrogen atmosphere, utilizing azobisisobutyronitrile (AIBN) as the initiator and a trithiocarbonate compound as the chain transfer agent. The thermal properties of the resulting material were characterized using Differential Scanning Calorimetry (DSC).",
      "reasoning_analysis": "Increasing Factors: The presence of polar ester carbonyl groups within the polymer backbone facilitates dipole-dipole interactions, which increase cohesive energy density and restrict segmental motion. Furthermore, the RAFT synthesis incorporates bulky trithiocarbonate end groups; if the molecular weight of the macroinitiator is moderate, the relative concentration of these rigid chain ends may impose slight constraints on local chain mobility. Decreasing Factors: The most significant structural feature is the long, flexible n-butyl side chain, which acts as an internal plasticizer by increasing inter-chain spacing and free volume, thereby drastically enhancing segmental mobility. Additionally, the designation as a macroinitiator often implies a controlled, moderate molecular weight; a lower molecular weight would increase the fraction of free chain ends, further depressing the Tg via the Fox-Flory effect. Dominant Factor: The internal plasticization effect conferred by the flexible n-butyl side chains is the dominant factor governing the thermal behavior. While polar interactions and end-group effects provide minor restrictive forces, the substantial free volume and mobility introduced by the four-carbon alkyl side chain overwhelmingly drive the Tg to a low temperature range relative to polymers with shorter or rigid side groups."
    },
    "analysis_without_hierarchical_structure": {
      "descriptive_text": "The material investigated is a poly(n-butyl acrylate) homopolymer prepared through reversible addition-fragmentation chain-transfer (RAFT) polymerization. The synthesis was performed at 80 °C for 1 hour under a nitrogen atmosphere, utilizing azobisisobutyronitrile (AIBN) as the thermal initiator and a trithiocarbonate species as the chain transfer agent. The thermal properties, specifically the glass transition temperature, were subsequently evaluated via Differential Scanning Calorimetry (DSC).",
      "reasoning_analysis": "Increasing Factors: The presence of polar ester linkages within the polymer backbone facilitates intermolecular dipole-dipole interactions, which inherently restrict segmental mobility and contribute to a higher baseline Tg. Additionally, the trithiocarbonate end groups introduced by the RAFT process are bulkier than standard initiation fragments, potentially restricting chain end motion and slightly elevating Tg if the molecular weight is not sufficiently high. Decreasing Factors: The n-butyl side chain acts as a significant internal plasticizer; its length and flexibility increase the free volume between polymer chains and reduce packing efficiency, thereby lowering the energy required for segmental motion. Furthermore, the relatively short polymerization time of 1 hour may result in lower molecular weights or residual monomer, both of which would depress the Tg according to Fox-Flory theory and plasticization effects. Dominant Factor: The internal plasticization provided by the flexible n-butyl ester side chain is the dominant factor governing the thermal behavior. While polar interactions and end-group chemistry offer minor restrictive effects, the substantial free volume and mobility conferred by the four-carbon alkyl side group dictate a low glass transition temperature characteristic of this polyacrylate architecture."
    }
  },
  {
    "doi": null,
    "title": "Obtaining thermal resistance of mold compounds using a package structure model with a heat-generating test element group: Comparison of the thermal conductivity and glass transition temperature of epoxy mold compounds",
    "year": null,
    "chemical_composition": {
      "repeat_unit_psmiles": null,
      "monomers": [
        {
          "name": "Bisphenol F type epoxy",
          "smiles": "OCC1OC1c2ccc(Cc3ccc(OCC4OC4)cc3)cc2",
          "ratio_value": null,
          "ratio_unit": null
        },
        {
          "name": "Imidazole",
          "smiles": "c1cnccn1",
          "ratio_value": null,
          "ratio_unit": null
        }
      ],
      "additives": [
        {
          "name": "Al2O3 filler",
          "type": "filler",
          "amount_value": 80,
          "amount_unit": "wt%"
        }
      ],
      "is_homopolymer": false
    },
    "processing_history": "Al2O3 fillers (20 μm, 5 μm, 0.3 μm) mixed at 7:3:1 weight ratio. Molded under curing conditions of 100 °C/1 h + 150 °C/3 h. Tg measured by DMA (DMAQ800) at 4 °C/min, 10 Hz, tensile mode, range 25-300 °C.",
    "hierarchical_structure": "Epoxy mold compound with Al2O3 filler.",
    "properties": {
      "Tg": {
        "value": [
          150
        ],
        "unit": "°C"
      }
    },
    "analysis_with_hierarchical_structure": {
      "descriptive_text": "The sample is an epoxy mold compound based on a Bisphenol F type epoxy resin cured with an imidazole hardener. It incorporates a high loading of 80 wt% aluminum oxide (Al2O3) filler featuring a multimodal particle size distribution of 20 μm, 5 μm, and 0.3 μm mixed at a 7:3:1 weight ratio. The composite was processed via a stepped curing cycle of 100 °C for 1 hour followed by 150 °C for 3 hours to form the crosslinked network. Thermomechanical characterization was performed using dynamic mechanical analysis (DMA) in tensile mode at 10 Hz with a heating rate of 4 °C/min from 25 to 300 °C.",
      "reasoning_analysis": "Increasing Factors: The aromatic rings within the Bisphenol F backbone provide inherent chain stiffness, while the imidazole curing agent facilitates the formation of a dense thermoset crosslinked network that severely restricts segmental motion. Furthermore, the extremely high loading (80 wt%) of rigid Al2O3 filler imposes significant confinement effects on the polymer matrix at the extensive filler-matrix interfaces, further inhibiting chain mobility. Decreasing Factors: The ether linkages present in the Bisphenol F structure introduce a degree of flexibility compared to fully carbonaceous aromatic backbones, which may slightly lower the rigidity. Additionally, the maximum curing temperature of 150 °C may limit the ultimate crosslink density if the system vitrifies before full conversion is achieved, potentially leaving some unreacted groups that increase free volume. Dominant Factor: The combination of the highly crosslinked thermoset network architecture and the physical confinement induced by the 80 wt% rigid ceramic filler qualitatively dominates the thermal behavior, driving the Tg to higher temperatures relative to linear or unfilled epoxy systems, despite the flexibility of the ether linkages."
    },
    "analysis_without_hierarchical_structure": {
      "descriptive_text": "The sample comprises a Bisphenol F type epoxy matrix cured with an imidazole agent and reinforced with a high loading of aluminum oxide (Al2O3) filler. The filler system utilizes a multimodal particle size distribution of 20 μm, 5 μm, and 0.3 μm mixed at a 7:3:1 weight ratio to achieve a total filler content of 80 wt%. The composite was molded and subjected to a stepped thermal curing cycle consisting of 100 °C for 1 hour followed by 150 °C for 3 hours to facilitate crosslinking. Thermomechanical characterization was performed using dynamic mechanical analysis (DMA) in tensile mode at a frequency of 10 Hz and a heating rate of 4 °C/min across a temperature range of 25 to 300 °C.",
      "reasoning_analysis": "Increasing Factors: The chemical architecture involves a thermosetting epoxy-imidazole network, where the formation of covalent crosslinks significantly restricts segmental chain mobility, inherently raising the Tg. Additionally, the processing history includes the incorporation of 80 wt% rigid Al2O3 filler, which creates an extensive polymer-filler interface that physically confines the polymer chains and reduces free volume. The stepped curing schedule up to 150 °C promotes high conversion efficiency, further densifying the network structure. Decreasing Factors: The extremely high viscosity induced by the 80 wt% filler loading during the processing stage may kinetically limit the diffusion of reactive species, potentially resulting in incomplete curing or trapped micro-voids at the interface that could introduce localized free volume. Furthermore, any unreacted imidazole remaining within the network could act as a low molecular weight plasticizer, slightly depressing the transition temperature. Dominant Factor: The dominant factor governing the Tg behavior is the severe restriction of polymer chain mobility imposed by the combination of a densely crosslinked epoxy network and the extreme confinement effect from the 80 wt% ceramic filler loading. While kinetic limitations during curing exist, the physical constraint provided by the high filler content and the rigid thermoset architecture overwhelmingly drives the Tg to higher values relative to unfilled or lightly filled systems."
    }
  },
  {
    "doi": null,
    "title": "Prediction of glass transition temperatures of polyacrylates from the structures of motion units",
    "year": 2016,
    "chemical_composition": {
      "repeat_unit_psmiles": null,
      "monomers": [
        {
          "name": "4-methoxycarbonylphenyl acrylate",
          "smiles": "C=CC(=O)Oc1ccc(C(=O)OC)cc1",
          "ratio_value": null,
          "ratio_unit": null
        }
      ],
      "additives": [],
      "is_homopolymer": true
    },
    "processing_history": "Experimental Tg data sourced from Ref. 13 (Polymer Handbook). Included in Training set (No. 49).",
    "hierarchical_structure": "Amorphous polyacrylate",
    "properties": {
      "Tg": {
        "value": [
          66.9
        ],
        "unit": "°C"
      }
    },
    "analysis_with_hierarchical_structure": {
      "descriptive_text": "The sample comprises an amorphous polyacrylate homopolymer synthesized from 4-methoxycarbonylphenyl acrylate monomers. The processing history indicates that the experimental glass transition temperature data was sourced from the Polymer Handbook (Reference 13) and subsequently included in a training dataset (No. 49) for analysis.",
      "reasoning_analysis": "Increasing Factors: The incorporation of the bulky 4-methoxycarbonylphenyl side group introduces significant steric hindrance that restricts rotation around the polymer backbone bonds, while the aromatic ring adds intrinsic rigidity to the pendant chain. Additionally, the presence of multiple ester functionalities enhances intermolecular dipole-dipole interactions, increasing the cohesive energy density required for segmental motion. Decreasing Factors: The polyacrylate backbone lacks the alpha-methyl substitution found in polymethacrylates, resulting in inherently higher backbone flexibility and lower rotational energy barriers compared to methacrylate analogs. The linear homopolymer architecture without crosslinking also allows for greater free volume availability compared to networked structures. Dominant Factor: The steric restriction and polar interactions imposed by the large aromatic ester side group qualitatively dominate the thermal behavior. While the flexible acrylate backbone tends to lower the Tg, the substantial bulk and rigidity of the pendant phenyl ester group likely elevate the Tg significantly relative to simple alkyl polyacrylates, establishing the side group chemistry as the primary determinant of the glass transition temperature."
    },
    "analysis_without_hierarchical_structure": {
      "descriptive_text": "The sample comprises a homopolymer derived from 4-methoxycarbonylphenyl acrylate monomers without the inclusion of any additives or fillers. The associated thermal property data was retrieved from established literature, specifically cited as Ref. 13 in the Polymer Handbook, and was utilized within a training set context for analysis.",
      "reasoning_analysis": "Increasing Factors: The presence of the bulky 4-methoxycarbonylphenyl pendant group introduces significant steric hindrance and aromatic rigidity, which restricts the rotational freedom of the polymer backbone segments and inherently elevates the glass transition temperature. Decreasing Factors: The polymer backbone is based on an acrylate structure rather than a methacrylate, lacking the alpha-methyl group that typically further restricts chain mobility, thereby allowing for relatively higher segmental motion compared to methacrylate analogs. Additionally, the absence of specific processing details such as crosslinking, rigid filler incorporation, or specific thermal annealing in the provided history suggests no extrinsic structural reinforcements are present to further elevate the transition temperature. Dominant Factor: The intrinsic steric bulk and rigidity of the aromatic ester side group qualitatively dominate the thermal behavior, establishing a Tg significantly higher than simple alkyl acrylates, though the inherent flexibility of the acrylate backbone prevents it from reaching the levels typical of methacrylate counterparts, with the literature-based data origin implying the Tg reflects the intrinsic material state rather than variations induced by specific thermal histories or solvent residues."
    }
  },
  {
    "doi": null,
    "title": "Prediction of glass transition temperatures of polyacrylates from the structures of motion units",
    "year": 2016,
    "chemical_composition": {
      "repeat_unit_psmiles": null,
      "monomers": [
        {
          "name": "o-totyl acrylate",
          "smiles": "C=CC(=O)Oc1ccccc1C",
          "ratio_value": null,
          "ratio_unit": null
        }
      ],
      "additives": [],
      "is_homopolymer": true
    },
    "processing_history": "Experimental Tg data sourced from Ref. 13 (Polymer Handbook). Included in Training set (No. 46).",
    "hierarchical_structure": "Amorphous polyacrylate",
    "properties": {
      "Tg": {
        "value": [
          51.9
        ],
        "unit": "°C"
      }
    },
    "analysis_with_hierarchical_structure": {
      "descriptive_text": "The sample consists of an amorphous polyacrylate homopolymer synthesized from o-tolyl acrylate monomers, displaying a characteristic amorphous hierarchical structure without incorporated additives. The glass transition temperature data associated with this material originates from established literature (Ref. 13, Polymer Handbook) and was utilized within a training dataset (No. 46), implying that the property values reflect standard characterization protocols rather than specific in-lab processing histories.",
      "reasoning_analysis": "Increasing Factors: The presence of bulky o-tolyl aromatic side groups introduces significant steric hindrance and chain stiffness relative to aliphatic acrylates, restricting segmental mobility and driving the Tg upward. Additionally, the amorphous structure ensures that the thermal transition is not masked by crystalline melting, allowing the full effect of the rigid side groups to be observed. Decreasing Factors: The polyacrylate backbone lacks alpha-methyl substitution, providing greater flexibility and lower rotational energy barriers compared to polymethacrylates, which inherently lowers the Tg. Furthermore, the processing history indicates the data was sourced from literature using standard characterization protocols, implying standard cooling rates were used which typically result in lower Tg values compared to samples subjected to prolonged physical aging or annealing. Dominant Factor: The intrinsic chemical structure serves as the dominant factor, specifically the balance between the flexible acrylate backbone and the rigid aromatic side group, which establishes a Tg qualitatively higher than alkyl acrylates but lower than methacrylate counterparts, unaffected by significant processing-induced variations due to the standardized literature sourcing."
    },
    "analysis_without_hierarchical_structure": {
      "descriptive_text": "The sample consists of a poly(o-tolyl acrylate) homopolymer, characterized by an acrylate backbone substituted with ortho-methyl phenyl ester side groups. No external additives or reinforcing fillers were incorporated into the matrix. The thermal property data for this material was sourced from established literature, specifically Reference 13 of the Polymer Handbook, and was cataloged within the training dataset as entry number 46, implying standard purification and characterization protocols typical of reference materials.",
      "reasoning_analysis": "Increasing Factors: The primary structural feature driving the Tg upward is the bulky o-tolyl ester side group. The aromatic ring provides inherent rigidity, while the ortho-methyl substitution introduces significant steric hindrance that restricts rotation around the backbone and ester linkage, thereby reducing free volume and segmental mobility. Decreasing Factors: The polyacrylate backbone itself is relatively flexible compared to polymethacrylates or styrenics due to the presence of alpha-hydrogens, which facilitates lower energy conformational changes. Furthermore, the absence of cross-linking agents or rigid fillers means there are no external topological constraints to further inhibit chain motion. Dominant Factor: The steric hindrance and rigidity provided by the bulky aromatic side group qualitatively dominate the thermal behavior. Although the backbone is flexible, the energy barrier required to initiate segmental motion is primarily determined by the packing and rotation constraints of the large o-tolyl pendant groups, establishing the baseline glass transition temperature for this homopolymer."
    }
  },
  {
    "doi": "10.1002/polb.21946",
    "title": "Influence of Matrix Glass Transition Temperature on the Memory Effect of Polymer-Dispersed Liquid Crystals",
    "year": 2010,
    "chemical_composition": {
      "repeat_unit_psmiles": "[*]CC(C)(C(=O)OC)[*]",
      "monomers": [
        {
          "name": "Methyl Methacrylate",
          "smiles": "CC(=C)C(=O)OC",
          "ratio_value": null,
          "ratio_unit": null
        }
      ],
      "additives": [
        {
          "name": "Trithiocarbonate",
          "type": "chain transfer agent",
          "amount_value": null,
          "amount_unit": null
        },
        {
          "name": "AIBN",
          "type": "initiator",
          "amount_value": null,
          "amount_unit": null
        }
      ],
      "is_homopolymer": true
    },
    "processing_history": "Synthesized by RAFT polymerization at 80 °C for 1 h under N2 atmosphere. Tg measured by Differential Scanning Calorimetry (DSC).",
    "hierarchical_structure": "Amorphous polymer matrix (Pure Macroinitiator).",
    "properties": {
      "Tg": {
        "value": [
          98
        ],
        "unit": "°C"
      }
    },
    "analysis_with_hierarchical_structure": {
      "descriptive_text": "The sample consists of an amorphous poly(methyl methacrylate) homopolymer matrix identified as a pure macroinitiator. It was synthesized via reversible addition-fragmentation chain-transfer (RAFT) polymerization at 80 °C for 1 hour under a nitrogen atmosphere, utilizing azobisisobutyronitrile (AIBN) as the initiator and a trithiocarbonate compound as the chain transfer agent. The glass transition temperature was subsequently characterized using Differential Scanning Calorimetry (DSC).",
      "reasoning_analysis": "Increasing Factors: The poly(methyl methacrylate) backbone features bulky alpha-methyl groups and polar ester side chains that impose significant steric hindrance and dipole-dipole interactions, restricting segmental rotation and inherently elevating the glass transition temperature. Additionally, the trithiocarbonate chain transfer agent incorporated at the chain ends during RAFT polymerization possesses a bulky structure that may locally restrict mobility more than standard hydrogen or initiator fragments. Decreasing Factors: The classification as a macroinitiator implies a controlled molecular weight that is likely lower than high-performance commercial grades, resulting in a higher concentration of chain ends that increase free volume according to the Fox-Flory relationship. Furthermore, the solution polymerization process at 80 °C may leave residual monomer or solvent traces if not thoroughly purified, which would act as plasticizers to enhance chain mobility and depress the Tg. Dominant Factor: The intrinsic steric hindrance and polarity of the methyl methacrylate repeat unit establish the primary high-temperature glassy state characteristic of this polymer class. However, for this specific sample, the molecular weight constraints associated with its designation as a macroinitiator, leading to enhanced free volume from chain ends, represent the dominant variable modifying the Tg relative to bulk high-molecular-weight standards."
    },
    "analysis_without_hierarchical_structure": {
      "descriptive_text": "The sample consists of a poly(methyl methacrylate) homopolymer synthesized via reversible addition-fragmentation chain-transfer (RAFT) polymerization. The reaction was performed at 80 °C for 1 hour under a nitrogen atmosphere using azobisisobutyronitrile (AIBN) as the initiator and a trithiocarbonate compound as the chain transfer agent. The glass transition temperature was subsequently measured using Differential Scanning Calorimetry (DSC).",
      "reasoning_analysis": "Increasing Factors: The poly(methyl methacrylate) backbone contains bulky alpha-methyl groups and pendant methyl ester functionalities that create substantial steric hindrance, restricting segmental rotation and increasing cohesive energy density, which intrinsically elevates the Tg. The incorporation of rigid trithiocarbonate end groups via the RAFT process may further restrict mobility at chain termini. Decreasing Factors: The relatively short polymerization duration of 1 hour may limit molecular weight growth, leading to a higher concentration of chain ends that increase free volume and depress the Tg according to the Fox-Flory relationship. Additionally, incomplete conversion could leave residual monomer or initiator decomposition products that act as plasticizers, enhancing chain mobility and lowering the Tg. Dominant Factor: The inherent steric rigidity of the poly(methyl methacrylate) backbone is the dominant factor establishing the high-Tg baseline of the material; however, the molecular weight distribution and potential residual species dictated by the specific RAFT processing conditions serve as the critical modulating factors that determine the final Tg relative to the theoretical maximum."
    }
  },
  {
    "doi": "10.1002/polb.21946",
    "title": "Influence of Matrix Glass Transition Temperature on the Memory Effect of Polymer-Dispersed Liquid Crystals",
    "year": 2010,
    "chemical_composition": {
      "repeat_unit_psmiles": "[*]CC(C(=O)OCCCCC(CC)C)[*]",
      "monomers": [
        {
          "name": "Isooctyl Acrylate",
          "smiles": "CCCCC(CC)COC(=O)C=C",
          "ratio_value": null,
          "ratio_unit": null
        }
      ],
      "additives": [
        {
          "name": "Trithiocarbonate",
          "type": "chain transfer agent",
          "amount_value": null,
          "amount_unit": null
        },
        {
          "name": "AIBN",
          "type": "initiator",
          "amount_value": null,
          "amount_unit": null
        }
      ],
      "is_homopolymer": true
    },
    "processing_history": "Synthesized by RAFT polymerization at 80 °C for 1 h under N2 atmosphere. Tg measured by Differential Scanning Calorimetry (DSC).",
    "hierarchical_structure": "Amorphous polymer matrix (Pure Macroinitiator).",
    "properties": {
      "Tg": {
        "value": [
          -77
        ],
        "unit": "°C"
      }
    },
    "analysis_with_hierarchical_structure": {
      "descriptive_text": "The sample comprises an amorphous poly(isooctyl acrylate) homopolymer matrix functioning as a pure macroinitiator, synthesized via reversible addition-fragmentation chain-transfer (RAFT) polymerization. The reaction utilized azobisisobutyronitrile (AIBN) as the thermal initiator and a trithiocarbonate compound as the chain transfer agent, conducted at 80 °C for 1 hour under a nitrogen atmosphere to maintain controlled radical conditions. Following synthesis, the thermal behavior of the resulting polymer was characterized using Differential Scanning Calorimetry (DSC) to determine its glass transition temperature.",
      "reasoning_analysis": "Increasing Factors: The utilization of RAFT polymerization introduces bulky trithiocarbonate end groups at the chain termini, which can restrict segmental mobility at the chain ends compared to conventional radical polymerization, potentially elevating the Tg slightly depending on the molecular weight. Additionally, the controlled architecture minimizes structural defects that might otherwise increase free volume. Decreasing Factors: The dominant chemical feature is the isooctyl ester side group, which acts as a potent internal plasticizer due to its long, branched alkyl structure; this significantly increases free volume between polymer backbones and enhances chain flexibility, drastically lowering the Tg. Furthermore, the flexible acrylate backbone itself contributes to high chain mobility, and any residual monomer or solvent remaining from the 1-hour synthesis process could further depress the transition temperature. Dominant Factor: The internal plasticization effect exerted by the long isooctyl side chains qualitatively dominates the thermal behavior, overriding the restrictive influence of the RAFT end groups and establishing a low baseline Tg characteristic of poly(alkyl acrylates) with long ester substituents."
    },
    "analysis_without_hierarchical_structure": {
      "descriptive_text": "The sample comprises a poly(isooctyl acrylate) homopolymer synthesized via reversible addition-fragmentation chain-transfer (RAFT) polymerization. The reaction was conducted at 80 °C for 1 hour under a nitrogen atmosphere using azobisisobutyronitrile (AIBN) as the initiator and a trithiocarbonate compound as the chain transfer agent. Following synthesis, the glass transition temperature was characterized using Differential Scanning Calorimetry (DSC).",
      "reasoning_analysis": "Increasing Factors: The utilization of RAFT polymerization provides control over molecular weight distribution, minimizing the presence of low molecular weight oligomers that would otherwise increase free volume via chain ends and depress the Tg according to the Fox-Flory relationship. Additionally, the trithiocarbonate end groups introduced by the chain transfer agent possess greater steric bulk compared to standard termination groups, potentially imposing minor restrictions on segmental mobility at the chain termini. Decreasing Factors: The primary structural feature driving a reduction in Tg is the acrylate backbone, which lacks the alpha-methyl substitution found in methacrylates, thereby offering lower rotational energy barriers. Furthermore, the long, branched isooctyl side chain acts as a potent internal plasticizer; these flexible alkyl groups increase the free volume between polymer chains and shield backbone interactions, significantly enhancing segmental mobility. Residual monomer or solvent from the 80 °C synthesis, if not fully removed prior to DSC analysis, could also act as an external plasticizer. Dominant Factor: The internal plasticization effect conferred by the long, branched isooctyl side chains qualitatively dominates the thermal behavior. While the controlled architecture from the RAFT process mitigates chain-end effects, the inherent flexibility of the acrylate backbone combined with the substantial free volume introduced by the C8 ester side group dictates a significantly depressed glass transition temperature relative to polymers with shorter side chains or stiffer backbones."
    }
  },
  {
    "doi": null,
    "title": "FT-IR and DSC studies of poly(vinylidene chloride- co-acrylonitrile) complexed with LiBF 4",
    "year": 2013,
    "chemical_composition": {
      "repeat_unit_psmiles": null,
      "monomers": [
        {
          "name": "Vinylidene chloride",
          "smiles": "C=C(Cl)Cl",
          "ratio_value": null,
          "ratio_unit": null
        },
        {
          "name": "Acrylonitrile",
          "smiles": "C=CC#N",
          "ratio_value": null,
          "ratio_unit": null
        }
      ],
      "additives": [
        {
          "name": "Lithium tetrafluoroborate",
          "type": "salt",
          "amount_value": 4,
          "amount_unit": "wt.%"
        }
      ],
      "is_homopolymer": false
    },
    "processing_history": "Sample SA2 (96/4 PVdC-co-AN/LiBF4) prepared by solution casting technique. Polymer and salt dissolved in THF, mixed, degassed, cast on glass plates, solvent evaporated at 60 °C for 6 h in vacuum oven. Tg measured by DSC (Mettler Toledo DSC 822e) at 10 °C/min heating rate.",
    "hierarchical_structure": "Amorphous phase maintained. Crystalline peaks of polymer host diminish with salt addition.",
    "properties": {
      "Tg": {
        "value": [
          42.86
        ],
        "unit": "°C"
      }
    },
    "analysis_with_hierarchical_structure": {
      "descriptive_text": "This sample comprises a vinylidene chloride and acrylonitrile copolymer (PVdC-co-AN) with a 96/4 composition, incorporating 4 wt.% lithium tetrafluoroborate (LiBF4) salt. Prepared via a solution casting technique, the polymer and salt were dissolved in tetrahydrofuran (THF), degassed, and cast onto glass plates followed by solvent evaporation at 60 °C for 6 hours in a vacuum oven. Structural analysis indicates that an amorphous phase is maintained, although the crystalline peaks of the polymer host diminish upon the addition of the salt. The glass transition temperature was characterized using differential scanning calorimetry at a heating rate of 10 °C/min.",
      "reasoning_analysis": "Increasing Factors: The presence of acrylonitrile units introduces polar nitrile groups that enhance intermolecular dipole-dipole interactions, restricting chain mobility. More significantly, the incorporation of LiBF4 salt facilitates ion-dipole coordination between lithium cations and the electronegative atoms on the polymer backbone, acting as physical crosslinks that substantially hinder segmental motion. Decreasing Factors: The copolymer is predominantly composed of vinylidene chloride, which possesses a flexible backbone and an intrinsically low glass transition temperature baseline. Additionally, the solution casting process using THF with evaporation at 60 °C, which is close to the solvent's boiling point, risks retaining residual solvent that would act as a plasticizer. The observed diminishment of crystalline peaks also suggests a reduction in the rigid amorphous fraction that typically constrains chain mobility. Dominant Factor: While the vinylidene chloride-rich composition establishes a low baseline for chain rigidity, the ion-dipole interactions generated by the lithium salt are the dominant factor modifying the thermal behavior. These physical crosslinks qualitatively drive the Tg higher relative to the neat copolymer, provided that the vacuum drying process sufficiently mitigates the plasticizing effect of residual THF."
    },
    "analysis_without_hierarchical_structure": {
