Repository: hhtrick/HHT-code

# HHT training framework

This directory contains model training, embedding precomputation, inference, article-level baselines and the curated datasets. All commands below assume that the working directory is `train_code/`.

## 3. Datasets and fixed partitions

Each main dataset is a JSON array at `dataset/{property}/{property}.json`. Entries contain source metadata, `chemical_composition`, `processing_history`, `hierarchical_structure`, `properties`, and two generated-analysis objects. Targets are stored as `properties[property]["value"]`; source metadata and target values are not predictive input fields.

| Property | Train | Validation | Test | Total |
|---|---:|---:|---:|---:|

File: train_code/dataset/Tg/Tg.json (part 128 of 235)
[
      "descriptive_text": "The sample, designated SA2, comprises a vinylidene chloride and acrylonitrile copolymer matrix incorporated with 4 wt.% lithium tetrafluoroborate salt. The composite material was fabricated via a solution casting technique, wherein the polymer and salt were dissolved in tetrahydrofuran, mixed, and degassed before being cast onto glass plates. Following casting, the solvent was evaporated at 60 °C for 6 hours in a vacuum oven to yield the final film, and the glass transition temperature was subsequently characterized using differential scanning calorimetry at a heating rate of 10 °C/min.",
      "reasoning_analysis": "Increasing Factors: The inclusion of acrylonitrile monomers introduces highly polar nitrile side groups that engage in strong dipole-dipole interactions, restricting backbone segmental motion. Furthermore, the addition of lithium tetrafluoroborate salt creates coordination complexes between the lithium cations and the electron-rich nitrogen or chlorine atoms on the polymer chains, effectively acting as transient physical crosslinks that reduce free volume and increase rigidity. Decreasing Factors: The copolymerization with vinylidene chloride, which possesses a lower homopolymer glass transition temperature than polyacrylonitrile, introduces greater chain flexibility compared to a pure nitrile-based system. Additionally, although vacuum drying was employed, the solution casting process using tetrahydrofuran carries a risk of residual solvent retention, which would act as a plasticizer to enhance free volume and lower the transition temperature. Dominant Factor: The ion-dipole interactions generated by the lithium salt coordination with the polar functional groups of the copolymer matrix are the dominant factor. These interactions impose significant constraints on chain mobility that generally outweigh the plasticizing potential of residual solvent and the inherent flexibility contributed by the vinylidene chloride segments, resulting in a qualitative stiffening of the polymer network relative to the salt-free copolymer."
    }
  },
  {
    "doi": "10.1002/polb.21946",
    "title": "Influence of Matrix Glass Transition Temperature on the Memory Effect of Polymer-Dispersed Liquid Crystals",
    "year": 2010,
    "chemical_composition": {
      "repeat_unit_psmiles": null,
      "monomers": [
        {
          "name": "Methyl Methacrylate",
          "smiles": "CC(=C)C(=O)OC",
          "ratio_value": null,
          "ratio_unit": null
        },
        {
          "name": "Methyl Acrylate",
          "smiles": "C=CC(=O)OC",
          "ratio_value": null,
          "ratio_unit": null
        }
      ],
      "additives": [
        {
          "name": "E7",
          "type": "liquid crystal",
          "amount_value": 70,
          "amount_unit": "%"
        },
        {
          "name": "Photoinitiator 1104",
          "type": "initiator",
          "amount_value": null,
          "amount_unit": null
        }
      ],
      "is_homopolymer": false
    },
    "processing_history": "Macroinitiator (RAFT-PMMA) dissolved in MA (10%), mixed with E7 (70%) and photoinitiator (1104). Photo-irradiated at 25 °C using 100 W Hg lamp (300-400 nm). Tg measured by Differential Scanning Calorimetry (DSC).",
    "hierarchical_structure": "Polymer-dispersed liquid crystals (PDLCs) with LC droplets dispersed in polymer matrix.",
    "properties": {
      "Tg": {
        "value": [
          25
        ],
        "unit": "°C"
      }
    },
    "analysis_with_hierarchical_structure": {
      "descriptive_text": "The sample comprises a poly(methyl methacrylate-co-methyl acrylate) copolymer matrix integrated with E7 liquid crystal droplets, forming a polymer-dispersed liquid crystal (PDLC) composite. Formulated with 70% E7 liquid crystal and Photoinitiator 1104, the material was prepared by dissolving a RAFT-PMMA macroinitiator in methyl acrylate (10%), followed by mixing and photo-polymerization at 25 °C under 100 W Hg lamp irradiation (300-400 nm). The resulting hierarchical structure consists of liquid crystal droplets dispersed within the polymer matrix, and the thermal transition behavior was characterized using Differential Scanning Calorimetry (DSC).",
      "reasoning_analysis": "Increasing Factors: The presence of methyl methacrylate units within the copolymer backbone introduces alpha-methyl side groups that create significant steric hindrance, restricting segmental rotation and intrinsically driving the Tg higher relative to pure polyacrylates. Additionally, the use of a RAFT macroinitiator suggests a controlled polymer architecture which may promote denser chain packing compared to conventional free-radical methods, potentially limiting free volume. Decreasing Factors: The incorporation of methyl acrylate monomers, which lack the alpha-methyl group, increases backbone flexibility and free volume, thereby lowering the Tg compared to pure PMMA. Critically, the high loading (70%) of low molecular weight E7 liquid crystal acts as a potent plasticizer within the polymer phase prior to phase separation, significantly enhancing chain mobility. Furthermore, photo-polymerization at room temperature may result in lower conversion rates or trapped free volume compared to thermal curing, further depressing the transition temperature. Dominant Factor: While the PMMA segments provide inherent rigidity, the plasticization effect induced by the high concentration of E7 liquid crystal combined with the flexible methyl acrylate comonomer units qualitatively dominates the thermal behavior, leading to a significant suppression of the polymer matrix Tg relative to pristine high-molecular-weight PMMA."
    },
    "analysis_without_hierarchical_structure": {
      "descriptive_text": "The sample comprises a copolymer system synthesized from methyl methacrylate and methyl acrylate monomers utilizing a RAFT-PMMA macroinitiator. The preparation involved dissolving the macroinitiator in methyl acrylate at 10% concentration, followed by mixing with 70% E7 liquid crystal and Photoinitiator 1104. Polymerization was induced via photo-irradiation at 25 °C using a 100 W Hg lamp emitting in the 300-400 nm range, and the thermal properties were subsequently characterized using Differential Scanning Calorimetry.",
      "reasoning_analysis": "Increasing Factors: The incorporation of methyl methacrylate units introduces alpha-methyl side groups that create steric hindrance along the polymer backbone, restricting segmental rotation and inherently raising the glass transition temperature relative to a pure poly(methyl acrylate) system. Additionally, the use of a RAFT macroinitiator suggests a controlled polymer architecture which may enhance entanglement density or specific intermolecular interactions that resist chain mobility. Decreasing Factors: The presence of methyl acrylate comonomers lacks the alpha-methyl steric barrier, increasing backbone flexibility and lowering the baseline Tg. More significantly, the addition of 70% E7 liquid crystal introduces a high concentration of low molecular weight species that act as potent plasticizers, drastically increasing free volume between polymer chains. Furthermore, photo-polymerization at 25 °C may result in lower conversion rates or a less densely packed network compared to thermal curing, potentially leaving excess free volume. Dominant Factor: Despite the structural rigidity contributed by the methyl methacrylate units, the overwhelming concentration of E7 liquid crystal acts as the dominant factor; the plasticization effect from this large fraction of small molecules qualitatively depresses the system's glass transition temperature significantly below that of the neat copolymer matrix."
    }
  },
  {
    "doi": null,
    "title": "Prediction of glass transition temperatures of polyacrylates from the structures of motion units",
    "year": 2016,
    "chemical_composition": {
      "repeat_unit_psmiles": null,
      "monomers": [
        {
          "name": "4-tertbutylphenyl acrylate",
          "smiles": "C=CC(=O)Oc1ccc(C(C)(C)C)cc1",
          "ratio_value": null,
          "ratio_unit": null
        }
      ],
      "additives": [],
      "is_homopolymer": true
    },
    "processing_history": "Experimental Tg data sourced from Ref. 13 (Polymer Handbook). Included in Training set (No. 50).",
    "hierarchical_structure": "Amorphous polyacrylate",
    "properties": {
      "Tg": {
        "value": [
          70.9
        ],
        "unit": "°C"
      }
    },
    "analysis_with_hierarchical_structure": {
      "descriptive_text": "The sample consists of an amorphous homopolymer derived from 4-tertbutylphenyl acrylate monomers. The material characterization data is derived from experimental records in the Polymer Handbook (Ref. 13) and is utilized within a training set context. Defined by an amorphous polyacrylate hierarchical structure, the sample is composed purely of the specified monomer units.",
      "reasoning_analysis": "Increasing Factors: The 4-tertbutylphenyl pendant group is substantially bulky, combining a rigid aromatic ring with a voluminous tert-butyl moiety. This structure imposes significant steric hindrance on the polymer backbone, restricting segmental rotation and reducing free volume availability for chain motion, which acts to increase the Tg. Decreasing Factors: The polymer backbone is based on an acrylate structure rather than a methacrylate, lacking the alpha-methyl substitution that typically adds rigidity to the main chain. This inherent backbone flexibility facilitates segmental motion, which tends to lower the Tg relative to stiffer backbone analogues. Dominant Factor: The steric influence of the 4-tertbutylphenyl side group is the dominant factor. While the acrylate backbone provides flexibility, the massive size and rigidity of the pendant group create substantial rotational barriers that qualitatively outweigh the backbone flexibility, leading to a net increase in Tg compared to simple alkyl polyacrylates."
    },
    "analysis_without_hierarchical_structure": {
      "descriptive_text": "The sample consists of a poly(4-tertbutylphenyl acrylate) homopolymer characterized by the absence of external additives or blending components. The experimental glass transition temperature data for this material was obtained from established literature sources, specifically Reference 13 of the Polymer Handbook, and was cataloged within the training dataset as entry number 50.",
      "reasoning_analysis": "Increasing Factors: The chemical composition features bulky 4-tertbutylphenyl side groups attached to the polymer backbone, which impose significant steric hindrance and restrict segmental rotation. Additionally, the rigidity of the aromatic phenyl ring reduces conformational freedom, intrinsically driving the glass transition temperature higher relative to polymers with smaller alkyl side chains. Decreasing Factors: The polymer architecture is based on an acrylate backbone, which lacks the alpha-methyl substitution found in methacrylates, thereby allowing for greater inherent chain flexibility. Furthermore, the ester linkage connecting the bulky side group to the backbone introduces a point of rotational freedom that can facilitate segmental motion compared to direct carbon-carbon attachments. Dominant Factor: The steric restriction imposed by the bulky aromatic side group is the dominant factor, typically elevating the Tg significantly above that of simple alkyl acrylates, as the restriction of segmental motion outweighs the flexibility of the acrylate backbone. The literature-based processing history implies standardized characterization conditions, ensuring the measured Tg reflects these intrinsic structural balances without external plasticization or specific thermal history artifacts."
    }
  },
  {
    "doi": null,
    "title": "Obtaining thermal resistance of mold compounds using a package structure model with a heat-generating test element group: Comparison of the thermal conductivity and glass transition temperature of epoxy mold compounds",
    "year": null,
    "chemical_composition": {
      "repeat_unit_psmiles": null,
      "monomers": [
        {
          "name": "Bisphenol F type epoxy",
          "smiles": "OCC1OC1c2ccc(Cc3ccc(OCC4OC4)cc3)cc2",
          "ratio_value": null,
          "ratio_unit": null
        },
        {
          "name": "Imidazole",
          "smiles": "c1cnccn1",
          "ratio_value": null,
          "ratio_unit": null
        }
      ],
      "additives": [
        {
          "name": "SiO2 filler",
          "type": "filler",
          "amount_value": 84,
          "amount_unit": "wt%"
        }
      ],
      "is_homopolymer": false
    },
    "processing_history": "SiO2 fillers (8 μm and 0.5 μm) mixed at 9:1 weight ratio. Molded under curing conditions of 100 °C/1 h + 150 °C/3 h. Tg measured by DMA (DMAQ800) at 4 °C/min, 10 Hz, tensile mode, range 25-300 °C.",
    "hierarchical_structure": "Epoxy mold compound with SiO2 filler.",
    "properties": {
      "Tg": {
        "value": [
          150
        ],
        "unit": "°C"
      }
    },
    "analysis_with_hierarchical_structure": {
      "descriptive_text": "The sample consists of a Bisphenol F type epoxy resin cured with an imidazole hardener, formulated as an epoxy mold compound containing 84 wt% SiO2 filler. The filler system comprises a bimodal distribution of 8 μm and 0.5 μm particles mixed at a 9:1 weight ratio to optimize packing. The material was processed under a stepwise curing schedule of 100 °C for 1 hour followed by 150 °C for 3 hours to ensure complete crosslinking. The hierarchical structure is characterized as a filled epoxy network, and the thermal transitions were evaluated using dynamic mechanical analysis (DMA) in tensile mode at a frequency of 10 Hz and a heating rate of 4 °C/min over a temperature range of 25 to 300 °C.",
      "reasoning_analysis": "Increasing Factors: The rigid aromatic backbone of the Bisphenol F epoxy units inherently restricts chain flexibility, while the imidazole-mediated curing process establishes a highly crosslinked network structure that further limits segmental mobility. Additionally, the extremely high loading of 84 wt% SiO2 filler creates a severe confinement effect, where polymer chains near the filler surface experience restricted motion due to interfacial interactions. Decreasing Factors: The thermal expansion coefficient mismatch between the epoxy matrix and the silica filler during cooling from the 150 °C curing temperature may induce residual interfacial free volume or microvoids, potentially facilitating localized chain mobility. Furthermore, any unreacted low-molecular-weight species remaining after the curing cycle could act as internal plasticizers. Dominant Factor: The dominant influence on the Tg arises from the synergistic effect of the high crosslink density and the physical confinement imposed by the massive filler loading, as the reduced polymer volume fraction and extensive polymer-filler interface qualitatively override the potential mobility increases from interfacial defects."
    },
    "analysis_without_hierarchical_structure": {
      "descriptive_text": "This composite material comprises a Bisphenol F type epoxy resin cured with an imidazole hardener and reinforced with a high loading of silicon dioxide filler accounting for 84 wt% of the total mass. The filler system employs a bimodal particle size distribution, blending 8 μm and 0.5 μm SiO2 particles at a 9:1 weight ratio to enhance packing efficiency. The mixture was molded and subjected to a stepped thermal curing cycle consisting of 100 °C for 1 hour followed by 150 °C for 3 hours to promote network formation. Finally, the thermomechanical behavior was evaluated using dynamic mechanical analysis in tensile mode at a frequency of 10 Hz with a heating rate of 4 °C/min across a temperature range of 25 to 300 °C.",
      "reasoning_analysis": "Increasing Factors: The aromatic structure of the Bisphenol F backbone introduces inherent chain stiffness, while the imidazole curing agent facilitates the formation of a densely crosslinked thermoset network, both of which restrict segmental mobility and drive the Tg upward. Furthermore, the extremely high loading of rigid SiO2 filler imposes significant topological constraints on the polymer chains at the interface, and the stepped curing profile ensures high conversion of reactive groups, maximizing crosslink density. Decreasing Factors: The presence of ether linkages within the epoxy network provides localized flexibility that may modestly lower the Tg compared to fully carbonaceous backbones. Additionally, the vast interfacial area created by the high filler content could introduce excess free volume if polymer-filler wetting is imperfect, potentially facilitating segmental motion. Dominant Factor: The combination of the highly crosslinked thermoset network and the extreme confinement effect induced by the 84 wt% rigid filler loading qualitatively dominates the system, establishing a highly constrained environment that significantly elevates the Tg relative to the neat resin, outweighing the flexibility contributed by the ether linkages."
    }
  },
  {
    "doi": null,
    "title": "FT-IR and DSC studies of poly(vinylidene chloride- co-acrylonitrile) complexed with LiBF 4",
    "year": 2013,
    "chemical_composition": {
      "repeat_unit_psmiles": null,
      "monomers": [
        {
          "name": "Vinylidene chloride",
          "smiles": "C=C(Cl)Cl",
          "ratio_value": null,
          "ratio_unit": null
        },
        {
          "name": "Acrylonitrile",
          "smiles": "C=CC#N",
          "ratio_value": null,
          "ratio_unit": null
        }
      ],
      "additives": [
        {
          "name": "Lithium tetrafluoroborate",
          "type": "salt",
          "amount_value": 8,
          "amount_unit": "wt.%"
        }
      ],
      "is_homopolymer": false
    },
    "processing_history": "Sample SA4 (92/8 PVdC-co-AN/LiBF4) prepared by solution casting technique. Polymer and salt dissolved in THF, mixed, degassed, cast on glass plates, solvent evaporated at 60 °C for 6 h in vacuum oven. Tg measured by DSC (Mettler Toledo DSC 822e) at 10 °C/min heating rate.",
    "hierarchical_structure": "Semicrystalline phase due to excess salt content (>6 wt.%).",
    "properties": {
      "Tg": {
        "value": [
          49.13
        ],
        "unit": "°C"
      }
    },
    "analysis_with_hierarchical_structure": {
      "descriptive_text": "This sample comprises a vinylidene chloride and acrylonitrile copolymer (PVdC-co-AN) composite incorporating 8 wt.% lithium tetrafluoroborate (LiBF4) salt. Designated as Sample SA4 with a 92/8 monomer composition, the material was prepared via a solution casting technique where the polymer and salt were dissolved in tetrahydrofuran (THF), degassed, and cast onto glass plates. The solvent was subsequently evaporated at 60 °C for 6 hours in a vacuum oven to form a solid film. Structural characterization indicates the presence of a semicrystalline phase attributed to the excess salt content exceeding 6 wt.%, and the glass transition temperature was measured using differential scanning calorimetry at a heating rate of 10 °C/min.",
      "reasoning_analysis": "Increasing Factors: The incorporation of acrylonitrile introduces polar nitrile groups that increase intermolecular dipole-dipole interactions compared to pure poly(vinylidene chloride), restricting segmental mobility. Furthermore, the addition of 8 wt.% LiBF4 salt facilitates ion-dipole coordination between lithium cations and the polymer backbone, acting as transient physical crosslinks that significantly hinder chain motion. The formation of a semicrystalline phase due to excess salt content also imposes geometric constraints on the amorphous regions, reducing available free volume. Decreasing Factors: The high proportion of vinylidene chloride units (92%) provides a flexible polymer backbone with low intrinsic rotational barriers, which inherently favors a lower glass transition temperature. Additionally, the solution casting process using THF followed by drying at 60 °C carries a risk of residual solvent retention, which could act as a plasticizer to enhance free volume and chain mobility if not completely removed. Dominant Factor: The restrictive effects of the ion-dipole interactions from the lithium salt and the structural constraints imposed by the salt-induced semicrystallinity qualitatively dominate the final Tg behavior. While the flexible vinylidene chloride backbone sets a low baseline, the physical crosslinking from the salt coordination and the reduced mobility in the semicrystalline composite structure drive the Tg higher relative to the neat copolymer, outweighing the potential plasticizing effects of residual solvent or backbone flexibility."
    },
    "analysis_without_hierarchical_structure": {
      "descriptive_text": "The sample, designated SA4 (92/8 PVdC-co-AN/LiBF4), comprises a vinylidene chloride and acrylonitrile copolymer matrix incorporated with 8 wt.% lithium tetrafluoroborate salt. The composite material was prepared via a solution casting technique wherein the polymer and salt were dissolved in tetrahydrofuran (THF), mixed, and degassed prior to casting onto glass plates. Following casting, the solvent was evaporated at 60 °C for 6 hours in a vacuum oven to yield the final film, and the glass transition temperature was subsequently characterized using a Mettler Toledo DSC 822e at a heating rate of 10 °C/min.",
      "reasoning_analysis": "Increasing Factors: The incorporation of acrylonitrile monomers introduces strong dipole-dipole interactions via the nitrile groups, which restrict segmental motion compared to a pure poly(vinylidene chloride) backbone. Furthermore, the addition of 8 wt.% lithium tetrafluoroborate salt creates ion-dipole complexes between the lithium cations and the polar groups on the polymer chains, acting as physical crosslinks that significantly hinder chain mobility and drive the Tg upward. Decreasing Factors: The vinylidene chloride units possess a relatively flexible backbone structure that inherently favors lower transition temperatures. Additionally, the solution casting process using THF carries a risk of residual solvent retention if the vacuum drying at 60 °C was insufficient to remove all THF, which would act as a plasticizer by increasing free volume and depressing the Tg. Dominant Factor: The strong ion-dipole interactions introduced by the lithium salt coordination with the polar nitrile and chloride groups, combined with the inherent dipole interactions of the acrylonitrile comonomer, qualitatively dominate the thermal behavior by restricting chain mobility, likely resulting in a Tg elevation relative to the pure PVdC homopolymer, assuming the vacuum drying process effectively minimized residual solvent plasticization."
    }
  },
  {
    "doi": null,
    "title": "Prediction of glass transition temperatures of polyacrylates from the structures of motion units",
    "year": 2016,
    "chemical_composition": {
      "repeat_unit_psmiles": null,
      "monomers": [
        {
          "name": "4-biphenyl acrylate",
          "smiles": "C=CC(=O)Oc1ccc(c2ccccc2)cc1",
          "ratio_value": null,
          "ratio_unit": null
        }
      ],
      "additives": [],
      "is_homopolymer": true
    },
    "processing_history": "Experimental Tg data sourced from Ref. 13 (Polymer Handbook). Included in Training set (No. 53).",
    "hierarchical_structure": "Amorphous polyacrylate",
    "properties": {
      "Tg": {
        "value": [
          109.9
        ],
        "unit": "°C"
      }
    },
    "analysis_with_hierarchical_structure": {
      "descriptive_text": "The sample comprises an amorphous homopolymer synthesized from 4-biphenyl acrylate monomers. Structurally defined as a polyacrylate, the material contains no additional additives or fillers. The experimental glass transition temperature data associated with this sample was retrieved from established literature sources (Ref. 13, Polymer Handbook) and corresponds to entry No. 53 within the training set, indicating reliance on standardized reference values rather than novel in-house processing.",
      "reasoning_analysis": "Increasing Factors: The incorporation of the bulky 4-biphenyl moiety as a pendant group introduces significant steric hindrance and rigidity. The aromatic rings within the biphenyl structure restrict internal rotation of the polymer chains and reduce free volume, thereby driving the Tg upward. Decreasing Factors: The polymer backbone consists of a polyacrylate chain rather than a polymethacrylate, lacking the alpha-methyl substitution that typically stiffens the backbone. This structural feature allows for greater segmental flexibility compared to methacrylate analogs, which acts to lower the Tg. Dominant Factor: The steric bulk and inherent rigidity of the biphenyl side group qualitatively dominate the thermal behavior. Despite the flexible acrylate backbone, the large aromatic pendant group imposes substantial restrictions on chain mobility, likely resulting in a significantly elevated Tg relative to simple alkyl acrylates."
    },
    "analysis_without_hierarchical_structure": {
      "descriptive_text": "The investigated sample is a homopolymer synthesized from 4-biphenyl acrylate monomers, containing no reported additives or fillers. The physical property data for this material were derived from experimental records found in Ref. 13 of the Polymer Handbook and included in the training set as entry No. 53.",
      "reasoning_analysis": "Increasing Factors: The chemical composition features a bulky 4-biphenyl side group attached to the acrylate backbone, which introduces significant steric hindrance and chain stiffness. The rigidity of the biphenyl moiety restricts segmental rotation of the polymer backbone and may facilitate intermolecular pi-pi stacking interactions, both of which act to elevate the glass transition temperature. Decreasing Factors: The polymer backbone is based on a polyacrylate structure rather than a polymethacrylate, meaning there is no alpha-methyl substitution to further restrict rotation around the backbone carbon atoms, which inherently allows for greater chain flexibility compared to methacrylate analogs. Additionally, the ester linkage connecting the side group provides a degree of internal flexibility compared to direct carbon-carbon attachment of the aromatic rings. Dominant Factor: The steric bulk and rigidity of the biphenyl side group dominate the thermal behavior. Despite the flexibility inherent to the polyacrylate backbone, the large volume and rigidity of the mesogenic-like biphenyl unit severely limit free volume and segmental mobility, establishing a high Tg baseline characteristic of rigid-side-group modified acrylates."
    }
  },
  {
    "doi": null,
    "title": "Prediction of glass transition temperatures of polyacrylates from the structures of motion units",
    "year": 2016,
    "chemical_composition": {
      "repeat_unit_psmiles": null,
      "monomers": [
        {
          "name": "4-cyanophenyl acrylate",
          "smiles": "C=CC(=O)Oc1ccc(C#N)cc1",
          "ratio_value": null,
          "ratio_unit": null
        }
      ],
      "additives": [],
      "is_homopolymer": true
    },
    "processing_history": "Experimental Tg data sourced from Ref. 13 (Polymer Handbook). Included in Training set (No. 52).",
    "hierarchical_structure": "Amorphous polyacrylate",
    "properties": {
      "Tg": {
        "value": [
          89.9
        ],
        "unit": "°C"
      }
    },
    "analysis_with_hierarchical_structure": {
      "descriptive_text": "The material is an amorphous homopolymer synthesized from 4-cyanophenyl acrylate monomers. The physicochemical properties were retrieved from established reference literature (Ref. 13, Polymer Handbook) and incorporated into a curated training dataset (No. 52). The composition is defined as a pure polymer system without reported additives, fillers, or specific laboratory processing modifications.",
      "reasoning_analysis": "Increasing Factors: The incorporation of the bulky 4-cyanophenyl side group imposes significant steric hindrance on the polyacrylate backbone, restricting segmental rotation and increasing the energy barrier for chain motion. Additionally, the nitrile functionality introduces strong dipole-dipole interactions between polymer chains, enhancing cohesive energy density and further resisting segmental mobility. The reliance on standard reference literature implies the data reflects a well-equilibrated state, avoiding Tg depression often caused by non-equilibrium processing or residual volatiles. Decreasing Factors: The underlying acrylate backbone lacks the alpha-methyl substitution characteristic of methacrylates, providing inherent backbone flexibility that tends to lower the glass transition temperature relative to stiffer architectures. Furthermore, the linear homopolymer structure without crosslinking allows for greater free volume compared to networked systems. Dominant Factor: The strong intermolecular forces generated by the polar cyano group combined with the steric restrictions of the aromatic side group are the dominant factors. These structural features qualitatively elevate the Tg significantly above that of standard alkyl acrylates, overriding the inherent flexibility of the acrylate backbone."
    },
    "analysis_without_hierarchical_structure": {
      "descriptive_text": "The material under investigation is a homopolymer synthesized from 4-cyanophenyl acrylate monomers. The chemical composition is devoid of additional additives or reinforcing fillers. The experimental glass transition temperature data utilized for this sample was sourced from Ref. 13 of the Polymer Handbook and was included in the training set as entry No. 52.",
      "reasoning_analysis": "Increasing Factors: The incorporation of the 4-cyanophenyl side group introduces significant steric hindrance due to the bulky aromatic ring, which restricts backbone rotation and segmental mobility. Furthermore, the nitrile functionality possesses a strong permanent dipole, leading to substantial intermolecular dipole-dipole interactions that reduce free volume and energetically hinder the onset of chain motion. Decreasing Factors: The polymer backbone consists of a polyacrylate chain, which inherently possesses greater flexibility compared to polymethacrylates or polymers with rigid backbones due to the absence of alpha-methyl substitution. Additionally, as a linear homopolymer without crosslinking agents or rigid fillers, the chains retain significant freedom for micro-Brownian motion. Dominant Factor: The strong polar interactions arising from the cyano group combined with the steric bulk of the phenyl ring qualitatively dominate the thermal behavior. These factors significantly outweigh the inherent flexibility of the acrylate backbone, resulting in a Tg that is substantially elevated relative to simple alkyl acrylates. The reliance on handbook data implies standard preparation protocols were likely employed, minimizing anomalous processing effects such as residual solvent plasticization, thus ensuring the intrinsic chemical architecture drives the final Tg behavior."
    }
  },
  {
    "doi": null,
    "title": "Prediction of glass transition temperatures of polyacrylates from the structures of motion units",
    "year": 2016,
    "chemical_composition": {
      "repeat_unit_psmiles": null,
      "monomers": [
        {
          "name": "2-naphthyl acrylate",
          "smiles": "C=CC(=O)Oc1ccc2ccccc2c1",
          "ratio_value": null,
          "ratio_unit": null
        }
      ],
      "additives": [],
      "is_homopolymer": true
    },
    "processing_history": "Experimental Tg data sourced from Ref. 13 (Polymer Handbook). Included in Training set (No. 51).",
    "hierarchical_structure": "Amorphous polyacrylate",
    "properties": {
      "Tg": {
        "value": [
          84.9
        ],
        "unit": "°C"
      }
    },
    "analysis_with_hierarchical_structure": {
      "descriptive_text": "The material is an amorphous homopolymer synthesized from 2-naphthyl acrylate monomers, representing a pure polyacrylate system without additional additives or fillers. Characterized as part of established literature data sourced from the Polymer Handbook, the sample embodies standard bulk properties typical of this chemical architecture. Its hierarchical structure is defined by an amorphous morphology, consistent with the disordered chain packing expected for this class of acrylic polymers.",
      "reasoning_analysis": "Increasing Factors: The incorporation of the bulky, rigid 2-naphthyl side group creates significant steric hindrance that restricts the rotational freedom of the polymer backbone. The aromatic nature of the naphthyl moiety increases chain stiffness and may promote intermolecular pi-pi stacking interactions, both of which raise the energy barrier required for segmental relaxation. Decreasing Factors: The use of an acrylate backbone, which lacks the alpha-methyl substitution found in methacrylates, inherently provides greater backbone flexibility and free volume, acting to lower the Tg relative to structurally analogous polymethacrylates. Additionally, the ester linkage connecting the side group to the backbone introduces a flexible joint that can mitigate some of the rigidity imposed by the aromatic system. Dominant Factor: The substantial steric volume and rigidity of the naphthyl substituent qualitatively dominate the thermal behavior. While the flexible acrylate backbone moderates the transition temperature, the restriction imposed by the large aromatic side group is the primary determinant, establishing a Tg significantly elevated compared to aliphatic polyacrylates."
    },
    "analysis_without_hierarchical_structure": {
      "descriptive_text": "The sample comprises a homopolymer derived from 2-naphthyl acrylate monomers. The glass transition temperature data for this material was retrieved from established literature in the Polymer Handbook and utilized within a standardized training set.",
      "reasoning_analysis": "Increasing Factors: The chemical composition features a bulky 2-naphthyl side group attached to the acrylate backbone, which introduces significant steric hindrance that restricts segmental rotation and chain mobility. Additionally, the aromatic nature of the naphthyl moiety facilitates intermolecular pi-pi stacking interactions, further stiffening the polymer matrix and driving the Tg upward. Decreasing Factors: The polyacrylate backbone inherently possesses flexibility due to the single bonds in the main chain and the ester linkage, allowing for segmental motion that counteracts the rigidity of the side groups. Furthermore, the processing history consists of literature-sourced data without specific thermal annealing or solvent removal steps mentioned, implying the material state may retain standard free volume levels rather than being optimized for maximum density, which could qualitatively lower the Tg compared to heavily annealed specimens. Dominant Factor: The steric restriction and intermolecular interactions provided by the large 2-naphthyl side groups qualitatively dominate the thermal behavior. While the backbone offers inherent flexibility and the lack of specific processing details suggests a standard state, the substantial bulk and aromaticity of the side chain impose the primary constraint on chain mobility, establishing the characteristic high Tg of poly(aryl acrylate)s."
    }
  },
  {
    "doi": "10.1002/polb.21946",
    "title": "Influence of Matrix Glass Transition Temperature on the Memory Effect of Polymer-Dispersed Liquid Crystals",
    "year": 2010,
    "chemical_composition": {
      "repeat_unit_psmiles": null,
      "monomers": [
        {
          "name": "Methyl Methacrylate",
          "smiles": "CC(=C)C(=O)OC",
          "ratio_value": null,
          "ratio_unit": null
        },
        {
          "name": "Methyl Acrylate",
          "smiles": "C=CC(=O)OC",
          "ratio_value": null,
          "ratio_unit": null
        }
      ],
      "additives": [
        {
          "name": "E7",
          "type": "liquid crystal",
          "amount_value": 50,
          "amount_unit": "%"
        },
        {
          "name": "Photoinitiator 1104",
          "type": "initiator",
          "amount_value": null,
          "amount_unit": null
        }
      ],
      "is_homopolymer": false
    },
    "processing_history": "Macroinitiator (RAFT-PMMA) dissolved in MA (10%), mixed with E7 and photoinitiator (1104/photoactive solution/E7 weight ratio 0.5/50/50). Photo-irradiated at 25 °C using 100 W Hg lamp (300-400 nm). Tg measured by Differential Scanning Calorimetry (DSC).",
    "hierarchical_structure": "Polymer-dispersed liquid crystals (PDLCs) with LC droplets dispersed in polymer matrix.",
    "properties": {
      "Tg": {
        "value": [
          44
        ],
        "unit": "°C"
      }
    },
    "analysis_with_hierarchical_structure": {
      "descriptive_text": "The sample comprises a poly(methyl methacrylate-co-methyl acrylate) copolymer system formulated as a polymer-dispersed liquid crystal (PDLC) composite, featuring liquid crystal droplets dispersed within a continuous polymer matrix. Synthesis involved dissolving a RAFT-PMMA macroinitiator in methyl acrylate (10%) and mixing it with E7 liquid crystal (50% by weight) and Photoinitiator 1104 according to a defined weight ratio. The mixture was subjected to photo-irradiation at 25 °C using a 100 W Hg lamp (300-400 nm) to induce polymerization, and the thermal properties were subsequently evaluated via Differential Scanning Calorimetry (DSC).",
      "reasoning_analysis": "Increasing Factors: The incorporation of methyl methacrylate units into the polymer backbone introduces alpha-methyl steric hindrance, which restricts segmental rotation and provides intrinsic rigidity that drives the Tg upward relative to pure polyacrylates. Additionally, the controlled architecture derived from the RAFT macroinitiator may limit chain end mobility compared to conventional free radical polymers. Decreasing Factors: The copolymerization with methyl acrylate introduces flexible backbone segments lacking alpha-substitution, which reduces overall chain stiffness and lowers the Tg. More significantly, the high loading (50%) of E7 liquid crystal acts as a potent plasticizer within the polymer matrix, substantially increasing free volume and segmental mobility. Residual monomer or photoinitiator remnants from the low-temperature photo-polymerization process may also persist, further depressing the Tg. Dominant Factor: While the MMA units provide intrinsic backbone rigidity, the dominant factor governing the thermal behavior is the significant plasticization effect induced by the high concentration of E7 liquid crystal and the flexible methyl acrylate comonomer, leading to a qualitative reduction in Tg relative to a pure PMMA homopolymer."
    },
    "analysis_without_hierarchical_structure": {
