Repository: hhtrick/HHT-code

# HHT training framework

This directory contains model training, embedding precomputation, inference, article-level baselines and the curated datasets. All commands below assume that the working directory is `train_code/`.

## 3. Datasets and fixed partitions

Each main dataset is a JSON array at `dataset/{property}/{property}.json`. Entries contain source metadata, `chemical_composition`, `processing_history`, `hierarchical_structure`, `properties`, and two generated-analysis objects. Targets are stored as `properties[property]["value"]`; source metadata and target values are not predictive input fields.

| Property | Train | Validation | Test | Total |
|---|---:|---:|---:|---:|

File: train_code/dataset/Tg/Tg.json (part 129 of 235)
[
      "descriptive_text": "The sample consists of a copolymer system derived from methyl methacrylate and methyl acrylate monomers, utilizing a RAFT-PMMA macroinitiator. The preparation involved dissolving the macroinitiator in methyl acrylate at a 10% concentration, followed by mixing with E7 liquid crystal at 50% by weight and Photoinitiator 1104 according to a specific weight ratio of 0.5/50/50 for the initiator, photoactive solution, and E7 components. The mixture was subsequently cured via photo-irradiation at 25 °C using a 100 W Hg lamp emitting in the 300-400 nm range, and the thermal properties were characterized using Differential Scanning Calorimetry.",
      "reasoning_analysis": "Increasing Factors: The inclusion of RAFT-PMMA macroinitiator segments introduces bulky ester side groups that restrict backbone rotation, inherently driving the Tg upward relative to pure polyacrylates. Additionally, the photo-polymerization increases the molecular weight of the growing chains, which elevates the Tg compared to the oligomeric or monomeric precursors. Decreasing Factors: The copolymerization with methyl acrylate introduces flexible backbone segments with lower steric hindrance than methacrylates, reducing overall chain stiffness. Critically, the 50% loading of E7 liquid crystal acts as a low molecular weight plasticizer, significantly increasing free volume and depressing the Tg. Furthermore, photo-curing at 25 °C may leave residual methyl acrylate monomer, contributing additional plasticization. Dominant Factor: Despite the rigidity contributed by the PMMA blocks, the high concentration of E7 liquid crystal combined with the flexible polyacrylate segments qualitatively dominates the thermal behavior. The intense plasticization effect from the mesogen and potential residual monomer is expected to depress the Tg significantly below that of a pure PMMA homopolymer."
    }
  },
  {
    "doi": null,
    "title": "Obtaining thermal resistance of mold compounds using a package structure model with a heat-generating test element group: Comparison of the thermal conductivity and glass transition temperature of epoxy mold compounds",
    "year": null,
    "chemical_composition": {
      "repeat_unit_psmiles": null,
      "monomers": [
        {
          "name": "Naphthalene skeleton epoxy",
          "smiles": null,
          "ratio_value": null,
          "ratio_unit": null
        },
        {
          "name": "Polyfunctional epoxy",
          "smiles": null,
          "ratio_value": null,
          "ratio_unit": null
        },
        {
          "name": "Dicyandiamide",
          "smiles": "NC(=N)NC#N",
          "ratio_value": null,
          "ratio_unit": null
        }
      ],
      "additives": [
        {
          "name": "Al2O3 filler",
          "type": "filler",
          "amount_value": 80,
          "amount_unit": "wt%"
        }
      ],
      "is_homopolymer": false
    },
    "processing_history": "Al2O3 fillers (20 μm, 5 μm, 0.3 μm) mixed at 7:3:1 weight ratio. Molded under curing conditions of 100 °C/1 h + 150 °C/3 h + 180 °C/3 h. Tg measured by DMA (DMAQ800) at 4 °C/min, 10 Hz, tensile mode, range 25-300 °C.",
    "hierarchical_structure": "Epoxy mold compound with Al2O3 filler.",
    "properties": {
      "Tg": {
        "value": [
          270
        ],
        "unit": "°C"
      }
    },
    "analysis_with_hierarchical_structure": {
      "descriptive_text": "The sample is an epoxy mold compound composed of a naphthalene skeleton epoxy resin and a polyfunctional epoxy resin cured with dicyandiamide. The matrix is reinforced with 80 wt% aluminum oxide (Al2O3) filler featuring a tri-modal particle size distribution of 20 μm, 5 μm, and 0.3 μm mixed at a 7:3:1 weight ratio. Processing involved a step-wise curing cycle of 100 °C for 1 hour, 150 °C for 3 hours, and 180 °C for 3 hours. The thermomechanical behavior was evaluated using dynamic mechanical analysis (DMA) in tensile mode at 10 Hz with a heating rate of 4 °C/min from 25 to 300 °C.",
      "reasoning_analysis": "Increasing Factors: The incorporation of a naphthalene skeleton into the epoxy backbone introduces rigid aromatic structures that significantly restrict segmental rotation through steric hindrance. Furthermore, the use of a polyfunctional epoxy with dicyandiamide promotes a high crosslink density, while the substantial 80 wt% loading of rigid Al2O3 filler imposes physical confinement on the polymer chains, collectively driving the Tg upward. Decreasing Factors: The maximum curing temperature of 180 °C may limit the ultimate conversion degree if the vitrification point is reached during the cure, potentially leaving residual unreacted groups that could act as internal plasticizers. Additionally, imperfect interfacial adhesion between the high loading of inorganic filler and the organic matrix could introduce interfacial free volume, facilitating localized chain mobility. Dominant Factor: The intrinsic rigidity of the naphthalene-based network combined with the extreme constraint imposed by the 80 wt% ceramic filler loading qualitatively dominates the thermal behavior, suggesting a system where restricted segmental motion dictates a high Tg relative to standard epoxy systems."
    },
    "analysis_without_hierarchical_structure": {
      "descriptive_text": "The sample comprises a thermoset epoxy composite system formulated from a naphthalene skeleton epoxy and a polyfunctional epoxy, cured using dicyandiamide as the hardening agent. The matrix is reinforced with a high loading of 80 wt% aluminum oxide (Al2O3) filler, utilizing a multimodal particle size distribution of 20 μm, 5 μm, and 0.3 μm mixed at a 7:3:1 weight ratio to enhance packing density. Processing involved molding the mixture followed by a step-wise curing cycle consisting of 100 °C for 1 hour, 150 °C for 3 hours, and 180 °C for 3 hours. The thermomechanical properties were evaluated via dynamic mechanical analysis (DMA) in tensile mode at 10 Hz with a heating rate of 4 °C/min across a temperature range of 25 to 300 °C.",
      "reasoning_analysis": "Increasing Factors: The incorporation of a naphthalene skeleton into the epoxy backbone introduces significant steric hindrance and backbone rigidity, which restricts segmental mobility and drives the Tg upward. Furthermore, the use of a polyfunctional epoxy cured with dicyandiamide facilitates a high crosslink density, while the extensive thermal curing schedule (up to 180 °C) promotes high conversion. The addition of 80 wt% Al2O3 filler creates a rigid percolating network and restricts polymer chain motion at the filler-matrix interfaces. Decreasing Factors: The extremely high filler loading significantly increases the system viscosity during the curing process, which may kinetically hinder the diffusion of reactive groups and prevent the network from reaching its theoretical maximum crosslink density prior to vitrification. Additionally, the vast interfacial area between the matrix and filler particles could introduce interfacial free volume if adhesion is not perfect, potentially allowing for localized segmental motion. Dominant Factor: The intrinsic structural rigidity imparted by the naphthalene aromatic rings combined with the high crosslink density achieved through the step-wise curing protocol qualitatively dominates the thermal behavior, establishing a robust network structure that outweighs the kinetic limitations imposed by the high filler viscosity."
    }
  },
  {
    "doi": null,
    "title": "Obtaining thermal resistance of mold compounds using a package structure model with a heat-generating test element group: Comparison of the thermal conductivity and glass transition temperature of epoxy mold compounds",
    "year": null,
    "chemical_composition": {
      "repeat_unit_psmiles": null,
      "monomers": [
        {
          "name": "Bisphenol F type epoxy",
          "smiles": "OCC1OC1c2ccc(Cc3ccc(OCC4OC4)cc3)cc2",
          "ratio_value": null,
          "ratio_unit": null
        },
        {
          "name": "Imidazole",
          "smiles": "c1cnccn1",
          "ratio_value": null,
          "ratio_unit": null
        }
      ],
      "additives": [
        {
          "name": "Al2O3 filler",
          "type": "filler",
          "amount_value": 90,
          "amount_unit": "wt%"
        }
      ],
      "is_homopolymer": false
    },
    "processing_history": "Al2O3 fillers (20 μm, 5 μm, 0.3 μm) mixed at 7:3:1 weight ratio. Molded under curing conditions of 100 °C/1 h + 150 °C/3 h. Tg measured by DMA (DMAQ800) at 4 °C/min, 10 Hz, tensile mode, range 25-300 °C.",
    "hierarchical_structure": "Epoxy mold compound with Al2O3 filler.",
    "properties": {
      "Tg": {
        "value": [
          150
        ],
        "unit": "°C"
      }
    },
    "analysis_with_hierarchical_structure": {
      "descriptive_text": "The sample consists of a Bisphenol F type epoxy network cured with imidazole, formulated as a highly filled epoxy mold compound containing 90 wt% Al2O3 filler. The filler population exhibits a multimodal distribution comprising 20 μm, 5 μm, and 0.3 μm particles mixed at a 7:3:1 weight ratio to optimize packing density. The material was processed under a stepped curing schedule of 100 °C for 1 hour followed by 150 °C for 3 hours to ensure complete crosslinking. The thermomechanical properties were subsequently characterized using dynamic mechanical analysis (DMA) in tensile mode at a frequency of 10 Hz and a heating rate of 4 °C/min over a temperature range of 25 to 300 °C.",
      "reasoning_analysis": "Increasing Factors: The aromatic rings within the Bisphenol F backbone provide inherent chain stiffness, while the imidazole-mediated curing generates a dense crosslinked network that significantly restricts segmental mobility. The processing history involves a high-temperature cure up to 150 °C which promotes high conversion, and the measurement via DMA at 10 Hz inherently shifts the observed transition to higher temperatures due to shorter timescales. Furthermore, the extreme 90 wt% loading of rigid Al2O3 filler imposes severe geometric confinement on the polymer matrix, drastically reducing chain mobility at the interfaces. Decreasing Factors: The presence of flexible ether linkages within the epoxy network backbone introduces some rotational freedom compared to fully aromatic thermosets, which may moderate the stiffness. Additionally, if the high filler loading leads to incomplete wetting or interfacial voids, localized free volume could increase, potentially lowering the effective Tg of the matrix phase. Dominant Factor: The extreme filler loading combined with the crosslinked network structure qualitatively dominates the thermal behavior. The geometric confinement imposed by the 90 wt% ceramic filler and the restricted motion from the cured network outweigh the flexibility of the ether linkages, establishing a high Tg baseline that is further elevated by the high-frequency DMA measurement conditions."
    },
    "analysis_without_hierarchical_structure": {
      "descriptive_text": "The composite material comprises a Bisphenol F type epoxy resin cured with an Imidazole hardener and reinforced with Aluminum Oxide (Al2O3) filler at a loading of 90 wt%. The filler phase consists of a multimodal mixture of 20 μm, 5 μm, and 0.3 μm particles blended at a 7:3:1 weight ratio. Processing involved molding the mixture followed by a stepwise curing cycle of 100 °C for 1 hour and 150 °C for 3 hours. Thermomechanical characterization was performed using Dynamic Mechanical Analysis (DMAQ800) in tensile mode at a frequency of 10 Hz and a heating rate of 4 °C/min across a temperature range of 25 to 300 °C.",
      "reasoning_analysis": "Increasing Factors: The formation of a covalently crosslinked thermoset network via the epoxy-imidazole reaction fundamentally restricts segmental chain mobility compared to linear polymers. The aromatic rings within the Bisphenol F backbone provide intrinsic stiffness, while the extremely high filler loading of 90 wt% Al2O3 creates severe confinement effects that further immobilize polymer chains at the filler-matrix interface. Additionally, the use of DMA at 10 Hz shifts the observed relaxation to higher temperatures due to the frequency dependence of viscoelastic transitions. Decreasing Factors: The methylene bridge in the Bisphenol F structure offers slightly higher segmental flexibility compared to bisphenol A analogues, which may lower the baseline Tg relative to stiffer epoxy chemistries. Furthermore, the high viscosity induced by the 90 wt% filler loading during processing may hinder the diffusion of reactive species, potentially limiting the maximum achievable crosslink density during the specified cure cycle. Dominant Factor: The physical confinement imposed by the 90 wt% rigid ceramic filler combined with the chemical crosslinking qualitatively dominates the thermal behavior. While chemical flexibility and potential cure limitations exert downward pressure, the severe restriction of chain mobility caused by the high volume fraction of filler particles and the network architecture drives the overall Tg behavior upward relative to neat or lightly filled polymer systems."
    }
  },
  {
    "doi": null,
    "title": "Obtaining thermal resistance of mold compounds using a package structure model with a heat-generating test element group: Comparison of the thermal conductivity and glass transition temperature of epoxy mold compounds",
    "year": null,
    "chemical_composition": {
      "repeat_unit_psmiles": null,
      "monomers": [
        {
          "name": "Bisphenol F type epoxy",
          "smiles": "OCC1OC1c2ccc(Cc3ccc(OCC4OC4)cc3)cc2",
          "ratio_value": null,
          "ratio_unit": null
        },
        {
          "name": "Acid anhydride",
          "smiles": null,
          "ratio_value": null,
          "ratio_unit": null
        }
      ],
      "additives": [
        {
          "name": "Al2O3 filler",
          "type": "filler",
          "amount_value": 86,
          "amount_unit": "wt%"
        },
        {
          "name": "Imidazole",
          "type": "catalyst",
          "amount_value": null,
          "amount_unit": null
        }
      ],
      "is_homopolymer": false
    },
    "processing_history": "Al2O3 fillers (20 μm, 5 μm, 0.3 μm) mixed at 7:3:1 weight ratio. Molded under curing conditions of 120 °C/1 h + 180 °C/3 h. Tg measured by DMA (DMAQ800) at 4 °C/min, 10 Hz, tensile mode, range 25-300 °C.",
    "hierarchical_structure": "Epoxy mold compound with Al2O3 filler.",
    "properties": {
      "Tg": {
        "value": [
          230
        ],
        "unit": "°C"
      }
    },
    "analysis_with_hierarchical_structure": {
      "descriptive_text": "The sample is an epoxy mold compound composed of a Bisphenol F type epoxy resin crosslinked with an acid anhydride hardener and catalyzed by imidazole. The composite matrix is heavily reinforced with 86 wt% Al2O3 filler featuring a multimodal particle size distribution (20 μm, 5 μm, and 0.3 μm) mixed at a 7:3:1 weight ratio to maximize packing density. Processing involved molding followed by a two-stage thermal curing protocol at 120 °C for 1 hour and 180 °C for 3 hours to facilitate network formation. The hierarchical structure is defined as a filled epoxy mold compound, and the glass transition temperature was characterized using dynamic mechanical analysis (DMA) in tensile mode at a frequency of 10 Hz and a heating rate of 4 °C/min over a range of 25 to 300 °C.",
      "reasoning_analysis": "Increasing Factors: The formation of a densely crosslinked thermoset network via the reaction between the epoxy resin and acid anhydride significantly restricts segmental chain mobility, inherently raising the Tg. The presence of aromatic rings within the Bisphenol F backbone provides structural rigidity compared to aliphatic systems. Furthermore, the extremely high loading of 86 wt% Al2O3 filler imposes severe geometric confinement on the polymer matrix, restricting chain motion at the polymer-filler interface, while the high-temperature curing cycle (up to 180 °C) ensures a high degree of conversion and network perfection. Decreasing Factors: The methylene bridge connecting the phenyl groups in Bisphenol F offers slightly greater flexibility compared to the isopropylidene bridge found in Bisphenol A analogs, which may modestly lower the baseline Tg. Additionally, acid anhydride curing agents typically yield ester linkages that are more flexible than the structures formed by aromatic amine hardeners, potentially limiting the maximum achievable Tg relative to amine-cured systems. Dominant Factor: The high degree of crosslinking achieved during the elevated temperature curing process, combined with the profound restriction of polymer segmental mobility imposed by the 86 wt% ceramic filler loading, qualitatively dominates the thermal behavior, driving the Tg significantly higher than would be expected for the unfilled resin system despite the inherent flexibility of the Bisphenol F backbone."
    },
    "analysis_without_hierarchical_structure": {
      "descriptive_text": "The sample comprises a thermosetting composite based on a Bisphenol F type epoxy resin cured with an acid anhydride hardener using an imidazole catalyst. The formulation is heavily loaded with 86 wt% aluminum oxide (Al2O3) filler, utilizing a multimodal particle size distribution of 20 μm, 5 μm, and 0.3 μm mixed at a 7:3:1 weight ratio to maximize packing density. The material was molded and subjected to a stepwise curing cycle of 120 °C for 1 hour followed by 180 °C for 3 hours to promote network formation. Thermomechanical characterization was performed using dynamic mechanical analysis (DMAQ800) in tensile mode at a frequency of 10 Hz and a heating rate of 4 °C/min across a temperature range of 25 to 300 °C.",
      "reasoning_analysis": "Increasing Factors: The formation of a densely crosslinked thermoset network via the epoxy-anhydride reaction intrinsically restricts segmental chain mobility, driving the Tg upward. This effect is significantly amplified by the extremely high loading of 86 wt% rigid Al2O3 filler, which imposes physical confinement on the polymer matrix and restricts chain motion at the filler-polymer interface. Additionally, the use of dynamic mechanical analysis at 10 Hz introduces a frequency-dependent shift that typically yields higher Tg values compared to static measurements, and the high-temperature curing stage (180 °C) ensures a high degree of conversion and crosslinking density. Decreasing Factors: The chemical structure of the Bisphenol F epoxy contains a methylene bridge between aromatic rings, which offers slightly greater rotational freedom and flexibility compared to the isopropyl bridge found in Bisphenol A analogs, potentially lowering the baseline Tg. Furthermore, the anhydride curing mechanism forms ester linkages which may possess lower rotational barriers than alternative curing chemistries, and any imperfect wetting of the high filler content could introduce interfacial free volume. Dominant Factor: The physical confinement and restriction of segmental mobility imposed by the extreme 86 wt% ceramic filler loading, combined with the high crosslink density achieved through the elevated temperature curing cycle, qualitatively dominate the thermal behavior, ensuring a high Tg despite the inherent flexibility of the methylene bridges in the resin backbone."
    }
  },
  {
    "doi": "10.1039/c5ra01855b",
    "title": "COMMUNICATION",
    "year": 2015,
    "chemical_composition": {
      "repeat_unit_psmiles": null,
      "monomers": [
        {
          "name": "Acetoxy-substituted dicyclopentadiene",
          "smiles": null,
          "ratio_value": null,
          "ratio_unit": null
        }
      ],
      "additives": [
        {
          "name": "Grubbs 1st generation catalyst",
          "type": "catalyst",
          "amount_value": null,
          "amount_unit": null
        }
      ],
      "is_homopolymer": true
    },
    "processing_history": "ROMP synthesis in CH2Cl2 at 0 °C using Grubbs 1st generation catalyst. [M]/[Cat.] ratio = 70. Quenched with ethyl vinyl ether, dried under vacuum. Tg measured by DSC.",
    "hierarchical_structure": "Linear polymer, amorphous.",
    "properties": {
      "Tg": {
        "value": [
          136.4
        ],
        "unit": "°C"
      }
    },
    "analysis_with_hierarchical_structure": {
      "descriptive_text": "The sample comprises a linear, amorphous homopolymer synthesized from acetoxy-substituted dicyclopentadiene monomers via ring-opening metathesis polymerization (ROMP). The polymerization was conducted in dichloromethane at 0 °C using a Grubbs 1st generation catalyst with a monomer-to-catalyst ratio of 70, followed by quenching with ethyl vinyl ether and vacuum drying. The glass transition temperature was subsequently evaluated using differential scanning calorimetry (DSC).",
      "reasoning_analysis": "Increasing Factors: The polymer backbone incorporates rigid cyclic structures derived from the dicyclopentadiene units, and the presence of bulky acetoxy substituents introduces significant steric hindrance that restricts segmental rotation. Additionally, the polar nature of the acetoxy groups may enhance intermolecular interactions, further resisting chain mobility. Decreasing Factors: The processing history specifies a monomer-to-catalyst ratio of 70, indicating a relatively low degree of polymerization and molecular weight. According to the Fox-Flory relationship, this high concentration of chain ends increases free volume and enhances mobility, thereby lowering the Tg. Furthermore, the use of dichloromethane as a solvent presents a risk of residual plasticization if vacuum drying was incomplete. Dominant Factor: While the low molecular weight imposes a significant downward shift relative to the infinite molecular weight limit, the intrinsic stiffness of the cyclic backbone and the steric bulk of the acetoxy groups remain the dominant factors establishing a fundamentally high Tg baseline characteristic of this polymer class."
    },
    "analysis_without_hierarchical_structure": {
      "descriptive_text": "The sample comprises a homopolymer synthesized from acetoxy-substituted dicyclopentadiene monomers. Preparation involved ring-opening metathesis polymerization in dichloromethane at 0 °C using Grubbs 1st generation catalyst with a monomer-to-catalyst ratio of 70. Following synthesis, the reaction was quenched with ethyl vinyl ether and the resulting material was dried under vacuum. The glass transition temperature was subsequently measured using differential scanning calorimetry.",
      "reasoning_analysis": "Increasing Factors: The polymer backbone generated through ring-opening metathesis polymerization of dicyclopentadiene derivatives contains rigid cyclic structures that severely limit segmental mobility. Additionally, the acetoxy substituent adds steric bulk and introduces polar interactions, increasing the cohesive energy density and restricting chain motion. Decreasing Factors: The monomer-to-catalyst ratio of 70 suggests a low degree of polymerization, leading to a significant fraction of chain ends that increase free volume and lower the Tg relative to high molecular weight analogs. There is also a potential for residual solvent or quenching agent to act as a plasticizer if vacuum drying was incomplete. Dominant Factor: The inherent rigidity of the cyclic backbone combined with the steric hindrance of the acetoxy group qualitatively dominates the thermal behavior, establishing a high Tg baseline characteristic of rigid cyclic polymers, despite the depressing effects of low molecular weight and potential residual volatiles."
    }
  },
  {
    "doi": "10.1039/c5ra01855b",
    "title": "COMMUNICATION",
    "year": 2015,
    "chemical_composition": {
      "repeat_unit_psmiles": null,
      "monomers": [
        {
          "name": "Acetoxy-substituted dicyclopentadiene",
          "smiles": null,
          "ratio_value": null,
          "ratio_unit": null
        }
      ],
      "additives": [
        {
          "name": "Grubbs 1st generation catalyst",
          "type": "catalyst",
          "amount_value": null,
          "amount_unit": null
        }
      ],
      "is_homopolymer": true
    },
    "processing_history": "ROMP synthesis in CH2Cl2 at 0 °C using Grubbs 1st generation catalyst. [M]/[Cat.] ratio = 900. Quenched with ethyl vinyl ether, dried under vacuum. Tg measured by DSC.",
    "hierarchical_structure": "Linear polymer, amorphous.",
    "properties": {
      "Tg": {
        "value": [
          146.8
        ],
        "unit": "°C"
      }
    },
    "analysis_with_hierarchical_structure": {
      "descriptive_text": "The sample comprises a linear, amorphous homopolymer synthesized from acetoxy-substituted dicyclopentadiene. Polymerization was achieved via ring-opening metathesis polymerization (ROMP) in dichloromethane at 0 °C using Grubbs 1st generation catalyst with a monomer-to-catalyst ratio of 900. Following quenching with ethyl vinyl ether, the material was dried under vacuum. The glass transition temperature was characterized using differential scanning calorimetry (DSC).",
      "reasoning_analysis": "Increasing Factors: The incorporation of rigid cyclic units into the polymer backbone during ROMP severely restricts segmental rotation due to steric constraints. The presence of bulky acetoxy side groups further hinders chain mobility through increased steric volume and potential intermolecular dipole interactions. Additionally, the high monomer-to-catalyst ratio suggests a high molecular weight, which reduces the fractional free volume associated with chain ends. Decreasing Factors: The linear topology of the polymer allows for greater chain mobility compared to crosslinked networks. There is also a possibility that residual dichloromethane or ethyl vinyl ether remains entrapped despite vacuum drying, which could act as a plasticizer and enhance segmental motion. Dominant Factor: The structural rigidity imparted by the cyclic dicyclopentadiene-derived backbone is the dominant factor, providing a substantial intrinsic barrier to segmental motion that qualitatively outweighs the mobility effects of the linear architecture or potential trace solvent."
    },
    "analysis_without_hierarchical_structure": {
      "descriptive_text": "The sample consists of a homopolymer derived from acetoxy-substituted dicyclopentadiene monomers. Synthesis was achieved via ring-opening metathesis polymerization (ROMP) conducted in dichloromethane at 0 °C utilizing a Grubbs 1st generation catalyst with a monomer-to-catalyst ratio of 900. The reaction was terminated by quenching with ethyl vinyl ether, followed by vacuum drying to remove residual solvents. The glass transition temperature was subsequently characterized using differential scanning calorimetry (DSC).",
      "reasoning_analysis": "Increasing Factors: The polymer backbone generated via ROMP of dicyclopentadiene derivatives inherently possesses rigid cyclic structures that significantly restrict segmental mobility compared to linear aliphatic chains. Furthermore, the presence of acetoxy side groups introduces steric bulk and polar dipole-dipole interactions, which increase the cohesive energy density and further hinder chain rotation. Decreasing Factors: The use of dichloromethane as a solvent presents a risk of residual solvent entrapment, which would act as a plasticizer by increasing free volume and lowering Tg if vacuum drying was incomplete. Additionally, the finite molecular weight implied by the [M]/[Cat.] ratio of 900 results in a higher concentration of chain ends compared to ultra-high molecular weight samples, contributing slightly to increased free volume. Dominant Factor: The intrinsic chain stiffness conferred by the fused cyclic units in the backbone and the steric hindrance from the acetoxy substituents are the dominant factors. These structural features establish a high energy barrier for segmental motion, likely overriding the potential plasticization effects from processing, assuming standard vacuum drying efficacy."
    }
  },
  {
    "doi": "10.1039/c5ra01855b",
    "title": "COMMUNICATION",
    "year": 2015,
    "chemical_composition": {
      "repeat_unit_psmiles": null,
      "monomers": [
        {
          "name": "Acetoxy-substituted dicyclopentadiene",
          "smiles": null,
          "ratio_value": null,
          "ratio_unit": null
        }
      ],
      "additives": [
        {
          "name": "Grubbs 1st generation catalyst",
          "type": "catalyst",
          "amount_value": null,
          "amount_unit": null
        }
      ],
      "is_homopolymer": true
    },
    "processing_history": "ROMP synthesis in CH2Cl2 at 0 °C using Grubbs 1st generation catalyst. [M]/[Cat.] ratio = 1700. Quenched with ethyl vinyl ether, dried under vacuum. Tg measured by DSC.",
    "hierarchical_structure": "Linear polymer, amorphous.",
    "properties": {
      "Tg": {
        "value": [
          152.7
        ],
        "unit": "°C"
      }
    },
    "analysis_with_hierarchical_structure": {
      "descriptive_text": "The sample comprises a linear, amorphous homopolymer derived from acetoxy-substituted dicyclopentadiene monomers. It was synthesized via ring-opening metathesis polymerization (ROMP) in dichloromethane at 0 °C utilizing a Grubbs 1st generation catalyst with a monomer-to-catalyst ratio of 1700. Following synthesis, the reaction was quenched with ethyl vinyl ether and the material was dried under vacuum prior to glass transition temperature characterization by differential scanning calorimetry.",
      "reasoning_analysis": "Increasing Factors: The polymer backbone retains a rigid bicyclic structure characteristic of ring-opening metathesis polymerization of dicyclopentadiene derivatives, which severely restricts segmental rotation and increases chain stiffness. Additionally, the presence of acetoxy side groups introduces steric bulk and polar dipole-dipole interactions that further inhibit chain mobility and increase cohesive energy density. Decreasing Factors: The use of dichloromethane as a synthesis solvent presents a risk of residual plasticization if vacuum drying was incomplete, which would increase free volume and lower the Tg. Furthermore, while the monomer-to-catalyst ratio suggests a moderate molecular weight, any deviation from sufficiently high molecular weight limits would introduce chain end free volume effects that depress the transition temperature. Dominant Factor: The intrinsic stiffness of the fused bicyclic repeat units combined with the intermolecular forces from the acetoxy substituents qualitatively dominates the thermal behavior, establishing a robust resistance to segmental motion that likely outweighs the plasticizing potential of residual processing agents or chain end effects."
    },
    "analysis_without_hierarchical_structure": {
      "descriptive_text": "The sample consists of a homopolymer derived from acetoxy-substituted dicyclopentadiene monomers. Synthesis was achieved via ring-opening metathesis polymerization (ROMP) conducted in dichloromethane at 0 °C utilizing a Grubbs 1st generation catalyst with a monomer-to-catalyst ratio of 1700. The reaction was terminated by quenching with ethyl vinyl ether, followed by vacuum drying to remove residual solvents and catalyst components. The glass transition temperature was subsequently characterized using differential scanning calorimetry (DSC).",
      "reasoning_analysis": "Increasing Factors: The polymer backbone incorporates rigid bicyclic structures inherited from the dicyclopentadiene monomer, which severely restricts segmental chain mobility through steric constraints. Additionally, the acetoxy substituents introduce bulky side groups and polar ester functionalities that enhance intermolecular dipole-dipole interactions and further hinder backbone rotation. The high monomer-to-catalyst ratio suggests a high molecular weight, minimizing the free volume contribution from chain ends. Decreasing Factors: The use of dichloromethane as a solvent and ethyl vinyl ether as a quenching agent introduces low molecular weight species that, if not completely removed during vacuum drying, could act as plasticizers to increase free volume and lower the Tg. Furthermore, the unsaturated backbone resulting from ROMP may offer slightly higher flexibility compared to a fully hydrogenated saturated analog. Dominant Factor: The intrinsic rigidity imposed by the fused bicyclic rings within the main chain combined with the steric bulk of the acetoxy side groups qualitatively dominates the thermal behavior. These structural features create a high energy barrier for segmental motion, suggesting that the intrinsic architectural stiffness outweighs potential plasticization effects assuming standard vacuum drying efficacy."
    }
  },
  {
    "doi": null,
    "title": "Prediction of glass transition temperatures of polyacrylates from the structures of motion units",
    "year": 2016,
    "chemical_composition": {
      "repeat_unit_psmiles": null,
      "monomers": [
        {
          "name": "pentabromobenzyl acrylate",
          "smiles": "C=CC(=O)OCc1c(Br)c(Br)c(Br)c(Br)c1Br",
          "ratio_value": null,
          "ratio_unit": null
        }
      ],
      "additives": [],
      "is_homopolymer": true
    },
    "processing_history": "Experimental Tg data sourced from Ref. 13 (Polymer Handbook). Included in Training set (No. 54).",
    "hierarchical_structure": "Amorphous polyacrylate",
    "properties": {
      "Tg": {
        "value": [
          179.9
        ],
        "unit": "°C"
      }
    },
    "analysis_with_hierarchical_structure": {
      "descriptive_text": "The sample consists of an amorphous homopolymer derived from pentabromobenzyl acrylate monomers. Documented within standard polymer literature (Ref. 13, Polymer Handbook), the material represents a pristine polyacrylate system without reported additives or filler components. Structural analysis confirms an amorphous morphology inherent to the substituted acrylate backbone, with thermal properties established under standardized reference conditions.",
      "reasoning_analysis": "Increasing Factors: The pentabromobenzyl side group introduces substantial steric hindrance and high atomic mass due to the five bromine substituents, which drastically restricts segmental rotation around the backbone. Furthermore, the high polarity and polarizability of the carbon-bromine bonds enhance intermolecular cohesive energy density, requiring increased thermal energy to initiate chain mobility. The absence of plasticizing additives in the composition also prevents depression of the transition temperature. Decreasing Factors: The polyacrylate backbone retains inherent flexibility derived from the rotation of C-C single bonds in the main chain, which generally facilitates segmental motion compared to rigid backbone polymers. Additionally, the amorphous structure lacks crystalline constraints that might otherwise restrict free volume expansion. Dominant Factor: The massive steric bulk and strong intermolecular forces generated by the pentabromobenzyl substitution qualitatively dominate the intrinsic flexibility of the acrylate backbone. While the processing history indicates a literature-sourced standard state without specific thermal aging treatments, the chemical architecture ensures that the restrictive effects of the halogenated side group dictate the final Tg behavior."
    },
    "analysis_without_hierarchical_structure": {
      "descriptive_text": "The material under investigation is a homopolymer synthesized from pentabromobenzyl acrylate monomers. The thermal property data, specifically the glass transition temperature, was obtained from established experimental records cited in Ref. 13 of the Polymer Handbook and cataloged within the training dataset as entry No. 54.",
      "reasoning_analysis": "Increasing Factors: The incorporation of the pentabromobenzyl side group introduces significant steric hindrance that restricts backbone segmental rotation. Additionally, the presence of five bromine atoms increases molecular weight and intermolecular friction through enhanced polarizability and dipole interactions, inherently driving the Tg upward. Decreasing Factors: The polyacrylate backbone lacks alpha-substitution, providing greater inherent chain flexibility compared to sterically crowded methacrylate analogs, which acts to lower the Tg relative to stiffer architectures. Furthermore, the processing history indicates literature-sourced data without specific thermal annealing or crosslinking steps, implying the absence of processing-induced structural constraints that could further reduce free volume. Dominant Factor: The massive steric bulk and heavy halogen content of the pentabromobenzyl moiety qualitatively dominate the thermal behavior. While the acrylate backbone offers inherent flexibility, the restriction imposed by the massive pendant group dictates the segmental mobility, establishing the chemical architecture as the primary determinant of the glass transition temperature over the unspecified processing variables."
    }
  },
  {
    "doi": "10.1039/c5ra01855b",
    "title": "COMMUNICATION",
    "year": 2015,
    "chemical_composition": {
      "repeat_unit_psmiles": null,
      "monomers": [
        {
          "name": "Acetoxy-substituted dicyclopentadiene",
          "smiles": null,
          "ratio_value": null,
          "ratio_unit": null
        }
      ],
      "additives": [
        {
          "name": "Grubbs 1st generation catalyst",
          "type": "catalyst",
          "amount_value": null,
          "amount_unit": null
        }
      ],
      "is_homopolymer": true
    },
    "processing_history": "ROMP synthesis in CH2Cl2 at 0 °C using Grubbs 1st generation catalyst. [M]/[Cat.] ratio = 130. Quenched with ethyl vinyl ether, dried under vacuum. Tg measured by DSC.",
    "hierarchical_structure": "Linear polymer, amorphous.",
    "properties": {
      "Tg": {
        "value": [
          137.5
        ],
        "unit": "°C"
      }
    },
    "analysis_with_hierarchical_structure": {
      "descriptive_text": "The sample consists of a linear, amorphous homopolymer derived from the ring-opening metathesis polymerization of acetoxy-substituted dicyclopentadiene. Synthesis was conducted in dichloromethane at 0 °C using Grubbs 1st generation catalyst with a monomer-to-catalyst ratio of 130, followed by quenching with ethyl vinyl ether and vacuum drying. The glass transition temperature was subsequently characterized using differential scanning calorimetry.",
