Repository: hhtrick/HHT-code

# HHT training framework

This directory contains model training, embedding precomputation, inference, article-level baselines and the curated datasets. All commands below assume that the working directory is `train_code/`.

## 3. Datasets and fixed partitions

Each main dataset is a JSON array at `dataset/{property}/{property}.json`. Entries contain source metadata, `chemical_composition`, `processing_history`, `hierarchical_structure`, `properties`, and two generated-analysis objects. Targets are stored as `properties[property]["value"]`; source metadata and target values are not predictive input fields.

| Property | Train | Validation | Test | Total |
|---|---:|---:|---:|---:|

File: train_code/dataset/Tg/Tg.json (part 130 of 235)
[
      "reasoning_analysis": "Increasing Factors: The presence of fused bicyclic rings within the polymer backbone imposes significant conformational constraints, restricting segmental rotation and inherently driving the Tg higher. Additionally, the acetoxy substituents introduce steric bulk and polar dipole-dipole interactions that reduce free volume and enhance intermolecular cohesion. Decreasing Factors: The linear architecture lacks the topological constraints of a crosslinked network, which typically characterizes dicyclopentadiene-based polymers, thereby allowing for greater chain mobility. Furthermore, the use of dichloromethane as a processing solvent presents a risk of residual plasticization if vacuum drying was incomplete, and the low-temperature synthesis conditions may influence the cis/trans microstructure to favor higher free volume. Dominant Factor: The intrinsic rigidity of the bicyclic backbone combined with the polar acetoxy substituents qualitatively dominates the thermal behavior, establishing an elevated baseline Tg relative to flexible aliphatic polymers, although the linear topology prevents the extreme thermal restrictions associated with crosslinked variants."
    },
    "analysis_without_hierarchical_structure": {
      "descriptive_text": "The sample comprises a homopolymer synthesized from acetoxy-substituted dicyclopentadiene monomers via ring-opening metathesis polymerization (ROMP) in dichloromethane at 0 °C using a Grubbs 1st generation catalyst with a monomer-to-catalyst ratio of 130. Following quenching with ethyl vinyl ether, the material was dried under vacuum to yield the final polymer, and the glass transition temperature was measured using differential scanning calorimetry (DSC).",
      "reasoning_analysis": "Increasing Factors: The polymer backbone formed via ROMP of dicyclopentadiene derivatives incorporates rigid cyclic structures and backbone unsaturation that significantly restrict segmental rotation. Additionally, the acetoxy substituents introduce steric bulk and polar dipole-dipole interactions, which increase intermolecular cohesion and inhibit chain mobility, driving the Tg higher. Decreasing Factors: The monomer-to-catalyst ratio of 130 suggests a moderate degree of polymerization, resulting in a higher concentration of chain ends relative to high molecular weight analogs; these chain ends introduce excess free volume which tends to depress the Tg. Furthermore, any incomplete removal of the dichloromethane solvent or ethyl vinyl ether quenching agent during vacuum drying could act as a plasticizer, lowering the transition temperature. Dominant Factor: The intrinsic stiffness of the cyclic backbone coupled with the intermolecular forces from the polar acetoxy groups qualitatively dominates the thermal behavior. While chain end effects from the moderate molecular weight may cause a slight reduction relative to an infinite chain limit, the structural rigidity imposes a fundamentally higher Tg baseline compared to flexible aliphatic polymers."
    }
  },
  {
    "doi": "10.1039/c5ra01855b",
    "title": "COMMUNICATION",
    "year": 2015,
    "chemical_composition": {
      "repeat_unit_psmiles": null,
      "monomers": [
        {
          "name": "Acetoxy-substituted dicyclopentadiene",
          "smiles": null,
          "ratio_value": null,
          "ratio_unit": null
        }
      ],
      "additives": [
        {
          "name": "Grubbs 1st generation catalyst",
          "type": "catalyst",
          "amount_value": null,
          "amount_unit": null
        }
      ],
      "is_homopolymer": true
    },
    "processing_history": "ROMP synthesis in CH2Cl2 at 0 °C using Grubbs 1st generation catalyst. [M]/[Cat.] ratio = 350. Quenched with ethyl vinyl ether, dried under vacuum. Tg measured by DSC.",
    "hierarchical_structure": "Linear polymer, amorphous.",
    "properties": {
      "Tg": {
        "value": [
          141.1
        ],
        "unit": "°C"
      }
    },
    "analysis_with_hierarchical_structure": {
      "descriptive_text": "The sample is a linear, amorphous homopolymer synthesized via ring-opening metathesis polymerization (ROMP) of acetoxy-substituted dicyclopentadiene. The polymerization was conducted in dichloromethane at 0 °C using Grubbs 1st generation catalyst with a monomer-to-catalyst ratio of 350, followed by quenching with ethyl vinyl ether and subsequent vacuum drying. The resulting material was characterized via differential scanning calorimetry to determine its glass transition temperature.",
      "reasoning_analysis": "Increasing Factors: The polymer backbone incorporates rigid bicyclic structures inherent to the dicyclopentadiene derivative, which severely restricts segmental rotation and chain flexibility. Additionally, the pendant acetoxy groups introduce steric hindrance and polar dipole-dipole interactions that further inhibit chain mobility, driving the Tg higher. Decreasing Factors: The processing history involves dichloromethane as a solvent, and any incomplete removal during vacuum drying could leave residual solvent molecules that act as plasticizers, increasing free volume and lowering the Tg. Furthermore, the finite chain length defined by the monomer-to-catalyst ratio results in chain ends that contribute excess free volume compared to an infinite molecular weight polymer. Dominant Factor: The intrinsic structural rigidity provided by the fused ring system in the backbone and the bulky acetoxy substituents qualitatively dominates the thermal behavior, establishing a high Tg baseline that typically outweighs the free volume effects from chain ends or potential trace solvent residues."
    },
    "analysis_without_hierarchical_structure": {
      "descriptive_text": "The sample is a homopolymer synthesized from acetoxy-substituted dicyclopentadiene monomers. It was prepared via ring-opening metathesis polymerization in dichloromethane at 0 °C using a Grubbs 1st generation catalyst with a monomer-to-catalyst ratio of 350. The reaction mixture was quenched with ethyl vinyl ether and dried under vacuum to isolate the polymer. The glass transition temperature was measured by DSC.",
      "reasoning_analysis": "Increasing Factors: The polymer backbone incorporates rigid bicyclic structures derived from dicyclopentadiene, which significantly restrict segmental mobility through steric hindrance and conformational constraints. The presence of acetoxy substituents adds steric bulk and polar interactions that further hinder chain rotation. Additionally, the vacuum drying step in the processing history minimizes residual solvent content, preventing plasticization that would otherwise lower the transition temperature. Decreasing Factors: The ring-opening metathesis polymerization generates unsaturated bonds within the backbone; if the low-temperature synthesis conditions favor a higher cis-isomer content, the resulting chain kinks increase free volume and reduce packing density. Furthermore, incomplete removal of ethyl vinyl ether quenching byproducts or trace catalyst residues could act as low-molecular-weight impurities that enhance local chain mobility. Dominant Factor: The inherent stiffness of the fused bicyclic ring system within the repeat units qualitatively dominates the thermal behavior. While microstructural variations and processing residues provide modulating effects, the severe restriction on backbone flexibility imposed by the dicyclopentadiene architecture establishes the primary determinant for the glass transition temperature."
    }
  },
  {
    "doi": null,
    "title": "Prediction of glass transition temperatures of polyacrylates from the structures of motion units",
    "year": 2016,
    "chemical_composition": {
      "repeat_unit_psmiles": null,
      "monomers": [
        {
          "name": "3-thiapentyl acrylate",
          "smiles": "C=CC(=O)OCCSCC",
          "ratio_value": null,
          "ratio_unit": null
        }
      ],
      "additives": [],
      "is_homopolymer": true
    },
    "processing_history": "Experimental Tg data sourced from Ref. 13 (Polymer Handbook). Included in Test set (No. 55).",
    "hierarchical_structure": "Amorphous polyacrylate",
    "properties": {
      "Tg": {
        "value": [
          -71.1
        ],
        "unit": "°C"
      }
    },
    "analysis_with_hierarchical_structure": {
      "descriptive_text": "The sample is an amorphous polyacrylate homopolymer synthesized from 3-thiapentyl acrylate monomers. Representing a standard reference material within Test set No. 55, the experimental data was curated from established literature (Ref. 13, Polymer Handbook), indicating a well-defined synthetic history.",
      "reasoning_analysis": "Increasing Factors: The ester functional groups along the backbone introduce dipole-dipole interactions that modestly restrict segmental mobility. Additionally, the sulfur atom within the side chain possesses higher polarizability than carbon, which may contribute weak intermolecular attractions compared to a purely hydrocarbon analog, offering slight resistance to chain motion. Decreasing Factors: The acrylate backbone lacks the alpha-methyl substitution found in methacrylates, significantly reducing steric hindrance and allowing greater backbone flexibility. Furthermore, the 3-thiapentyl side group acts as a potent internal plasticizer; its substantial length and the inclusion of flexible thioether (C-S) bonds increase the free volume between polymer chains and facilitate segmental rotation, thereby depressing the Tg. The literature-based processing history implies a standardized equilibrium state, avoiding processing-induced free volume anomalies such as those caused by rapid quenching. Dominant Factor: The internal plasticization effect arising from the long, flexible thioether-containing side chain combined with the inherently mobile acrylate backbone qualitatively dominates the thermal behavior. These structural features promote significant free volume and chain mobility, driving the Tg downward relative to polymers with rigid backbones or shorter side groups, establishing the intrinsic flexibility as the primary determinant of the glass transition."
    },
    "analysis_without_hierarchical_structure": {
      "descriptive_text": "The sample consists of a poly(3-thiapentyl acrylate) homopolymer synthesized without the incorporation of any additives or fillers. The experimental glass transition temperature data for this material was sourced from established literature, specifically Reference 13 of the Polymer Handbook, and the sample was categorized within Test set No. 55 for validation purposes.",
      "reasoning_analysis": "Increasing Factors: The homopolymer architecture ensures a uniform distribution of intermolecular forces without the disruption of comonomer units, which maintains consistent chain packing. Additionally, the presence of the sulfur atom within the side chain introduces greater steric bulk and potential dipole interactions compared to a purely hydrocarbon alkyl chain, which may slightly restrict segmental rotation. Decreasing Factors: The polyacrylate backbone is inherently flexible, and the 3-thiapentyl side group contains multiple flexible linkages, including ester, ether, and thioether bonds along with methylene spacers. These flexible side chains act as internal plasticizers, significantly increasing the free volume between polymer chains and facilitating segmental motion, which strongly depresses the glass transition temperature. Dominant Factor: The internal plasticization effect provided by the long, flexible heteroatom-containing side chain is the dominant factor governing the thermal behavior. While the sulfur atom adds some bulk, the overall increase in free volume and chain flexibility provided by the extended side group structure outweighs restrictive forces. The processing history, indicating a standard literature source without specific thermal modifications, implies that the Tg is determined primarily by these intrinsic chemical factors rather than extrinsic processing variables."
    }
  },
  {
    "doi": null,
    "title": "Prediction of glass transition temperatures of polyacrylates from the structures of motion units",
    "year": 2016,
    "chemical_composition": {
      "repeat_unit_psmiles": null,
      "monomers": [
        {
          "name": "4-thiapentyl acrylate",
          "smiles": "C=CC(=O)OCCCSC",
          "ratio_value": null,
          "ratio_unit": null
        }
      ],
      "additives": [],
      "is_homopolymer": true
    },
    "processing_history": "Experimental Tg data sourced from Ref. 13 (Polymer Handbook). Included in Test set (No. 56).",
    "hierarchical_structure": "Amorphous polyacrylate",
    "properties": {
      "Tg": {
        "value": [
          -65.1
        ],
        "unit": "°C"
      }
    },
    "analysis_with_hierarchical_structure": {
      "descriptive_text": "The sample comprises an amorphous polyacrylate homopolymer synthesized from 4-thiapentyl acrylate monomers. Characterization data for this material were sourced from established literature (Ref. 13, Polymer Handbook) and utilized within Test set No. 56. The hierarchical structure is defined by a flexible polyacrylate backbone substituted with 4-thiapentyl side chains containing sulfur linkages.",
      "reasoning_analysis": "Increasing Factors: The polar ester groups situated along the polymer backbone facilitate intermolecular dipole-dipole interactions, which inherently restrict segmental mobility and contribute to a higher baseline glass transition temperature. Additionally, the presence of sulfur within the side chain introduces specific polarizability that may enhance cohesive energy density compared to purely hydrocarbon analogs. Decreasing Factors: The acrylate backbone lacks the alpha-methyl steric hindrance characteristic of methacrylates, allowing for greater inherent backbone flexibility. More significantly, the long 4-thiapentyl side chain acts as an internal plasticizer, increasing the free volume and spacing between polymer chains to reduce intermolecular friction. The thioether linkage within the side chain further promotes flexibility due to low rotational energy barriers. Dominant Factor: The internal plasticization effect exerted by the long, flexible thia-containing side chain, combined with the inherently mobile acrylate backbone, qualitatively dominates over the restricting polar interactions of the ester groups, leading to a suppressed Tg relative to polyacrylates with shorter or more rigid side groups."
    },
    "analysis_without_hierarchical_structure": {
      "descriptive_text": "The material under investigation is a homopolymer derived from 4-thiapentyl acrylate monomers. The experimental data associated with this sample was obtained from Ref. 13 of the Polymer Handbook and utilized as part of Test set No. 56.",
      "reasoning_analysis": "Increasing Factors: The polyacrylate backbone provides a baseline level of rigidity through the ester functional group, which introduces dipole-dipole interactions that modestly restrict segmental mobility compared to non-polar polyolefins. Decreasing Factors: The 4-thiapentyl side chain acts as a significant internal plasticizer due to its length and flexibility, which increases the free volume within the polymer matrix. Additionally, the presence of the thioether linkage within the side chain further reduces rotational energy barriers compared to carbon or oxygen analogs, facilitating easier chain motion. Dominant Factor: The internal plasticization effect resulting from the long, flexible thioether-containing side chain is the dominant influence. This structural feature qualitatively outweighs the restrictive effects of the backbone ester groups, driving the Tg toward lower values typical of long-chain acrylate homologs."
    }
  },
  {
    "doi": "10.1039/c5ra01855b",
    "title": "COMMUNICATION",
    "year": 2015,
    "chemical_composition": {
      "repeat_unit_psmiles": null,
      "monomers": [
        {
          "name": "Acetoxy-substituted dicyclopentadiene",
          "smiles": null,
          "ratio_value": null,
          "ratio_unit": null
        }
      ],
      "additives": [
        {
          "name": "Grubbs 1st generation catalyst",
          "type": "catalyst",
          "amount_value": null,
          "amount_unit": null
        }
      ],
      "is_homopolymer": true
    },
    "processing_history": "ROMP synthesis in CH2Cl2 at 0 °C using Grubbs 1st generation catalyst. [M]/[Cat.] ratio = 3850. Quenched with ethyl vinyl ether, dried under vacuum. Tg measured by DSC.",
    "hierarchical_structure": "Linear polymer, amorphous.",
    "properties": {
      "Tg": {
        "value": [
          159.1
        ],
        "unit": "°C"
      }
    },
    "analysis_with_hierarchical_structure": {
      "descriptive_text": "The sample comprises a linear, amorphous homopolymer derived from the ring-opening metathesis polymerization of acetoxy-substituted dicyclopentadiene. Synthesis was conducted in dichloromethane at 0 °C utilizing a Grubbs 1st generation catalyst with a monomer-to-catalyst ratio of 3850, followed by quenching with ethyl vinyl ether and subsequent vacuum drying. The glass transition temperature was characterized using differential scanning calorimetry.",
      "reasoning_analysis": "Increasing Factors: The rigid cyclic backbone structure resulting from the ring-opening metathesis polymerization restricts segmental chain mobility, while the polar acetoxy substituents enhance intermolecular dipole-dipole interactions, both intrinsically driving the Tg higher. Additionally, the high monomer-to-catalyst ratio implies a high degree of polymerization, which reduces the free volume contribution from chain ends according to the Fox-Flory relationship. Decreasing Factors: The processing history involves volatile organic compounds such as dichloromethane and ethyl vinyl ether which, if not completely removed during vacuum drying, could act as plasticizers to increase free volume and lower the Tg. Furthermore, the linear architecture lacks the topological constraints of a crosslinked network, allowing for relatively greater segmental motion. Dominant Factor: The intrinsic chain stiffness provided by the fused cyclic structures and the polar interactions of the acetoxy groups qualitatively dominate the thermal behavior, establishing a robust baseline Tg that outweighs potential plasticization effects assuming standard vacuum drying efficacy."
    },
    "analysis_without_hierarchical_structure": {
      "descriptive_text": "The sample comprises a homopolymer synthesized from acetoxy-substituted dicyclopentadiene monomers via ring-opening metathesis polymerization (ROMP). The reaction was performed in dichloromethane at 0 °C using Grubbs 1st generation catalyst with a monomer-to-catalyst ratio of 3850, followed by quenching with ethyl vinyl ether and vacuum drying. The glass transition temperature was subsequently characterized using differential scanning calorimetry (DSC).",
      "reasoning_analysis": "Increasing Factors: The polymer backbone incorporates rigid cyclic structures derived from the dicyclopentadiene monomer via ROMP, significantly restricting segmental chain mobility through steric constraints. Additionally, the acetoxy side groups introduce bulk and polar ester functionality, enhancing intermolecular dipole-dipole interactions and increasing the cohesive energy density. The high monomer-to-catalyst ratio implies a high molecular weight, reducing chain-end free volume effects. Decreasing Factors: Residual dichloromethane solvent or ethyl vinyl ether quencher trapped within the matrix could act as plasticizers, increasing free volume and lowering the Tg. Additionally, backbone unsaturation from metathesis may introduce conformational flexibility depending on the cis/trans ratio. Dominant Factor: The intrinsic backbone rigidity from cyclic units and steric hindrance from acetoxy substituents qualitatively dominate the thermal behavior, establishing a rigid baseline that outweighs potential minor plasticization effects assuming effective vacuum drying."
    }
  },
  {
    "doi": "10.1002/app.24922",
    "title": "Microstructure and Glass-Transition Temperature of Novel Star -SIBR",
    "year": 2006,
    "chemical_composition": {
      "repeat_unit_psmiles": null,
      "monomers": [
        {
          "name": "Styrene",
          "smiles": "C=CC1=CC=CC=C1",
          "ratio_value": 30,
          "ratio_unit": "wt%"
        },
        {
          "name": "Isoprene",
          "smiles": "CC(=C)C=C",
          "ratio_value": 35,
          "ratio_unit": "wt%"
        },
        {
          "name": "Butadiene",
          "smiles": "C=CC=C",
          "ratio_value": 35,
          "ratio_unit": "wt%"
        }
      ],
      "additives": [
        {
          "name": "Antioxidant",
          "type": "stabilizer",
          "amount_value": 1,
          "amount_unit": "phm"
        },
        {
          "name": "N-functionalized mutilithium (N-M-Li)",
          "type": "initiator",
          "amount_value": null,
          "amount_unit": null
        },
        {
          "name": "TMEDA",
          "type": "polar modifier",
          "amount_value": null,
          "amount_unit": null
        }
      ],
      "is_homopolymer": false
    },
    "processing_history": "Anionic polymerization in cyclohexane at 50 °C. Initiator concentration [C0] = 9.26 x 10^-4 mol/L. Stabilized with 1 phm antioxidant. Dried in vacuum oven at 50 °C. Tg measured by DSC (DuPont MDSC-2910) at 10 °C/min from -120 to 120 °C under N2 (50 mL/min).",
    "hierarchical_structure": "Star-shaped copolymer. Microstructure: St 23.0%, 1,2-PB 31.1%, 1,4-PB 24.5%, 1,4-PI 0%, 3,4-PI 21.4%.",
    "properties": {
      "Tg": {
        "value": [
          -19.47
        ],
        "unit": "°C"
      }
    },
    "analysis_with_hierarchical_structure": {
      "descriptive_text": "The sample constitutes a star-shaped styrene-isoprene-butadiene terpolymer synthesized via anionic polymerization in cyclohexane at 50 °C using an N-functionalized mutilithium initiator and TMEDA as a polar modifier. The feed composition comprises 30 wt% styrene, 35 wt% isoprene, and 35 wt% butadiene, stabilized with 1 phm antioxidant. Hierarchical characterization indicates a microstructure distribution of 23.0% styrene units, 31.1% 1,2-polybutadiene, 24.5% 1,4-polybutadiene, and 21.4% 3,4-polyisoprene, with no detectable 1,4-polyisoprene units. Following synthesis, the material underwent vacuum drying at 50 °C, and thermal transitions were assessed via differential scanning calorimetry at a heating rate of 10 °C/min under nitrogen flow.",
      "reasoning_analysis": "Increasing Factors: The incorporation of styrene monomers introduces bulky phenyl side groups that impose significant steric hindrance on backbone rotation, inherently raising the glass transition temperature. Furthermore, the specific microstructure exhibits a high proportion of 1,2-polybutadiene and 3,4-polyisoprene units, which possess pendant vinyl groups that further restrict segmental mobility compared to 1,4-units. The star-shaped architecture reduces the concentration of free chain ends relative to a linear analog, decreasing free volume and restricting chain mobility, while potential ionic associations from the lithiated initiator species could act as physical crosslinks. Decreasing Factors: The majority composition consists of flexible diene units (isoprene and butadiene totaling 70 wt%), which possess low rotational energy barriers and inherently drive the Tg downward. Additionally, the presence of the antioxidant additive, even at low concentrations, may act as a small-molecule plasticizer if miscible, enhancing free volume and lowering the Tg. Dominant Factor: The copolymer composition serves as the primary determinant, where the substantial styrene content and high vinyl microstructure qualitatively oppose the flexibility of the diene majority; this compositional rigidity dominates the final thermal behavior by significantly elevating the Tg relative to conventional high-cis diene rubbers, while the star architecture further reinforces this restriction on segmental motion by limiting chain-end effects."
    },
    "analysis_without_hierarchical_structure": {
      "descriptive_text": "This material is a styrene-isoprene-butadiene terpolymer synthesized via anionic polymerization in cyclohexane at 50 °C, utilizing N-functionalized mutilithium as the initiator and TMEDA as a polar modifier. The monomer feed consisted of 30 wt% styrene, 35 wt% isoprene, and 35 wt% butadiene. Following polymerization, the product was stabilized with 1 phm of antioxidant and dried in a vacuum oven at 50 °C to remove residual solvent. The glass transition temperature was characterized using differential scanning calorimetry at a heating rate of 10 °C/min under a nitrogen purge, scanning from -120 to 120 °C.",
      "reasoning_analysis": "Increasing Factors: The incorporation of 30 wt% styrene introduces bulky phenyl side groups that restrict backbone segmental motion through steric hindrance, inherently raising the Tg relative to a pure polydiene system. Furthermore, the use of TMEDA as a polar modifier during anionic polymerization typically increases the 1,2-vinyl microstructure content within the butadiene and isoprene segments; this higher vinyl content introduces additional side groups along the backbone, further restricting rotation and increasing Tg. Additionally, lithium chain ends from the initiator may form ionic aggregates acting as physical crosslinks, limiting chain mobility. Decreasing Factors: The majority composition comprises isoprene and butadiene (70 wt% combined), which possess flexible backbones with low rotational energy barriers, establishing a low baseline for the transition temperature. Moreover, the vacuum drying temperature of 50 °C is below the boiling point of cyclohexane, raising the possibility that residual solvent or unreacted TMEDA remains trapped within the matrix, acting as a plasticizer that increases free volume and depresses the Tg. Dominant Factor: The compositional weighted average of the monomer units qualitatively dominates the final Tg behavior; specifically, the high weight fraction of flexible diene monomers dictates an elastomeric transition regime, although the precise position within this regime is significantly modulated upward by the styrene content and the vinyl-rich microstructure induced by the polar modifier."
    }
  },
  {
    "doi": null,
    "title": "Prediction of glass transition temperatures of polyacrylates from the structures of motion units",
    "year": 2016,
    "chemical_composition": {
      "repeat_unit_psmiles": null,
      "monomers": [
        {
          "name": "3-thiabutyl acrylate",
          "smiles": "C=CC(=O)OCCSC",
          "ratio_value": null,
          "ratio_unit": null
        }
      ],
      "additives": [],
      "is_homopolymer": true
    },
    "processing_history": "Experimental Tg data sourced from Ref. 13 (Polymer Handbook). Included in Test set (No. 57).",
    "hierarchical_structure": "Amorphous polyacrylate",
    "properties": {
      "Tg": {
        "value": [
          -60.1
        ],
        "unit": "°C"
      }
    },
    "analysis_with_hierarchical_structure": {
      "descriptive_text": "The sample comprises an amorphous homopolymer derived from 3-thiabutyl acrylate monomers, characterized by a polyacrylate backbone structure. The material is free of external additives or fillers, and the thermal property data was obtained from established literature sources, specifically Reference 13 of the Polymer Handbook within Test set No. 57.",
      "reasoning_analysis": "Increasing Factors: The polyacrylate backbone provides inherent chain stiffness relative to polyolefins, while the ester linkages introduce dipole-dipole interactions that restrict segmental mobility and elevate the glass transition temperature. Decreasing Factors: The 3-thiabutyl side chain introduces significant free volume due to its length and flexibility, acting as an internal plasticizer. Furthermore, the thioether linkage within the side chain exhibits low rotational barriers and high polarizability, which enhances local chain mobility and reduces cohesive energy density. Dominant Factor: The internal plasticization effect conferred by the flexible, heteroatom-containing side chain is the dominant factor, likely lowering the Tg relative to polyacrylates with shorter or more rigid side groups, as the intrinsic chemical structure dictates the thermal behavior in the absence of specific processing-induced physical aging."
    },
    "analysis_without_hierarchical_structure": {
      "descriptive_text": "The sample consists of a poly(3-thiabutyl acrylate) homopolymer synthesized from the 3-thiabutyl acrylate monomer. The experimental glass transition temperature data associated with this material was retrieved from established literature, specifically Reference 13 of the Polymer Handbook, and was utilized as part of Test set No. 57.",
      "reasoning_analysis": "Increasing Factors: The presence of the polar ester linkage within the repeat unit introduces dipole-dipole interactions between polymer chains, which restricts segmental mobility and intrinsically drives the Tg upward relative to non-polar hydrocarbon backbones. Additionally, the main chain carbon-carbon bonds provide a baseline structural rigidity that resists thermal motion. Decreasing Factors: The 3-thiabutyl side group constitutes a relatively long and flexible aliphatic chain containing a sulfur atom, which acts as an internal plasticizer by increasing free volume and facilitating segmental rotation. The flexibility of the C-S bonds and the length of the side chain significantly reduce the energy barrier for chain motion, driving the Tg downward. Dominant Factor: The internal plasticization effect provided by the flexible 3-thiabutyl side chain is the dominant factor governing the thermal behavior. While the ester group provides cohesive energy, the increased free volume and mobility granted by the lengthy, sulfur-containing side chain qualitatively depress the Tg relative to short-chain acrylate homologs. The processing history, being a literature reference, implies standard conditioning, meaning the intrinsic chemical architecture rather than specific thermal processing dictates the observed Tg behavior."
    }
  },
  {
    "doi": "10.1002/app.24922",
    "title": "Microstructure and Glass-Transition Temperature of Novel Star -SIBR",
    "year": 2006,
    "chemical_composition": {
      "repeat_unit_psmiles": null,
      "monomers": [
        {
          "name": "Styrene",
          "smiles": "C=CC1=CC=CC=C1",
          "ratio_value": 30,
          "ratio_unit": "wt%"
        },
        {
          "name": "Isoprene",
          "smiles": "CC(=C)C=C",
          "ratio_value": 35,
          "ratio_unit": "wt%"
        },
        {
          "name": "Butadiene",
          "smiles": "C=CC=C",
          "ratio_value": 35,
          "ratio_unit": "wt%"
        }
      ],
      "additives": [
        {
          "name": "Antioxidant",
          "type": "stabilizer",
          "amount_value": 1,
          "amount_unit": "phm"
        },
        {
          "name": "N-functionalized mutilithium (N-M-Li)",
          "type": "initiator",
          "amount_value": null,
          "amount_unit": null
        },
        {
          "name": "TMEDA",
          "type": "polar modifier",
          "amount_value": null,
          "amount_unit": null
        }
      ],
      "is_homopolymer": false
    },
    "processing_history": "Anionic polymerization in cyclohexane at 50 °C. Initiator concentration [C0] = 7.69 x 10^-4 mol/L. Stabilized with 1 phm antioxidant. Dried in vacuum oven at 50 °C. Tg measured by DSC (DuPont MDSC-2910) at 10 °C/min from -120 to 120 °C under N2 (50 mL/min).",
    "hierarchical_structure": "Star-shaped copolymer. Microstructure: St 23.1%, 1,2-PB 30.3%, 1,4-PB 24.6%, 1,4-PI 0%, 3,4-PI 22.0%.",
    "properties": {
      "Tg": {
        "value": [
          -17.32
        ],
        "unit": "°C"
      }
    },
    "analysis_with_hierarchical_structure": {
      "descriptive_text": "The sample is a star-shaped terpolymer synthesized via anionic polymerization in cyclohexane at 50 °C using N-functionalized mutilithium (N-M-Li) as an initiator and TMEDA as a polar modifier. The chemical composition comprises 30 wt% Styrene, 35 wt% Isoprene, and 35 wt% Butadiene. Microstructural analysis indicates a linkage distribution of 23.1% Styrene, 30.3% 1,2-polybutadiene, 24.6% 1,4-polybutadiene, and 22.0% 3,4-polyisoprene, with no detectable 1,4-polyisoprene content. Following synthesis, the material was stabilized with 1 phm antioxidant and dried in a vacuum oven at 50 °C. The glass transition temperature was characterized by DSC at a heating rate of 10 °C/min from -120 to 120 °C under a nitrogen flow of 50 mL/min.",
      "reasoning_analysis": "Increasing Factors: The inclusion of 30 wt% Styrene introduces bulky phenyl side groups that impose steric hindrance on backbone rotation, inherently elevating the Tg. Additionally, the microstructure exhibits a high vinyl content, specifically 30.3% 1,2-polybutadiene and 22.0% 3,4-polyisoprene linkages; these pendant vinyl groups restrict segmental mobility more significantly than flexible 1,4-linkages. The star-shaped topology further introduces topological constraints at the core, limiting long-range chain motion compared to linear analogs. Decreasing Factors: The majority composition consists of flexible diene units (70 wt% combined Isoprene and Butadiene), which possess low energy barriers for bond rotation, driving the Tg downward relative to styrenic homopolymers. Additionally, the inclusion of 1 phm antioxidant introduces low molecular weight species that may act as plasticizers by increasing free volume between polymer chains. Dominant Factor: While the high diene content provides a flexible baseline, the substantial Styrene fraction combined with the high vinyl microstructure qualitatively dominates the thermal behavior. These rigidifying elements, reinforced by the star-shaped architectural constraints, likely shift the Tg significantly higher than standard rubbery polydienes, though the plasticizing effect of the antioxidant and the majority diene phase prevent it from reaching the rigidity of pure polystyrene."
    },
    "analysis_without_hierarchical_structure": {
      "descriptive_text": "The sample is a terpolymer composed of 30 wt% Styrene, 35 wt% Isoprene, and 35 wt% Butadiene, synthesized via anionic polymerization in cyclohexane at 50 °C using N-functionalized mutilithium (N-M-Li) as the initiator and TMEDA as a polar modifier. The resulting polymer was stabilized with 1 phm of antioxidant and subsequently dried in a vacuum oven at 50 °C. The glass transition temperature was characterized using differential scanning calorimetry (DSC) on a DuPont MDSC-2910 instrument, employing a heating rate of 10 °C/min from -120 to 120 °C under a nitrogen flow of 50 mL/min.",
      "reasoning_analysis": "Increasing Factors: The inclusion of Styrene monomers introduces bulky phenyl side groups that impose steric hindrance on backbone rotation, intrinsically raising the Tg. Furthermore, the use of TMEDA as a polar modifier during anionic polymerization typically increases the vinyl content (1,2- or 3,4-microstructure) of the diene segments, which restricts chain flexibility compared to pure 1,4-addition, thereby contributing to a higher Tg. Potential ionic aggregation from residual lithium initiator ends may also physically crosslink chains, restricting mobility. Decreasing Factors: The chemical composition is dominated by Isoprene and Butadiene (70 wt% combined), which possess flexible backbones and low inherent Tg values, driving the overall transition temperature down. Additionally, the added antioxidant acts as a small molecule plasticizer that increases free volume, and the vacuum drying temperature of 50 °C may be insufficient to completely remove all cyclohexane solvent, risking residual solvent plasticization. Dominant Factor: The compositional ratio is the primary determinant; the majority weight fraction of flexible diene monomers overrides the rigidifying effect of the Styrene component, qualitatively establishing a Tg behavior characteristic of elastomeric materials rather than rigid thermoplastics, although the Styrene content prevents the Tg from reaching the extremely low values of pure polydienes."
    }
  },
  {
    "doi": null,
    "title": "Effect of resist polymer molecular weight on EUV lithography",
    "year": null,
    "chemical_composition": {
      "repeat_unit_psmiles": null,
      "monomers": [
        {
          "name": "4-hydroxystyrene (acetal protected)",
          "smiles": null,
          "ratio_value": null,
          "ratio_unit": null
        }
      ],
      "additives": [
        {
          "name": "PAG-A",
          "type": "photoacid generator",
          "amount_value": null,
          "amount_unit": null
        },
        {
          "name": "Organic amine",
          "type": "quencher",
          "amount_value": null,
          "amount_unit": null
        }
      ],
      "is_homopolymer": true
    },
    "processing_history": "Acetal protected poly(4-hydroxystyrene) synthesized using low molecular weight PHS resin precursor. Resist solution spin-coated on HMDS-treated Si wafer, prebaked at 120 °C for 90 sec to 60 nm thickness. Tg measured by Nano-TA (local thermal analysis equipped with AFM) at constant thermal scanning rate.",
    "hierarchical_structure": "Amorphous resist film, 60 nm thickness. Low molecular weight polymer.",
    "properties": {
      "Tg": {
        "value": [
          110
        ],
        "unit": "°C"
      }
    },
    "analysis_with_hierarchical_structure": {
      "descriptive_text": "The sample comprises an amorphous resist film based on a low molecular weight poly(4-hydroxystyrene) homopolymer where the hydroxyl groups are acetal protected. The formulation incorporates PAG-A as a photoacid generator and an organic amine functioning as a quencher. This polymer solution was spin-coated onto an HMDS-treated silicon wafer and subjected to a prebake at 120 °C for 90 seconds to achieve a final film thickness of 60 nm. The glass transition temperature was subsequently characterized using Nano-TA, a local thermal analysis technique equipped with an atomic force microscope, operating at a constant thermal scanning rate.",
