Repository: hhtrick/HHT-code

# HHT training framework

This directory contains model training, embedding precomputation, inference, article-level baselines and the curated datasets. All commands below assume that the working directory is `train_code/`.

## 3. Datasets and fixed partitions

Each main dataset is a JSON array at `dataset/{property}/{property}.json`. Entries contain source metadata, `chemical_composition`, `processing_history`, `hierarchical_structure`, `properties`, and two generated-analysis objects. Targets are stored as `properties[property]["value"]`; source metadata and target values are not predictive input fields.

| Property | Train | Validation | Test | Total |
|---|---:|---:|---:|---:|

File: train_code/dataset/Tg/Tg.json (part 131 of 235)
[
      "reasoning_analysis": "Increasing Factors: The presence of bulky acetal protecting groups on the styrene backbone introduces steric hindrance that restricts segmental rotation compared to unsubstituted polystyrene, intrinsically supporting a higher Tg. Additionally, the confinement of the 60 nm film on a solid HMDS-treated silicon substrate may restrict chain mobility near the polymer-substrate interface, potentially elevating the local Tg in that region. Decreasing Factors: The protection of hydroxyl groups eliminates the strong inter-chain hydrogen bonding network characteristic of pristine poly(4-hydroxystyrene), significantly reducing cohesive energy density and lowering the Tg. The inclusion of small molecule additives, specifically the PAG-A and organic amine quencher, acts as internal plasticizers that increase free volume and facilitate chain mobility. Furthermore, the explicitly noted low molecular weight enhances the concentration of chain ends, promoting free volume according to the Fox-Flory relationship, while the nanoscale thickness may introduce free surface effects that enhance mobility at the air-polymer interface. Dominant Factor: The dominant factor influencing the Tg behavior is the combination of chemical modification and formulation additives. While substrate confinement provides some restriction, the elimination of strong inter-chain hydrogen bonding via acetal protection, coupled with the plasticizing effect of the photoacid generator and amine quencher alongside the low molecular weight architecture, qualitatively drives the Tg significantly lower than that of pristine, high-molecular-weight poly(4-hydroxystyrene)."
    },
    "analysis_without_hierarchical_structure": {
      "descriptive_text": "The sample consists of an acetal-protected poly(4-hydroxystyrene) homopolymer formulated with a photoacid generator (PAG-A) and an organic amine quencher. This resist solution was spin-coated onto a hexamethyldisilazane (HMDS)-treated silicon wafer to achieve a film thickness of 60 nm, followed by a prebake treatment at 120 °C for 90 seconds. The glass transition temperature was subsequently characterized using nano-thermal analysis (Nano-TA) equipped with atomic force microscopy at a constant thermal scanning rate.",
      "reasoning_analysis": "Increasing Factors: The incorporation of bulky acetal protecting groups on the styrenic backbone introduces significant steric hindrance, which restricts segmental rotation and intrinsically drives the Tg higher compared to unsubstituted analogs. Additionally, the thermal prebake at 120 °C facilitates solvent evaporation and may induce physical aging, reducing free volume within the matrix. Decreasing Factors: The inclusion of low molecular weight additives, specifically the photoacid generator and organic amine, acts as internal plasticizers that increase free volume and enhance chain mobility. Furthermore, the use of a low molecular weight resin precursor increases the concentration of chain ends, which possess higher mobility than backbone segments, while the 60 nm thin film geometry introduces confinement effects where the free surface enhances segmental dynamics. Dominant Factor: While the steric bulk of the acetal groups provides structural rigidity, the combined plasticizing effect of the small molecule additives and the high chain end concentration associated with the low molecular weight precursor qualitatively dominate the thermal behavior, likely resulting in a net reduction of Tg relative to a high-molecular-weight bulk homopolymer, an effect further amplified by the surface mobility inherent to thin-film Nano-TA measurements."
    }
  },
  {
    "doi": "10.1002/app.24922",
    "title": "Microstructure and Glass-Transition Temperature of Novel Star -SIBR",
    "year": 2006,
    "chemical_composition": {
      "repeat_unit_psmiles": null,
      "monomers": [
        {
          "name": "Styrene",
          "smiles": "C=CC1=CC=CC=C1",
          "ratio_value": 30,
          "ratio_unit": "wt%"
        },
        {
          "name": "Isoprene",
          "smiles": "CC(=C)C=C",
          "ratio_value": 35,
          "ratio_unit": "wt%"
        },
        {
          "name": "Butadiene",
          "smiles": "C=CC=C",
          "ratio_value": 35,
          "ratio_unit": "wt%"
        }
      ],
      "additives": [
        {
          "name": "Antioxidant",
          "type": "stabilizer",
          "amount_value": 1,
          "amount_unit": "phm"
        },
        {
          "name": "N-functionalized mutilithium (N-M-Li)",
          "type": "initiator",
          "amount_value": null,
          "amount_unit": null
        },
        {
          "name": "TMEDA",
          "type": "polar modifier",
          "amount_value": null,
          "amount_unit": null
        }
      ],
      "is_homopolymer": false
    },
    "processing_history": "Anionic polymerization in cyclohexane at 50 °C. D/Li ratio = 0.8. Stabilized with 1 phm antioxidant. Dried in vacuum oven at 50 °C. Tg measured by DSC (DuPont MDSC-2910) at 10 °C/min from -120 to 120 °C under N2 (50 mL/min).",
    "hierarchical_structure": "Star-shaped copolymer. Microstructure: St 20.9%, 1,2-PB 25.4%, 1,4-PB 25.0%, 1,4-PI 8.2%, 3,4-PI 20.5%.",
    "properties": {
      "Tg": {
        "value": [
          -16.69
        ],
        "unit": "°C"
      }
    },
    "analysis_with_hierarchical_structure": {
      "descriptive_text": "The sample is a star-shaped styrene-isoprene-butadiene terpolymer synthesized via anionic polymerization in cyclohexane at 50 °C with a D/Li ratio of 0.8, using N-functionalized mutilithium as an initiator and TMEDA as a polar modifier. The chemical composition comprises 30 wt% styrene, 35 wt% isoprene, and 35 wt% butadiene, with a resolved microstructure consisting of 20.9% styrene, 25.4% 1,2-polybutadiene, 25.0% 1,4-polybutadiene, 8.2% 1,4-polyisoprene, and 20.5% 3,4-polyisoprene units. Following synthesis, the material was stabilized with 1 phm antioxidant and dried in a vacuum oven at 50 °C. Thermal characterization was performed using a DuPont MDSC-2910 differential scanning calorimeter at a heating rate of 10 °C/min under a nitrogen flow of 50 mL/min, scanning from -120 to 120 °C.",
      "reasoning_analysis": "Increasing Factors: The incorporation of styrene monomers introduces bulky phenyl side groups that impose significant steric hindrance on backbone rotation, intrinsically driving the Tg higher. Furthermore, the microstructural analysis indicates a high proportion of 1,2-polybutadiene and 3,4-polyisoprene units; these vinyl configurations possess pendant groups that restrict segmental mobility more effectively than 1,4-linkages, contributing to an elevated Tg. The star-shaped architecture also introduces branching points that constrain chain dynamics compared to linear analogs. Decreasing Factors: The majority composition consists of butadiene and isoprene (70 wt% combined), which possess flexible backbones with low intrinsic glass transition temperatures, establishing a low baseline. The addition of 1 phm antioxidant introduces small molecules that may increase free volume and act as mild plasticizers. Additionally, if the vacuum drying process did not completely remove the cyclohexane solvent or TMEDA modifier, residual volatiles would significantly depress the Tg. Dominant Factor: While the flexible diene backbone establishes an elastomeric baseline, the substantial vinyl content within the diene sequences and the inclusion of styrene units are the dominant factors qualitatively shifting the Tg upward relative to pure polydienes. The star-shaped topology further restricts mobility, ensuring the final Tg reflects the constrained motion imposed by the specific microstructure and branching rather than solely the chemical composition."
    },
    "analysis_without_hierarchical_structure": {
      "descriptive_text": "The sample comprises a styrene-isoprene-butadiene terpolymer synthesized via anionic polymerization in cyclohexane at 50 °C using an N-functionalized mutilithium initiator and TMEDA as a polar modifier with a D/Li ratio of 0.8. The monomer composition consists of 30 wt% styrene, 35 wt% isoprene, and 35 wt% butadiene. Following synthesis, the material was stabilized with 1 phm antioxidant and dried in a vacuum oven at 50 °C. The glass transition temperature was characterized by DSC at a heating rate of 10 °C/min from -120 to 120 °C under a nitrogen flow of 50 mL/min.",
      "reasoning_analysis": "Increasing Factors: The inclusion of 30 wt% styrene introduces bulky phenyl side groups that restrict backbone rotation through steric hindrance, inherently increasing chain rigidity. Additionally, the use of TMEDA in cyclohexane promotes higher vinyl content in the diene units during anionic polymerization, which reduces chain flexibility compared to 1,4-microstructures, while residual ionic species from the functionalized initiator may create physical crosslinks that further hinder segmental motion. Decreasing Factors: The majority composition of 70 wt% flexible diene monomers (isoprene and butadiene) provides significant free volume and chain mobility, fundamentally lowering the transition temperature relative to polystyrene. The addition of 1 phm antioxidant acts as a small molecule plasticizer that increases free volume, and incomplete removal of cyclohexane during vacuum drying at 50 °C could introduce residual solvent effects that further depress the Tg. Dominant Factor: The copolymer composition is the dominant factor governing the thermal behavior; the high mass fraction of flexible diene units establishes the continuous phase characteristics, ensuring the primary glass transition remains in the low-temperature regime typical of rubbery matrices despite the stiffening influences of the styrene segments and microstructural modifiers."
    }
  },
  {
    "doi": null,
    "title": "Effect of resist polymer molecular weight on EUV lithography",
    "year": null,
    "chemical_composition": {
      "repeat_unit_psmiles": null,
      "monomers": [
        {
          "name": "4-hydroxystyrene (acetal protected)",
          "smiles": null,
          "ratio_value": null,
          "ratio_unit": null
        }
      ],
      "additives": [
        {
          "name": "PAG-B",
          "type": "photoacid generator",
          "amount_value": null,
          "amount_unit": null
        },
        {
          "name": "Organic amine",
          "type": "quencher",
          "amount_value": null,
          "amount_unit": null
        }
      ],
      "is_homopolymer": true
    },
    "processing_history": "Acetal protected poly(4-hydroxystyrene) synthesized using low molecular weight PHS resin precursor. Resist solution containing PAG-B spin-coated on HMDS-treated Si wafer, prebaked at 120 °C for 90 sec to 60 nm thickness. Tg measured by Nano-TA (local thermal analysis equipped with AFM) at constant thermal scanning rate.",
    "hierarchical_structure": "Amorphous resist film, 60 nm thickness. Low molecular weight polymer.",
    "properties": {
      "Tg": {
        "value": [
          120
        ],
        "unit": "°C"
      }
    },
    "analysis_with_hierarchical_structure": {
      "descriptive_text": "The sample comprises an amorphous resist film based on a low molecular weight acetal protected poly(4-hydroxystyrene) homopolymer, formulated with PAG-B photoacid generator and an organic amine quencher. Prepared by spin-coating the resist solution onto an HMDS-treated silicon wafer, the film was processed to a thickness of 60 nm and prebaked at 120 °C for 90 seconds. Thermal characterization was performed via Nano-TA using an atomic force microscope setup at a constant scanning rate.",
      "reasoning_analysis": "Increasing Factors: The acetal protection groups on the poly(4-hydroxystyrene) backbone introduce significant steric bulk compared to native hydroxyl groups, restricting segmental rotation and intrinsically elevating the glass transition temperature relative to unprotected chains. Additionally, the rigid aromatic styrene backbone contributes to inherent chain stiffness. Decreasing Factors: The incorporation of small molecule additives, specifically the PAG-B photoacid generator and organic amine quencher, acts as internal plasticizers that increase free volume and facilitate segmental mobility, thereby depressing the Tg. Furthermore, the explicitly low molecular weight of the polymer precursor increases the concentration of chain ends, enhancing free volume according to the Fox-Flory relationship. The thin film geometry (60 nm) on an HMDS-treated substrate may also induce confinement effects where reduced substrate interactions and free surface mobility lower the local Tg compared to the bulk. Dominant Factor: While the bulky acetal groups provide intrinsic backbone rigidity, the combination of low molecular weight and the significant presence of small molecule additives within the thin film formulation likely dominates the thermal behavior. Consequently, these plasticizing effects and chain end contributions are expected to qualitatively lower the Tg relative to a high molecular weight, additive-free bulk counterpart, despite the steric hindrance of the protecting groups."
    },
    "analysis_without_hierarchical_structure": {
      "descriptive_text": "The sample comprises an acetal-protected poly(4-hydroxystyrene) homopolymer formulated with PAG-B as a photoacid generator and an organic amine quencher. Synthesized from a low molecular weight poly(4-hydroxystyrene) resin precursor, the resist solution was spin-coated onto a hexamethyldisilazane-treated silicon wafer to form a 60 nm film. The coating was prebaked at 120 °C for 90 seconds, and the glass transition temperature was characterized via nano-thermal analysis equipped with atomic force microscopy at a constant thermal scanning rate.",
      "reasoning_analysis": "Increasing Factors: The steric bulk associated with the acetal protecting groups on the polymer backbone introduces rotational barriers that restrict segmental mobility compared to unsubstituted chains. Additionally, the confinement effects inherent to the 60 nm thin film geometry may restrict chain dynamics near the substrate interface, potentially contributing to a localized increase in thermal stability. Decreasing Factors: The utilization of a low molecular weight precursor increases the fraction of chain ends, thereby enhancing free volume and depressing the glass transition temperature relative to high molecular weight analogs. Furthermore, the acetal protection eliminates the strong interchain hydrogen bonding network native to poly(4-hydroxystyrene), significantly reducing cohesive energy density. The inclusion of small molecule additives, specifically the PAG-B and organic amine quencher, acts as internal plasticizers that further facilitate segmental motion. Dominant Factor: The loss of interchain hydrogen bonding due to acetal protection, compounded by the low molecular weight architecture and the plasticizing effect of the dispersed additives, qualitatively dominates the thermal behavior. These factors collectively drive the Tg downward relative to the native polymer, making the reduction in intermolecular cohesion and chain entanglement the primary determinant of the observed glass transition."
    }
  },
  {
    "doi": "10.1002/app.24922",
    "title": "Microstructure and Glass-Transition Temperature of Novel Star -SIBR",
    "year": 2006,
    "chemical_composition": {
      "repeat_unit_psmiles": null,
      "monomers": [
        {
          "name": "Styrene",
          "smiles": "C=CC1=CC=CC=C1",
          "ratio_value": 30,
          "ratio_unit": "wt%"
        },
        {
          "name": "Isoprene",
          "smiles": "CC(=C)C=C",
          "ratio_value": 35,
          "ratio_unit": "wt%"
        },
        {
          "name": "Butadiene",
          "smiles": "C=CC=C",
          "ratio_value": 35,
          "ratio_unit": "wt%"
        }
      ],
      "additives": [
        {
          "name": "Antioxidant",
          "type": "stabilizer",
          "amount_value": 1,
          "amount_unit": "phm"
        },
        {
          "name": "N-functionalized mutilithium (N-M-Li)",
          "type": "initiator",
          "amount_value": null,
          "amount_unit": null
        },
        {
          "name": "TMEDA",
          "type": "polar modifier",
          "amount_value": null,
          "amount_unit": null
        }
      ],
      "is_homopolymer": false
    },
    "processing_history": "Anionic polymerization in cyclohexane at 50 °C. Initiator concentration [C0] = 6.41 x 10^-4 mol/L. Stabilized with 1 phm antioxidant. Dried in vacuum oven at 50 °C. Tg measured by DSC (DuPont MDSC-2910) at 10 °C/min from -120 to 120 °C under N2 (50 mL/min).",
    "hierarchical_structure": "Star-shaped copolymer. Microstructure: St 23.1%, 1,2-PB 30.3%, 1,4-PB 24.0%, 1,4-PI 0%, 3,4-PI 22.6%.",
    "properties": {
      "Tg": {
        "value": [
          -18.56
        ],
        "unit": "°C"
      }
    },
    "analysis_with_hierarchical_structure": {
      "descriptive_text": "The sample is a star-shaped terpolymer synthesized via anionic polymerization in cyclohexane at 50 °C, comprising styrene (30 wt%), isoprene (35 wt%), and butadiene (35 wt%). The polymerization utilized an N-functionalized multilithium initiator and TMEDA as a polar modifier, resulting in a specific microstructure of 23.1% styrene units, 30.3% 1,2-polybutadiene, 24.0% 1,4-polybutadiene, and 22.6% 3,4-polyisoprene, with no detectable 1,4-polyisoprene content. Post-synthesis, the material was stabilized with 1 phm antioxidant and dried in a vacuum oven at 50 °C. Thermal characterization was performed using differential scanning calorimetry (DuPont MDSC-2910) at a heating rate of 10 °C/min under a nitrogen flow of 50 mL/min across a temperature range of -120 to 120 °C.",
      "reasoning_analysis": "Increasing Factors: The incorporation of styrene monomers introduces bulky phenyl side groups that impose significant steric hindrance on backbone rotation, intrinsically raising the glass transition temperature. Additionally, the star-shaped architecture reduces the concentration of chain ends relative to a linear analog of comparable total molecular weight, thereby decreasing free volume and restricting segmental mobility. The high proportion of vinyl microstructure (1,2-polybutadiene and 3,4-polyisoprene) compared to linear 1,4-enchainment further introduces pendant groups that stiffen the diene phases. Decreasing Factors: The majority composition consists of flexible diene monomers (isoprene and butadiene totaling 70 wt%), which possess low energy barriers for bond rotation and inherently drive the Tg downward. Furthermore, the addition of 1 phm antioxidant introduces small molecules that may act as plasticizers within the polymer matrix, increasing free volume and facilitating chain movement. Dominant Factor: The chemical composition, specifically the 70 wt% flexible diene content, qualitatively dominates the primary segmental relaxation behavior, driving the main Tg towards lower temperatures despite the rigidifying effects of the styrene blocks and star architecture."
    },
    "analysis_without_hierarchical_structure": {
      "descriptive_text": "The sample is a styrene-isoprene-butadiene terpolymer composed of 30 wt% styrene, 35 wt% isoprene, and 35 wt% butadiene. It was synthesized via anionic polymerization in cyclohexane at 50 °C using N-functionalized mutilithium (N-M-Li) as the initiator and TMEDA as a polar modifier. Following synthesis, the polymer was stabilized with 1 phm of antioxidant and dried in a vacuum oven at 50 °C. The glass transition temperature was subsequently measured by differential scanning calorimetry (DSC) using a DuPont MDSC-2910 instrument at a heating rate of 10 °C/min from -120 to 120 °C under a nitrogen atmosphere.",
      "reasoning_analysis": "Increasing Factors: The incorporation of styrene monomers introduces bulky phenyl side groups that impose steric hindrance on backbone rotation, inherently raising the glass transition temperature relative to pure polydienes. Furthermore, the use of TMEDA as a polar modifier during anionic polymerization typically increases the vinyl content within the butadiene and isoprene units; these pendant vinyl groups restrict segmental mobility more than linear 1,4-structures, contributing to a higher Tg. Potential ionic aggregation from residual lithium initiator species could also physically crosslink chains, restricting mobility. Decreasing Factors: The substantial combined weight fraction of isoprene and butadiene introduces significant chain flexibility and free volume, which fundamentally depresses the Tg compared to polystyrene. The addition of 1 phm antioxidant acts as a small-molecule plasticizer, increasing free volume and lowering intermolecular friction. Additionally, drying at 50 °C may not fully eliminate residual cyclohexane solvent from the rubbery matrix, where trapped solvent molecules would further plasticize the system. Dominant Factor: Despite the stiffening effects of the styrene content and the microstructural influence of TMEDA, the high concentration of flexible diene monomers qualitatively dominates the thermal behavior, establishing a baseline Tg characteristic of synthetic rubbers rather than glassy plastics, though the exact position is modulated by the plasticizing additives and specific vinyl microstructure."
    }
  },
  {
    "doi": null,
    "title": "Prediction of glass transition temperatures of polyacrylates from the structures of motion units",
    "year": 2016,
    "chemical_composition": {
      "repeat_unit_psmiles": null,
      "monomers": [
        {
          "name": "8-cyano-7-thiaoctyl acrylate",
          "smiles": "C=CC(=O)OCCCCCCSC#N",
          "ratio_value": null,
          "ratio_unit": null
        }
      ],
      "additives": [],
      "is_homopolymer": true
    },
    "processing_history": "Experimental Tg data sourced from Ref. 13 (Polymer Handbook). Included in Test set (No. 58).",
    "hierarchical_structure": "Amorphous polyacrylate",
    "properties": {
      "Tg": {
        "value": [
          -59.1
        ],
        "unit": "°C"
      }
    },
    "analysis_with_hierarchical_structure": {
      "descriptive_text": "The sample consists of an amorphous polyacrylate homopolymer synthesized from 8-cyano-7-thiaoctyl acrylate monomers. The glass transition temperature data utilized for this analysis was sourced from established literature (Ref. 13, Polymer Handbook) as part of a standardized test set (No. 58), representing the intrinsic thermal properties of the bulk material.",
      "reasoning_analysis": "Increasing Factors: The presence of the terminal cyano group introduces strong dipole-dipole interactions between polymer chains, which restricts segmental mobility and inherently drives the Tg upward. Additionally, the thioether linkage within the side chain adds polarizability and potential intermolecular interactions compared to a pure hydrocarbon spacer, while the acrylate backbone itself possesses moderate stiffness due to the ester linkage. Decreasing Factors: The long octyl-based spacer arm acts as an internal plasticizer by increasing free volume and decoupling the motion of the polymer backbone, which significantly enhances chain mobility and lowers the Tg. The flexible nature of the thioether bond and the methylene sequences further contribute to this reduction in thermal transition temperature. Dominant Factor: While the polar functionalities provide cohesive energy density that resists motion, the internal plasticization effect resulting from the long, flexible alkyl-thio side chain is the dominant structural feature. This extensive side chain length qualitatively drives the Tg lower relative to short-chain polyacrylates, overriding the stiffening influence of the terminal polar groups, while the literature-based processing history ensures the value reflects a standardized equilibrium state rather than transient thermal effects."
    },
    "analysis_without_hierarchical_structure": {
      "descriptive_text": "The sample consists of a homopolymer derived from 8-cyano-7-thiaoctyl acrylate monomers. The chemical composition is devoid of external additives or fillers. The glass transition temperature data utilized for this analysis were sourced from established literature, specifically referenced as Ref. 13 in the Polymer Handbook, and were categorized within Test set No. 58 for evaluation.",
      "reasoning_analysis": "Increasing Factors: The presence of the cyano group and the ester linkage introduces strong dipole-dipole interactions, which restrict segmental mobility and intrinsically drive the Tg higher. The sulfur atom within the side chain also contributes to intermolecular polarity, further resisting chain motion. Decreasing Factors: The acrylate backbone possesses inherent flexibility, and the long alkyl spacer within the side chain acts as an internal plasticizer. This extended chain length increases free volume and separates the polar backbone groups, facilitating segmental motion and depressing the Tg relative to polymers with shorter side chains. Dominant Factor: The internal plasticization effect of the long alkyl-thio side chain qualitatively dominates the thermal behavior, typically overriding the stiffening influence of the terminal cyano group in acrylate architectures to lower the Tg. Additionally, the processing history indicates the data is sourced from standardized literature, implying the Tg reflects the intrinsic bulk property without significant shifts caused by specific thermal treatments or solvent residuals."
    }
  },
  {
    "doi": "10.1002/app.24922",
    "title": "Microstructure and Glass-Transition Temperature of Novel Star -SIBR",
    "year": 2006,
    "chemical_composition": {
      "repeat_unit_psmiles": null,
      "monomers": [
        {
          "name": "Styrene",
          "smiles": "C=CC1=CC=CC=C1",
          "ratio_value": 30,
          "ratio_unit": "wt%"
        },
        {
          "name": "Isoprene",
          "smiles": "CC(=C)C=C",
          "ratio_value": 35,
          "ratio_unit": "wt%"
        },
        {
          "name": "Butadiene",
          "smiles": "C=CC=C",
          "ratio_value": 35,
          "ratio_unit": "wt%"
        }
      ],
      "additives": [
        {
          "name": "Antioxidant",
          "type": "stabilizer",
          "amount_value": 1,
          "amount_unit": "phm"
        },
        {
          "name": "N-functionalized mutilithium (N-M-Li)",
          "type": "initiator",
          "amount_value": null,
          "amount_unit": null
        },
        {
          "name": "TMEDA",
          "type": "polar modifier",
          "amount_value": null,
          "amount_unit": null
        }
      ],
      "is_homopolymer": false
    },
    "processing_history": "Anionic polymerization in cyclohexane at 50 °C. D/Li ratio = 0.6. Stabilized with 1 phm antioxidant. Dried in vacuum oven at 50 °C. Tg measured by DSC (DuPont MDSC-2910) at 10 °C/min from -120 to 120 °C under N2 (50 mL/min).",
    "hierarchical_structure": "Star-shaped copolymer. Microstructure: St 20.6%, 1,2-PB 31.5%, 1,4-PB 26.4%, 1,4-PI 0%, 3,4-PI 21.5%.",
    "properties": {
      "Tg": {
        "value": [
          -17.55
        ],
        "unit": "°C"
      }
    },
    "analysis_with_hierarchical_structure": {
      "descriptive_text": "The sample is a star-shaped styrene-isoprene-butadiene terpolymer synthesized via anionic polymerization in cyclohexane at 50 °C using an N-functionalized organolithium initiator and TMEDA as a polar modifier with a D/Li ratio of 0.6. The chemical composition comprises 30 wt% styrene, 35 wt% isoprene, and 35 wt% butadiene, exhibiting a specific microstructure of 20.6% styrene units, 31.5% 1,2-polybutadiene, 26.4% 1,4-polybutadiene, and 21.5% 3,4-polyisoprene linkages. Following polymerization, the material was stabilized with 1 phm antioxidant and dried in a vacuum oven at 50 °C. The glass transition temperature was characterized by differential scanning calorimetry at a heating rate of 10 °C/min under a nitrogen atmosphere.",
      "reasoning_analysis": "Increasing Factors: The incorporation of styrene monomers introduces bulky phenyl side groups that impose significant steric hindrance on backbone rotation, intrinsically raising the glass transition temperature. Additionally, the use of TMEDA as a polar modifier during processing promotes a high vinyl microstructure, specifically 31.5% 1,2-polybutadiene and 21.5% 3,4-polyisoprene, where pendant vinyl groups restrict segmental mobility more than linear 1,4-linkages. The star-shaped architecture further constrains chain mobility near the core region compared to linear analogs. Decreasing Factors: The high aggregate content of diene monomers, totaling 65 wt% isoprene and butadiene, provides flexible backbone segments with low intrinsic glass transition temperatures, particularly the 26.4% 1,4-polybutadiene content which enhances chain flexibility. Furthermore, the presence of low molecular weight antioxidant additives may act as internal plasticizers by increasing free volume between polymer chains. Dominant Factor: The final thermal behavior is qualitatively dominated by the compositional balance between the rigid styrene and vinyl-rich units versus the flexible 1,4-diene segments. While the star architecture and vinyl-rich microstructure drive the Tg upward relative to pure polydienes, the substantial diene content ensures the material retains elastomeric characteristics, resulting in a Tg determined primarily by the terpolymer composition rather than the architectural topology."
    },
    "analysis_without_hierarchical_structure": {
      "descriptive_text": "The sample comprises a styrene-isoprene-butadiene terpolymer synthesized via anionic polymerization in cyclohexane at 50 °C, utilizing N-functionalized mutilithium as the initiator and TMEDA as a polar modifier with a donor-to-lithium ratio of 0.6. The monomer composition consists of 30 wt% styrene, 35 wt% isoprene, and 35 wt% butadiene. Post-polymerization, the material was stabilized with 1 phm antioxidant and dried in a vacuum oven at 50 °C. Thermal characterization was performed using differential scanning calorimetry (DuPont MDSC-2910) at a heating rate of 10 °C/min from -120 to 120 °C under a nitrogen flow of 50 mL/min.",
      "reasoning_analysis": "Increasing Factors: The incorporation of styrene monomers introduces bulky phenyl side groups that impose steric hindrance on backbone rotation, inherently raising the glass transition temperature relative to pure polydienes. Furthermore, the use of TMEDA as a polar modifier during anionic polymerization typically increases the vinyl content of the butadiene and isoprene segments; these pendant vinyl groups restrict chain mobility more than the flexible 1,4-microstructure, contributing to a higher Tg. Decreasing Factors: The majority composition of flexible diene monomers (isoprene and butadiene totaling 70 wt%) provides significant chain flexibility and free volume, which strongly drives the Tg downward. Additionally, the vacuum drying temperature of 50 °C is below the boiling point of the cyclohexane solvent, creating a risk that residual solvent molecules remain trapped within the matrix to act as plasticizers, thereby depressing the Tg. The presence of the antioxidant stabilizer, while minimal, also introduces small molecules that can increase free volume. Dominant Factor: The high weight fraction of flexible diene monomers is the dominant factor governing the thermal behavior; despite the stiffening contributions from styrene and increased vinyl content, the sheer abundance of flexible isoprene and butadiene units establishes a low-temperature segmental mobility baseline that defines the primary glass transition region."
    }
  },
  {
    "doi": "10.1039/d3ta02479b",
    "title": "Journal of Materials Chemistry A",
    "year": 2023,
    "chemical_composition": {
      "repeat_unit_psmiles": null,
      "monomers": [
        {
          "name": "4,4'-(thiobis(4,1-phenylene))bis(phthalazin-1(2H)-one)",
          "smiles": null,
          "ratio_value": null,
          "ratio_unit": null
        },
        {
          "name": "4,4'-sulfonylbis(chlorobenzene)",
          "smiles": null,
          "ratio_value": null,
          "ratio_unit": null
        }
      ],
      "additives": [],
      "is_homopolymer": false
    },
    "processing_history": "Synthesized via nucleophilic substitution polymerization of 4,4'-(thiobis(4,1-phenylene))bis(phthalazin-1(2H)-one) (TBPZ) and 4,4'-sulfonylbis(chlorobenzene) (DCS). Tg measured by DSC.",
    "hierarchical_structure": "Linear poly(aryl ether) structure.",
    "properties": {
      "Tg": {
        "value": [
          328
        ],
        "unit": "°C"
      }
    },
    "analysis_with_hierarchical_structure": {
      "descriptive_text": "The sample comprises a linear poly(aryl ether) copolymer synthesized via nucleophilic substitution polymerization of 4,4'-(thiobis(4,1-phenylene))bis(phthalazin-1(2H)-one) (TBPZ) and 4,4'-sulfonylbis(chlorobenzene) (DCS). The material exhibits a linear hierarchical structure without added fillers or plasticizers, and its thermal properties were characterized using Differential Scanning Calorimetry (DSC).",
      "reasoning_analysis": "Increasing Factors: The backbone incorporates rigid aromatic rings and bulky phthalazinone heterocycles which impose significant steric hindrance, restricting segmental rotation and raising the energy barrier for glass transition. Furthermore, the sulfone groups introduce strong dipole-dipole interactions and additional backbone stiffening, enhancing intermolecular cohesion. Decreasing Factors: The presence of ether and thioether linkages provides flexible joints within the chain that allow for rotational freedom, potentially reducing the Tg relative to fully rigid ladder structures. Additionally, the linear architecture lacks cross-linking constraints that would otherwise lock chain mobility. Dominant Factor: The substantial rigidity contributed by the fused phthalazinone rings and the polar sulfone moieties qualitatively dominates the flexibility introduced by the ether and thioether linkages, resulting in a polymer system governed by high backbone stiffness and strong intermolecular forces."
    },
    "analysis_without_hierarchical_structure": {
      "descriptive_text": "This copolymer sample was synthesized via nucleophilic substitution polymerization between 4,4'-(thiobis(4,1-phenylene))bis(phthalazin-1(2H)-one) (TBPZ) and 4,4'-sulfonylbis(chlorobenzene) (DCS). The glass transition temperature of the resulting material was subsequently measured using Differential Scanning Calorimetry (DSC).",
      "reasoning_analysis": "Increasing Factors: The polymer backbone incorporates rigid aromatic structures, including phenylene rings and bulky phthalazinone heterocycles, which impose significant steric hindrance and restrict segmental rotation. Additionally, the polar sulfone linkages derived from the DCS monomer enhance intermolecular dipole-dipole interactions, requiring greater thermal energy to initiate chain mobility. Decreasing Factors: The thioether linkages within the TBPZ monomer introduce a degree of rotational flexibility compared to direct aromatic couplings or sulfone bridges, potentially facilitating localized chain motion. Furthermore, the copolymer architecture may disrupt efficient chain packing compared to a homopolymer, increasing free volume within the matrix. Dominant Factor: The intrinsic stiffness provided by the fused phthalazinone rings and the strong polar interactions of the sulfone groups qualitatively dominate the thermal behavior, establishing a high resistance to segmental motion that outweighs the minor flexibility introduced by the thioether links or packing inefficiencies."
    }
  },
  {
    "doi": null,
    "title": "Effect of resist polymer molecular weight on EUV lithography",
    "year": null,
    "chemical_composition": {
      "repeat_unit_psmiles": null,
      "monomers": [
        {
          "name": "4-hydroxystyrene (acetal protected)",
          "smiles": null,
          "ratio_value": null,
          "ratio_unit": null
        }
      ],
      "additives": [
        {
          "name": "PAG-A",
          "type": "photoacid generator",
          "amount_value": null,
          "amount_unit": null
        },
        {
          "name": "Organic amine",
          "type": "quencher",
          "amount_value": null,
          "amount_unit": null
        }
      ],
      "is_homopolymer": true
    },
    "processing_history": "Acetal protected poly(4-hydroxystyrene) synthesized using high molecular weight PHS resin precursor. Resist solution spin-coated on HMDS-treated Si wafer, prebaked at 120 °C for 90 sec to 60 nm thickness. Tg measured by Nano-TA (local thermal analysis equipped with AFM) at constant thermal scanning rate.",
    "hierarchical_structure": "Amorphous resist film, 60 nm thickness. High molecular weight polymer.",
    "properties": {
      "Tg": {
        "value": [
          190
        ],
        "unit": "°C"
      }
    },
    "analysis_with_hierarchical_structure": {
      "descriptive_text": "This sample comprises an amorphous resist film composed of acetal protected poly(4-hydroxystyrene) homopolymer with high molecular weight. The formulation incorporates PAG-A as a photoacid generator and an organic amine quencher. Processing involved spin-coating the resist solution onto an HMDS-treated silicon wafer to achieve a 60 nm thickness, followed by a prebake at 120 °C for 90 seconds. The glass transition temperature was characterized using Nano-TA equipped with atomic force microscopy at a constant thermal scanning rate.",
      "reasoning_analysis": "Increasing Factors: The high molecular weight of the polymer precursor minimizes the concentration of chain ends, thereby reducing free volume contributions that typically lower Tg. Additionally, the bulky acetal protecting groups on the styrene backbone introduce steric hindrance that restricts segmental rotation, and the prebake processing step aids in removing residual casting solvent that could otherwise act as a plasticizer. Decreasing Factors: The inclusion of small molecule additives, specifically PAG-A and the organic amine quencher, acts as internal plasticizers that increase free volume and facilitate chain mobility. Furthermore, the nanoscale confinement of the 60 nm thin film enhances surface mobility at the air-polymer interface, which often depresses Tg relative to bulk materials. The protection of the hydroxyl groups also eliminates strong inter-chain hydrogen bonding present in deprotected poly(4-hydroxystyrene), reducing cohesive energy density. Dominant Factor: While the high molecular weight provides intrinsic backbone stability, the plasticizing effect of the low molecular weight additives combined with the thin film confinement effects are likely the dominant factors. These elements introduce sufficient free volume and surface mobility to qualitatively lower the Tg compared to a bulk, additive-free film of the same high molecular weight polymer."
    },
    "analysis_without_hierarchical_structure": {
