Repository: hhtrick/HHT-code

# HHT training framework

This directory contains model training, embedding precomputation, inference, article-level baselines and the curated datasets. All commands below assume that the working directory is `train_code/`.

## 3. Datasets and fixed partitions

Each main dataset is a JSON array at `dataset/{property}/{property}.json`. Entries contain source metadata, `chemical_composition`, `processing_history`, `hierarchical_structure`, `properties`, and two generated-analysis objects. Targets are stored as `properties[property]["value"]`; source metadata and target values are not predictive input fields.

| Property | Train | Validation | Test | Total |
|---|---:|---:|---:|---:|

File: train_code/dataset/Tg/Tg.json (part 132 of 235)
[
      "descriptive_text": "The sample consists of an acetal protected poly(4-hydroxystyrene) homopolymer synthesized using a high molecular weight poly(4-hydroxystyrene) resin precursor and formulated with PAG-A as a photoacid generator alongside an organic amine quencher. This resist solution was spin-coated onto a hexamethyldisilazane-treated silicon wafer and prebaked at 120 °C for 90 seconds to achieve a film thickness of 60 nm. The glass transition temperature was characterized using Nano Thermal Analysis equipped with an atomic force microscope at a constant thermal scanning rate.",
      "reasoning_analysis": "Increasing Factors: The use of a high molecular weight precursor minimizes chain end free volume according to the Fox-Flory relationship, intrinsically driving the Tg higher. Additionally, the bulky acetal protecting groups on the styrene backbone introduce steric hindrance that restricts segmental rotation, while the prebaking step removes residual casting solvent, eliminating solvent-induced plasticization. Decreasing Factors: The inclusion of low molecular weight additives, specifically the photoacid generator and organic amine, increases the free volume within the matrix acting as internal plasticizers. Furthermore, the acetal protection eliminates the strong inter-chain hydrogen bonding present in native poly(4-hydroxystyrene), reducing cohesive energy density, and the 60 nm thin film geometry on a hydrophobic HMDS-treated substrate enhances surface mobility due to nanoconfinement effects. Dominant Factor: While the inherent rigidity of the high molecular weight backbone establishes a stable baseline for the glass transition, the combined plasticizing effect of the small molecule additives and the enhanced segmental mobility induced by the thin film confinement qualitatively dominate the final measured behavior, likely resulting in a Tg depression relative to the bulk pure polymer."
    }
  },
  {
    "doi": null,
    "title": "Prediction of glass transition temperatures of polyacrylates from the structures of motion units",
    "year": 2016,
    "chemical_composition": {
      "repeat_unit_psmiles": null,
      "monomers": [
        {
          "name": "2,2,3,5,5,5-heptafluoro-4-oxapentyl acrylate",
          "smiles": null,
          "ratio_value": null,
          "ratio_unit": null
        }
      ],
      "additives": [],
      "is_homopolymer": true
    },
    "processing_history": "Experimental Tg data sourced from Ref. 13 (Polymer Handbook). Included in Test set (No. 61).",
    "hierarchical_structure": "Amorphous polyacrylate",
    "properties": {
      "Tg": {
        "value": [
          -55.1
        ],
        "unit": "°C"
      }
    },
    "analysis_with_hierarchical_structure": {
      "descriptive_text": "The sample consists of an amorphous homopolymer derived from 2,2,3,5,5,5-heptafluoro-4-oxapentyl acrylate monomers. Structurally classified as an amorphous polyacrylate, the material lacks crystalline order. The thermal property data utilized for this analysis was sourced from established literature within the Polymer Handbook (Ref. 13) and corresponds to Test set No. 61, indicating standardized characterization conditions typical of reference polymer data.",
      "reasoning_analysis": "Increasing Factors: The presence of multiple carbon-fluorine bonds within the heptafluoro side group introduces significant bond stiffness and steric bulk, which inherently restricts local segmental rotations and tends to elevate the glass transition temperature. The homopolymer nature ensures consistent packing constraints without the disruption of comonomer units. Decreasing Factors: The acrylate backbone lacks the alpha-methyl substitution found in methacrylates, allowing for greater backbone flexibility and lower rotational energy barriers. Furthermore, the long 2,2,3,5,5,5-heptafluoro-4-oxapentyl side chain acts as an internal plasticizer; the ether linkage within the side chain and the length of the fluorinated segment increase free volume and reduce intermolecular cohesive energy density, significantly enhancing chain mobility. The reliance on literature data implies a standardized thermal history, avoiding extreme quenching effects that might otherwise artificially alter free volume. Dominant Factor: While the fluorine atoms provide local stiffness, the dominant factor governing the Tg is the internal plasticization effect arising from the long, flexible fluorinated ether side chain attached to the compliant acrylate backbone. This structural arrangement maximizes free volume and minimizes intermolecular friction, qualitatively driving the Tg lower compared to polymers with rigid backbones or shorter pendant groups, with intrinsic chemistry outweighing standardized processing variables."
    },
    "analysis_without_hierarchical_structure": {
      "descriptive_text": "The sample is characterized as a homopolymer synthesized from 2,2,3,5,5,5-heptafluoro-4-oxapentyl acrylate monomers without the incorporation of any additives or fillers. The experimental glass transition temperature data utilized for this analysis was sourced from established literature, specifically Reference 13 in the Polymer Handbook, and the sample was cataloged within Test set No. 61.",
      "reasoning_analysis": "Increasing Factors: The presence of seven fluorine atoms within the side chain introduces significant steric bulk and high bond dissociation energy associated with C-F bonds, which restricts segmental rotation and increases the cohesive energy density, thereby driving the Tg upward relative to non-fluorinated analogs. Additionally, the absence of external plasticizers or additives ensures that the intrinsic chain stiffness is not artificially lowered by small molecule infiltration. Decreasing Factors: The polyacrylate backbone lacks the alpha-methyl group found in polymethacrylates, allowing for greater backbone flexibility and lower energy barriers for segmental motion. Furthermore, the inclusion of an ether linkage within the pentyl side chain introduces additional conformational freedom and free volume compared to a purely aliphatic chain, which facilitates chain mobility and depresses the Tg. Dominant Factor: The intrinsic chemical architecture qualitatively dominates the final Tg behavior, as the processing history reflects standardized literature data acquisition rather than specific thermal treatments like annealing or quenching that would otherwise alter the free volume state; thus, the balance between the flexible acrylate backbone with ether linkage and the stiffening fluorinated side chain defines the thermal transition."
    }
  },
  {
    "doi": "10.1002/app.24922",
    "title": "Microstructure and Glass-Transition Temperature of Novel Star -SIBR",
    "year": 2006,
    "chemical_composition": {
      "repeat_unit_psmiles": null,
      "monomers": [
        {
          "name": "Styrene",
          "smiles": "C=CC1=CC=CC=C1",
          "ratio_value": 30,
          "ratio_unit": "wt%"
        },
        {
          "name": "Isoprene",
          "smiles": "CC(=C)C=C",
          "ratio_value": 35,
          "ratio_unit": "wt%"
        },
        {
          "name": "Butadiene",
          "smiles": "C=CC=C",
          "ratio_value": 35,
          "ratio_unit": "wt%"
        }
      ],
      "additives": [
        {
          "name": "Antioxidant",
          "type": "stabilizer",
          "amount_value": 1,
          "amount_unit": "phm"
        },
        {
          "name": "N-functionalized mutilithium (N-M-Li)",
          "type": "initiator",
          "amount_value": null,
          "amount_unit": null
        },
        {
          "name": "TMEDA",
          "type": "polar modifier",
          "amount_value": null,
          "amount_unit": null
        }
      ],
      "is_homopolymer": false
    },
    "processing_history": "Anionic polymerization in cyclohexane at 50 °C. D/Li ratio = 1.0. Stabilized with 1 phm antioxidant. Dried in vacuum oven at 50 °C. Tg measured by DSC (DuPont MDSC-2910) at 10 °C/min from -120 to 120 °C under N2 (50 mL/min).",
    "hierarchical_structure": "Star-shaped copolymer. Microstructure: St 19.1%, 1,2-PB 24.9%, 1,4-PB 34.1%, 1,4-PI 9.6%, 3,4-PI 12.3%.",
    "properties": {
      "Tg": {
        "value": [
          -18.68
        ],
        "unit": "°C"
      }
    },
    "analysis_with_hierarchical_structure": {
      "descriptive_text": "The sample is a star-shaped styrene-isoprene-butadiene terpolymer synthesized via anionic polymerization in cyclohexane at 50 °C using an N-functionalized mutilithium initiator and TMEDA as a polar modifier with a D/Li ratio of 1.0. The chemical composition comprises 30 wt% styrene, 35 wt% isoprene, and 35 wt% butadiene, exhibiting a microstructure of 19.1% styrene units, 24.9% 1,2-polybutadiene, 34.1% 1,4-polybutadiene, 9.6% 1,4-polyisoprene, and 12.3% 3,4-polyisoprene. Following synthesis, the material was stabilized with 1 phm antioxidant and dried in a vacuum oven at 50 °C. Thermal characterization was performed using differential scanning calorimetry at a heating rate of 10 °C/min under a nitrogen atmosphere.",
      "reasoning_analysis": "Increasing Factors: The incorporation of 30 wt% styrene introduces bulky phenyl side groups that impose steric hindrance and restrict backbone rotation, significantly elevating the Tg relative to pure polydienes. Additionally, the microstructure contains a substantial fraction of vinyl units (24.9% 1,2-polybutadiene and 12.3% 3,4-polyisoprene), which are inherently stiffer than their 1,4 counterparts, further driving the Tg upward. The star-shaped architecture may also contribute to a higher Tg compared to linear analogs due to topological constraints on segmental mobility near the core. Decreasing Factors: The majority composition consists of flexible diene units (70 wt% combined isoprene and butadiene), particularly the 34.1% 1,4-polybutadiene content, which possesses high chain flexibility and low rotational energy barriers, strongly depressing the Tg. Additionally, the presence of 1 phm antioxidant acts as a low molecular weight additive that could introduce minor free volume and plasticization effects. Dominant Factor: The dominant factor governing the final Tg behavior is the synergistic effect of the terpolymer composition and microstructure. While the flexible diene backbone establishes a low-temperature baseline, the significant styrene content and high vinyl microstructure qualitatively dominate the shift toward higher temperatures relative to pure rubbery phases, resulting in a Tg that reflects a weighted average influenced heavily by the restricted mobility of the styrenic and vinyl segments within the star-shaped topology."
    },
    "analysis_without_hierarchical_structure": {
      "descriptive_text": "The sample comprises a styrene-isoprene-butadiene terpolymer synthesized via anionic polymerization in cyclohexane at 50 °C using N-functionalized mutilithium as the initiator and TMEDA as a polar modifier with a D/Li ratio of 1.0. The monomer composition consists of 30 wt% styrene, 35 wt% isoprene, and 35 wt% butadiene. Post-polymerization, the material was stabilized with 1 phm antioxidant and dried in a vacuum oven at 50 °C. Thermal characterization was performed using DSC at a heating rate of 10 °C/min under nitrogen flow.",
      "reasoning_analysis": "Increasing Factors: The incorporation of 30 wt% styrene introduces bulky phenyl side groups that impose steric hindrance and restrict backbone rotation, intrinsically raising the Tg relative to pure polydienes. Additionally, the use of TMEDA as a polar modifier during anionic polymerization typically increases the 1,2-vinyl content within the butadiene and isoprene segments, resulting in a microstructure with higher rotational barriers compared to 1,4-addition structures. Decreasing Factors: The majority composition consists of 70 wt% flexible diene monomers (isoprene and butadiene), which possess low energy barriers for segmental motion and significantly increase free volume. Furthermore, the vacuum drying temperature of 50 °C is below the boiling point of the cyclohexane solvent, creating a risk of residual solvent retention which would act as a plasticizer and depress the Tg. Dominant Factor: The bulk monomer composition is the qualitatively dominant factor; the high mass fraction of flexible diene units establishes a fundamental baseline in the low-temperature rubbery regime that outweighs the stiffening contributions of the styrene content and microstructural modifications."
    }
  },
  {
    "doi": "10.1016/j.polymer.2023.126308",
    "title": "Study on copolymerization modification and properties of bio-based trifunctional diphenolic acid epoxy resin by CE and DPR",
    "year": 2023,
    "chemical_composition": {
      "repeat_unit_psmiles": null,
      "monomers": [
        {
          "name": "Diphenolic acid epoxy resin",
          "smiles": null,
          "ratio_value": 70,
          "ratio_unit": "wt%"
        },
        {
          "name": "2,2-Bis-(4-cyanatophenyl)propane",
          "smiles": "CC(C)(c1ccc(OC#N)cc1)c2ccc(OC#N)cc2",
          "ratio_value": 30,
          "ratio_unit": "wt%"
        }
      ],
      "additives": [],
      "is_homopolymer": false
    },
    "processing_history": "7 g DPAE heated to 60 °C, 3 g CE dissolved and stirred at 80 °C for 30 min, degassed in vacuum. Cured in mold: 90 °C/2 h, 100 °C/2 h, 130 °C/2 h, 150 °C/2 h, 180 °C/2 h, 230 °C/2 h. Tg measured by DMA (Q800, TA Instruments) in single cantilever mode at 1 Hz, 10 μm amplitude, heating rate 3 °C/min. Tg identified as tanδ relaxation peak.",
    "hierarchical_structure": "Homogeneous crosslinked network formed by copolymerization of epoxy and -OCN groups. Contains triazine ring, oxazoline ring, and oxazolidinone ring structures.",
    "properties": {
      "Tg": {
        "value": [
          234
        ],
        "unit": "°C"
      }
    },
    "analysis_with_hierarchical_structure": {
      "descriptive_text": "The sample comprises a thermosetting network synthesized from a blend of 70 wt% Diphenolic acid epoxy resin and 30 wt% 2,2-Bis-(4-cyanatophenyl)propane. Preparation involved heating the epoxy component to 60 °C and dissolving the cyanate ester at 80 °C with stirring for 30 minutes, followed by vacuum degassing. The mixture underwent a multi-step curing cycle in a mold, progressing from 90 °C to 230 °C with 2-hour holds at each stage, yielding a homogeneous crosslinked network characterized by triazine, oxazoline, and oxazolidinone ring structures formed via copolymerization of epoxy and cyanate groups. The glass transition temperature was determined using dynamic mechanical analysis in single cantilever mode at 1 Hz and a heating rate of 3 °C/min, defined by the tanδ relaxation peak.",
      "reasoning_analysis": "Increasing Factors: The formation of a highly crosslinked thermosetting network fundamentally restricts segmental chain mobility, significantly elevating the Tg. The incorporation of rigid aromatic rings within both monomers, along with the generation of stiff heterocyclic structures such as triazine, oxazoline, and oxazolidinone rings during curing, further increases backbone stiffness. Additionally, the extensive high-temperature curing cycle up to 230 °C ensures a high degree of conversion and crosslinking density, maximizing the thermal resistance. Decreasing Factors: The presence of ether linkages and aliphatic spacers within the diphenolic acid epoxy backbone introduces some rotational freedom compared to fully rigid aromatic systems, which may moderately lower the Tg. Furthermore, the formulation is epoxy-rich (70 wt%), and since pure polycyanurate networks often exhibit higher rigidity than epoxy blends, the majority epoxy content may reduce the Tg relative to a pure cyanate ester system. Dominant Factor: The dominant influence on the Tg is the high crosslinking density combined with the formation of rigid heterocyclic rings during the copolymerization, which overwhelmingly restricts chain mobility and establishes a high thermal transition characteristic of high-performance cyanate ester/epoxy hybrid networks."
    },
    "analysis_without_hierarchical_structure": {
      "descriptive_text": "The sample consists of a binary blend comprising 70 wt% Diphenolic acid epoxy resin (DPAE) and 30 wt% 2,2-Bis-(4-cyanatophenyl)propane (CE). Preparation involved heating the DPAE to 60 °C while the CE was dissolved and stirred at 80 °C for 30 minutes, followed by vacuum degassing. The mixture was cured in a mold using a multi-step thermal profile consisting of 2-hour holds at 90 °C, 100 °C, 130 °C, 150 °C, 180 °C, and finally 230 °C. The glass transition temperature was characterized using dynamic mechanical analysis (DMA) in single cantilever mode at a frequency of 1 Hz and 10 μm amplitude with a heating rate of 3 °C/min, identifying the Tg as the tanδ relaxation peak.",
      "reasoning_analysis": "Increasing Factors: The formation of a co-crosslinked network involving rigid aromatic rings from both the Diphenolic acid epoxy resin and the cyanate ester, which cyclotrimerizes to form rigid triazine rings, significantly restricts segmental mobility. Furthermore, the stepwise curing protocol ending at a high temperature of 230 °C promotes high conversion rates and maximizes crosslink density, intrinsically driving the Tg higher. Decreasing Factors: The composition is epoxy-rich at 70 wt%, and since the inherent rigidity of the cured epoxy network is typically lower than that of a pure polycyanurate network, the majority epoxy content acts to lower the overall system Tg relative to a pure cyanate ester baseline. Additionally, any residual free volume trapped during the viscous mixing stage prior to gelation could theoretically facilitate slight chain mobility. Dominant Factor: The high-temperature thermal curing history is the dominant factor. The extensive thermal treatment up to 230 °C ensures the reaction proceeds well beyond the vitrification point, maximizing the crosslink density and rigid triazine formation, which qualitatively overrides the diluting effect of the epoxy component to establish a high-performance thermal profile."
    }
  },
  {
    "doi": null,
    "title": "Thermal conductivity behaviour of polymers around glass transition and crystalline melting temperatures",
    "year": 2013,
    "chemical_composition": {
      "repeat_unit_psmiles": "[*]CC[*]",
      "monomers": [
        {
          "name": "Ethylene",
          "smiles": "C=C",
          "ratio_value": null,
          "ratio_unit": null
        }
      ],
      "additives": [],
      "is_homopolymer": true
    },
    "processing_history": "Sample Code: PB608, Supplier: Braskem. Prepared through extrusion for hot wire technique or as discs for laser flash. Tg measured by DSC (Q100, TA Instruments) according to ASTM D3418 with a heating rate of 10 °C/min.",
    "hierarchical_structure": "Semi-crystalline. Crystallinity: 28%.",
    "properties": {
      "Tg": {
        "value": [
          -125
        ],
        "unit": "°C"
      }
    },
    "analysis_with_hierarchical_structure": {
      "descriptive_text": "The sample is a semi-crystalline polyethylene homopolymer supplied by Braskem (Sample Code PB608) exhibiting a crystallinity of 28%. It was processed via extrusion to form discs suitable for laser flash analysis or hot wire techniques. The thermal properties were characterized using Differential Scanning Calorimetry (DSC) on a TA Instruments Q100 system following ASTM D3418 standards with a heating rate of 10 °C/min.",
      "reasoning_analysis": "Increasing Factors: The semi-crystalline morphology with 28% crystallinity restricts the mobility of the amorphous chain segments through tie molecules and the rigid amorphous fraction, effectively raising the observed Tg compared to a fully amorphous counterpart. Additionally, the extrusion processing history may induce molecular orientation or residual stresses that limit segmental relaxation, while the DSC heating rate of 10 °C/min kinetically shifts the observed transition to higher temperatures relative to equilibrium conditions. Decreasing Factors: The chemical composition consists of a simple linear aliphatic backbone derived from ethylene monomers without bulky side groups or polar functionalities, resulting in minimal steric hindrance and low rotational energy barriers around the C-C bonds. This intrinsic chain flexibility significantly enhances free volume and segmental mobility, driving the Tg down. The absence of additives such as fillers or plasticizers means there are no external agents modifying this baseline mobility. Dominant Factor: The intrinsic flexibility of the unsubstituted polyethylene backbone is the dominant factor, establishing a fundamentally low baseline Tg characteristic of linear aliphatic polymers. While the semi-crystalline structure and processing conditions impose constraints that qualitatively elevate the transition temperature relative to a hypothetical fully amorphous melt, the lack of structural rigidity in the repeat unit ensures the backbone flexibility drives the Tg to lower values compared to polymers with bulky substituents or polar groups."
    },
    "analysis_without_hierarchical_structure": {
      "descriptive_text": "The sample, designated as PB608 and sourced from Braskem, comprises a polyethylene homopolymer synthesized from ethylene monomers. Processing involved extrusion to prepare the material either for hot wire technique applications or as discs suitable for laser flash analysis. Subsequent thermal characterization was performed using differential scanning calorimetry (DSC) on a TA Instruments Q100 system, following ASTM D3418 protocols with a heating rate of 10 °C/min.",
      "reasoning_analysis": "Increasing Factors: The processing history involving extrusion subjects the polymer to shear and thermal stress, which can enhance crystallinity or induce molecular orientation, thereby restricting segmental mobility in the interlamellar amorphous regions and qualitatively raising the observed Tg. Furthermore, the DSC measurement protocol specifies a heating rate of 10 °C/min, which kinetically shifts the glass transition to higher temperatures compared to slower scanning rates due to thermal lag and relaxation dynamics. Decreasing Factors: The chemical composition consists of a simple polyethylene backbone lacking bulky side groups or rigid aromatic rings, resulting in minimal steric hindrance and low rotational energy barriers. This high intrinsic chain flexibility allows segmental motion to occur at very low thermal energies, fundamentally driving the Tg down. Dominant Factor: The intrinsic molecular flexibility provided by the unsubstituted carbon backbone is the dominant factor governing the thermal behavior. While processing-induced morphology and measurement kinetics modulate the observed value, the absence of structural rigidity ensures the baseline Tg remains exceptionally low relative to polymers with complex repeat units."
    }
  },
  {
    "doi": null,
    "title": "Prediction of glass transition temperatures of polyacrylates from the structures of motion units",
    "year": 2016,
    "chemical_composition": {
      "repeat_unit_psmiles": null,
      "monomers": [
        {
          "name": "n-pentyl acrylate",
          "smiles": "C=CC(=O)OCCCCC",
          "ratio_value": null,
          "ratio_unit": null
        }
      ],
      "additives": [],
      "is_homopolymer": true
    },
    "processing_history": "Experimental Tg data sourced from Ref. 13 (Polymer Handbook). Included in Test set (No. 60).",
    "hierarchical_structure": "Amorphous polyacrylate",
    "properties": {
      "Tg": {
        "value": [
          -57.1
        ],
        "unit": "°C"
      }
    },
    "analysis_with_hierarchical_structure": {
      "descriptive_text": "The material is an amorphous poly(n-pentyl acrylate) homopolymer synthesized from n-pentyl acrylate monomers. The glass transition temperature data was sourced from the Polymer Handbook (Ref. 13) as part of a standardized test set, indicating that standard literature preparation and measurement protocols were utilized for characterization.",
      "reasoning_analysis": "Increasing Factors: The polar ester functionalities within the polymer backbone generate dipole-dipole interactions that enhance cohesive energy density, providing moderate resistance to segmental mobility compared to purely aliphatic hydrocarbons. Decreasing Factors: The n-pentyl side group introduces significant free volume and acts as an internal plasticizer, effectively shielding the backbone and facilitating chain motion. The flexible acrylate backbone lacks rigid cyclic structures, and the amorphous nature of the material precludes any restricting influence from crystalline domains. Additionally, the standardized literature-based processing history implies typical preparation conditions that do not include specific thermal treatments like annealing which could otherwise reduce free volume. Dominant Factor: The internal plasticization effect of the long alkyl side chain is the dominant structural feature governing the thermal behavior. This factor overwhelmingly increases free volume and chain flexibility, qualitatively driving the Tg to lower values relative to polyacrylates with shorter side chains or more rigid backbone architectures."
    },
    "analysis_without_hierarchical_structure": {
      "descriptive_text": "The sample comprises a poly(n-pentyl acrylate) homopolymer derived from the polymerization of n-pentyl acrylate monomers. The experimental glass transition temperature data utilized for this analysis was retrieved from Reference 13 in the Polymer Handbook and corresponds to sample No. 60 within the designated test set, reflecting standardized literature characterization conditions.",
      "reasoning_analysis": "Increasing Factors: The presence of polar ester functionalities along the polymer backbone introduces dipole-dipole interactions that increase cohesive energy density and restrict segmental mobility, inherently supporting a higher Tg relative to non-polar hydrocarbon analogs. Decreasing Factors: The n-pentyl side chain acts as a significant internal plasticizer due to its length and flexibility, which increases free volume and facilitates chain motion, thereby depressing the Tg. Additionally, the processing history indicates a reliance on standard literature data without specific thermal treatments such as annealing or physical aging that might otherwise densify the matrix and elevate the transition temperature. Dominant Factor: The internal plasticization effect provided by the flexible five-carbon alkyl side chain qualitatively dominates the thermal behavior, establishing a low baseline Tg characteristic of long-chain poly(alkyl acrylates) that overshadows the restrictive effects of backbone polarity."
    }
  },
  {
    "doi": null,
    "title": "Prediction of glass transition temperatures of polyacrylates from the structures of motion units",
    "year": 2016,
    "chemical_composition": {
      "repeat_unit_psmiles": null,
      "monomers": [
        {
          "name": "nonyl acrylate",
          "smiles": "C=CC(=O)OCCCCCCCCC",
          "ratio_value": null,
          "ratio_unit": null
        }
      ],
      "additives": [],
      "is_homopolymer": true
    },
    "processing_history": "Experimental Tg data sourced from Ref. 13 (Polymer Handbook). Included in Test set (No. 59).",
    "hierarchical_structure": "Amorphous polyacrylate",
    "properties": {
      "Tg": {
        "value": [
          -58.1
        ],
        "unit": "°C"
      }
    },
    "analysis_with_hierarchical_structure": {
      "descriptive_text": "The sample consists of an amorphous poly(nonyl acrylate) homopolymer derived from the polymerization of nonyl acrylate monomers. The experimental glass transition temperature data were sourced from literature reference 13 within the Polymer Handbook and included as part of Test set No. 59 for analysis.",
      "reasoning_analysis": "Increasing Factors: The polymerization into a high molecular weight chain establishes chain entanglements and cohesive van der Waals interactions between the alkyl side chains, providing a baseline structural integrity that maintains the solid state at temperatures above those of the corresponding monomer. Decreasing Factors: The presence of the long nonyl (C9) side chain acts as a potent internal plasticizer, significantly increasing free volume and separating the polymer backbones to reduce rotational energy barriers. Additionally, the acrylate backbone lacks bulky alpha-substituents, enhancing segmental flexibility, and the absence of rigid fillers or cross-linking agents allows for unhindered chain mobility. The literature-sourced processing history implies standard characterization conditions without specific thermal treatments like annealing that could otherwise elevate Tg through physical aging. Dominant Factor: The internal plasticization effect induced by the long nonyl side chain is the dominant factor governing the thermal behavior. This structural feature overwhelmingly increases free volume and chain mobility, qualitatively driving the Tg to a low range characteristic of long-chain poly(alkyl acrylates), overshadowing the cohesive forces provided by the polymer backbone."
    },
    "analysis_without_hierarchical_structure": {
      "descriptive_text": "The sample consists of a poly(nonyl acrylate) homopolymer. The experimental glass transition temperature data utilized for this analysis was sourced from Reference 13 of the Polymer Handbook and identified as sample No. 59 within the test set, indicating a literature-based standard rather than a newly synthesized batch with specific thermal processing.",
      "reasoning_analysis": "Increasing Factors: The absence of external additives, such as plasticizers or solvents, ensures that no extrinsic free volume is introduced to depress the transition temperature. Furthermore, the reliance on handbook data implies the material is in a stable, standard state without specific thermal histories like rapid quenching that might trap excess free volume. Decreasing Factors: The primary structural characteristic is the presence of a long nonyl alkyl side chain attached to the flexible acrylate backbone. These lengthy side groups function as internal plasticizers, significantly increasing the free volume and reducing intermolecular friction between polymer chains, thereby facilitating segmental motion at lower temperatures. Dominant Factor: The internal plasticization effect generated by the long nonyl side chain is the dominant factor governing the thermal behavior. This structural feature overwhelmingly increases chain mobility and free volume compared to the baseline cohesive forces of the backbone, qualitatively establishing a low glass transition temperature characteristic of long-chain alkyl acrylates."
    }
  },
  {
    "doi": null,
    "title": "Prediction of glass transition temperatures of polyacrylates from the structures of motion units",
    "year": 2016,
    "chemical_composition": {
      "repeat_unit_psmiles": null,
      "monomers": [
        {
          "name": "2-methoxyethyl acrylate",
          "smiles": "C=CC(=O)OCCOC",
          "ratio_value": null,
          "ratio_unit": null
        }
      ],
      "additives": [],
      "is_homopolymer": true
    },
    "processing_history": "Experimental Tg data sourced from Ref. 13 (Polymer Handbook). Included in Test set (No. 62).",
    "hierarchical_structure": "Amorphous polyacrylate",
    "properties": {
      "Tg": {
        "value": [
          -50.1
        ],
        "unit": "°C"
      }
    },
    "analysis_with_hierarchical_structure": {
      "descriptive_text": "The sample is characterized as an amorphous polyacrylate homopolymer synthesized from 2-methoxyethyl acrylate monomers. The associated thermal property data was retrieved from Reference 13 of the Polymer Handbook and utilized within Test set No. 62.",
      "reasoning_analysis": "Increasing Factors: The chemical structure features polar ester carbonyl groups and ether linkages within the side chain, which enhance intermolecular dipole-dipole interactions and cohesive energy density, thereby restricting segmental mobility compared to non-polar polyolefins. Decreasing Factors: The polyacrylate backbone lacks the alpha-methyl substitution present in methacrylates, permitting greater backbone flexibility. Furthermore, the 2-methoxyethyl side chain is long and flexible, acting as an internal plasticizer that increases free volume and facilitates chain motion. The processing history indicates literature-sourced data, implying standardized measurement conditions that reflect intrinsic properties without the Tg elevation often associated with physical aging from specific thermal histories. Dominant Factor: The internal plasticization effect of the flexible ether-containing side chain combined with the inherent flexibility of the acrylate backbone qualitatively dominates over the polar interactions, driving the Tg downward relative to polymers with rigid backbones or bulky substituents."
    },
    "analysis_without_hierarchical_structure": {
      "descriptive_text": "The material is characterized as a poly(2-methoxyethyl acrylate) homopolymer synthesized from 2-methoxyethyl acrylate monomers without the incorporation of external additives or fillers. The glass transition temperature data associated with this sample was obtained from established literature sources within the Polymer Handbook and utilized as part of a standardized test set, reflecting reference values under typical characterization conditions.",
      "reasoning_analysis": "Increasing Factors: The presence of polar ester functional groups within the polymer backbone facilitates dipole-dipole interactions between chains, which inherently restricts segmental mobility and contributes to a higher glass transition temperature relative to non-polar hydrocarbon analogs. Decreasing Factors: The chemical architecture features a lengthy 2-methoxyethyl side chain containing flexible ether linkages, which acts as an internal plasticizer by increasing free volume and reducing chain packing efficiency, thereby significantly lowering the energy barrier for segmental motion. Dominant Factor: The internal plasticization effect derived from the flexible alkoxy side chain qualitatively dominates the thermal behavior, overriding the restrictive influence of the polar backbone interactions; furthermore, the literature-based processing history indicates standard measurement protocols without specific thermal treatments, ensuring the observed Tg reflects the intrinsic chemical architecture rather than processing-induced morphological variations."
    }
  },
  {
    "doi": "10.1016/j.polymer.2023.126308",
    "title": "Study on copolymerization modification and properties of bio-based trifunctional diphenolic acid epoxy resin by CE and DPR",
    "year": 2023,
    "chemical_composition": {
      "repeat_unit_psmiles": null,
      "monomers": [
        {
          "name": "Diphenolic acid epoxy resin",
          "smiles": null,
          "ratio_value": 70,
          "ratio_unit": "wt%"
        },
        {
          "name": "Dicyclopentadiene phenol epoxy resin",
          "smiles": null,
          "ratio_value": 30,
          "ratio_unit": "wt%"
        },
        {
          "name": "4,4'-diaminodiphenyl sulfone",
          "smiles": "Nc1ccc(S(=O)(=O)c2ccc(N)cc2)cc1",
          "ratio_value": null,
          "ratio_unit": null
        }
      ],
      "additives": [],
      "is_homopolymer": false
    },
    "processing_history": "7 g DPAE and 3 g DPR dissolved in 6 mL acetone, stirred at RT for 20 min. DDS added, stirred at 90 °C for 20 min. Degassed at 80 °C. Cured in mold: 130 °C/1 h, 150 °C/2 h, 180 °C/2 h, 230 °C/2 h. Tg measured by DMA (Q800, TA Instruments) in single cantilever mode at 1 Hz, 10 μm amplitude, heating rate 3 °C/min. Tg identified as tanδ transition.",
    "hierarchical_structure": "Phase separation observed. Weak transition attributed to DPAE/DDS phase network. Strong transition attributed to DPAE/DPR/DDS network structure.",
    "properties": {
      "Tg": {
        "value": [
          150
        ],
        "unit": "°C"
      }
    },
    "analysis_with_hierarchical_structure": {
      "descriptive_text": "This thermosetting system comprises a blend of Diphenolic acid epoxy resin (70 wt%) and Dicyclopentadiene phenol epoxy resin (30 wt%) cured with 4,4'-diaminodiphenyl sulfone (DDS). The mixture was dissolved in acetone, stirred at 90 °C following DDS addition, degassed at 80 °C, and subsequently cured in a mold using a multi-step thermal protocol progressing from 130 °C to 230 °C. Dynamic mechanical analysis performed in single cantilever mode at 1 Hz reveals a phase-separated morphology, characterized by a weak transition associated with a DPAE/DDS phase network and a strong transition attributed to an integrated DPAE/DPR/DDS network structure.",
      "reasoning_analysis": "Increasing Factors: The incorporation of rigid aromatic rings within the Diphenolic acid and Dicyclopentadiene phenol epoxy resins, combined with the sulfone groups in the DDS hardener, imposes significant steric hindrance and backbone stiffness that restrict segmental mobility. The rigorous multi-step curing schedule reaching 230 °C ensures a high degree of crosslinking conversion, creating a dense thermoset network that drastically limits chain motion. Furthermore, the use of DMA at 1 Hz frequency inherently shifts the measured transition to higher temperatures compared to static thermal methods due to the shorter timescale of deformation. Decreasing Factors: The observed phase separation indicates structural heterogeneity, where the distinct DPAE/DDS phase may possess a lower local crosslink density or higher free volume, potentially manifesting as a lower temperature transition component relative to the bulk. Additionally, although the high curing temperature likely volatilizes most solvents, any residual acetone trapped within the network phases would act as a plasticizer, increasing free volume and reducing intermolecular friction. Dominant Factor: The dominant factor governing the thermal behavior is the high crosslink density achieved through the high-temperature curing protocol combined with the intrinsic rigidity of the aromatic and sulfone-containing backbone structures. While phase separation introduces morphological complexity, the strong transition attributed to the fully integrated network suggests that the bulk properties are defined by the highly constrained thermoset matrix, overriding potential plasticization effects or lower-density phases."
    },
    "analysis_without_hierarchical_structure": {
      "descriptive_text": "The polymer system comprises a blend of Diphenolic acid epoxy resin (70 wt%) and Dicyclopentadiene phenol epoxy resin (30 wt%) cured with 4,4'-diaminodiphenyl sulfone (DDS). Preparation involved dissolving the epoxy resins in acetone followed by stirring at room temperature for 20 minutes. DDS was subsequently added, and the mixture was stirred at 90 °C for 20 minutes before degassing at 80 °C. The material was cured in a mold using a multi-step thermal schedule comprising 130 °C for 1 hour, 150 °C for 2 hours, 180 °C for 2 hours, and finally 230 °C for 2 hours. The glass transition temperature was characterized using dynamic mechanical analysis (DMA) in single cantilever mode at 1 Hz with a heating rate of 3 °C/min, identified via the tanδ transition peak.",
