Repository: hhtrick/HHT-code

# HHT training framework

This directory contains model training, embedding precomputation, inference, article-level baselines and the curated datasets. All commands below assume that the working directory is `train_code/`.

## 3. Datasets and fixed partitions

Each main dataset is a JSON array at `dataset/{property}/{property}.json`. Entries contain source metadata, `chemical_composition`, `processing_history`, `hierarchical_structure`, `properties`, and two generated-analysis objects. Targets are stored as `properties[property]["value"]`; source metadata and target values are not predictive input fields.

| Property | Train | Validation | Test | Total |
|---|---:|---:|---:|---:|

File: train_code/dataset/Tg/Tg.json (part 133 of 235)
[
      "reasoning_analysis": "Increasing Factors: The chemical composition features highly rigid structural elements, including the bulky dicyclopentadiene groups in the epoxy resin and the aromatic sulfone groups in the DDS curing agent, which significantly restrict segmental chain mobility through steric hindrance and polarity. Furthermore, the formation of a densely crosslinked thermoset network inherently reduces free volume, while the high-temperature final cure step at 230 °C ensures maximum conversion and crosslinking density, driving the Tg upward. Decreasing Factors: The use of acetone as a processing solvent introduces the potential for residual solvent molecules to remain trapped within the network if degassing was incomplete, which would act as a plasticizer to increase free volume and lower the Tg. Additionally, the presence of the diphenolic acid component, while rigid, may introduce slightly more conformational freedom compared to purely alicyclic structures, potentially moderating the overall stiffness. Dominant Factor: The structural rigidity imparted by the aromatic and alicyclic components combined with the high crosslink density resulting from the elevated temperature curing schedule qualitatively dominates the thermal behavior, establishing a high Tg baseline that overshadows potential minor plasticization effects."
    }
  },
  {
    "doi": null,
    "title": "Thermal conductivity behaviour of polymers around glass transition and crystalline melting temperatures",
    "year": 2013,
    "chemical_composition": {
      "repeat_unit_psmiles": "[*]CC[*]",
      "monomers": [
        {
          "name": "Ethylene",
          "smiles": "C=C",
          "ratio_value": null,
          "ratio_unit": null
        }
      ],
      "additives": [],
      "is_homopolymer": true
    },
    "processing_history": "Sample Code: HI760UV, Supplier: Braskem. Prepared through extrusion for hot wire technique or as discs for laser flash. Tg measured by DSC (Q100, TA Instruments) according to ASTM D3418 with a heating rate of 10 °C/min.",
    "hierarchical_structure": "Semi-crystalline. Crystallinity: 60%.",
    "properties": {
      "Tg": {
        "value": [
          -135
        ],
        "unit": "°C"
      }
    },
    "analysis_with_hierarchical_structure": {
      "descriptive_text": "The sample is a semi-crystalline polyethylene homopolymer supplied by Braskem under the code HI760UV, exhibiting a crystallinity degree of 60%. It was processed via extrusion to form specimens suitable for hot wire technique or laser flash analysis as discs. The glass transition temperature was characterized using differential scanning calorimetry (DSC) on a TA Instruments Q100 system, adhering to ASTM D3418 standards with a heating rate of 10 °C/min.",
      "reasoning_analysis": "Increasing Factors: The high degree of crystallinity (60%) imposes significant topological constraints on the amorphous chain segments located between crystalline lamellae, restricting segmental mobility and thereby elevating the Tg relative to a fully amorphous state. The thermal history associated with the extrusion processing likely promoted the formation of this robust crystalline network, further limiting chain freedom. Additionally, the DSC heating rate of 10 °C/min introduces a kinetic effect that shifts the observed transition to higher temperatures compared to equilibrium conditions. Decreasing Factors: The chemical structure consists of a simple polyethylene backbone lacking bulky side groups or polar functionalities, which minimizes steric hindrance and intermolecular friction, intrinsically facilitating chain mobility and driving the Tg to cryogenic levels. The absence of reinforcing additives or crosslinking agents further allows for unhindered segmental motion in the amorphous regions. Dominant Factor: While the high crystallinity and processing history restrict motion within the amorphous phase, the intrinsic flexibility of the methylene backbone is the dominant factor determining the fundamental thermal behavior, establishing a baseline Tg that remains significantly low despite the structural constraints imposed by the semi-crystalline morphology."
    },
    "analysis_without_hierarchical_structure": {
      "descriptive_text": "The sample is a polyethylene homopolymer supplied by Braskem under the code HI760UV. It was processed through extrusion to form specimens for hot wire technique or discs for laser flash analysis, and the glass transition temperature was subsequently measured by differential scanning calorimetry (DSC) using a TA Instruments Q100 system according to ASTM D3418 with a heating rate of 10 °C/min.",
      "reasoning_analysis": "Increasing Factors: The processing history involves extrusion, which induces a specific thermal history promoting crystallization within the semi-crystalline polyethylene matrix; these crystalline regions act as physical crosslinks that constrain the mobility of the amorphous chains, potentially elevating the observed Tg. Decreasing Factors: The chemical composition consists solely of ethylene monomers forming a simple carbon-carbon backbone devoid of bulky side groups or rigid rings, resulting in minimal steric hindrance and low rotational energy barriers that intrinsically facilitate segmental motion at low temperatures. Dominant Factor: The intrinsic flexibility of the unsubstituted polyethylene backbone is the dominant factor establishing a fundamentally low baseline for the glass transition, as the lack of structural rigidity outweighs the mobility restrictions imposed by the processing-induced crystalline morphology."
    }
  },
  {
    "doi": null,
    "title": "Thermal conductivity behaviour of polymers around glass transition and crystalline melting temperatures",
    "year": 2013,
    "chemical_composition": {
      "repeat_unit_psmiles": "[*]CC(C)[*]",
      "monomers": [
        {
          "name": "Propylene",
          "smiles": "CC=C",
          "ratio_value": null,
          "ratio_unit": null
        }
      ],
      "additives": [],
      "is_homopolymer": true
    },
    "processing_history": "Sample Code: H503, Supplier: Braskem. Prepared through extrusion for hot wire technique or as discs for laser flash. Tg measured by DSC (Q100, TA Instruments) according to ASTM D3418 with a heating rate of 10 °C/min.",
    "hierarchical_structure": "Semi-crystalline. Crystallinity: 38%.",
    "properties": {
      "Tg": {
        "value": [
          -18
        ],
        "unit": "°C"
      }
    },
    "analysis_with_hierarchical_structure": {
      "descriptive_text": "The sample is a semi-crystalline polypropylene homopolymer, identified as code H503 from Braskem, with a measured crystallinity of 38%. The material was prepared through extrusion to facilitate either hot wire technique measurements or formation into discs for laser flash analysis. Thermal characterization was performed using differential scanning calorimetry (DSC) on a TA Instruments Q100 system in accordance with ASTM D3418, utilizing a heating rate of 10 °C/min.",
      "reasoning_analysis": "Increasing Factors: The presence of methyl side groups on the polypropylene backbone introduces steric hindrance that restricts rotational freedom compared to linear polyethylene, inherently elevating the Tg. Furthermore, the semi-crystalline structure with 38% crystallinity imposes physical constraints on the amorphous chains; the crystalline lamellae act as anchor points, reducing segmental mobility in the interlamellar regions and potentially increasing the observed Tg due to the rigid amorphous fraction. Decreasing Factors: The aliphatic carbon-carbon backbone remains relatively flexible compared to polymers containing aromatic rings or bulky pendant groups, which limits the upper bound of the Tg. Additionally, the extrusion processing history involves high shear and thermal stress, which risks chain scission; a reduction in molecular weight would increase free volume at chain ends, thereby depressing the Tg. Dominant Factor: While the flexible aliphatic backbone sets a relatively low baseline Tg compared to engineering thermoplastics, the semi-crystalline morphology (38% crystallinity) is the dominant factor influencing the final thermal behavior. The physical crosslinking effect of the crystalline domains restricts amorphous chain mobility more significantly than potential molecular weight variations induced by the extrusion history, resulting in a Tg governed primarily by the constraints of the semi-crystalline network."
    },
    "analysis_without_hierarchical_structure": {
      "descriptive_text": "The sample consists of a polypropylene homopolymer, designated as Sample Code H503 and supplied by Braskem. It was processed via extrusion to prepare specimens suitable for hot wire technique or laser flash disc analysis. The glass transition temperature was characterized using differential scanning calorimetry on a TA Instruments Q100 system, following ASTM D3418 protocols with a heating rate of 10 °C/min.",
      "reasoning_analysis": "Increasing Factors: The presence of methyl side groups on the polypropylene backbone introduces steric hindrance relative to linear polyethylene, restricting segmental rotation and inherently elevating the glass transition temperature. Additionally, the extrusion processing history likely induces a degree of molecular orientation and crystallinity, where the resulting crystalline domains act as physical crosslinks that constrain the mobility of the amorphous chains, contributing to a higher observed Tg. Decreasing Factors: The absence of reported additives, such as rigid fillers or reinforcing agents, means there are no interfacial interactions to further restrict segmental motion beyond the neat polymer baseline. Additionally, the thermal history associated with extrusion involves melting and cooling; if the cooling rate was rapid, it could trap excess free volume in the amorphous phase, potentially depressing the Tg compared to a slowly annealed sample. Dominant Factor: The intrinsic structural rigidity provided by the methyl side groups establishes the fundamental baseline for the polymer; however, the semi-crystalline morphology resulting from the extrusion history is the dominant physical factor, as the constraint imposed by crystalline lamellae on the amorphous region qualitatively dictates the final segmental mobility and thermal transition behavior."
    }
  },
  {
    "doi": null,
    "title": "Prediction of glass transition temperatures of polyacrylates from the structures of motion units",
    "year": 2016,
    "chemical_composition": {
      "repeat_unit_psmiles": null,
      "monomers": [
        {
          "name": "butyl acrylate",
          "smiles": "C=CC(=O)OCCCC",
          "ratio_value": null,
          "ratio_unit": null
        }
      ],
      "additives": [],
      "is_homopolymer": true
    },
    "processing_history": "Experimental Tg data sourced from Ref. 13 (Polymer Handbook). Included in Test set (No. 63).",
    "hierarchical_structure": "Amorphous polyacrylate",
    "properties": {
      "Tg": {
        "value": [
          -49.1
        ],
        "unit": "°C"
      }
    },
    "analysis_with_hierarchical_structure": {
      "descriptive_text": "The sample is an amorphous poly(butyl acrylate) homopolymer derived from the polymerization of butyl acrylate monomers. The material characterization data, specifically the glass transition temperature, was sourced from established literature (Ref. 13, Polymer Handbook) and utilized within a standardized test set (No. 63) for validation purposes.",
      "reasoning_analysis": "Increasing Factors: The presence of polar ester groups within the polymer backbone introduces dipole-dipole interactions that increase cohesive energy density, thereby restricting segmental mobility and contributing to a higher Tg. Decreasing Factors: The long n-butyl side chains attached to the backbone act as internal plasticizers by significantly increasing free volume and enhancing chain flexibility, which drastically lowers the energy barrier for segmental motion. Additionally, the amorphous hierarchical structure lacks crystalline regions that might otherwise constrain chain movement, and the literature-based processing history implies standard measurement conditions without specific thermal treatments that could induce physical aging or alter free volume. Dominant Factor: The internal plasticization effect provided by the flexible butyl side groups qualitatively dominates the thermal behavior, driving the Tg significantly lower relative to acrylates with shorter side chains, despite the cohesive contributions from the ester linkages."
    },
    "analysis_without_hierarchical_structure": {
      "descriptive_text": "The sample consists of a poly(butyl acrylate) homopolymer without any incorporated additives or fillers. The experimental glass transition temperature data for this material was sourced from established literature, specifically Reference 13 of the Polymer Handbook, and was utilized as part of Test set No. 63 for validation purposes.",
      "reasoning_analysis": "Increasing Factors: The presence of polar ester functional groups within the repeat unit facilitates intermolecular dipole-dipole interactions, which modestly restrict segmental mobility and contribute to a higher Tg relative to non-polar polyolefins. Decreasing Factors: The acrylate backbone lacks the alpha-methyl substitution found in methacrylates, resulting in lower steric hindrance and greater backbone flexibility. Furthermore, the incorporation of the long n-butyl side chain acts as an internal plasticizer; the mobility of this alkyl group increases the free volume within the polymer matrix and significantly screens intermolecular interactions, thereby driving the Tg down. Dominant Factor: The internal plasticization effect conferred by the flexible butyl side chain combined with the inherently flexible acrylate backbone qualitatively dominates the thermal behavior. Given that the processing history reflects standard literature data without reported anomalous thermal treatments or solvent retention, the intrinsic compositional factors dictate the final Tg behavior, establishing a low baseline characteristic of soft acrylic elastomers."
    }
  },
  {
    "doi": null,
    "title": "Acrylic co-polymer emulsion binders for green machining of ceramics",
    "year": 2000,
    "chemical_composition": {
      "repeat_unit_psmiles": null,
      "monomers": [
        {
          "name": "Styrene",
          "smiles": "C=CC1=CC=CC=C1",
          "ratio_value": 60,
          "ratio_unit": "wt%"
        },
        {
          "name": "Methylacrylate",
          "smiles": "C=CC(=O)OC",
          "ratio_value": 40,
          "ratio_unit": "wt%"
        }
      ],
      "additives": [
        {
          "name": "Anionic and nonionic emulsifiers",
          "type": "emulsifier",
          "amount_value": 7.5,
          "amount_unit": "g"
        },
        {
          "name": "Potassium persulphate",
          "type": "initiator",
          "amount_value": 0.05,
          "amount_unit": "g"
        },
        {
          "name": "Sodium metabisulphite",
          "type": "initiator",
          "amount_value": 0.05,
          "amount_unit": "g"
        }
      ],
      "is_homopolymer": false
    },
    "processing_history": "Emulsion co-polymerisation in distilled water (100 ml) with surfactants (7.5 g) at 70-75°C. Monomer mixture added over 1-1.5 h. Initiators added before monomers. Polymerization continued 30 min. Cooled to 30°C. Solids 35%. Tg calculated theoretically using Fox equation (1/Tg = w1/Tg1 + w2/Tg2).",
    "hierarchical_structure": "Emulsion dispersions with polymer particle size in the range of 0.05-0.5 mm.",
    "properties": {
      "Tg": {
        "value": [
          60.2
        ],
        "unit": "°C"
      }
    },
    "analysis_with_hierarchical_structure": {
      "descriptive_text": "The sample comprises a styrene-methyl acrylate copolymer synthesized via emulsion copolymerization in distilled water. The monomer feed consisted of 60 wt% styrene and 40 wt% methyl acrylate, reacted at 70-75°C using 7.5 g of anionic and nonionic emulsifiers and a redox initiator system of potassium persulphate and sodium metabisulphite (0.05 g each). The monomer mixture was introduced over 1-1.5 hours with polymerization continuing for 30 minutes before cooling to 30°C, yielding an emulsion dispersion with 35% solids content and polymer particle sizes ranging from 0.05 to 0.5 mm. The glass transition temperature was characterized theoretically using the Fox equation based on the copolymer composition.",
      "reasoning_analysis": "Increasing Factors: The incorporation of styrene monomers (60 wt%) introduces bulky phenyl side groups that impose significant steric hindrance on the polymer backbone, restricting segmental rotation and intrinsically driving the Tg upward. The rigid aromatic rings increase the energy barrier required for chain mobility compared to aliphatic structures. Decreasing Factors: The presence of methyl acrylate (40 wt%) introduces flexible ester linkages and lacks bulky side groups, which enhances chain mobility and lowers the overall Tg relative to pure polystyrene. Additionally, the emulsion processing history involves a high concentration of surfactants (7.5 g) and water as the dispersion medium; if not fully removed, residual water and free surfactants act as potent plasticizers that increase free volume and significantly depress the Tg. Dominant Factor: The copolymer composition qualitatively dominates the final Tg behavior, as the substantial weight fraction of rigid styrene units establishes a high baseline stiffness for the polymer chains. While the flexible methyl acrylate component and potential plasticization from the emulsion additives exert a downward pressure, the intrinsic rigidity conferred by the majority styrene content remains the primary determinant of the thermal transition profile."
    },
    "analysis_without_hierarchical_structure": {
      "descriptive_text": "The sample comprises a styrene-methylacrylate copolymer synthesized through emulsion copolymerization in distilled water. The reaction mixture contained 60 wt% styrene and 40 wt% methylacrylate, fed over 1 to 1.5 hours into a system stabilized by 7.5 g of anionic and nonionic emulsifiers. Polymerization was initiated by potassium persulphate and sodium metabisulphite at 70 to 75°C, maintained for 30 minutes post-addition, and subsequently cooled to 30°C to yield a latex with 35% solids content. The glass transition temperature was derived theoretically using the Fox equation based on the weight fractions of the constituent monomers.",
      "reasoning_analysis": "Increasing Factors: The incorporation of styrene at 60 wt% introduces bulky phenyl side groups along the polymer backbone, which impose significant steric hindrance and restrict segmental rotation, thereby inherently raising the glass transition temperature relative to more flexible acrylate homopolymers. Decreasing Factors: The presence of methylacrylate at 40 wt% introduces flexible ester linkages and side chains that increase free volume and chain mobility, lowering the Tg compared to pure polystyrene. Furthermore, the emulsion polymerization process utilizes a substantial amount of anionic and nonionic emulsifiers, which often remain within the polymer matrix as low molecular weight species that act as internal plasticizers, potentially depressing the Tg below the theoretical value. Dominant Factor: The copolymer composition ratio is the dominant factor determining the baseline thermal behavior, as evidenced by the reliance on the Fox equation for calculation; however, the significant concentration of residual emulsifiers from the processing history represents a critical secondary factor that would likely cause the physical Tg to deviate lower than the compositionally predicted value."
    }
  },
  {
    "doi": null,
    "title": "Prediction of glass transition temperatures of polyacrylates from the structures of motion units",
    "year": 2016,
    "chemical_composition": {
      "repeat_unit_psmiles": null,
      "monomers": [
        {
          "name": "1h,1h-undecafluorohexyl acrylate",
          "smiles": null,
          "ratio_value": null,
          "ratio_unit": null
        }
      ],
      "additives": [],
      "is_homopolymer": true
    },
    "processing_history": "Experimental Tg data sourced from Ref. 13 (Polymer Handbook). Included in Test set (No. 65).",
    "hierarchical_structure": "Amorphous polyacrylate",
    "properties": {
      "Tg": {
        "value": [
          -39.1
        ],
        "unit": "°C"
      }
    },
    "analysis_with_hierarchical_structure": {
      "descriptive_text": "The sample comprises an amorphous polyacrylate homopolymer derived from 1H,1H-undecafluorohexyl acrylate monomers. The glass transition temperature data was sourced from literature reference 13 in the Polymer Handbook as part of Test set No. 65, representing a standardized benchmark context for property evaluation.",
      "reasoning_analysis": "Increasing Factors: The incorporation of the undecafluorohexyl side chain introduces substantial steric bulk and strong dipole-dipole interactions arising from the high electronegativity of the fluorine atoms, which restricts local segmental mobility. Additionally, the inherent stiffness of the perfluorinated carbon chain segment contributes to higher energy barriers for rotation compared to hydrocarbon analogs. Decreasing Factors: The polymer possesses a polyacrylate backbone lacking an alpha-methyl substituent, which inherently allows for greater backbone flexibility compared to methacrylates. Moreover, the long length of the fluorinated side chain acts as an internal plasticizer by increasing the interchain spacing and free volume, thereby facilitating segmental motion and lowering the transition temperature. Dominant Factor: While the fluorine content provides stiffening interactions, the combination of the flexible acrylate backbone and the internal plasticization effect induced by the long side chain length qualitatively dominates the thermal behavior, typically resulting in a lower Tg relative to polymers with shorter side groups or more rigid backbones."
    },
    "analysis_without_hierarchical_structure": {
      "descriptive_text": "The material is characterized as a homopolymer synthesized from 1h,1h-undecafluorohexyl acrylate monomers without the incorporation of any additives or fillers. The thermal property data associated with this sample was obtained from referenced literature within the Polymer Handbook, specifically identified within Test set No. 65, implying that the material history reflects standardized characterization conditions rather than specific experimental processing treatments.",
      "reasoning_analysis": "Increasing Factors: The chemical composition features a high density of fluorine atoms within the hexyl side chain, which introduces significant steric bulk and enhances intermolecular cohesive forces compared to hydrogenated analogs, theoretically restricting segmental mobility and driving the Tg upward. Decreasing Factors: The acrylate backbone possesses inherent flexibility, and the long undecafluorohexyl side chain acts as an internal plasticizer by increasing the free volume between polymer chains and facilitating side-chain motion, which significantly lowers the energy barrier for segmental relaxation. Additionally, the absence of specific thermal processing history details suggests standardized measurement conditions that avoid artificial Tg elevation from physical aging or densification. Dominant Factor: The internal plasticization effect generated by the long fluoroalkyl side chain qualitatively dominates the structural influence, as the increased free volume and side-chain mobility typically outweigh the stiffening contributions of the fluorine atoms, resulting in a Tg behavior characteristic of flexible side-chain acrylates rather than rigid fluorinated polymers."
    }
  },
  {
    "doi": null,
    "title": "Prediction of glass transition temperatures of polyacrylates from the structures of motion units",
    "year": 2016,
    "chemical_composition": {
      "repeat_unit_psmiles": null,
      "monomers": [
        {
          "name": "3-methylbutyl acrylate",
          "smiles": "C=CC(=O)OCCC(C)C",
          "ratio_value": null,
          "ratio_unit": null
        }
      ],
      "additives": [],
      "is_homopolymer": true
    },
    "processing_history": "Experimental Tg data sourced from Ref. 13 (Polymer Handbook). Included in Test set (No. 64).",
    "hierarchical_structure": "Amorphous polyacrylate",
    "properties": {
      "Tg": {
        "value": [
          -45.1
        ],
        "unit": "°C"
      }
    },
    "analysis_with_hierarchical_structure": {
      "descriptive_text": "The material is characterized as an amorphous polyacrylate homopolymer derived from 3-methylbutyl acrylate monomers. The system is chemically pure with no reported additives or fillers. Experimental glass transition temperature data was sourced from established literature (Ref. 13, Polymer Handbook) and utilized within a standardized test set configuration, representing the intrinsic thermal properties of the polymer without specific additional processing history.",
      "reasoning_analysis": "Increasing Factors: The presence of ester linkages in the polymer backbone facilitates dipole-dipole interactions, increasing the cohesive energy density and providing some resistance to segmental mobility compared to non-polar hydrocarbon chains. Additionally, the methyl branching at the 3-position of the alkyl side chain introduces minor steric hindrance relative to a linear pentyl group, potentially slightly impeding local rotation. Decreasing Factors: The primary structural influence is the flexible acrylate backbone combined with the long 3-methylbutyl side chain, which acts as an internal plasticizer. This side chain increases free volume and separates adjacent polymer backbones, significantly reducing intermolecular forces and enhancing chain mobility. The amorphous nature of the hierarchical structure implies a lack of crystalline constraints that might otherwise restrict segmental motion. Dominant Factor: The internal plasticization effect of the long, flexible alkyl side chain qualitatively dominates the thermal behavior. This factor overwhelms the cohesive contributions of the ester groups, driving the Tg toward the lower range characteristic of soft polyacrylate elastomers."
    },
    "analysis_without_hierarchical_structure": {
      "descriptive_text": "The sample consists of a poly(3-methylbutyl acrylate) homopolymer. The glass transition temperature data associated with this material was obtained from literature sources, specifically Reference 13 of the Polymer Handbook, and the sample was utilized as part of Test set No. 64.",
      "reasoning_analysis": "Increasing Factors: The branched structure of the 3-methylbutyl side chain introduces steric hindrance that may slightly restrict segmental rotation compared to linear alkyl analogs, potentially elevating the Tg. Additionally, the homopolymer architecture ensures chemical uniformity, avoiding the free volume heterogeneity often associated with copolymerization. Decreasing Factors: The acrylate backbone lacks the alpha-methyl substitution present in methacrylates, resulting in inherently lower rotational energy barriers and higher chain flexibility. Furthermore, the substantial length of the alkyl side chain increases the free volume between polymer backbones and reduces intermolecular cohesive forces, acting as an internal plasticizer that significantly facilitates segmental motion. Dominant Factor: The internal plasticization effect driven by the long alkyl side chain coupled with the flexible acrylate backbone qualitatively dominates the thermal behavior. These structural features maximize free volume and chain mobility, establishing a baseline Tg characteristic of long-chain alkyl acrylates, outweighing the minor restrictive effects of the side-chain branching."
    }
  },
  {
    "doi": null,
    "title": "Thermal conductivity behaviour of polymers around glass transition and crystalline melting temperatures",
    "year": 2013,
    "chemical_composition": {
      "repeat_unit_psmiles": "[*]NC(=O)CCCCC[*]",
      "monomers": [
        {
          "name": "Caprolactam",
          "smiles": "O=C1CCCCCN1",
          "ratio_value": null,
          "ratio_unit": null
        }
      ],
      "additives": [],
      "is_homopolymer": true
    },
    "processing_history": "Sample Code: Ultramid 8200HS, Supplier: BASF. Prepared through extrusion for hot wire technique or as discs for laser flash. Tg measured by DSC (Q100, TA Instruments) according to ASTM D3418 with a heating rate of 10 °C/min.",
    "hierarchical_structure": "Semi-crystalline. Crystallinity: 30%.",
    "properties": {
      "Tg": {
        "value": [
          47
        ],
        "unit": "°C"
      }
    },
    "analysis_with_hierarchical_structure": {
      "descriptive_text": "The sample is a semi-crystalline polyamide 6 homopolymer, commercially designated as Ultramid 8200HS from BASF, synthesized from caprolactam monomers. It possesses a crystallinity degree of 30% and was prepared via extrusion to form specimens suitable for hot wire technique or laser flash discs. The glass transition temperature was characterized using differential scanning calorimetry on a TA Instruments Q100 system in accordance with ASTM D3418, employing a heating rate of 10 °C/min.",
      "reasoning_analysis": "Increasing Factors: The presence of amide linkages in the polymer backbone enables strong intermolecular hydrogen bonding, which significantly restricts segmental chain mobility and drives the Tg upward. Additionally, the semi-crystalline structure with 30% crystallinity acts as physical crosslinks that constrain the amorphous phase, further limiting chain motion. The DSC heating rate of 10 °C/min introduces a kinetic lag that qualitatively shifts the observed transition to higher temperatures relative to equilibrium conditions. Decreasing Factors: The aliphatic sequence of five methylene units between amide groups imparts considerable backbone flexibility, lowering the inherent rigidity compared to aromatic polyamides. Moreover, the extrusion processing history involves high thermal and shear stress which could potentially induce chain scission, reducing molecular weight and increasing free volume at chain ends to depress the Tg. Dominant Factor: The robust hydrogen bonding network inherent to the polyamide chemistry, reinforced by the topological constraints imposed by the 30% crystalline fraction, qualitatively dominates the flexibility provided by the methylene spacers, establishing a Tg governed primarily by the restricted mobility of the amorphous regions tethered by crystallites and hydrogen bonds."
    },
    "analysis_without_hierarchical_structure": {
      "descriptive_text": "The sample consists of a polyamide 6 homopolymer, commercially designated as Ultramid 8200HS from BASF, derived from the polymerization of caprolactam. Material preparation involved extrusion processes to generate specimens suitable for hot wire technique or laser flash disc analysis. Subsequent thermal characterization was performed using differential scanning calorimetry on a TA Instruments Q100 system following ASTM D3418 protocols with a heating rate of 10 °C/min.",
      "reasoning_analysis": "Increasing Factors: The chemical composition features amide linkages capable of forming strong intermolecular hydrogen bonds, which significantly restrict segmental chain mobility and drive the Tg upward. Additionally, the extrusion processing history likely induces molecular orientation and semi-crystalline morphology, where the crystalline regions act as physical crosslinks that further constrain the amorphous phase mobility. Decreasing Factors: The aliphatic methylene sequence within the repeat unit provides inherent backbone flexibility that lowers the energy barrier for segmental motion compared to rigid aromatic systems. Furthermore, the high thermal and shear stresses encountered during extrusion pose a risk of chain scission, which would reduce molecular weight and consequently depress the Tg. Dominant Factor: The intrinsic chemical architecture, specifically the dense network of hydrogen bonds between amide groups, qualitatively dominates the final Tg behavior by establishing a rigid baseline that outweighs the flexibility provided by the methylene spacers, although the thermal history from extrusion remains a significant modulator of the amorphous phase constraints."
    }
  },
  {
    "doi": null,
    "title": "Acrylic co-polymer emulsion binders for green machining of ceramics",
    "year": 2000,
    "chemical_composition": {
      "repeat_unit_psmiles": null,
      "monomers": [
        {
          "name": "Methylacrylate",
          "smiles": "C=CC(=O)OC",
          "ratio_value": 90,
          "ratio_unit": "wt%"
        },
        {
          "name": "Methylmethacrylate",
          "smiles": "CC(=C)C(=O)OC",
          "ratio_value": 10,
          "ratio_unit": "wt%"
        }
      ],
      "additives": [
        {
          "name": "Anionic and nonionic emulsifiers",
          "type": "emulsifier",
          "amount_value": 7.5,
          "amount_unit": "g"
        },
        {
          "name": "Potassium persulphate",
          "type": "initiator",
          "amount_value": 0.05,
          "amount_unit": "g"
        },
        {
          "name": "Sodium metabisulphite",
          "type": "initiator",
          "amount_value": 0.05,
          "amount_unit": "g"
        }
      ],
      "is_homopolymer": false
    },
    "processing_history": "Emulsion co-polymerisation in distilled water (100 ml) with surfactants (7.5 g) at 70-75°C. Monomer mixture added over 1-1.5 h. Initiators added before monomers. Polymerization continued 30 min. Cooled to 30°C. Solids 35%. Tg calculated theoretically using Fox equation (1/Tg = w1/Tg1 + w2/Tg2).",
    "hierarchical_structure": "Emulsion dispersions with polymer particle size in the range of 0.05-0.5 mm.",
    "properties": {
      "Tg": {
        "value": [
          11.5
        ],
        "unit": "°C"
      }
    },
    "analysis_with_hierarchical_structure": {
      "descriptive_text": "The sample is a poly(methyl acrylate-co-methyl methacrylate) copolymer synthesized via emulsion co-polymerization in distilled water. The monomer feed consisted of 90 wt% methyl acrylate and 10 wt% methyl methacrylate, polymerized at 70-75°C using a redox initiator system of potassium persulphate and sodium metabisulphite (0.05 g each) in the presence of 7.5 g of anionic and nonionic emulsifiers. The reaction proceeded with monomer addition over 1-1.5 hours followed by a 30-minute hold, yielding a dispersion with 35% solids content. The resulting hierarchical structure comprises emulsion dispersions with polymer particle sizes ranging from 0.05 to 0.5 mm, and the glass transition temperature was assessed theoretically using the Fox equation based on the component weight fractions.",
      "reasoning_analysis": "Increasing Factors: The incorporation of methyl methacrylate (10 wt%) introduces alpha-methyl groups along the polymer backbone, which impose steric hindrance and restrict segmental rotation compared to pure poly(methyl acrylate), thereby inherently raising the stiffness and potential Tg. The use of a redox initiator system allows for polymerization at relatively lower temperatures, which can preserve chain integrity, though this is secondary to compositional effects. Decreasing Factors: The dominant monomer component, methyl acrylate (90 wt%), lacks the alpha-methyl substitution, resulting in a highly flexible backbone with low intrinsic thermal resistance. Critically, the processing history involves a high loading of emulsifiers (7.5 g), which often remain trapped within the polymer matrix post-synthesis; these small molecules act as plasticizers that increase free volume and facilitate chain mobility. Additionally, any residual water from the emulsion dispersion that is not fully removed prior to characterization would significantly depress the Tg through hydroplasticization. Dominant Factor: The chemical composition is the primary determinant, where the overwhelming majority of flexible methyl acrylate units establishes a low baseline Tg characteristic of polyacrylates. While the methyl methacrylate comonomer provides marginal stiffening, the plasticizing influence of the high surfactant concentration required for the emulsion process qualitatively dominates the final thermal behavior, likely resulting in a Tg lower than that predicted by the ideal Fox equation calculation which neglects additive effects."
    },
    "analysis_without_hierarchical_structure": {
      "descriptive_text": "The sample comprises a copolymer synthesized from methylacrylate (90 wt%) and methylmethacrylate (10 wt%). It was prepared via emulsion co-polymerisation in 100 ml of distilled water using anionic and nonionic emulsifiers (7.5 g) and a potassium persulphate/sodium metabisulphite initiator system (0.05 g each). The monomer mixture was added over 1–1.5 h at 70–75°C, followed by 30 min of polymerization and cooling to 30°C to yield a latex with 35% solids, with the Tg subsequently calculated theoretically using the Fox equation.",
      "reasoning_analysis": "Increasing Factors: The incorporation of methylmethacrylate monomers introduces alpha-methyl side groups that impose steric hindrance on the polymer backbone, restricting segmental rotation and inherently raising the glass transition temperature relative to pure poly(methyl acrylate). Decreasing Factors: The high weight fraction of methylacrylate provides a flexible backbone with low rotational energy barriers, establishing a low thermal transition baseline. Furthermore, the emulsion processing history introduces anionic and nonionic emulsifiers and potential residual moisture, which act as small-molecule plasticizers that increase free volume and facilitate chain mobility, thereby depressing the Tg. Dominant Factor: The chemical composition, specifically the 90 wt% prevalence of methylacrylate, is the dominant factor governing the thermal behavior; this intrinsic flexibility dictates a low Tg regime that overshadows the secondary stiffening effects of the minor comonomer or the plasticizing potential of the emulsion additives."
    }
  },
  {
    "doi": null,
    "title": "Prediction of glass transition temperatures of polyacrylates from the structures of motion units",
    "year": 2016,
    "chemical_composition": {
      "repeat_unit_psmiles": null,
      "monomers": [
        {
          "name": "2-methylbutyl acrylate",
          "smiles": "C=CC(=O)OCCC(C)C",
          "ratio_value": null,
          "ratio_unit": null
        }
      ],
      "additives": [],
      "is_homopolymer": true
    },
    "processing_history": "Experimental Tg data sourced from Ref. 13 (Polymer Handbook). Included in Test set (No. 67).",
    "hierarchical_structure": "Amorphous polyacrylate",
    "properties": {
      "Tg": {
        "value": [
          -32.1
        ],
        "unit": "°C"
      }
    },
    "analysis_with_hierarchical_structure": {
