Repository: hhtrick/HHT-code

# HHT training framework

This directory contains model training, embedding precomputation, inference, article-level baselines and the curated datasets. All commands below assume that the working directory is `train_code/`.

## 3. Datasets and fixed partitions

Each main dataset is a JSON array at `dataset/{property}/{property}.json`. Entries contain source metadata, `chemical_composition`, `processing_history`, `hierarchical_structure`, `properties`, and two generated-analysis objects. Targets are stored as `properties[property]["value"]`; source metadata and target values are not predictive input fields.

| Property | Train | Validation | Test | Total |
|---|---:|---:|---:|---:|

File: train_code/dataset/Tg/Tg.json (part 134 of 235)
[
      "descriptive_text": "The sample consists of an amorphous polyacrylate homopolymer synthesized from 2-methylbutyl acrylate monomers without the inclusion of additives or fillers. Structural analysis identifies the material as amorphous, lacking long-range crystalline order. The thermal property data associated with this specimen was retrieved from literature Reference 13 within the Polymer Handbook and cataloged within Test set No. 67, serving as the basis for the recorded characterization.",
      "reasoning_analysis": "Increasing Factors: The polar ester linkages within the acrylate backbone facilitate dipole-dipole interactions between chains, which restricts segmental mobility and inherently supports a higher Tg. Additionally, the methyl branching at the second position of the butyl side chain introduces steric bulk compared to linear analogs, potentially imposing slight rotational barriers that resist chain motion. Decreasing Factors: The primary structural feature driving the Tg down is the long, flexible 2-methylbutyl side chain, which acts as an internal plasticizer by increasing free volume and spacing the polymer backbones apart, thereby reducing intermolecular friction. The amorphous nature of the material further ensures there are no crystalline domains to lock chain segments in place. Regarding processing, the reliance on literature data without specified thermal treatments implies a standard state, avoiding the physical aging or free volume reduction associated with prolonged annealing that might otherwise increase Tg. Dominant Factor: The internal plasticization effect of the bulky, flexible alkyl side chain is the dominant factor. This effect overwhelmingly reduces the cohesive energy density and increases chain mobility compared to the restricting influence of the backbone polarity, qualitatively positioning the Tg lower than polymers with shorter side chains or rigid aromatic structures."
    },
    "analysis_without_hierarchical_structure": {
      "descriptive_text": "The material under investigation is a homopolymer synthesized from 2-methylbutyl acrylate monomers. No composite fillers or chemical additives were incorporated into the formulation. The thermal property data utilized for this analysis was obtained from established literature sources, specifically Reference 13 of the Polymer Handbook, and categorized within test set number 67.",
      "reasoning_analysis": "Increasing Factors: The homopolymer architecture ensures chemical uniformity, eliminating potential Tg depression caused by low-molecular-weight impurities or external plasticizers. Furthermore, the methyl branching at the second carbon of the butyl side chain introduces a degree of steric hindrance relative to linear alkyl analogs, which may slightly restrict local segmental rotation and contribute to a modest increase in rigidity. Decreasing Factors: The fundamental acrylate backbone possesses high flexibility, and the presence of the long 2-methylbutyl ester side group significantly increases the free volume between polymer chains. This lengthy alkyl chain acts as an internal plasticizer, facilitating chain mobility and lowering the energy barrier for segmental motion. The absence of rigid aromatic structures or strong intermolecular hydrogen bonding further promotes a lower glass transition temperature. Dominant Factor: The internal plasticization effect resulting from the long alkyl side chain is the qualitatively dominant factor governing the thermal behavior. While the branching provides minor steric restriction, the substantial increase in free volume and backbone flexibility inherent to long-chain acrylate homopolymers dictates the overall Tg behavior, typically resulting in a value significantly lower than polymers with shorter side groups or rigid backbones."
    }
  },
  {
    "doi": null,
    "title": "Prediction of glass transition temperatures of polyacrylates from the structures of motion units",
    "year": 2016,
    "chemical_composition": {
      "repeat_unit_psmiles": null,
      "monomers": [
        {
          "name": "1h,1h-nonafluoropentyl acrylate",
          "smiles": null,
          "ratio_value": null,
          "ratio_unit": null
        }
      ],
      "additives": [],
      "is_homopolymer": true
    },
    "processing_history": "Experimental Tg data sourced from Ref. 13 (Polymer Handbook). Included in Test set (No. 66).",
    "hierarchical_structure": "Amorphous polyacrylate",
    "properties": {
      "Tg": {
        "value": [
          -37.1
        ],
        "unit": "°C"
      }
    },
    "analysis_with_hierarchical_structure": {
      "descriptive_text": "The sample consists of an amorphous homopolymer synthesized from 1h,1h-nonafluoropentyl acrylate monomers. Characterized as a polyacrylate, this material exhibits no crystalline order. The thermal property data was sourced from established literature within the Polymer Handbook (Ref. 13) as part of a standardized test set (No. 66), indicating that the values represent validated reference data rather than specific batch-dependent processing outcomes.",
      "reasoning_analysis": "Increasing Factors: The incorporation of multiple fluorine atoms within the nonafluoropentyl side groups introduces significant chain stiffness due to the high rotational energy barrier of C-F bonds and enhanced intermolecular dipole-dipole interactions, which restrict segmental mobility and drive the Tg upward. Decreasing Factors: The polyacrylate backbone lacks the alpha-methyl steric hindrance found in methacrylates, inherently allowing for greater chain flexibility. Additionally, the long pentyl spacer within the side chain acts as an internal plasticizer by increasing free volume and facilitating segmental motion, while the amorphous hierarchical structure lacks crystalline domains that could otherwise constrain the amorphous phase. Dominant Factor: The dominant influence on the Tg is the competition between the flexible acrylate backbone with its long side-chain spacer and the stiffening effect of the fluorine atoms. While fluorination adds rigidity, the internal plasticization effect of the long pentyl chain combined with the flexible backbone typically drives the Tg towards lower temperatures relative to polymers with shorter side groups or stiffer backbones. The reliance on literature data for the processing history suggests the reported Tg reflects intrinsic material properties under standardized conditions, minimizing variations caused by residual solvents or specific thermal histories."
    },
    "analysis_without_hierarchical_structure": {
      "descriptive_text": "The sample consists of a homopolymer derived from 1h,1h-nonafluoropentyl acrylate monomers, formulated without any additives or fillers. The glass transition temperature data for this material was not obtained through direct experimental processing in this context but was sourced from Reference 13 in the Polymer Handbook and included as part of Test set No. 66.",
      "reasoning_analysis": "Increasing Factors: The chemical structure features a polyacrylate backbone with pendant nonafluoropentyl groups, where the high stiffness of the carbon-fluorine bonds and the steric bulk of the fluorinated side chains impose local restrictions on segmental rotation, inherently contributing to a higher resistance to chain mobility. Decreasing Factors: Conversely, the length of the nonafluoropentyl side chain acts as an internal plasticizer by increasing the free volume between polymer backbones, while the low cohesive energy density typical of fluorinated segments reduces intermolecular friction, both of which facilitate segmental motion at lower temperatures. Dominant Factor: The internal plasticization effect generated by the long, flexible fluorinated side chains qualitatively dominates the thermal behavior, as the increase in free volume and reduction in intermolecular packing efficiency typically outweighs the local bond stiffness, driving the glass transition temperature lower relative to polymers with shorter or more rigid substituents."
    }
  },
  {
    "doi": null,
    "title": "Acrylic co-polymer emulsion binders for green machining of ceramics",
    "year": 2000,
    "chemical_composition": {
      "repeat_unit_psmiles": null,
      "monomers": [
        {
          "name": "Styrene",
          "smiles": "C=CC1=CC=CC=C1",
          "ratio_value": 40,
          "ratio_unit": "wt%"
        },
        {
          "name": "Methylmethacrylate",
          "smiles": "CC(=C)C(=O)OC",
          "ratio_value": 60,
          "ratio_unit": "wt%"
        }
      ],
      "additives": [
        {
          "name": "Anionic and nonionic emulsifiers",
          "type": "emulsifier",
          "amount_value": 7.5,
          "amount_unit": "g"
        },
        {
          "name": "Potassium persulphate",
          "type": "initiator",
          "amount_value": 0.05,
          "amount_unit": "g"
        },
        {
          "name": "Sodium metabisulphite",
          "type": "initiator",
          "amount_value": 0.05,
          "amount_unit": "g"
        }
      ],
      "is_homopolymer": false
    },
    "processing_history": "Emulsion co-polymerisation in distilled water (100 ml) with surfactants (7.5 g) at 70-75°C. Monomer mixture added over 1-1.5 h. Initiators added before monomers. Polymerization continued 30 min. Cooled to 30°C. Solids 35%. Tg calculated theoretically using Fox equation (1/Tg = w1/Tg1 + w2/Tg2).",
    "hierarchical_structure": "Emulsion dispersions with polymer particle size in the range of 0.05-0.5 mm.",
    "properties": {
      "Tg": {
        "value": [
          104.2
        ],
        "unit": "°C"
      }
    },
    "analysis_with_hierarchical_structure": {
      "descriptive_text": "The sample consists of a styrene-methylmethacrylate copolymer synthesized via emulsion co-polymerisation in distilled water using anionic and nonionic emulsifiers (7.5 g) and a potassium persulphate-sodium metabisulphite initiator system (0.05 g each). The monomer feed comprised 40 wt% styrene and 60 wt% methylmethacrylate, added over 1-1.5 hours at 70-75°C, followed by a 30-minute reaction period and cooling to 30°C to achieve a 35% solids content. The resulting material forms emulsion dispersions with polymer particle sizes ranging from 0.05 to 0.5 mm, and the glass transition temperature was theoretically determined using the Fox equation based on the monomer weight fractions.",
      "reasoning_analysis": "Increasing Factors: The chemical composition is dominated by rigid monomers; the bulky phenyl groups of styrene and the polar ester functionalities of methylmethacrylate impose significant steric hindrance and dipole-dipole interactions that restrict segmental chain mobility, intrinsically establishing a high baseline glass transition temperature. Decreasing Factors: The processing history involves a substantial loading of anionic and nonionic emulsifiers (7.5 g), which remain within the dispersion and act as internal plasticizers by increasing free volume and lubricating chain segments. Additionally, the emulsion morphology creates extensive polymer-water and polymer-surfactant interfaces where chain mobility is enhanced, and any residual water or unreacted monomer from the aqueous process would further depress the transition temperature. Dominant Factor: While the copolymer composition dictates a high theoretical Tg as reflected in the Fox equation calculation, the high concentration of surfactant additives and the dispersed nature of the morphology qualitatively dominate the physical behavior, likely resulting in an experimental Tg lower than the theoretical composition-based prediction due to significant plasticization effects."
    },
    "analysis_without_hierarchical_structure": {
      "descriptive_text": "The sample comprises a styrene-methyl methacrylate copolymer synthesized via emulsion co-polymerization in distilled water. The monomer feed consisted of 40 wt% styrene and 60 wt% methyl methacrylate, stabilized by 7.5 g of anionic and nonionic emulsifiers. Polymerization was initiated by a redox system containing 0.05 g potassium persulphate and 0.05 g sodium metabisulphite added prior to the monomer mixture, which was dosed over 1 to 1.5 hours at 70 to 75°C. The reaction proceeded for an additional 30 minutes before cooling to 30°C, yielding a latex with 35% solids content, where the glass transition temperature was subsequently estimated using the Fox equation.",
      "reasoning_analysis": "Increasing Factors: The chemical composition is dominated by methyl methacrylate (60 wt%) and styrene (40 wt%), both of which possess rigid backbone structures and bulky side groups (ester and phenyl rings, respectively) that restrict segmental motion through steric hindrance and polar interactions. The covalent connectivity of the copolymer chain establishes a high baseline thermal stability and chain stiffness, intrinsically driving the Tg toward higher temperatures relative to flexible aliphatic polymers. Decreasing Factors: The processing history involves a significant loading of anionic and nonionic emulsifiers (7.5 g) relative to the polymer solids, which often remain within the polymer matrix or at particle interfaces post-synthesis. These small molecule additives act as internal plasticizers by increasing free volume and lubricating chain segments. Additionally, the emulsion process in water introduces the risk of residual moisture, and the presence of styrene lowers the aggregate Tg compared to pure poly(methyl methacrylate). Dominant Factor: While the rigid copolymer backbone sets a high theoretical Tg baseline, the substantial concentration of emulsifiers inherent to this specific emulsion formulation qualitatively dominates the final thermal behavior. The plasticizing effect of the surfactant molecules likely depresses the experimental Tg significantly below the theoretical value predicted by the Fox equation, as the mobility enhancement provided by the additives outweighs the restrictive effects of the monomer architecture in the final dried state."
    }
  },
  {
    "doi": null,
    "title": "Thermal conductivity behaviour of polymers around glass transition and crystalline melting temperatures",
    "year": 2013,
    "chemical_composition": {
      "repeat_unit_psmiles": "[*]CC(F)(F)[*]",
      "monomers": [
        {
          "name": "Vinylidene fluoride",
          "smiles": "C=C(F)F",
          "ratio_value": null,
          "ratio_unit": null
        }
      ],
      "additives": [],
      "is_homopolymer": true
    },
    "processing_history": "Sample Code: F4000HD, Supplier: Atochem. Prepared through extrusion for hot wire technique or as discs for laser flash. Tg measured by DSC (Q100, TA Instruments) according to ASTM D3418 with a heating rate of 10 °C/min.",
    "hierarchical_structure": "Semi-crystalline. Crystallinity: 49%.",
    "properties": {
      "Tg": {
        "value": [
          -35
        ],
        "unit": "°C"
      }
    },
    "analysis_with_hierarchical_structure": {
      "descriptive_text": "The sample, designated as Atochem F4000HD, consists of a semi-crystalline poly(vinylidene fluoride) homopolymer exhibiting a crystallinity of 49%. Specimens were prepared via extrusion for application in hot wire techniques or as discs for laser flash analysis. Thermal characterization was performed using differential scanning calorimetry on a TA Instruments Q100 system in accordance with ASTM D3418, utilizing a heating rate of 10 °C/min to determine the glass transition temperature.",
      "reasoning_analysis": "Increasing Factors: The high electronegativity of the fluorine substituents creates strong dipole-dipole interactions along the chain, increasing the cohesive energy density and resisting segmental rotation. Additionally, the semi-crystalline morphology with 49% crystallinity imposes topological constraints on the amorphous chains, as tie molecules are anchored within rigid crystalline lamellae, effectively reducing free volume and mobility. Decreasing Factors: The repeating unit lacks bulky pendant groups, resulting in a relatively flexible backbone with low steric hindrance compared to aromatic polymers, which inherently promotes chain mobility. Furthermore, the extrusion processing history may induce specific crystalline polymorphs or orientation that could alter the free volume distribution in the amorphous phase. Dominant Factor: While the flexible backbone favors mobility, the strong intermolecular dipole forces combined with the significant physical confinement of the amorphous phase by the high crystalline fraction are the dominant factors governing the glass transition, restricting the segmental dynamics relative to a purely amorphous, non-polar analog."
    },
    "analysis_without_hierarchical_structure": {
      "descriptive_text": "The sample comprises a poly(vinylidene fluoride) homopolymer, identified as grade F4000HD supplied by Atochem. Specimens were prepared via extrusion to facilitate hot wire technique or laser flash analysis as discs. Thermal properties were evaluated using differential scanning calorimetry on a TA Instruments Q100 system following ASTM D3418 protocols with a heating rate of 10 °C/min.",
      "reasoning_analysis": "Increasing Factors: The presence of highly electronegative fluorine atoms along the polymer backbone generates strong dipole-dipole interactions between chains, which significantly restricts segmental mobility and drives the Tg upward relative to non-polar polyolefins. Furthermore, the extrusion processing history likely induces a degree of crystallinity and molecular orientation, creating physical crosslinks that constrain the amorphous regions and further elevate the thermal transition. Decreasing Factors: The polymer architecture consists of a flexible aliphatic carbon backbone lacking bulky rigid side groups, such as aromatic rings, which inherently permits greater chain flexibility compared to glassy polymers. Additionally, the thermal history associated with melt extrusion and subsequent cooling may trap excess free volume within the amorphous phase if not annealed, potentially depressing the Tg. Dominant Factor: The strong intermolecular dipole interactions arising from the vinylidene fluoride repeat units qualitatively dominate the thermal behavior, establishing a baseline rigidity that outweighs the inherent flexibility of the aliphatic backbone, while the processing-induced morphological constraints serve to reinforce this intrinsic chemical effect."
    }
  },
  {
    "doi": null,
    "title": "Acrylic co-polymer emulsion binders for green machining of ceramics",
    "year": 2000,
    "chemical_composition": {
      "repeat_unit_psmiles": null,
      "monomers": [
        {
          "name": "Methylacrylate",
          "smiles": "C=CC(=O)OC",
          "ratio_value": 65,
          "ratio_unit": "wt%"
        },
        {
          "name": "Methylmethacrylate",
          "smiles": "CC(=C)C(=O)OC",
          "ratio_value": 35,
          "ratio_unit": "wt%"
        }
      ],
      "additives": [
        {
          "name": "Anionic and nonionic emulsifiers",
          "type": "emulsifier",
          "amount_value": 7.5,
          "amount_unit": "g"
        },
        {
          "name": "Potassium persulphate",
          "type": "initiator",
          "amount_value": 0.05,
          "amount_unit": "g"
        },
        {
          "name": "Sodium metabisulphite",
          "type": "initiator",
          "amount_value": 0.05,
          "amount_unit": "g"
        }
      ],
      "is_homopolymer": false
    },
    "processing_history": "Emulsion co-polymerisation in distilled water (100 ml) with surfactants (7.5 g) at 70-75°C. Monomer mixture added over 1-1.5 h. Initiators added before monomers. Polymerization continued 30 min. Cooled to 30°C. Solids 35%. Tg calculated theoretically using Fox equation (1/Tg = w1/Tg1 + w2/Tg2).",
    "hierarchical_structure": "Emulsion dispersions with polymer particle size in the range of 0.05-0.5 mm.",
    "properties": {
      "Tg": {
        "value": [
          32.6
        ],
        "unit": "°C"
      }
    },
    "analysis_with_hierarchical_structure": {
      "descriptive_text": "The sample consists of a statistical copolymer synthesized via emulsion co-polymerisation of methylacrylate (65 wt%) and methylmethacrylate (35 wt%) in distilled water. The reaction was conducted at 70-75°C using anionic and nonionic emulsifiers (7.5 g) and a redox initiator system comprising potassium persulphate and sodium metabisulphite (0.05 g each), with the monomer mixture fed over 1-1.5 hours followed by a 30-minute post-polymerization period. The resulting material forms an emulsion dispersion with 35% solids content and polymer particle sizes ranging from 0.05 to 0.5 mm. The glass transition temperature for this system was determined theoretically using the Fox equation based on the monomer weight fractions.",
      "reasoning_analysis": "Increasing Factors: The inclusion of methylmethacrylate (35 wt%) introduces alpha-methyl groups that impose steric hindrance on backbone rotation, raising the baseline Tg relative to pure poly(methylacrylate). Additionally, ionic residues from the potassium persulphate and sodium metabisulphite initiators may create transient physical crosslinks or dipole interactions that restrict segmental motion. Decreasing Factors: The majority composition of methylacrylate (65 wt%) lacks the alpha-methyl steric barrier, inherently lowering the copolymer Tg compared to poly(methylmethacrylate). Crucially, the processing history involves emulsion polymerization with a significant load of anionic and nonionic emulsifiers (7.5 g), which often remain in the polymer phase acting as plasticizers to increase free volume. Furthermore, the material exists as a dispersion cooled to 30°C, implying the presence of residual water, a potent plasticizer for acrylics that significantly depresses Tg. The reliance on the Fox equation for Tg determination neglects these plasticization effects and molecular weight limitations. Dominant Factor: Although the monomer ratio establishes the intrinsic stiffness of the polymer chains, the processing-induced presence of surfactants and residual water within the emulsion dispersion serves as the dominant factor. These additives and solvent residues likely cause the effective physical Tg to be significantly lower than the theoretical value calculated from the dry monomer composition."
    },
    "analysis_without_hierarchical_structure": {
      "descriptive_text": "The sample comprises a copolymer synthesized from Methylacrylate (65 wt%) and Methylmethacrylate (35 wt%) via emulsion copolymerization in distilled water. The reaction system utilized a combination of anionic and nonionic emulsifiers totaling 7.5 g, along with a redox initiation system comprising Potassium persulphate and Sodium metabisulphite (0.05 g each). Polymerization was conducted at 70-75°C, with the monomer mixture added over a period of 1 to 1.5 hours, followed by an additional 30 minutes of reaction time before cooling to 30°C to achieve a solids content of 35%. The glass transition temperature for this material was determined theoretically using the Fox equation based on the constituent monomer ratios.",
      "reasoning_analysis": "Increasing Factors: The incorporation of Methylmethacrylate (35 wt%) introduces alpha-methyl side groups that impose steric hindrance on the polymer backbone, restricting segmental rotation and inherently raising the glass transition temperature relative to a pure poly(methylacrylate) system. Additionally, the presence of ionic species from the potassium persulphate and sodium metabisulphite initiators may create weak ionic associations that slightly hinder chain mobility. Decreasing Factors: The majority composition of Methylacrylate (65 wt%) features a flexible backbone with fewer steric constraints, which significantly lowers the overall thermal transition threshold. Furthermore, the emulsion processing history involves a substantial quantity of anionic and nonionic emulsifiers (7.5 g), which can act as internal plasticizers by increasing free volume within the polymer matrix. The retention of water in the 35% solids latex dispersion also serves as a potent plasticizer, further depressing the Tg compared to a dry solid state. Dominant Factor: The copolymer composition ratio is the dominant factor governing the thermal behavior; specifically, the high weight fraction of the low-Tg methylacrylate monomer dictates the baseline chain flexibility. While the methylmethacrylate units provide structural rigidity, they are insufficient to overcome the mobility granted by the majority methylacrylate phase, establishing a lower overall Tg profile that is further susceptible to reduction by the significant surfactant load and residual water inherent to the emulsion processing method."
    }
  },
  {
    "doi": null,
    "title": "Acrylic co-polymer emulsion binders for green machining of ceramics",
    "year": 2000,
    "chemical_composition": {
      "repeat_unit_psmiles": null,
      "monomers": [
        {
          "name": "Methylacrylate",
          "smiles": "C=CC(=O)OC",
          "ratio_value": 30,
          "ratio_unit": "wt%"
        },
        {
          "name": "Methylmethacrylate",
          "smiles": "CC(=C)C(=O)OC",
          "ratio_value": 70,
          "ratio_unit": "wt%"
        }
      ],
      "additives": [
        {
          "name": "Anionic and nonionic emulsifiers",
          "type": "emulsifier",
          "amount_value": 7.5,
          "amount_unit": "g"
        },
        {
          "name": "Potassium persulphate",
          "type": "initiator",
          "amount_value": 0.05,
          "amount_unit": "g"
        },
        {
          "name": "Sodium metabisulphite",
          "type": "initiator",
          "amount_value": 0.05,
          "amount_unit": "g"
        }
      ],
      "is_homopolymer": false
    },
    "processing_history": "Emulsion co-polymerisation in distilled water (100 ml) with surfactants (7.5 g) at 70-75°C. Monomer mixture added over 1-1.5 h. Initiators added before monomers. Polymerization continued 30 min. Cooled to 30°C. Solids 35%. Tg calculated theoretically using Fox equation (1/Tg = w1/Tg1 + w2/Tg2).",
    "hierarchical_structure": "Emulsion dispersions with polymer particle size in the range of 0.05-0.5 mm.",
    "properties": {
      "Tg": {
        "value": [
          69.3
        ],
        "unit": "°C"
      }
    },
    "analysis_with_hierarchical_structure": {
      "descriptive_text": "The sample consists of a copolymer synthesized from methylacrylate (30 wt%) and methylmethacrylate (70 wt%) via emulsion co-polymerization in distilled water. The reaction was conducted at 70-75°C using anionic and nonionic emulsifiers (7.5 g) and a redox initiator system comprising potassium persulphate and sodium metabisulphite (0.05 g each), resulting in a dispersion with 35% solids content. The hierarchical structure is characterized as emulsion dispersions with polymer particle sizes ranging from 0.05 to 0.5 mm, and the glass transition temperature was theoretically determined using the Fox equation based on the monomer weight fractions.",
      "reasoning_analysis": "Increasing Factors: The high weight fraction of methylmethacrylate (70 wt%) introduces alpha-methyl groups along the polymer backbone, creating significant steric hindrance that restricts segmental rotation and inherently elevates the glass transition temperature relative to poly(methylacrylate). Decreasing Factors: The incorporation of methylacrylate (30 wt%) introduces flexible backbone segments with lower rotational energy barriers, reducing the overall chain stiffness. Furthermore, the processing history involves a significant quantity of anionic and nonionic emulsifiers (7.5 g) and an aqueous medium; residual surfactants and trapped water molecules within the emulsion dispersion act as plasticizers that increase free volume and facilitate chain mobility, thereby depressing the Tg. Dominant Factor: While the high methylmethacrylate content establishes a rigid backbone baseline, the substantial presence of low-molecular-weight emulsifiers and potential residual moisture from the emulsion polymerization process qualitatively dominates the thermal behavior, likely resulting in a measured Tg lower than the theoretical value predicted by the Fox equation which accounts only for monomer composition."
    },
    "analysis_without_hierarchical_structure": {
      "descriptive_text": "The sample comprises a poly(methylacrylate-co-methylmethacrylate) copolymer synthesized via emulsion copolymerization in distilled water. The monomer feed consisted of 30 wt% methylacrylate and 70 wt% methylmethacrylate. Polymerization was initiated using a combination of potassium persulphate and sodium metabisulphite (0.05 g each), which were added prior to the monomer mixture, in the presence of 7.5 g of anionic and nonionic emulsifiers at 70-75°C. The monomer mixture was introduced over 1 to 1.5 hours, followed by a 30-minute reaction period before cooling to 30°C to yield a latex with 35% solids content. The glass transition temperature was determined theoretically using the Fox equation based on the monomer weight fractions.",
      "reasoning_analysis": "Increasing Factors: The chemical composition is dominated by methylmethacrylate (70 wt%), which contains an alpha-methyl group that introduces significant steric hindrance to backbone rotation. This structural rigidity restricts segmental motion and intrinsically drives the glass transition temperature higher compared to polymers lacking this side group. Additionally, the use of a redox initiation system allows for polymerization at controlled temperatures, ensuring high conversion which minimizes the plasticizing effect of unreacted monomers. Decreasing Factors: The presence of 30 wt% methylacrylate introduces flexible backbone segments lacking the alpha-methyl restriction, which lowers the overall chain stiffness. More critically, the processing history involves a high loading of anionic and nonionic emulsifiers (7.5 g) and an aqueous medium; residual surfactants and trapped water molecules act as potent plasticizers by increasing free volume and lubricating chain movement, which qualitatively depresses the Tg. Dominant Factor: The copolymer composition, specifically the predominance of methylmethacrylate, is the dominant factor establishing the intrinsic rigidity of the polymer backbone and the baseline thermal transition temperature. While the processing history introduces significant plasticizing agents that would lower the experimental Tg relative to the theoretical value calculated by the Fox equation, the structural contribution of the majority methylmethacrylate component qualitatively governs the high-temperature character of the transition relative to the methylacrylate comonomer."
    }
  },
  {
    "doi": null,
    "title": "Prediction of glass transition temperatures of polyacrylates from the structures of motion units",
    "year": 2016,
    "chemical_composition": {
      "repeat_unit_psmiles": null,
      "monomers": [
        {
          "name": "4-cyano-3-thiabutyl acrylate",
          "smiles": "C=CC(=O)OCCSCC#N",
          "ratio_value": null,
          "ratio_unit": null
        }
      ],
      "additives": [],
      "is_homopolymer": true
    },
    "processing_history": "Experimental Tg data sourced from Ref. 13 (Polymer Handbook). Included in Test set (No. 68).",
    "hierarchical_structure": "Amorphous polyacrylate",
    "properties": {
      "Tg": {
        "value": [
          -24.1
        ],
        "unit": "°C"
      }
    },
    "analysis_with_hierarchical_structure": {
      "descriptive_text": "The sample consists of an amorphous homopolymer derived from 4-cyano-3-thiabutyl acrylate monomers, structurally classified as a polyacrylate. The chemical composition is free of additives or fillers. The thermal property data was not obtained through direct experimental processing in this study but was sourced from established literature within the Polymer Handbook (Ref. 13) and categorized within Test set No. 68, indicating that the material characteristics reflect standardized reference data rather than specific synthesis or thermal treatment histories.",
      "reasoning_analysis": "Increasing Factors: The terminal cyano group within the side chain introduces significant polarity, leading to strong dipole-dipole interactions between adjacent polymer chains that restrict segmental mobility and drive the Tg upward. Additionally, the presence of the thioether linkage adds atomic bulk and polarizability compared to a standard hydrocarbon spacer, which may further hinder chain rotation. Decreasing Factors: The polyacrylate backbone lacks bulky substituents on the alpha-carbon, providing inherent flexibility that facilitates chain motion. Moreover, the side chain incorporates flexible ether and thioether linkages that act as internal plasticizers by increasing free volume and decoupling the rigid nitrile group from the backbone, thereby lowering the Tg. Dominant Factor: The intrinsic flexibility of the acrylate backbone combined with the internal plasticization effect of the long, heteroatom-rich side chain qualitatively dominates the thermal behavior. While the cyano group provides a stiffening influence, the conformational freedom afforded by the backbone and side chain spacers prevents the Tg from reaching levels typical of rigid polymers. The literature-based processing history implies the Tg represents an intrinsic equilibrium state, uninfluenced by variable cooling rates or residual solvents that might otherwise shift the thermal transition."
    },
    "analysis_without_hierarchical_structure": {
      "descriptive_text": "The sample is characterized as a homopolymer synthesized from the monomer 4-cyano-3-thiabutyl acrylate. The chemical composition consists solely of this repeat unit without the inclusion of any additives, fillers, or plasticizers. The thermal property data for this material was obtained from established literature sources, specifically Reference 13 within the Polymer Handbook, and was cataloged as entry No. 68 in the designated test set.",
      "reasoning_analysis": "Increasing Factors: The presence of the terminal cyano group introduces strong dipole-dipole interactions between polymer chains, which significantly restricts segmental mobility and drives the Tg upward. Additionally, the ester linkage within the backbone structure contributes to chain stiffness relative to pure hydrocarbon polymers, further supporting a higher glass transition temperature. Decreasing Factors: The acrylate backbone possesses inherent flexibility, and the inclusion of a thioether linkage within the side chain spacer typically lowers rotational energy barriers compared to oxygen-based analogs, thereby promoting chain mobility. Furthermore, the length of the alkyl spacer introduces free volume that tends to depress the glass transition temperature relative to shorter-chain analogs. Dominant Factor: The intrinsic chemical architecture dictates the thermal behavior, where the strong intermolecular forces generated by the nitrile functionality qualitatively dominate the flexible contributions of the thioether spacer and backbone, establishing a Tg profile characteristic of highly polar functionalized acrylates rather than flexible alkyl acrylates, while the lack of specific thermal processing history implies the value reflects the standard bulk equilibrium state."
    }
  },
  {
    "doi": null,
    "title": "Thermal conductivity behaviour of polymers around glass transition and crystalline melting temperatures",
    "year": 2013,
    "chemical_composition": {
      "repeat_unit_psmiles": "[*]CC(C(=O)OC)C[*]",
      "monomers": [
        {
          "name": "Methyl methacrylate",
          "smiles": "CC(=C)C(=O)OC",
          "ratio_value": null,
          "ratio_unit": null
        }
      ],
      "additives": [],
      "is_homopolymer": true
    },
    "processing_history": "Sample Code: Acrigel, Supplier: Unigel. Tg measured by DSC (Q100, TA Instruments) according to ASTM D3418 with a heating rate of 10 °C/min.",
    "hierarchical_structure": "Amorphous.",
    "properties": {
      "Tg": {
        "value": [
          112
        ],
        "unit": "°C"
      }
    },
    "analysis_with_hierarchical_structure": {
      "descriptive_text": "This amorphous poly(methyl methacrylate) homopolymer, commercially designated as Acrigel by Unigel, consists exclusively of methyl methacrylate repeat units. The material was characterized via differential scanning calorimetry using a TA Instruments Q100 system in accordance with ASTM D3418, employing a heating rate of 10 °C/min to determine the glass transition temperature.",
      "reasoning_analysis": "Increasing Factors: The alpha-methyl substituent on the polymer backbone creates substantial steric hindrance that limits chain rotation, while the polar ester groups engender strong intermolecular dipole-dipole interactions, both of which restrict segmental mobility and elevate the Tg. Decreasing Factors: The inherent flexibility of the aliphatic carbon-carbon backbone provides a degree of rotational freedom compared to rigid aromatic systems, and the commercial nature of the sample suggests the possible presence of trace residual monomers or oligomers that could act as internal plasticizers. Dominant Factor: The combined effect of steric hindrance from the alpha-methyl groups and the cohesive energy from dipolar interactions qualitatively dominates the backbone flexibility, dictating the characteristic rigid amorphous behavior and resulting Tg of the material."
    },
    "analysis_without_hierarchical_structure": {
      "descriptive_text": "The investigated material is a poly(methyl methacrylate) homopolymer, commercially sourced as Acrigel from Unigel. Thermal characterization was conducted using differential scanning calorimetry (DSC) on a TA Instruments Q100 system. The glass transition temperature was determined following ASTM D3418 standards with a constant heating rate of 10 °C/min.",
      "reasoning_analysis": "Increasing Factors: The chemical composition features a methyl methacrylate repeat unit, where the alpha-methyl group creates significant steric hindrance that restricts rotation around the polymer backbone. Furthermore, the polar ester side groups facilitate intermolecular dipole-dipole interactions, which increase the cohesive energy density and require more thermal energy to initiate segmental motion. Decreasing Factors: The material is identified as a linear homopolymer without chemical cross-linking, which allows for greater chain mobility compared to networked structures. Additionally, the absence of rigid fillers or reinforcing additives means there are no interfacial constraints to further restrict segmental relaxation beyond the intrinsic polymer matrix properties. Dominant Factor: The intrinsic steric hindrance provided by the alpha-methyl group combined with the polar interactions of the ester functionality qualitatively dominates the thermal behavior, establishing a rigid amorphous structure that defines the glass transition relative to the lack of plasticizing additives or cross-linking constraints."
    }
  },
  {
    "doi": null,
    "title": "Thermal conductivity behaviour of polymers around glass transition and crystalline melting temperatures",
    "year": 2013,
    "chemical_composition": {
      "repeat_unit_psmiles": null,
      "monomers": [
        {
          "name": "Styrene",
          "smiles": "C=CC1=CC=CC=C1",
          "ratio_value": null,
