Repository: hhtrick/HHT-code

# HHT training framework

This directory contains model training, embedding precomputation, inference, article-level baselines and the curated datasets. All commands below assume that the working directory is `train_code/`.

## 3. Datasets and fixed partitions

Each main dataset is a JSON array at `dataset/{property}/{property}.json`. Entries contain source metadata, `chemical_composition`, `processing_history`, `hierarchical_structure`, `properties`, and two generated-analysis objects. Targets are stored as `properties[property]["value"]`; source metadata and target values are not predictive input fields.

| Property | Train | Validation | Test | Total |
|---|---:|---:|---:|---:|

File: train_code/dataset/Tg/Tg.json (part 135 of 235)
[
          "ratio_unit": null
        },
        {
          "name": "Butadiene",
          "smiles": "C=CC=C",
          "ratio_value": null,
          "ratio_unit": null
        }
      ],
      "additives": [],
      "is_homopolymer": false
    },
    "processing_history": "Sample Code: PS495F, Supplier: BASF. High Impact Polystyrene (HIPS). Tg measured by DSC (Q100, TA Instruments) according to ASTM D3418 with a heating rate of 10 °C/min.",
    "hierarchical_structure": "Amorphous.",
    "properties": {
      "Tg": {
        "value": [
          93
        ],
        "unit": "°C"
      }
    },
    "analysis_with_hierarchical_structure": {
      "descriptive_text": "The sample is an amorphous High Impact Polystyrene (HIPS) material, designated as sample code PS495F and supplied by BASF, composed of styrene and butadiene monomeric units. The thermal properties were evaluated using Differential Scanning Calorimetry (DSC) on a TA Instruments Q100 system in accordance with ASTM D3418, utilizing a heating rate of 10 °C/min to characterize the glass transition behavior.",
      "reasoning_analysis": "Increasing Factors: The styrene component introduces bulky phenyl side groups that impose significant steric hindrance on backbone rotation, restricting segmental mobility and inherently elevating the glass transition temperature of the continuous matrix phase. Additionally, the standard DSC heating rate of 10 °C/min imposes kinetic constraints that typically shift the observed transition temperature slightly higher compared to equilibrium conditions. Decreasing Factors: The inclusion of butadiene introduces flexible aliphatic segments with low rotational energy barriers and higher free volume, which enhances chain mobility and lowers the transition temperature relative to pure polystyrene. The commercial processing history implies a standard cooling rate from the melt without specific annealing, which may preserve a higher free volume state compared to slowly annealed samples. Dominant Factor: The rigid polystyrene matrix constitutes the continuous phase in this HIPS system, qualitatively dominating the primary high-temperature glass transition behavior, although the butadiene rubber phase introduces a separate secondary transition at significantly lower temperatures."
    },
    "analysis_without_hierarchical_structure": {
      "descriptive_text": "The sample is a High Impact Polystyrene (HIPS) material, designated as PS495F and supplied by BASF, consisting of styrene and butadiene monomers in a heterogeneous architecture. The thermal properties were characterized using Differential Scanning Calorimetry (DSC) on a Q100 instrument from TA Instruments, following ASTM D3418 standards with a heating rate of 10 °C/min.",
      "reasoning_analysis": "Increasing Factors: The styrene monomer units incorporate bulky phenyl side groups along the polymer backbone, creating significant steric hindrance that restricts segmental rotation and inherently drives the glass transition temperature of the matrix phase upward. Additionally, the standard DSC heating rate of 10 °C/min provides sufficient thermal energy input to detect the transition without the kinetic suppression that might occur at extremely high heating rates. Decreasing Factors: The inclusion of butadiene monomers results in the formation of polybutadiene rubber domains characterized by flexible backbones and low rotational energy barriers, which introduce substantial free volume and high chain mobility that manifest as a low-temperature transition or potentially plasticize the interface. Furthermore, the as-received commercial processing history implies industrial cooling rates that may trap excess free volume compared to a slowly annealed specimen, potentially lowering the observed Tg relative to an equilibrium state. Dominant Factor: The continuous polystyrene matrix constitutes the majority phase and dictates the primary structural thermal transition; therefore, the steric constraints imposed by the styrene composition qualitatively dominate the primary Tg behavior, overriding the mobility introduced by the dispersed rubber phase which serves primarily for impact modification rather than defining the upper service temperature."
    }
  },
  {
    "doi": null,
    "title": "Prediction of glass transition temperatures of polyacrylates from the structures of motion units",
    "year": 2016,
    "chemical_composition": {
      "repeat_unit_psmiles": null,
      "monomers": [
        {
          "name": "3-pentyl acrylate",
          "smiles": "C=CC(=O)OC(CC)CC",
          "ratio_value": null,
          "ratio_unit": null
        }
      ],
      "additives": [],
      "is_homopolymer": true
    },
    "processing_history": "Experimental Tg data sourced from Ref. 13 (Polymer Handbook). Included in Test set (No. 71).",
    "hierarchical_structure": "Amorphous polyacrylate",
    "properties": {
      "Tg": {
        "value": [
          -6.1
        ],
        "unit": "°C"
      }
    },
    "analysis_with_hierarchical_structure": {
      "descriptive_text": "The sample comprises an amorphous homopolymer synthesized from 3-pentyl acrylate monomers, featuring a polyacrylate backbone. The material structure is strictly organic. Experimental data for this specimen was retrieved from established literature (Ref. 13, Polymer Handbook) and incorporated into a standardized test set, indicating that the thermal properties reflect validated handbook values rather than specific in-lab processing variations.",
      "reasoning_analysis": "Increasing Factors: The branching at the 3-position of the pentyl ester side group introduces steric hindrance that restricts local segmental rotation more than a linear alkyl chain would, potentially elevating the Tg relative to linear isomers. Additionally, the amorphous structure ensures that the transition reflects pure segmental mobility without crystalline constraints. Decreasing Factors: The acrylate backbone lacks alpha-substituents, providing inherent flexibility compared to methacrylates. Furthermore, the five-carbon alkyl side chain acts as a potent internal plasticizer, increasing free volume and facilitating chain mobility, which significantly depresses the Tg compared to acrylates with shorter ester groups. Dominant Factor: The internal plasticization effect conferred by the long pentyl side chain combined with the flexible acrylate backbone qualitatively dominates the steric restrictions imposed by the branching. Additionally, the sourcing of data from established handbook literature implies standard thermal equilibration during measurement, ensuring the observed Tg reflects the intrinsic material properties rather than non-equilibrium processing artifacts."
    },
    "analysis_without_hierarchical_structure": {
      "descriptive_text": "The material under investigation is a homopolymer derived from 3-pentyl acrylate monomers. The experimental glass transition temperature data utilized for this sample was obtained from Reference 13 of the Polymer Handbook and corresponds to Test set No. 71, with no reported additives or secondary processing steps specified beyond the literature sourcing.",
      "reasoning_analysis": "Increasing Factors: The branched architecture of the 3-pentyl ester side group introduces steric hindrance relative to linear alkyl chains of equivalent molecular weight, which may slightly restrict local segmental rotations and limit free volume expansion compared to linear isomers. Additionally, the absence of rigid fillers or crosslinking agents ensures that the intrinsic polymer physics are not artificially constrained by external networks. Decreasing Factors: The primary structural feature is the long, flexible pentyl alkyl chain attached to the ester oxygen, which acts as a potent internal plasticizer by increasing the fractional free volume and shielding polar backbone interactions. The inherent flexibility of the polyacrylate backbone further lowers the energy barrier for segmental motion, while the lack of specific thermal annealing history in the reported data suggests the measurement reflects a standard state without physical aging effects that might otherwise densify the matrix. Dominant Factor: The internal plasticization effect provided by the lengthy pentyl side chain is the dominant factor governing the thermal behavior. This structural feature overwhelmingly increases free volume and chain mobility, qualitatively driving the Tg to significantly lower values compared to acrylates with shorter ester groups, despite any minor restrictive effects arising from side-chain branching."
    }
  },
  {
    "doi": null,
    "title": "Acrylic co-polymer emulsion binders for green machining of ceramics",
    "year": 2000,
    "chemical_composition": {
      "repeat_unit_psmiles": null,
      "monomers": [
        {
          "name": "2-Ethylhexylacrylate",
          "smiles": "C=CC(=O)OCC(CC)CCCC",
          "ratio_value": 66,
          "ratio_unit": "wt%"
        },
        {
          "name": "Methylmethacrylate",
          "smiles": "CC(=C)C(=O)OC",
          "ratio_value": 33,
          "ratio_unit": "wt%"
        }
      ],
      "additives": [
        {
          "name": "Anionic and nonionic emulsifiers",
          "type": "emulsifier",
          "amount_value": 7.5,
          "amount_unit": "g"
        },
        {
          "name": "Potassium persulphate",
          "type": "initiator",
          "amount_value": 0.05,
          "amount_unit": "g"
        },
        {
          "name": "Sodium metabisulphite",
          "type": "initiator",
          "amount_value": 0.05,
          "amount_unit": "g"
        }
      ],
      "is_homopolymer": false
    },
    "processing_history": "Emulsion co-polymerisation in distilled water (100 ml) with surfactants (7.5 g) at 70-75°C. Monomer mixture added over 1-1.5 h. Initiators added before monomers. Polymerization continued 30 min. Cooled to 30°C. Solids 35%. Tg calculated theoretically using Fox equation (1/Tg = w1/Tg1 + w2/Tg2).",
    "hierarchical_structure": "Emulsion dispersions with polymer particle size in the range of 0.05-0.5 mm.",
    "properties": {
      "Tg": {
        "value": [
          -36.9
        ],
        "unit": "°C"
      }
    },
    "analysis_with_hierarchical_structure": {
      "descriptive_text": "The sample comprises a copolymer synthesized from 2-ethylhexylacrylate (66 wt%) and methylmethacrylate (33 wt%) via emulsion co-polymerization in 100 ml of distilled water. The reaction was conducted at 70-75°C using anionic and nonionic emulsifiers (7.5 g) and a redox initiator system comprising potassium persulphate and sodium metabisulphite (0.05 g each), where initiators were added prior to the monomer mixture which was fed over 1-1.5 hours. Polymerization continued for 30 minutes before cooling to 30°C, yielding an emulsion dispersion with 35% solids content and polymer particle sizes ranging from 0.05 to 0.5 mm. The glass transition temperature for this system was determined theoretically using the Fox equation based on the monomer weight fractions.",
      "reasoning_analysis": "Increasing Factors: The incorporation of methylmethacrylate (MMA) units introduces steric hindrance due to the alpha-methyl group and the bulky ester side group, which restricts backbone rotation and inherently raises the glass transition temperature relative to pure polyacrylates. Additionally, the use of anionic and nonionic emulsifiers may create interfacial regions where polymer chain mobility is restricted due to interactions with the surfactant heads, potentially contributing to a slight increase in Tg. Decreasing Factors: The dominant comonomer, 2-ethylhexylacrylate (2-EHA), possesses a long, branched alkyl side chain that acts as an internal plasticizer, significantly increasing free volume and chain flexibility, thereby driving the Tg down. Furthermore, the emulsion processing history involves water and surfactants; if residual water or low molecular weight surfactant species remain within the polymer matrix after processing, they would act as external plasticizers, further depressing the glass transition temperature. The relatively large particle size range (0.05-0.5 mm) suggests minimal confinement effects that might otherwise elevate Tg in nanoscale dispersions. Dominant Factor: The compositional ratio is the qualitatively dominant factor; with 66 wt% of the low-Tg 2-ethylhexylacrylate versus 33 wt% of the high-Tg methylmethacrylate, the internal plasticization effect of the long alkyl side chains overwhelmingly dictates the thermal behavior. Consequently, the copolymer is expected to exhibit a Tg significantly closer to that of poly(2-ethylhexylacrylate) than poly(methylmethacrylate), despite the stiffening contribution of the MMA units."
    },
    "analysis_without_hierarchical_structure": {
      "descriptive_text": "The sample comprises a copolymer synthesized from 2-ethylhexyl acrylate (66 wt%) and methyl methacrylate (33 wt%) through emulsion co-polymerization in 100 ml of distilled water. The reaction utilized 7.5 g of anionic and nonionic emulsifiers and a redox initiator system consisting of potassium persulphate and sodium metabisulphite (0.05 g each) at 70–75°C, with monomers added over 1–1.5 hours followed by a 30-minute polymerization period. The resulting latex possessed 35% solids content, and the glass transition temperature was derived theoretically using the Fox equation based on the monomer weight fractions.",
      "reasoning_analysis": "Increasing Factors: The incorporation of methyl methacrylate (33 wt%) introduces steric hindrance via its alpha-methyl group and polar ester functionality, which restricts backbone segmental rotation and inherently elevates the glass transition temperature relative to pure acrylate systems. The use of a redox initiation system promotes efficient polymerization, potentially minimizing free volume associated with unreacted monomer residues. Decreasing Factors: The predominant presence of 2-ethylhexyl acrylate (66 wt%) introduces long, flexible alkyl side chains that significantly increase free volume and chain mobility, acting as an internal plasticizer that drastically depresses the Tg. Furthermore, the emulsion processing history involves a substantial quantity of emulsifiers (7.5 g), which, if retained within the polymer matrix, can act as external plasticizers, while residual water from the aqueous medium may further reduce intermolecular friction. Dominant Factor: The copolymer composition is the qualitatively dominant factor, specifically the high weight fraction of the low-Tg 2-ethylhexyl acrylate monomer. While the rigid methyl methacrylate segments and processing additives exert competing influences, the intrinsic flexibility provided by the bulky ethylhexyl side groups in the majority phase dictates the overall chain mobility, establishing a low baseline thermal transition behavior for the material."
    }
  },
  {
    "doi": null,
    "title": "Thermal conductivity behaviour of polymers around glass transition and crystalline melting temperatures",
    "year": 2013,
    "chemical_composition": {
      "repeat_unit_psmiles": "[*]OC(=O)Oc1ccc(C(C)(C)c2ccc(O*)cc2)cc1",
      "monomers": [
        {
          "name": "Bisphenol A",
          "smiles": "CC(C)(c1ccc(O)cc1)c2ccc(O)cc2",
          "ratio_value": null,
          "ratio_unit": null
        },
        {
          "name": "Phosgene",
          "smiles": "C(=O)(Cl)Cl",
          "ratio_value": null,
          "ratio_unit": null
        }
      ],
      "additives": [],
      "is_homopolymer": false
    },
    "processing_history": "Sample Code: Lexan grade, Supplier: Sabic. Polycarbonate. Tg measured by DSC (Q100, TA Instruments) according to ASTM D3418 with a heating rate of 10 °C/min.",
    "hierarchical_structure": "Amorphous.",
    "properties": {
      "Tg": {
        "value": [
          145
        ],
        "unit": "°C"
      }
    },
    "analysis_with_hierarchical_structure": {
      "descriptive_text": "The investigated sample is an amorphous polycarbonate synthesized from Bisphenol A and Phosgene monomers. Commercially identified as a Lexan grade supplied by Sabic, the material was characterized without reported additives. The glass transition temperature was measured via Differential Scanning Calorimetry (DSC) using a TA Instruments Q100 system according to ASTM D3418 protocols, employing a heating rate of 10 °C/min.",
      "reasoning_analysis": "Increasing Factors: The incorporation of bulky bisphenol A aromatic rings within the polymer backbone imposes significant steric hindrance, restricting segmental rotation and chain mobility. Additionally, the polar carbonate linkages facilitate strong dipole-dipole interactions between chains, increasing the cohesive energy density required for segmental motion. The commercial Lexan grade designation typically implies a high molecular weight, minimizing free volume contributions from chain ends. Decreasing Factors: The isopropylidene bridge connecting the phenyl rings and the carbonate linkage itself introduce specific points of flexibility within the backbone compared to fully rigid rod polymers, allowing for some segmental mobility at lower thermal energies. Dominant Factor: The steric restriction generated by the aromatic rings combined with the intermolecular forces from polar groups qualitatively dominates over the localized flexibility of the carbonate and isopropylidene groups, establishing a high baseline glass transition temperature characteristic of engineering thermoplastics."
    },
    "analysis_without_hierarchical_structure": {
      "descriptive_text": "The investigated material is a polycarbonate derived from the condensation of Bisphenol A and Phosgene monomers, supplied commercially by Sabic under the Lexan grade designation. Thermal analysis was conducted via Differential Scanning Calorimetry using a TA Instruments Q100 system, following ASTM D3418 protocols with a heating rate of 10 °C/min.",
      "reasoning_analysis": "Increasing Factors: The chemical composition features rigid aromatic rings within the Bisphenol A units and polar carbonate linkages, while the bulky isopropylidene bridge introduces steric hindrance that significantly restricts segmental rotation and chain mobility. Decreasing Factors: The polymer architecture is linear rather than crosslinked, and the absence of reinforcing fillers or rigid additives allows for greater free volume and segmental freedom compared to composite systems. Dominant Factor: The intrinsic stiffness of the aromatic polycarbonate backbone qualitatively dominates the thermal response, imposing a significant energy barrier for segmental motion that defines the glass transition behavior despite the linear topology."
    }
  },
  {
    "doi": null,
    "title": "Thermal conductivity behaviour of polymers around glass transition and crystalline melting temperatures",
    "year": 2013,
    "chemical_composition": {
      "repeat_unit_psmiles": "[*]CC(c1ccccc1)[*]",
      "monomers": [
        {
          "name": "Styrene",
          "smiles": "C=CC1=CC=CC=C1",
          "ratio_value": null,
          "ratio_unit": null
        }
      ],
      "additives": [],
      "is_homopolymer": true
    },
    "processing_history": "Sample Code: PS145D, Supplier: BASF. Crystal Polystyrene. Tg measured by DSC (Q100, TA Instruments) according to ASTM D3418 with a heating rate of 10 °C/min.",
    "hierarchical_structure": "Amorphous.",
    "properties": {
      "Tg": {
        "value": [
          90
        ],
        "unit": "°C"
      }
    },
    "analysis_with_hierarchical_structure": {
      "descriptive_text": "The sample comprises an amorphous polystyrene homopolymer commercially supplied by BASF under the designation PS145D Crystal Polystyrene. The chemical composition consists solely of styrene repeat units with no incorporated additives or fillers. Thermal characterization was performed via Differential Scanning Calorimetry using a TA Instruments Q100 system in accordance with ASTM D3418, employing a heating rate of 10 °C/min to determine the glass transition temperature.",
      "reasoning_analysis": "Increasing Factors: The presence of bulky phenyl side groups attached to the polymer backbone imposes significant steric hindrance, restricting segmental rotation and intrinsically elevating the glass transition temperature. Additionally, the absence of additives such as plasticizers or solvents, as indicated by the empty additives list and commercial grade specification, ensures that the intrinsic chain stiffness is not compromised by free volume enhancement. The standardized heating rate of 10 °C/min defines the experimental timescale, where the kinetic nature of the transition means this specific rate captures the relaxation behavior without the suppression associated with slower scanning. Decreasing Factors: The commercial nature of the sample implies a finite molecular weight, resulting in a concentration of chain ends that increase free volume relative to an infinite chain, thereby lowering the Tg according to free volume theory. Furthermore, the amorphous hierarchical structure lacks the restrictive physical cross-links associated with crystallinity, allowing for greater segmental mobility compared to semi-crystalline analogs. Dominant Factor: The steric restriction imposed by the phenyl rings is the dominant factor governing the thermal behavior, establishing a high baseline Tg characteristic of polystyrene, while the finite molecular weight and amorphous structure serve as secondary modifiers to this intrinsic chemical property."
    },
    "analysis_without_hierarchical_structure": {
      "descriptive_text": "The sample consists of a pure polystyrene homopolymer, specifically identified as Crystal Polystyrene with the sample code PS145D supplied by BASF. The glass transition temperature was characterized using Differential Scanning Calorimetry (DSC) on a Q100 instrument from TA Instruments, following the ASTM D3418 standard protocol with a heating rate of 10 °C/min.",
      "reasoning_analysis": "Increasing Factors: The presence of bulky phenyl side groups attached to the aliphatic backbone creates significant steric hindrance, restricting segmental rotation and increasing the energy barrier for chain mobility. Additionally, the processing history specifies a DSC heating rate of 10 °C/min, which kinetically shifts the observed Tg to higher temperatures compared to slower rates due to thermal lag in segmental relaxation. Decreasing Factors: Although no plasticizers are explicitly added, commercial crystal polystyrene may contain trace residual monomer or low molecular weight oligomers from synthesis that act as internal plasticizers by increasing free volume. Furthermore, the atactic architecture prevents crystallization, meaning the material lacks the physical crosslinking of crystalline domains that would otherwise restrict chain mobility. Dominant Factor: The intrinsic structural rigidity provided by the bulky phenyl groups establishes a high baseline Tg for the polymer backbone, qualitatively dominating the thermal behavior over the minor plasticizing effects of potential residual monomers or the kinetic shifts induced by the measurement heating rate."
    }
  },
  {
    "doi": null,
    "title": "Thermal conductivity behaviour of polymers around glass transition and crystalline melting temperatures",
    "year": 2013,
    "chemical_composition": {
      "repeat_unit_psmiles": "[*]CC(C(=O)OC)C[*]",
      "monomers": [
        {
          "name": "Methyl methacrylate",
          "smiles": "CC(=C)C(=O)OC",
          "ratio_value": null,
          "ratio_unit": null
        }
      ],
      "additives": [],
      "is_homopolymer": true
    },
    "processing_history": "Sample Code: Acrigel, Supplier: Unigel. Tg inferred from thermal conductivity drop measured by hot wire technique with 6 h dwell time at each temperature to reach thermal equilibrium.",
    "hierarchical_structure": "Amorphous.",
    "properties": {
      "Tg": {
        "value": [
          86
        ],
        "unit": "°C"
      }
    },
    "analysis_with_hierarchical_structure": {
      "descriptive_text": "The investigated material is a commercial amorphous poly(methyl methacrylate) homopolymer, identified as Acrigel and sourced from Unigel. Structural characterization confirms an amorphous morphology. The thermal transition behavior was assessed through a hot wire technique, where the glass transition temperature was inferred from a distinct drop in thermal conductivity, utilizing a prolonged 6-hour dwell time at each temperature increment to guarantee thermal equilibrium during measurement.",
      "reasoning_analysis": "Increasing Factors: The presence of the alpha-methyl group on the polymer backbone introduces significant steric hindrance, restricting rotational freedom of the main chain and driving the Tg upward. Additionally, the polar methoxycarbonyl side groups facilitate strong dipole-dipole interactions between chains, which further impedes segmental motion and contributes to a higher Tg. Decreasing Factors: The underlying carbon-carbon backbone retains inherent flexibility compared to polymers with rigid aromatic backbones, which acts to lower the Tg relative to more rigid structures. Furthermore, the linear architecture allows for segmental mobility without the topological constraints imposed by crosslinking networks. Dominant Factor: The combined steric hindrance from the alpha-methyl group and the intermolecular forces from the polar ester groups are the dominant factors, establishing a characteristic moderate-to-high Tg typical of PMMA. The rigorous 6-hour dwell time during measurement ensures that the observed Tg reflects the thermodynamic equilibrium of segmental motion rather than being artificially elevated by kinetic lag associated with faster heating rates."
    },
    "analysis_without_hierarchical_structure": {
      "descriptive_text": "The investigated material is a poly(methyl methacrylate) homopolymer commercially sourced from Unigel under the designation Acrigel, containing no specified additives. The glass transition temperature was determined by inferring the drop in thermal conductivity via a hot wire technique, utilizing a 6-hour dwell time at each temperature interval to ensure thermal equilibrium during characterization.",
      "reasoning_analysis": "Increasing Factors: The poly(methyl methacrylate) backbone features both a methyl substituent on the alpha-carbon and a bulky methoxycarbonyl side group. These structural elements impose significant steric hindrance, severely restricting segmental rotation and backbone mobility, which intrinsically elevates the glass transition temperature. Furthermore, the absence of additives or plasticizers in the chemical composition ensures that no extrinsic free volume is introduced to facilitate chain motion. Decreasing Factors: While the composition is pure, commercial sourcing may imply the presence of trace residual monomer or oligomers not explicitly listed, which could act as internal plasticizers to slightly depress the Tg. Additionally, the measurement protocol involving long dwell times ensures thermal equilibrium, potentially avoiding the kinetic elevation of Tg often observed in rapid scanning techniques, thus reflecting a baseline value that might appear lower compared to non-equilibrated states. Dominant Factor: The steric restrictions imposed by the specific monomer architecture of methyl methacrylate are the dominant factor governing the thermal behavior. While measurement equilibration ensures accuracy, the inherent rigidity of the polymer chain dictates the fundamental magnitude of the glass transition temperature, overshadowing minor effects from potential trace impurities or thermal history."
    }
  },
  {
    "doi": null,
    "title": "Prediction of glass transition temperatures of polyacrylates from the structures of motion units",
    "year": 2016,
    "chemical_composition": {
      "repeat_unit_psmiles": null,
      "monomers": [
        {
          "name": "sec-butyl acrylate",
          "smiles": "C=CC(=O)OC(C)CC",
          "ratio_value": null,
          "ratio_unit": null
        }
      ],
      "additives": [],
      "is_homopolymer": true
    },
    "processing_history": "Experimental Tg data sourced from Ref. 13 (Polymer Handbook). Included in Test set (No. 69).",
    "hierarchical_structure": "Amorphous polyacrylate",
    "properties": {
      "Tg": {
        "value": [
          -20.1
        ],
        "unit": "°C"
      }
    },
    "analysis_with_hierarchical_structure": {
      "descriptive_text": "The sample consists of an amorphous poly(sec-butyl acrylate) homopolymer. Material characterization data, including the glass transition temperature, is sourced from established literature within the Polymer Handbook and was included as part of a standardized test set. The chemical structure is defined by the sec-butyl acrylate repeat unit.",
      "reasoning_analysis": "Increasing Factors: The branched structure of the sec-butyl ester side group introduces steric hindrance near the polymer backbone compared to linear alkyl analogs, restricting segmental rotation and contributing to a higher Tg. Decreasing Factors: The aliphatic nature of the butyl side chain acts as an internal plasticizer, increasing free volume and chain mobility relative to polymers with rigid aromatic substituents, while the flexible polyacrylate backbone further facilitates segmental motion. Dominant Factor: The intrinsic chemical composition qualitatively dominates the final Tg behavior, as the literature-based processing history implies a standardized measurement state rather than unique thermal treatments; consequently, the internal plasticization effect of the alkyl side chain and backbone flexibility establish the primary thermal transition characteristics, with the steric bulk of the branching providing a secondary modifying influence."
    },
    "analysis_without_hierarchical_structure": {
      "descriptive_text": "The material under investigation is a poly(sec-butyl acrylate) homopolymer synthesized without the incorporation of external additives or fillers. The physical property data for this sample was not generated through in-house processing but was instead curated from established literature, specifically Reference 13 of the Polymer Handbook, and assigned to Test set No. 69 for benchmarking purposes.",
      "reasoning_analysis": "Increasing Factors: The secondary carbon attachment in the sec-butyl ester side group introduces greater steric hindrance and restricts side-chain rotation compared to linear alkyl acrylate isomers, which tends to elevate the Tg. Additionally, the absence of added plasticizers or solvents in the composition ensures that the free volume is not artificially expanded by small molecules. Decreasing Factors: The polyacrylate backbone lacks the alpha-methyl substitution found in methacrylates, resulting in lower rotational energy barriers and significantly higher main-chain flexibility. Furthermore, the presence of the butyl ester side chain acts as an internal plasticizer, increasing the free volume and facilitating segmental motion relative to polymers with shorter or more rigid side groups. Dominant Factor: The inherent flexibility of the acrylate backbone combined with the internal plasticization effect of the alkyl ester side chain qualitatively dominates the thermal behavior. While the branching in the sec-butyl group provides a modest increase in Tg relative to linear butyl acrylates, the overall architecture dictates a glass transition temperature characteristic of flexible elastomeric acrylates rather than rigid glassy polymers."
    }
  },
  {
    "doi": "10.1126/science.1244845",
    "title": "References and Notes",
    "year": 2014,
    "chemical_composition": {
      "repeat_unit_psmiles": "[*]CC(C1=CC=CC=C1)[*]",
      "monomers": [
        {
          "name": "Styrene",
          "smiles": "C=CC1=CC=CC=C1",
          "ratio_value": null,
          "ratio_unit": null
        }
      ],
      "additives": [],
      "is_homopolymer": true
    },
    "processing_history": "Polystyrene (Mw = 3.0 kg/mol, PDI = 1.09) dissolved in toluene and spin-coated onto silicon substrates with native oxide layer. Samples annealed at 348 K (5 K above bulk Tg) for 12 hours in an oven flushed with dry N2. Glass transition temperature (Tg) measured by ellipsometry on independent, annealed flat films with thickness h >= 40 nm.",
    "hierarchical_structure": "Amorphous thin polymer films. Film thickness h >= 40 nm for Tg measurement. Stepped films used for flow experiments (h1 = 90 nm, h2 = 14, 23, 42 nm).",
    "properties": {
      "Tg": {
        "value": [
          69.9
        ],
        "unit": "°C"
      }
    },
    "analysis_with_hierarchical_structure": {
      "descriptive_text": "The sample comprises amorphous polystyrene homopolymer thin films characterized by a weight-average molecular weight (Mw) of 3.0 kg/mol and a polydispersity index (PDI) of 1.09. Preparation involved dissolving the polymer in toluene and spin-coating the solution onto silicon substrates featuring a native oxide layer. The resulting films were subjected to thermal annealing at 348 K, corresponding to 5 K above the bulk glass transition temperature, for 12 hours in a dry nitrogen environment to promote structural relaxation. Characterization of the glass transition temperature was performed via ellipsometry on independent, annealed flat films with thicknesses exceeding 40 nm, while stepped films with varying thicknesses were employed for flow experiments.",
      "reasoning_analysis": "Increasing Factors: The presence of bulky phenyl side groups on the polystyrene backbone introduces significant steric hindrance, restricting segmental rotation and intrinsically raising the energy barrier for chain mobility compared to linear aliphatic polymers. Decreasing Factors: The exceptionally low molecular weight (3.0 kg/mol) leads to a high concentration of chain ends, which increases free volume and enhances segmental mobility according to the Fox-Flory relationship, thereby depressing the Tg. Furthermore, the thin film geometry (h >= 40 nm) introduces a free surface interface where reduced coordination allows for enhanced chain mobility relative to the bulk, typically resulting in Tg reduction, and any residual toluene from spin-coating could act as a plasticizer. Dominant Factor: The low molecular weight is the qualitatively dominant factor; while the phenyl groups provide intrinsic stiffness, the high density of chain ends associated with the oligomeric nature of the sample drastically reduces the Tg relative to high-molecular-weight bulk polystyrene, an effect that is likely compounded by the free surface mobility inherent to the thin film configuration."
    },
    "analysis_without_hierarchical_structure": {
      "descriptive_text": "The sample consists of a polystyrene homopolymer with a molecular weight of 3.0 kg/mol and a polydispersity index of 1.09. Films were prepared by dissolving the polymer in toluene and spin-coating the solution onto silicon substrates possessing a native oxide layer. Following deposition, the samples underwent thermal annealing at 348 K, which is 5 K above the bulk glass transition temperature, for 12 hours within an oven flushed with dry nitrogen. The glass transition temperature was subsequently characterized using ellipsometry on independent, annealed flat films with thicknesses greater than or equal to 40 nm.",
      "reasoning_analysis": "Increasing Factors: The inherent chemical composition features bulky phenyl side groups on the polymer backbone that restrict segmental rotation through steric hindrance, establishing a baseline resistance to mobility. Additionally, the interaction between the polystyrene film and the silicon substrate native oxide layer may restrict chain dynamics at the buried interface, while the thermal annealing process above the glass transition temperature eliminates excess free volume introduced during spin-coating, stabilizing the polymer structure. Decreasing Factors: The most significant factor driving the Tg downward is the exceptionally low molecular weight of 3.0 kg/mol, which results in a high concentration of chain ends that possess greater free volume and mobility than internal segments, consistent with Fox-Flory theory. Furthermore, the thin film geometry with thicknesses around 40 nm introduces free surface effects that typically enhance segmental mobility and depress the Tg in polystyrene films below the confinement threshold. Dominant Factor: The low molecular weight is the dominant factor qualitatively governing the Tg behavior, causing a substantial reduction relative to high molecular weight polystyrene benchmarks. While substrate interactions and annealing provide stabilizing influences, the intrinsic mobility associated with the high chain-end concentration and thin film free surface effects dictates the overall depressed thermal transition behavior."
    }
  },
  {
    "doi": null,
    "title": "Acrylic co-polymer emulsion binders for green machining of ceramics",
    "year": 2000,
    "chemical_composition": {
      "repeat_unit_psmiles": null,
      "monomers": [
        {
          "name": "2-Ethylhexylacrylate",
          "smiles": "C=CC(=O)OCC(CC)CCCC",
          "ratio_value": 55,
          "ratio_unit": "wt%"
        },
        {
          "name": "Methylmethacrylate",
          "smiles": "CC(=C)C(=O)OC",
          "ratio_value": 43,
          "ratio_unit": "wt%"
        },
        {
          "name": "Methacrylic acid",
          "smiles": "CC(=C)C(=O)O",
          "ratio_value": 2,
          "ratio_unit": "wt%"
        }
      ],
      "additives": [
        {
          "name": "Anionic and nonionic emulsifiers",
          "type": "emulsifier",
          "amount_value": 7.5,
          "amount_unit": "g"
        },
        {
          "name": "Potassium persulphate",
          "type": "initiator",
          "amount_value": 0.05,
          "amount_unit": "g"
        },
        {
          "name": "Sodium metabisulphite",
          "type": "initiator",
          "amount_value": 0.05,
          "amount_unit": "g"
        }
      ],
      "is_homopolymer": false
    },
    "processing_history": "Emulsion co-polymerisation in distilled water (100 ml) with surfactants (7.5 g) at 70-75°C. Monomer mixture added over 1-1.5 h. Initiators added before monomers. Polymerization continued 30 min. Cooled to 30°C. Solids 35%. Tg calculated theoretically using Fox equation (1/Tg = w1/Tg1 + w2/Tg2).",
    "hierarchical_structure": "Emulsion dispersions with polymer particle size in the range of 0.05-0.5 mm.",
    "properties": {
      "Tg": {
        "value": [
          -22.9
        ],
        "unit": "°C"
      }
    },
    "analysis_with_hierarchical_structure": {
      "descriptive_text": "The sample comprises a copolymer synthesized via emulsion co-polymerisation in distilled water, consisting of 55 wt% 2-ethylhexylacrylate, 43 wt% methylmethacrylate, and 2 wt% methacrylic acid. The reaction was conducted at 70-75°C using 7.5 g of anionic and nonionic emulsifiers and a redox initiator system of potassium persulphate and sodium metabisulphite (0.05 g each), with monomers added over 1-1.5 hours followed by cooling to 30°C to achieve 35% solids content. The resulting material is characterized as an emulsion dispersion with polymer particle sizes ranging from 0.05 to 0.5 mm, and the glass transition temperature was theoretically determined using the Fox equation based on the monomer weight fractions.",
