Repository: hhtrick/HHT-code

# HHT training framework

This directory contains model training, embedding precomputation, inference, article-level baselines and the curated datasets. All commands below assume that the working directory is `train_code/`.

## 3. Datasets and fixed partitions

Each main dataset is a JSON array at `dataset/{property}/{property}.json`. Entries contain source metadata, `chemical_composition`, `processing_history`, `hierarchical_structure`, `properties`, and two generated-analysis objects. Targets are stored as `properties[property]["value"]`; source metadata and target values are not predictive input fields.

| Property | Train | Validation | Test | Total |
|---|---:|---:|---:|---:|

File: train_code/dataset/Tg/Tg.json (part 136 of 235)
[
      "reasoning_analysis": "Increasing Factors: The inclusion of methylmethacrylate (43 wt%) introduces alpha-methyl groups and bulky ester side chains that sterically hinder backbone rotation, inherently elevating the glass transition temperature. Additionally, the methacrylic acid component (2 wt%) enables intermolecular hydrogen bonding through carboxylic acid groups, which restricts segmental mobility and further contributes to a higher Tg. Decreasing Factors: The majority constituent, 2-ethylhexylacrylate (55 wt%), features a long, flexible alkyl side chain that increases free volume and enhances chain mobility, significantly depressing the Tg. Moreover, the processing history indicates the material remains in an aqueous emulsion state containing residual water and emulsifiers; water acts as a potent plasticizer by disrupting polymer-polymer interactions, and low molecular weight surfactants increase free volume, both driving the effective Tg downward. Dominant Factor: While the rigid methacrylate segments and hydrogen bonding provide structural resistance to motion, the dominant factor governing the final Tg behavior is the high weight fraction of the flexible 2-ethylhexylacrylate combined with the plasticizing effect of the aqueous dispersion medium. The compositional weighting favors the soft monomer, and the presence of water ensures the observed thermal transition remains suppressed relative to the dry copolymer theoretical value."
    },
    "analysis_without_hierarchical_structure": {
      "descriptive_text": "The sample comprises a terpolymer synthesized via emulsion copolymerization consisting of 55 wt% 2-ethylhexyl acrylate, 43 wt% methyl methacrylate, and 2 wt% methacrylic acid. The reaction was performed in 100 ml of distilled water utilizing 7.5 g of anionic and nonionic emulsifiers and a redox initiator system composed of 0.05 g potassium persulphate and 0.05 g sodium metabisulphite. The monomer mixture was fed over 1 to 1.5 hours at 70 to 75°C, followed by a 30-minute polymerization hold and cooling to 30°C to yield a latex with 35% solids content, where the glass transition temperature was subsequently determined theoretically using the Fox equation based on monomer weight fractions.",
      "reasoning_analysis": "Increasing Factors: The inclusion of 43 wt% methyl methacrylate introduces bulky ester side groups that restrict backbone rotation, while the 2 wt% methacrylic acid facilitates intermolecular hydrogen bonding, both of which intrinsically raise the stiffness and thermal transition temperature of the polymer matrix. Decreasing Factors: The majority component, 55 wt% 2-ethylhexyl acrylate, possesses long flexible alkyl side chains that significantly increase free volume and chain mobility, thereby depressing the Tg. Furthermore, the emulsion processing history introduces a substantial amount of emulsifiers which, if retained within the polymer phase, act as external plasticizers reducing intermolecular forces, and the presence of water in the 35% solids latex system would also plasticize the polymer if not fully removed prior to characterization. Dominant Factor: The copolymer composition is the primary determinant for the theoretically calculated Tg, where the majority weight fraction of the flexible 2-ethylhexyl acrylate monomer qualitatively dominates the weighted average, driving the baseline thermal behavior towards a lower temperature regime despite the rigidifying contribution of the methyl methacrylate segments."
    }
  },
  {
    "doi": null,
    "title": "Acrylic co-polymer emulsion binders for green machining of ceramics",
    "year": 2000,
    "chemical_composition": {
      "repeat_unit_psmiles": null,
      "monomers": [
        {
          "name": "2-Ethylhexylacrylate",
          "smiles": "C=CC(=O)OCC(CC)CCCC",
          "ratio_value": 50,
          "ratio_unit": "wt%"
        },
        {
          "name": "Methylmethacrylate",
          "smiles": "CC(=C)C(=O)OC",
          "ratio_value": 50,
          "ratio_unit": "wt%"
        }
      ],
      "additives": [
        {
          "name": "Anionic and nonionic emulsifiers",
          "type": "emulsifier",
          "amount_value": 7.5,
          "amount_unit": "g"
        },
        {
          "name": "Potassium persulphate",
          "type": "initiator",
          "amount_value": 0.05,
          "amount_unit": "g"
        },
        {
          "name": "Sodium metabisulphite",
          "type": "initiator",
          "amount_value": 0.05,
          "amount_unit": "g"
        }
      ],
      "is_homopolymer": false
    },
    "processing_history": "Emulsion co-polymerisation in distilled water (100 ml) with surfactants (7.5 g) at 70-75°C. Monomer mixture added over 1-1.5 h. Initiators added before monomers. Polymerization continued 30 min. Cooled to 30°C. Solids 35%. Tg calculated theoretically using Fox equation (1/Tg = w1/Tg1 + w2/Tg2).",
    "hierarchical_structure": "Emulsion dispersions with polymer particle size in the range of 0.05-0.5 mm.",
    "properties": {
      "Tg": {
        "value": [
          -24.9
        ],
        "unit": "°C"
      }
    },
    "analysis_with_hierarchical_structure": {
      "descriptive_text": "The sample comprises a copolymer synthesized from equal weight fractions (50 wt% each) of 2-ethylhexyl acrylate and methyl methacrylate via emulsion co-polymerization in distilled water. The reaction system utilized anionic and nonionic emulsifiers (7.5 g) alongside a potassium persulphate and sodium metabisulphite initiator pair (0.05 g each), conducted at 70-75°C with monomer addition over 1-1.5 hours followed by cooling to 30°C to achieve a 35% solids content. The resulting material forms emulsion dispersions with polymer particle sizes ranging from 0.05 to 0.5 mm, and the glass transition temperature was theoretically estimated using the Fox equation based on the constituent monomer weights.",
      "reasoning_analysis": "Increasing Factors: The incorporation of methyl methacrylate units introduces rigid alpha-methyl groups and polar ester functionalities along the polymer backbone, which restrict segmental rotation through steric hindrance and intermolecular dipole interactions, thereby driving the Tg upward. Additionally, the emulsion polymerization conducted at 70-75°C ensures sufficient conversion, minimizing the presence of low molecular weight oligomers that could otherwise depress the transition temperature. Decreasing Factors: The 50 wt% inclusion of 2-ethylhexyl acrylate introduces long, flexible alkyl side chains that act as internal plasticizers by increasing free volume and spacing the polymer backbones apart, significantly enhancing chain mobility. Furthermore, the relatively high concentration of anionic and nonionic emulsifiers (7.5 g) relative to the polymer solids may remain as residual low molecular weight species at the particle interfaces, acting as external plasticizers that further lower the Tg. Dominant Factor: The copolymer composition serves as the dominant factor, where the equimolar competition between the high-Tg methyl methacrylate and the low-Tg 2-ethylhexyl acrylate establishes the baseline thermal behavior; however, the profound internal plasticization effect of the bulky ethylhexyl side groups typically exerts a stronger qualitative influence on chain mobility than the rigidity of the methacrylate units, suggesting a baseline Tg that is significantly moderated toward the lower end of the constituent homopolymer range."
    },
    "analysis_without_hierarchical_structure": {
      "descriptive_text": "The sample consists of a statistical copolymer synthesized from 2-ethylhexyl acrylate and methyl methacrylate monomers in a 50:50 weight ratio. The material was prepared via emulsion co-polymerization in distilled water utilizing a mixed surfactant system of anionic and nonionic emulsifiers totaling 7.5 g. Polymerization was initiated using a redox system comprising potassium persulphate and sodium metabisulphite at 0.05 g each, with the monomer mixture fed over a period of 1 to 1.5 hours at a temperature range of 70 to 75°C. Following a 30-minute post-polymerization hold, the latex was cooled to 30°C, resulting in a solid content of 35%, and the glass transition temperature was subsequently determined theoretically using the Fox equation.",
      "reasoning_analysis": "Increasing Factors: The incorporation of methyl methacrylate (MMA) introduces rigid alpha-methyl groups and bulky ester side chains that restrict backbone segmental rotation, inherently driving the glass transition temperature upward relative to pure acrylates. Decreasing Factors: The presence of 2-ethylhexyl acrylate (2-EHA) introduces long, flexible branched alkyl side chains that act as internal plasticizers, significantly increasing free volume and lowering the Tg. Additionally, the emulsion processing history involves significant amounts of surfactants and water; residual surfactants or moisture trapped within the polymer matrix can act as external plasticizers, further depressing the transition temperature. Dominant Factor: The dominant factor is the stoichiometric balance of the monomer composition, specifically the 50 wt% ratio between the rigid MMA and the flexible 2-EHA. Since the Tg was determined theoretically using the Fox equation, the weighted contribution of these two opposing monomeric influences dictates the final thermal behavior, overriding secondary processing effects like residual surfactant concentration unless phase separation occurs."
    }
  },
  {
    "doi": null,
    "title": "Prediction of glass transition temperatures of polyacrylates from the structures of motion units",
    "year": 2016,
    "chemical_composition": {
      "repeat_unit_psmiles": null,
      "monomers": [
        {
          "name": "polyphenylethyl acrylate",
          "smiles": "C=CC(=O)OCCc1ccccc1",
          "ratio_value": null,
          "ratio_unit": null
        }
      ],
      "additives": [],
      "is_homopolymer": true
    },
    "processing_history": "Experimental Tg data sourced from Ref. 13 (Polymer Handbook). Included in Test set (No. 72).",
    "hierarchical_structure": "Amorphous polyacrylate",
    "properties": {
      "Tg": {
        "value": [
          -3.1
        ],
        "unit": "°C"
      }
    },
    "analysis_with_hierarchical_structure": {
      "descriptive_text": "The sample comprises an amorphous homopolymer synthesized from phenylethyl acrylate monomers. Structural analysis confirms a pure polyacrylate morphology without the incorporation of additives or fillers. The thermal property data utilized for this evaluation was obtained from established literature sources, specifically Reference 13 of the Polymer Handbook, where the material was cataloged as entry No. 72 within the designated test set.",
      "reasoning_analysis": "Increasing Factors: The presence of the bulky phenyl ring at the terminus of the ester side chain introduces significant steric hindrance that restricts segmental rotation of the polymer backbone. Additionally, potential pi-pi stacking interactions between phenyl groups on adjacent chains can create transient physical crosslinks, requiring increased thermal energy to initiate segmental motion. Decreasing Factors: The acrylate backbone lacks the alpha-methyl substitution found in methacrylates, resulting in lower steric hindrance around the main chain and inherently higher chain flexibility. Furthermore, the ethylene spacer between the ester oxygen and the phenyl ring acts as a flexible linkage, decoupling the rigid phenyl ring from the backbone and allowing for greater conformational freedom compared to polymers with directly attached aromatic groups. Dominant Factor: The final Tg behavior is governed by the competition between the rigidity imparted by the aromatic side group and the flexibility provided by the acrylate backbone and ethyl spacer. While the phenyl group elevates the Tg relative to simple alkyl acrylates, the flexible spacer and backbone prevent the Tg from reaching the high values observed in rigid aromatic polymers, making the side chain architecture the primary determinant of the thermal transition."
    },
    "analysis_without_hierarchical_structure": {
      "descriptive_text": "The material under investigation is a poly(2-phenylethyl acrylate) homopolymer, characterized by the absence of external additives or blending components. The thermal property data utilized for this analysis was sourced from established literature, specifically referenced as Ref. 13 in the Polymer Handbook, and cataloged within Test set No. 72.",
      "reasoning_analysis": "Increasing Factors: The presence of the bulky aromatic phenyl ring within the side chain introduces significant steric hindrance, which restricts segmental rotation of the polymer backbone and increases intermolecular cohesion compared to simple alkyl acrylates. Additionally, the homopolymer architecture ensures uniform chain packing without the free volume expansion typically associated with low molecular weight additives or plasticizers. Decreasing Factors: The acrylate backbone lacks the alpha-methyl substitution found in methacrylates, inherently allowing for greater backbone flexibility and lower energy barriers for segmental motion. Furthermore, the ethylene spacer separating the ester linkage from the phenyl ring acts as an internal flexible unit, increasing the free volume and conformational freedom relative to polymers where the aromatic group is directly attached to the ester oxygen. Dominant Factor: The inherent flexibility of the acrylate backbone coupled with the internal plasticization effect of the ethylene spacer is the dominant structural feature determining the thermal behavior; while the phenyl ring provides stiffening, the distance of this bulky group from the backbone allows the flexible spacer and backbone dynamics to primarily dictate the glass transition temperature relative to more rigid aromatic polymers."
    }
  },
  {
    "doi": "10.3390/polym11050877",
    "title": "Rheology of Concentrated Polymer/Ionic Liquid Solutions: An Anomalous Plasticizing Effect and a Universality in Nonlinear Shear Rheology",
    "year": 2019,
    "chemical_composition": {
      "repeat_unit_psmiles": "*CCO*",
      "monomers": [
        {
          "name": "Ethylene oxide",
          "smiles": "C1CO1",
          "ratio_value": null,
          "ratio_unit": null
        }
      ],
      "additives": [],
      "is_homopolymer": true
    },
    "processing_history": "Purchased from Sigma-Aldrich. Mw = 982 kg/mol. Tg measured by DSC (Hitachi DSC 7020) at 10 °C/min. Quenching procedure used before heating to minimize crystallization.",
    "hierarchical_structure": "Semi-crystalline polymer, quenched to amorphous state for Tg measurement.",
    "properties": {
      "Tg": {
        "value": [
          -55
        ],
        "unit": "°C"
      }
    },
    "analysis_with_hierarchical_structure": {
      "descriptive_text": "The sample consists of a high molecular weight polyethylene oxide (PEO) homopolymer with a weight-average molecular weight (Mw) of 982 kg/mol, sourced commercially from Sigma-Aldrich. Although inherently semi-crystalline, the material was subjected to a quenching procedure prior to analysis to suppress crystallinity and isolate the amorphous phase for thermal characterization. The glass transition temperature was subsequently measured using differential scanning calorimetry (DSC) on a Hitachi DSC 7020 instrument at a heating rate of 10 °C/min.",
      "reasoning_analysis": "Increasing Factors: The substantial weight-average molecular weight of 982 kg/mol ensures the polymer is well above the critical entanglement molecular weight, minimizing the free volume contribution from chain ends according to the Fox-Flory relationship and stabilizing the Tg at its maximum bulk value. The absence of additives or plasticizers further preserves the integrity of interchain interactions without dilution. Decreasing Factors: The ethylene oxide repeat unit creates a flexible polyether backbone characterized by low rotational energy barriers around the C-O and C-C bonds, which inherently facilitates segmental motion at low temperatures and drives the Tg down. Additionally, the processing history specifies a quenching procedure to suppress crystallization; this rapid cooling traps excess free volume within the amorphous phase compared to slow-cooled samples, and the removal of crystalline constraints eliminates the rigid amorphous fraction that would otherwise restrict chain mobility and elevate the observed transition temperature. Dominant Factor: The intrinsic chemical flexibility of the polyether backbone is the dominant factor determining the low baseline Tg. While the high molecular weight prevents further depression due to chain ends, and the quenching history ensures the measurement reflects the purely amorphous behavior without crystalline reinforcement, the low energy barrier for backbone rotation fundamentally dictates a glass transition occurring at cryogenic temperatures relative to standard thermoplastics."
    },
    "analysis_without_hierarchical_structure": {
      "descriptive_text": "The sample comprises a high molecular weight polyethylene oxide homopolymer, obtained commercially from Sigma-Aldrich with a specified molecular weight of 982 kg/mol. To ensure accurate thermal characterization, the material underwent a quenching procedure prior to analysis to minimize crystallinity. The glass transition temperature was measured using differential scanning calorimetry on a Hitachi DSC 7020 instrument at a heating rate of 10 °C/min.",
      "reasoning_analysis": "Increasing Factors: The exceptionally high molecular weight of 982 kg/mol significantly reduces the concentration of chain ends, thereby minimizing excess free volume and restricting chain mobility according to the Flory-Fox relationship, which drives the Tg toward its asymptotic maximum for this polymer. Additionally, the standard heating rate of 10 °C/min introduces kinetic lag during the DSC measurement, which typically shifts the observed transition temperature higher compared to slower scanning rates. Decreasing Factors: The chemical structure consists of a flexible aliphatic backbone with ether linkages and no bulky side groups, allowing for easy internal rotation and low energy barriers for segmental motion, which intrinsically lowers the Tg. Furthermore, the quenching procedure used in the processing history minimizes crystallinity; since crystalline domains typically constrain the mobility of the amorphous phase, their reduction allows for greater segmental freedom. Dominant Factor: The intrinsic chemical flexibility of the polyether backbone is the dominant factor governing the thermal behavior. While the high molecular weight ensures the Tg is not depressed by chain end effects and the heating rate introduces a kinetic shift, the lack of steric hindrance and the flexible nature of the C-C and C-O bonds fundamentally establish a low baseline for the glass transition temperature relative to more rigid polymer architectures."
    }
  },
  {
    "doi": null,
    "title": "Prediction of glass transition temperatures of polyacrylates from the structures of motion units",
    "year": 2016,
    "chemical_composition": {
      "repeat_unit_psmiles": null,
      "monomers": [
        {
          "name": "2-methyl-7-ethyl-4-undecyl acrylate",
          "smiles": null,
          "ratio_value": null,
          "ratio_unit": null
        }
      ],
      "additives": [],
      "is_homopolymer": true
    },
    "processing_history": "Experimental Tg data sourced from Ref. 13 (Polymer Handbook). Included in Test set (No. 70).",
    "hierarchical_structure": "Amorphous polyacrylate",
    "properties": {
      "Tg": {
        "value": [
          -20.1
        ],
        "unit": "°C"
      }
    },
    "analysis_with_hierarchical_structure": {
      "descriptive_text": "The sample consists of an amorphous homopolymer synthesized from 2-methyl-7-ethyl-4-undecyl acrylate monomers. Structurally characterized as a polyacrylate, the experimental data for this specimen was obtained from literature sources, specifically Reference 13 of the Polymer Handbook, where it is cataloged as entry No. 70 within the test set.",
      "reasoning_analysis": "Increasing Factors: The specific branching pattern containing methyl and ethyl substituents on the alkyl side chain introduces steric hindrance that restricts conformational freedom relative to a linear alkyl analog. Additionally, the composition consisting solely of the homopolymer ensures no extrinsic reduction of intermolecular friction from external plasticizers. Decreasing Factors: The polyacrylate backbone inherently possesses high segmental mobility due to the flexible carbon-carbon backbone and the spacing provided by the ester linkage. Most significantly, the lengthy undecyl-based side chain acts as a potent internal plasticizer; the high free volume and flexibility of this long alkyl segment shield the polar backbone interactions and facilitate chain motion, strongly driving the Tg downward. Dominant Factor: The internal plasticization effect arising from the long, flexible alkyl side chain is the dominant factor. While side-chain branching provides some steric resistance, the sheer length and mobility of the undecyl group typically overwhelm backbone constraints in polyacrylate systems, qualitatively positioning the Tg significantly lower than that of short-chain analogs, with the literature-sourced processing history suggesting the value reflects the intrinsic material state without significant thermal history artifacts."
    },
    "analysis_without_hierarchical_structure": {
      "descriptive_text": "The sample consists of a homopolymer derived from 2-methyl-7-ethyl-4-undecyl acrylate monomers without the incorporation of any additives or fillers. The glass transition temperature data utilized for this sample was sourced from experimental literature recorded in the Polymer Handbook (Ref. 13) as part of a standardized test set.",
      "reasoning_analysis": "Increasing Factors: The presence of methyl and ethyl branching on the alkyl side chain introduces localized steric hindrance that may slightly restrict segmental rotation compared to a purely linear analogue. Additionally, the absence of external plasticizers or low-molecular-weight additives ensures the intrinsic thermal properties of the polymer matrix are maintained, and the reliance on standardized literature data implies a controlled thermal history free from residual solvent effects. Decreasing Factors: The acrylate backbone possesses inherent flexibility, and the substantial length of the undecyl-based side chain acts as a potent internal plasticizer. This long alkyl moiety increases the free volume between polymer backbones and reduces intermolecular friction, thereby facilitating segmental motion at lower temperatures. Dominant Factor: The internal plasticization effect arising from the long, flexible alkyl side chain qualitatively dominates the thermal behavior. While branching provides minor steric resistance and the standardized data source ensures measurement consistency, the sheer volume and flexibility of the undecyl-derived group drive the chain mobility higher, resulting in a Tg that is characteristically lower than those of acrylates with shorter side groups."
    }
  },
  {
    "doi": "10.1002/polb.23014",
    "title": "Impact of Chain Architecture (Branching) on the Thermal and Mechanical Behavior of Polystyrene Thin Films",
    "year": 2011,
    "chemical_composition": {
      "repeat_unit_psmiles": "[*]CC(C1=CC=CC=C1)[*]",
      "monomers": [
        {
          "name": "Styrene",
          "smiles": "C=CC1=CC=CC=C1",
          "ratio_value": null,
          "ratio_unit": null
        }
      ],
      "additives": [],
      "is_homopolymer": true
    },
    "processing_history": "Synthesized via anionic polymerization using sec-BuLi in benzene. Films spin-cast from toluene solution (0.5-2.5% mass) onto silicon wafers. Annealed at 120 °C overnight under N2 (<0.1 ppm O2, H2O). Tg measured by Variable Angle Spectroscopic Ellipsometry (VASE) cooling from 150 °C to 30 °C at 1.0 °C/min under N2.",
    "hierarchical_structure": "Linear polystyrene architecture. Thick film (bulk-like, >40 nm).",
    "properties": {
      "Tg": {
        "value": [
          103
        ],
        "unit": "°C"
      }
    },
    "analysis_with_hierarchical_structure": {
      "descriptive_text": "The sample comprises a linear polystyrene homopolymer synthesized via anionic polymerization using sec-butyllithium in benzene. Thick films exhibiting bulk-like characteristics with thicknesses exceeding 40 nm were fabricated by spin-casting from toluene solutions onto silicon wafers, followed by annealing at 120 °C overnight under an N2 atmosphere (<0.1 ppm O2, H2O). The glass transition temperature was characterized using Variable Angle Spectroscopic Ellipsometry (VASE) during a cooling protocol from 150 °C to 30 °C at 1.0 °C/min under N2.",
      "reasoning_analysis": "Increasing Factors: The bulky phenyl side groups inherent to the styrene repeat units impose significant steric hindrance on backbone rotation, intrinsically restricting segmental mobility and elevating the Tg. Additionally, the thermal annealing process at 120 °C facilitates the removal of residual casting solvent and relieves internal stresses, thereby preventing plasticization effects that would otherwise depress the Tg, while the thick film geometry avoids the free volume excess associated with nanoconfinement in thinner films. Decreasing Factors: The relatively slow cooling rate of 1.0 °C/min employed during VASE characterization allows for extended structural relaxation time compared to faster standard rates, which can lead to a lower observed onset temperature. Furthermore, despite annealing, trace amounts of residual toluene from the spin-casting process could potentially remain trapped within the polymer matrix, acting as a plasticizer to increase free volume and reduce Tg. Dominant Factor: The intrinsic chain stiffness provided by the styrene chemistry establishes the fundamental thermal baseline, while the rigorous annealing and bulk-like film thickness dominate the final behavior by ensuring the measured Tg reflects the equilibrium bulk property rather than processing-induced artifacts or confinement effects."
    },
    "analysis_without_hierarchical_structure": {
      "descriptive_text": "The sample consists of a polystyrene homopolymer synthesized via anionic polymerization using sec-BuLi in benzene. Thin films were prepared by spin-casting from a toluene solution with concentrations ranging from 0.5 to 2.5% mass onto silicon wafers. Following deposition, the films were annealed at 120 °C overnight under a nitrogen atmosphere with oxygen and water content maintained below 0.1 ppm. The glass transition temperature was subsequently determined using Variable Angle Spectroscopic Ellipsometry (VASE) during a cooling cycle from 150 °C to 30 °C at a rate of 1.0 °C/min under nitrogen.",
      "reasoning_analysis": "Increasing Factors: The chemical composition features bulky phenyl side groups attached to the polymer backbone, which impose significant steric hindrance and restrict segmental rotation, intrinsically elevating the glass transition temperature. Furthermore, the processing history includes annealing at 120 °C, which is above the typical glass transition region, allowing for the removal of residual casting solvent and the relaxation of excess free volume introduced during spin-casting, thereby preventing plasticization-induced depression. Additionally, interactions between the polymer chains and the silicon wafer substrate may restrict mobility at the interface. Decreasing Factors: The preparation of the sample as a thin film via spin-casting introduces free surface effects which can enhance segmental mobility near the air-polymer interface, potentially depressing the Tg relative to bulk material. Moreover, the characterization method utilizes a cooling rate of 1.0 °C/min during VASE measurement, which is slower than standard DSC protocols; slower cooling rates allow more time for structural relaxation, typically resulting in a lower observed Tg. Dominant Factor: The intrinsic structural rigidity conferred by the phenyl side groups establishes the fundamental thermal behavior of the material. However, regarding the processing influence, the high-temperature annealing under inert conditions is the dominant factor, as it effectively eliminates residual solvent and quenched-in free volume, ensuring the measured Tg closely approximates the equilibrium bulk value despite the potential geometric confinement effects of the thin film geometry."
    }
  },
  {
    "doi": "10.1080/1539445X.2024.2358003",
    "title": "Poly(silyl ether-sulfone-urethane)s: toward preparation of polyurethanes with high glass transition temperature",
    "year": 2024,
    "chemical_composition": {
      "repeat_unit_psmiles": null,
      "monomers": [
        {
          "name": "Diphenylsilanediol",
          "smiles": "O[Si](c1ccccc1)(c2ccccc2)O",
          "ratio_value": 2,
          "ratio_unit": "molar ratio"
        },
        {
          "name": "Methylene diphenyl diisocyanate",
          "smiles": "O=C=Nc1ccc(Cc2ccc(N=C=O)cc2)cc1",
          "ratio_value": 1,
          "ratio_unit": "molar ratio"
        },
        {
          "name": "4,4'-Dichlorodiphenyl sulfone",
          "smiles": "Clc1ccc(S(=O)(=O)c2ccc(Cl)cc2)cc1",
          "ratio_value": 1,
          "ratio_unit": "molar ratio"
        }
      ],
      "additives": [],
      "is_homopolymer": false
    },
    "processing_history": "Synthesis: Polycondensation of Si-MDI diol (prepared from Diphenylsilanediol and MDI in 2:1 ratio) with 4,4'-dichlorodiphenyl sulfone (DCDPS) in DMAc/toluene with K2CO3 at 110°C for 2h and 140°C for 6h. Precipitated in water, purified via solvent-non-solvent technique, dried at 70°C. Film casting: Dissolved in DMAc (20% w/v), cast on glass plate, dried at room temperature, vacuum dried at 70°C for 24h. Tg Measurement: DSC (METTLER, Star SW 10.00), heat-cool-heat profile. Samples heated to 300°C at 20°C/min, quenched to room temperature at 10°C/min, then heated to 300°C at 10°C/min in air. Tg derived from midpoint of slope of baseline in second heat cycle.",
    "hierarchical_structure": "Amorphous structure, no distinct melting point observed.",
    "properties": {
      "Tg": {
        "value": [
          165
        ],
        "unit": "°C"
      }
    },
    "analysis_with_hierarchical_structure": {
      "descriptive_text": "The sample comprises an amorphous copolymer synthesized via polycondensation involving Diphenylsilanediol, Methylene diphenyl diisocyanate (MDI), and 4,4'-Dichlorodiphenyl sulfone (DCDPS). The synthesis proceeded by first preparing a Si-MDI diol intermediate from Diphenylsilanediol and MDI in a 2:1 molar ratio, followed by reaction with DCDPS in a DMAc/toluene solvent system using K2CO3 as a catalyst at temperatures ranging from 110°C to 140°C. Following precipitation in water and purification via a solvent-non-solvent technique, the material was dried at 70°C. For characterization, films were cast from a 20% w/v solution in DMAc on a glass plate, dried at room temperature, and subsequently vacuum dried at 70°C for 24 hours. The resulting hierarchical structure is amorphous with no distinct melting point observed, and the glass transition temperature was determined using DSC via a heat-cool-heat profile, deriving the value from the midpoint of the baseline slope in the second heating cycle.",
      "reasoning_analysis": "Increasing Factors: The backbone incorporates rigid aromatic rings from all three monomers and polar sulfone linkages from DCDPS, which significantly restrict segmental mobility through steric hindrance and dipole interactions. Additionally, urethane linkages formed between the silanediol and MDI facilitate hydrogen bonding, further stiffening the chain. The high synthesis temperature promotes high molecular weight, minimizing free volume contributions from chain ends. Decreasing Factors: The inclusion of silicon centers within the backbone introduces greater bond flexibility compared to all-carbon aromatic systems, potentially lowering the energy barrier for segmental rotation. Furthermore, the use of DMAc, a high-boiling solvent, during film casting poses a risk of residual solvent retention despite vacuum drying at 70°C, which would act as a plasticizer and depress the Tg. Dominant Factor: The high density of rigid aromatic and sulfone groups qualitatively dominates the thermal behavior, establishing a high baseline Tg intrinsic to polysulfone-like architectures, although the final measured value is highly sensitive to the efficiency of solvent removal during the processing history."
    },
    "analysis_without_hierarchical_structure": {
      "descriptive_text": "The synthesized material is a copolymer derived from the polycondensation of a siloxane-based prepolymer, formed from Diphenylsilanediol and Methylene diphenyl diisocyanate in a 2:1 molar ratio, with 4,4'-Dichlorodiphenyl sulfone. The reaction was conducted in a DMAc/toluene solvent system using potassium carbonate as a base at temperatures ranging from 110°C to 140°C. Following synthesis, the polymer was precipitated in water, purified via a solvent-non-solvent technique, and dried at 70°C. For characterization, films were cast from a 20% w/v solution in DMAc on glass plates, initially dried at room temperature, and subsequently vacuum dried at 70°C for 24 hours. The glass transition temperature was determined using differential scanning calorimetry via a heat-cool-heat protocol in air, with the value derived from the midpoint of the baseline slope in the second heating cycle.",
      "reasoning_analysis": "Increasing Factors: The polymer backbone incorporates rigid 4,4'-dichlorodiphenyl sulfone units and aromatic rings from the MDI and silanediol, which introduce significant steric hindrance and restrict segmental rotation. Additionally, the formation of urethane linkages between the silanediol and MDI facilitates intermolecular hydrogen bonding, creating physical crosslinks that further impede chain mobility and elevate the Tg. Decreasing Factors: The inclusion of siloxane units derived from diphenylsilanediol introduces flexible Si-O-Si linkages with low rotational energy barriers, which inherently lowers the stiffness of the chain compared to all-carbon aromatic backbones. Furthermore, the use of DMAc, a high-boiling-point solvent, during film casting poses a risk of residual solvent entrapment acting as a plasticizer if the 70°C vacuum drying was insufficient to remove all solvent molecules from the rigid matrix. Dominant Factor: The intrinsic chain stiffness imparted by the bulky aromatic sulfone moieties and hydrogen-bonding urethane groups qualitatively dominates the flexible siloxane segments, establishing a high baseline Tg; however, the final observed Tg is critically dependent on the efficiency of the vacuum drying process in eliminating residual DMAc, as plasticization would otherwise suppress the thermal transition expected from the rigid chemical structure."
    }
  },
  {
    "doi": null,
    "title": "Acrylic co-polymer emulsion binders for green machining of ceramics",
    "year": 2000,
    "chemical_composition": {
      "repeat_unit_psmiles": null,
      "monomers": [
        {
          "name": "2-Ethylhexylacrylate",
          "smiles": "C=CC(=O)OCC(CC)CCCC",
          "ratio_value": 60,
          "ratio_unit": "wt%"
        },
        {
          "name": "Methylmethacrylate",
          "smiles": "CC(=C)C(=O)OC",
          "ratio_value": 40,
          "ratio_unit": "wt%"
        }
      ],
      "additives": [
        {
          "name": "Anionic and nonionic emulsifiers",
          "type": "emulsifier",
          "amount_value": 7.5,
          "amount_unit": "g"
        },
        {
          "name": "Potassium persulphate",
          "type": "initiator",
          "amount_value": 0.05,
          "amount_unit": "g"
        },
        {
          "name": "Sodium metabisulphite",
          "type": "initiator",
          "amount_value": 0.05,
          "amount_unit": "g"
        }
      ],
      "is_homopolymer": false
    },
    "processing_history": "Emulsion co-polymerisation in distilled water (100 ml) with surfactants (7.5 g) at 70-75°C. Monomer mixture added over 1-1.5 h. Initiators added before monomers. Polymerization continued 30 min. Cooled to 30°C. Solids 35%. Tg calculated theoretically using Fox equation (1/Tg = w1/Tg1 + w2/Tg2).",
    "hierarchical_structure": "Emulsion dispersions with polymer particle size in the range of 0.05-0.5 mm.",
    "properties": {
      "Tg": {
        "value": [
          -29.7
        ],
        "unit": "°C"
      }
    },
    "analysis_with_hierarchical_structure": {
      "descriptive_text": "This material is a copolymer synthesized via emulsion co-polymerisation consisting of 2-ethylhexylacrylate (60 wt%) and methylmethacrylate (40 wt%). The polymerization was conducted in 100 ml of distilled water at 70-75°C using anionic and nonionic emulsifiers (7.5 g) and a redox initiator system of potassium persulphate and sodium metabisulphite (0.05 g each), with the monomer mixture added over 1 to 1.5 hours before cooling to 30°C to achieve a 35% solids content. The resulting product forms emulsion dispersions with polymer particle sizes ranging from 0.05 to 0.5 mm, and the glass transition temperature was determined theoretically using the Fox equation based on the component weight fractions.",
      "reasoning_analysis": "Increasing Factors: The incorporation of methylmethacrylate introduces rigidity to the polymer backbone due to the steric hindrance of the alpha-methyl group and polar interactions from the ester side groups, which inherently acts to elevate the glass transition temperature. Decreasing Factors: The majority component, 2-ethylhexylacrylate, possesses long branched alkyl side chains that significantly increase free volume and chain flexibility, thereby depressing the Tg. Additionally, the processing history involves a substantial amount of emulsifiers (7.5 g) and water-based emulsion polymerization, where residual surfactants and moisture can act as external plasticizers, further reducing segmental friction and lowering the Tg. Dominant Factor: The high weight fraction (60%) of the flexible 2-ethylhexylacrylate monomer is the dominant factor, establishing a low baseline Tg for the copolymer system that outweighs the stiffening effect of the methylmethacrylate, while the presence of emulsifiers from the processing history likely causes the physical Tg to fall below the theoretical value calculated by the Fox equation."
    },
    "analysis_without_hierarchical_structure": {
      "descriptive_text": "The sample comprises a copolymer synthesized from 60 wt% 2-ethylhexylacrylate and 40 wt% methylmethacrylate. It was prepared via emulsion copolymerization in 100 ml of distilled water using a mixed system of anionic and nonionic emulsifiers totaling 7.5 g, with polymerization initiated by 0.05 g of potassium persulphate and 0.05 g of sodium metabisulphite. The monomer mixture was added over 1 to 1.5 hours at 70 to 75°C, followed by a 30-minute reaction period before cooling to 30°C to yield a latex with 35% solids content, for which the glass transition temperature was calculated theoretically using the Fox equation.",
