Repository: hhtrick/HHT-code

# HHT training framework

This directory contains model training, embedding precomputation, inference, article-level baselines and the curated datasets. All commands below assume that the working directory is `train_code/`.

## 3. Datasets and fixed partitions

Each main dataset is a JSON array at `dataset/{property}/{property}.json`. Entries contain source metadata, `chemical_composition`, `processing_history`, `hierarchical_structure`, `properties`, and two generated-analysis objects. Targets are stored as `properties[property]["value"]`; source metadata and target values are not predictive input fields.

| Property | Train | Validation | Test | Total |
|---|---:|---:|---:|---:|

File: train_code/dataset/Tg/Tg.json (part 137 of 235)
[
      "reasoning_analysis": "Increasing Factors: The inclusion of 40 wt% methylmethacrylate introduces rigid alpha-methyl groups and bulky ester side chains that restrict backbone segmental motion through steric hindrance, intrinsically driving the glass transition temperature higher relative to a pure acrylate system. Decreasing Factors: The majority composition of 60 wt% 2-ethylhexylacrylate features long, flexible alkyl side chains that significantly increase free volume and chain mobility, strongly depressing the glass transition temperature. Furthermore, the processing history involves a substantial quantity of emulsifiers (7.5 g) relative to the polymer solids; these low molecular weight species likely remain within the polymer matrix acting as external plasticizers, which further increases free volume and reduces intermolecular friction. Dominant Factor: While the methylmethacrylate content provides structural rigidity, the dominant factor governing the thermal behavior is the high weight fraction of the low glass transition 2-ethylhexylacrylate monomer, compounded by the significant plasticizing effect of the residual emulsifiers inherent to the emulsion polymerization process, which collectively drive the system toward a lower glass transition temperature regime."
    }
  },
  {
    "doi": null,
    "title": "Prediction of glass transition temperatures of polyacrylates from the structures of motion units",
    "year": 2016,
    "chemical_composition": {
      "repeat_unit_psmiles": null,
      "monomers": [
        {
          "name": "heptafluoro-2-propyl acrylate",
          "smiles": "C=CC(=O)OC(C(F)(F)F)C(F)(F)F",
          "ratio_value": null,
          "ratio_unit": null
        }
      ],
      "additives": [],
      "is_homopolymer": true
    },
    "processing_history": "Experimental Tg data sourced from Ref. 13 (Polymer Handbook). Included in Test set (No. 73).",
    "hierarchical_structure": "Amorphous polyacrylate",
    "properties": {
      "Tg": {
        "value": [
          9.9
        ],
        "unit": "°C"
      }
    },
    "analysis_with_hierarchical_structure": {
      "descriptive_text": "The sample comprises an amorphous polyacrylate homopolymer synthesized from heptafluoro-2-propyl acrylate monomers. This material is cataloged within a standardized test set (No. 73), with experimental thermal property data sourced from the Polymer Handbook (Ref. 13), representing a literature baseline for this fluorinated acrylic system.",
      "reasoning_analysis": "Increasing Factors: The presence of the bulky heptafluoro-2-propyl side groups imposes significant steric hindrance on the polymer backbone, restricting segmental mobility. Furthermore, the inherent stiffness of the carbon-fluorine bonds within the side chain increases the rotational energy barrier, driving the Tg higher compared to hydrogenated analogs. Decreasing Factors: The polyacrylate backbone contains a hydrogen atom at the alpha-position rather than a methyl group, providing greater intrinsic backbone flexibility compared to methacrylates. Regarding processing history, the data being sourced from a handbook reference implies standardized measurement conditions without extreme thermal treatments like rapid quenching that might otherwise trap excess free volume and lower the Tg. Dominant Factor: The steric and electronic effects of the perfluorinated side chain qualitatively dominate the flexibility of the acrylate backbone and the standardized processing history, establishing the side group rigidity as the primary determinant of the glass transition temperature."
    },
    "analysis_without_hierarchical_structure": {
      "descriptive_text": "The material under investigation is a homopolymer synthesized from heptafluoro-2-propyl acrylate monomers. The chemical composition indicates a pure polymer system without the inclusion of external additives or fillers. The experimental glass transition temperature data utilized for this sample was obtained from Reference 13 of the Polymer Handbook and included in the test set as sample No. 73, representing a standardized literature value.",
      "reasoning_analysis": "Increasing Factors: The presence of the heavily fluorinated heptafluoro-2-propyl side group introduces significant steric bulk and high bond stiffness associated with carbon-fluorine bonds compared to standard alkyl acrylates. This steric hindrance restricts the rotational freedom of the polymer backbone segments, inherently driving the glass transition temperature upward. Decreasing Factors: The acrylate backbone possesses greater inherent flexibility compared to methacrylate or styrenic backbones due to the absence of an alpha-methyl substituent. Additionally, fluorinated groups often exhibit lower cohesive energy density and weaker intermolecular van der Waals interactions compared to their hydrogenated counterparts, which can increase free volume and facilitate segmental motion, potentially depressing the glass transition temperature. Dominant Factor: The intrinsic chemical structure is the dominant factor determining the thermal behavior. Since the processing history indicates a standardized literature value without specific thermal treatments, solvent casting details, or drying protocols, there are no extrinsic processing variables such as residual plasticization or physical aging to modify the free volume. Therefore, the steric restriction imposed by the bulky fluorinated side chain qualitatively dominates the final Tg behavior relative to the flexible backbone."
    }
  },
  {
    "doi": null,
    "title": "Prediction of glass transition temperatures of polyacrylates from the structures of motion units",
    "year": 2016,
    "chemical_composition": {
      "repeat_unit_psmiles": null,
      "monomers": [
        {
          "name": "fluoromethyl acrylate",
          "smiles": "C=CC(=O)OCF",
          "ratio_value": null,
          "ratio_unit": null
        }
      ],
      "additives": [],
      "is_homopolymer": true
    },
    "processing_history": "Experimental Tg data sourced from Ref. 13 (Polymer Handbook). Included in Test set (No. 74).",
    "hierarchical_structure": "Amorphous polyacrylate",
    "properties": {
      "Tg": {
        "value": [
          14.9
        ],
        "unit": "°C"
      }
    },
    "analysis_with_hierarchical_structure": {
      "descriptive_text": "The investigated material is an amorphous polyacrylate homopolymer synthesized from fluoromethyl acrylate monomers. Characterization data, including the glass transition temperature, were retrieved from established literature sources (Ref. 13, Polymer Handbook) within a standardized test set context. This pristine polymer system serves as a baseline for fundamental structure-property analysis.",
      "reasoning_analysis": "Increasing Factors: The presence of the electronegative fluorine atom within the ester side group enhances intermolecular dipole-dipole interactions, which restricts segmental chain mobility and increases cohesive energy density. Additionally, the inherent stiffness associated with C-F bonds compared to C-H bonds contributes to a restriction in local chain rotations. Decreasing Factors: The polyacrylate backbone is characterized by high flexibility due to the absence of bulky substituents on the main chain carbons. The fluoromethyl side group is relatively small, providing less steric hindrance to backbone rotation compared to polymers with bulky aromatic or long-chain alkyl substituents. Furthermore, the processing history indicates literature-sourced data without specific thermal treatments such as annealing, which might otherwise increase the Tg through physical aging or densification. Dominant Factor: The intrinsic chemical structure dominates the thermal behavior. Specifically, the enhanced intermolecular forces arising from the fluorinated ester side group likely outweigh the flexibility of the acrylate backbone, establishing a Tg determined primarily by the balance of side-group polarity and backbone flexibility rather than external processing conditions."
    },
    "analysis_without_hierarchical_structure": {
      "descriptive_text": "The sample consists of a poly(fluoromethyl acrylate) homopolymer. The experimental glass transition temperature data for this material was sourced from Ref. 13 of the Polymer Handbook and was included in Test set No. 74 for evaluation.",
      "reasoning_analysis": "Increasing Factors: The presence of fluorine atoms within the fluoromethyl side groups introduces strong dipole-dipole interactions between polymer chains, which restricts segmental mobility and intrinsically drives the Tg upward. Additionally, the homopolymer architecture ensures uniform intermolecular cohesive energy without the dilution effects associated with copolymerization. Decreasing Factors: The acrylate backbone lacks the alpha-methyl substitution found in methacrylates, providing greater inherent backbone flexibility and free volume that tends to lower the Tg. Furthermore, the processing history indicates literature sourcing rather than specific thermal treatments such as annealing or cross-linking, implying no additional physical constraints are imposed to elevate the transition temperature. Dominant Factor: The intrinsic chemical composition, specifically the high cohesive energy density contributed by the fluorinated substituents, qualitatively dominates the final Tg behavior. While the flexible acrylate backbone establishes a lower baseline, the strong intermolecular forces imposed by the fluorine atoms are the primary determinant of the thermal transition relative to non-fluorinated analogs."
    }
  },
  {
    "doi": null,
    "title": "Prediction of glass transition temperatures of polyacrylates from the structures of motion units",
    "year": 2016,
    "chemical_composition": {
      "repeat_unit_psmiles": null,
      "monomers": [
        {
          "name": "tetradecyl acrylate",
          "smiles": "C=CC(=O)OCCCCCCCCCCCCCC",
          "ratio_value": null,
          "ratio_unit": null
        }
      ],
      "additives": [],
      "is_homopolymer": true
    },
    "processing_history": "Experimental Tg data sourced from Ref. 13 (Polymer Handbook). Included in Test set (No. 75).",
    "hierarchical_structure": "Amorphous polyacrylate",
    "properties": {
      "Tg": {
        "value": [
          23.9
        ],
        "unit": "°C"
      }
    },
    "analysis_with_hierarchical_structure": {
      "descriptive_text": "The material under investigation is an amorphous poly(tetradecyl acrylate) homopolymer synthesized from tetradecyl acrylate monomers. Structurally, it presents as a standard polyacrylate system devoid of external additives or fillers. The glass transition temperature data associated with this sample is derived from established literature values found in the Polymer Handbook (Ref. 13), where it was cataloged within a standardized test set (No. 75), reflecting characterization protocols consistent with reference polymer data.",
      "reasoning_analysis": "Increasing Factors: The covalent connectivity of the polyacrylate backbone imposes topological constraints that prevent macroscopic flow, establishing the fundamental basis for a glass transition. Additionally, the cumulative van der Waals interactions along the length of the tetradecyl side chains contribute to the cohesive energy density, offering some resistance to segmental mobility relative to smaller molecular species. Decreasing Factors: The presence of the long tetradecyl (C14) alkyl side chain acts as a potent internal plasticizer, significantly increasing the free volume between polymer backbones and screening intermolecular interactions among the main chains. This structural feature enhances segmental mobility and lowers the energy barrier for chain rotation compared to polyacrylates with shorter alkyl substituents. Furthermore, the literature-based provenance implies standard equilibrium characterization conditions, avoiding non-equilibrium free volume retention that might arise from rapid quenching processes. Dominant Factor: The internal plasticization effect induced by the long flexible tetradecyl side chain qualitatively dominates the thermal behavior, driving the Tg to be significantly lower than that of rigid-backbone polymers or polyacrylates with shorter side groups."
    },
    "analysis_without_hierarchical_structure": {
      "descriptive_text": "The material under investigation is a homopolymer derived from tetradecyl acrylate monomers. The chemical composition indicates a pure polymer system without reported additives or fillers. The processing history denotes that the experimental glass transition temperature data was retrieved from Reference 13 of the Polymer Handbook and categorized within Test set No. 75, implying the sample characteristics reflect standardized literature values rather than specific novel processing conditions.",
      "reasoning_analysis": "Increasing Factors: The absence of external plasticizers or residual solvents in the reported composition ensures that the glass transition temperature reflects the intrinsic thermal properties of the polymer matrix without artificial depression. Additionally, the van der Waals interactions between the long alkyl side chains contribute to the cohesive energy density of the bulk material. Decreasing Factors: The presence of the long tetradecyl (C14) alkyl side group attached to the acrylate backbone significantly increases the free volume and enhances chain flexibility. This long side chain acts as an effective internal plasticizer, decoupling the backbone motion and facilitating segmental mobility at lower temperatures. Furthermore, the acrylate backbone lacks the steric hindrance of an alpha-methyl group found in methacrylates, which further lowers the energy barrier for backbone rotation. Dominant Factor: The internal plasticization effect generated by the long tetradecyl side chain is the dominant factor governing the thermal behavior. This structural feature drastically reduces the glass transition temperature compared to short-chain acrylates, dictating a low Tg regime typical of long-chain alkyl acrylates regardless of the standard literature-based processing history."
    }
  },
  {
    "doi": "10.1080/1539445X.2024.2358003",
    "title": "Poly(silyl ether-sulfone-urethane)s: toward preparation of polyurethanes with high glass transition temperature",
    "year": 2024,
    "chemical_composition": {
      "repeat_unit_psmiles": null,
      "monomers": [
        {
          "name": "Diphenylsilanediol",
          "smiles": "O[Si](c1ccccc1)(c2ccccc2)O",
          "ratio_value": 2,
          "ratio_unit": "molar ratio"
        },
        {
          "name": "Toluene diisocyanate",
          "smiles": "Cc1c(N=C=O)ccc(N=C=O)c1",
          "ratio_value": 1,
          "ratio_unit": "molar ratio"
        },
        {
          "name": "4,4'-Dichlorodiphenyl sulfone",
          "smiles": "Clc1ccc(S(=O)(=O)c2ccc(Cl)cc2)cc1",
          "ratio_value": 1,
          "ratio_unit": "molar ratio"
        }
      ],
      "additives": [],
      "is_homopolymer": false
    },
    "processing_history": "Synthesis: Polycondensation of Si-TDI diol (prepared from Diphenylsilanediol and TDI in 2:1 ratio) with 4,4'-dichlorodiphenyl sulfone (DCDPS) in DMAc/toluene with K2CO3 at 110°C for 2h and 140°C for 6h. Precipitated in water, purified via solvent-non-solvent technique, dried at 70°C. Film casting: Dissolved in DMAc (20% w/v), cast on glass plate, dried at room temperature, vacuum dried at 70°C for 24h. Tg Measurement: DSC (METTLER, Star SW 10.00), heat-cool-heat profile. Samples heated to 300°C at 20°C/min, quenched to room temperature at 10°C/min, then heated to 300°C at 10°C/min in air. Tg derived from midpoint of slope of baseline in second heat cycle.",
    "hierarchical_structure": "Amorphous structure, no distinct melting point observed.",
    "properties": {
      "Tg": {
        "value": [
          143
        ],
        "unit": "°C"
      }
    },
    "analysis_with_hierarchical_structure": {
      "descriptive_text": "The sample is an amorphous copolymer derived from Diphenylsilanediol, Toluene diisocyanate, and 4,4'-Dichlorodiphenyl sulfone. The synthesis involved the polycondensation of a Si-TDI diol intermediate with the sulfone component in a DMAc/toluene solvent system with K2CO3, subjected to thermal treatment at 110°C for 2 hours and 140°C for 6 hours. Following precipitation in water and purification via solvent-non-solvent techniques, the material was dried at 70°C and subsequently processed into films by casting from a 20% w/v DMAc solution, followed by room temperature drying and vacuum drying at 70°C for 24 hours. The hierarchical structure is characterized as amorphous with no distinct melting point, and the glass transition temperature was evaluated using DSC with a heat-cool-heat profile in air, deriving the value from the midpoint of the baseline slope in the second heating cycle.",
      "reasoning_analysis": "Increasing Factors: The polymer backbone incorporates multiple rigid aromatic rings from diphenylsilanediol, toluene diisocyanate, and 4,4'-dichlorodiphenyl sulfone, which significantly restrict segmental rotation through steric hindrance. Additionally, the presence of polar sulfone groups and urethane linkages introduces strong dipole-dipole interactions and hydrogen bonding, respectively, further increasing the energy required for chain mobility. The phenyl substituents on the silicon atoms also limit the inherent flexibility typically associated with siloxane bonds. Decreasing Factors: The inclusion of siloxane linkages (Si-O) introduces a degree of backbone flexibility compared to all-carbon aromatic chains, which may lower the Tg relative to purely aromatic polysulfones. Furthermore, the film casting process uses DMAc, a high-boiling solvent; if the vacuum drying at 70°C was insufficient to remove all residual solvent, plasticization could occur, depressing the Tg. The copolymer nature may also disrupt regular chain packing compared to a homopolymer, potentially increasing free volume. Dominant Factor: The high concentration of rigid aromatic structures and strong intermolecular forces generated by the sulfone and urethane moieties qualitatively dominates the thermal behavior, establishing a high barrier to segmental motion. While the siloxane links and potential residual solvent act to reduce stiffness, the intrinsic rigidity of the aromatic-sulfone-urethane framework is the primary determinant of the glass transition temperature."
    },
    "analysis_without_hierarchical_structure": {
      "descriptive_text": "The polymer sample was synthesized via polycondensation involving Diphenylsilanediol, Toluene diisocyanate, and 4,4'-Dichlorodiphenyl sulfone. Initially, a Si-TDI diol prepolymer was prepared from Diphenylsilanediol and TDI in a 2:1 molar ratio, followed by reaction with 4,4'-Dichlorodiphenyl sulfone in a DMAc/toluene solvent system using K2CO3 as a catalyst at temperatures ranging from 110°C to 140°C. The resulting polymer was precipitated in water, purified using a solvent-non-solvent technique, and dried at 70°C. For characterization, films were cast from a 20% w/v solution in DMAc on a glass plate, dried at room temperature, and subsequently vacuum dried at 70°C for 24 hours. The glass transition temperature was determined using differential scanning calorimetry (DSC) employing a heat-cool-heat profile, with the value derived from the midpoint of the baseline slope in the second heating cycle up to 300°C in an air atmosphere.",
      "reasoning_analysis": "Increasing Factors: The backbone architecture features rigid 4,4'-dichlorodiphenyl sulfone linkages and bulky phenyl substituents on the silane centers, which impose significant steric hindrance and restrict segmental rotation. Additionally, the urethane linkages formed during the prepolymer stage introduce polar carbonyl and amine groups capable of intermolecular hydrogen bonding, further increasing cohesive energy density and resisting chain mobility. Decreasing Factors: The siloxane-like silane linkages inherently possess greater bond flexibility compared to all-carbon aromatic backbones, which may locally enhance chain mobility. Moreover, the processing history indicates film drying at 70°C, which is well below the boiling point of the high-boiling solvent DMAc; incomplete removal of this solvent would introduce free volume and act as a plasticizer, thereby depressing the Tg. Dominant Factor: The intrinsic structural rigidity provided by the high concentration of aromatic sulfone units and hydrogen-bonding urethane groups establishes a fundamentally high-Tg material class; however, the mild thermal treatment during film processing suggests that residual solvent plasticization is the dominant dynamic factor likely causing the measured Tg to be lower than the theoretical intrinsic value of the fully dried polymer network."
    }
  },
  {
    "doi": "10.1002/polb.23014",
    "title": "Impact of Chain Architecture (Branching) on the Thermal and Mechanical Behavior of Polystyrene Thin Films",
    "year": 2011,
    "chemical_composition": {
      "repeat_unit_psmiles": "[*]CC(C1=CC=CC=C1)[*]",
      "monomers": [
        {
          "name": "Styrene",
          "smiles": "C=CC1=CC=CC=C1",
          "ratio_value": null,
          "ratio_unit": null
        }
      ],
      "additives": [],
      "is_homopolymer": true
    },
    "processing_history": "Synthesized via anionic polymerization using sec-BuLi in benzene. Films spin-cast from toluene solution (0.5-2.5% mass) onto silicon wafers. Annealed at 120 °C overnight under N2 (<0.1 ppm O2, H2O). Tg measured by Variable Angle Spectroscopic Ellipsometry (VASE) cooling from 150 °C to 30 °C at 1.0 °C/min under N2.",
    "hierarchical_structure": "Linear polystyrene architecture. Thin film thickness approximately 10 nm.",
    "properties": {
      "Tg": {
        "value": [
          78
        ],
        "unit": "°C"
      }
    },
    "analysis_with_hierarchical_structure": {
      "descriptive_text": "The sample consists of a linear polystyrene homopolymer synthesized via anionic polymerization using sec-BuLi in benzene. Thin films with a thickness of approximately 10 nm were fabricated by spin-casting from a toluene solution (0.5-2.5% mass) onto silicon wafers. Following deposition, the films were annealed at 120 °C overnight under a nitrogen atmosphere with strictly controlled oxygen and moisture levels (<0.1 ppm). The glass transition temperature was subsequently characterized using Variable Angle Spectroscopic Ellipsometry (VASE) during cooling from 150 °C to 30 °C at a rate of 1.0 °C/min under nitrogen.",
      "reasoning_analysis": "Increasing Factors: The intrinsic steric hindrance from the bulky phenyl side groups of the styrene repeat units restricts backbone rotation, establishing a high baseline Tg. Additionally, the processing history includes annealing at 120 °C, which is above the bulk Tg, ensuring the removal of residual toluene and benzene solvents that would otherwise act as plasticizers; this thermal treatment effectively maximizes the cohesive energy density. Furthermore, the interface between the polystyrene and the silicon wafer substrate introduces attractive interactions that restrict segmental mobility near the bottom interface. Decreasing Factors: The hierarchical structure specifies a thin film thickness of approximately 10 nm, creating a high surface-to-volume ratio where the free surface effect enhances chain mobility and reduces cooperative segmental rearrangement requirements compared to the bulk. Although the annealing process mitigates solvent retention, the initial spin-casting from solution carries an inherent risk of residual solvent entrapment which could depress Tg if not fully eliminated. Dominant Factor: The nanoconfinement effects arising from the 10 nm film thickness qualitatively dominate the thermal behavior. While substrate interactions and rigorous annealing work to maintain or increase Tg, the enhanced mobility at the free surface inherent to such thin films typically exerts the strongest influence on the deviation from bulk properties, often driving a reduction in Tg relative to macroscopic samples due to the prevalence of mobile surface segments."
    },
    "analysis_without_hierarchical_structure": {
      "descriptive_text": "The sample consists of a polystyrene homopolymer synthesized via anionic polymerization using sec-butyllithium in benzene. Thin films were prepared by spin-casting from a toluene solution with concentrations ranging from 0.5 to 2.5% mass onto silicon wafers. Following deposition, the films were annealed at 120 °C overnight under a nitrogen atmosphere with strictly controlled oxygen and moisture levels below 0.1 ppm. The glass transition temperature was subsequently determined using Variable Angle Spectroscopic Ellipsometry during a cooling cycle from 150 °C to 30 °C at a rate of 1.0 °C/min under nitrogen.",
      "reasoning_analysis": "Increasing Factors: The presence of bulky phenyl side groups on the polystyrene backbone imposes significant steric hindrance, restricting segmental rotation and intrinsically elevating the Tg relative to polymers with simpler backbones. Additionally, the processing history involves spin-casting onto silicon wafers, where attractive interactions between the polymer and the substrate can restrict chain mobility near the interface, potentially increasing Tg in thin film geometries. The overnight annealing at 120 °C further promotes densification by removing excess free volume introduced during solvent casting. Decreasing Factors: Conversely, the existence of a free surface in the thin film geometry typically enhances segmental mobility, which can depress the Tg compared to bulk materials. Furthermore, the VASE measurement protocol utilizes a relatively slow cooling rate of 1.0 °C/min; slower cooling rates allow more time for structural relaxation during the transition, generally resulting in a lower observed Tg compared to faster scanning rates. Dominant Factor: While the free surface and cooling rate exert downward pressure, the intrinsic steric rigidity of the polystyrene chain establishes a high baseline Tg. Crucially, the rigorous thermal annealing above the transition temperature dominates the processing influence by eradicating non-equilibrium solvent effects and free volume, ensuring the final Tg behavior is governed primarily by the equilibrium chain dynamics modified by substrate confinement rather than transient processing artifacts."
    }
  },
  {
    "doi": null,
    "title": "Acrylic co-polymer emulsion binders for green machining of ceramics",
    "year": 2000,
    "chemical_composition": {
      "repeat_unit_psmiles": null,
      "monomers": [
        {
          "name": "2-Ethylhexylacrylate",
          "smiles": "C=CC(=O)OCC(CC)CCCC",
          "ratio_value": 30,
          "ratio_unit": "wt%"
        },
        {
          "name": "Methylmethacrylate",
          "smiles": "CC(=C)C(=O)OC",
          "ratio_value": 68,
          "ratio_unit": "wt%"
        },
        {
          "name": "Methacrylic acid",
          "smiles": "CC(=C)C(=O)O",
          "ratio_value": 2,
          "ratio_unit": "wt%"
        }
      ],
      "additives": [
        {
          "name": "Anionic and nonionic emulsifiers",
          "type": "emulsifier",
          "amount_value": 7.5,
          "amount_unit": "g"
        },
        {
          "name": "Potassium persulphate",
          "type": "initiator",
          "amount_value": 0.05,
          "amount_unit": "g"
        },
        {
          "name": "Sodium metabisulphite",
          "type": "initiator",
          "amount_value": 0.05,
          "amount_unit": "g"
        }
      ],
      "is_homopolymer": false
    },
    "processing_history": "Emulsion co-polymerisation in distilled water (100 ml) with surfactants (7.5 g) at 70-75°C. Monomer mixture added over 1-1.5 h. Initiators added before monomers. Polymerization continued 30 min. Cooled to 30°C. Solids 35%. Tg calculated theoretically using Fox equation (1/Tg = w1/Tg1 + w2/Tg2).",
    "hierarchical_structure": "Emulsion dispersions with polymer particle size in the range of 0.05-0.5 mm.",
    "properties": {
      "Tg": {
        "value": [
          22.6
        ],
        "unit": "°C"
      }
    },
    "analysis_with_hierarchical_structure": {
      "descriptive_text": "The sample comprises a terpolymer synthesized via emulsion copolymerization consisting of 30 wt% 2-ethylhexyl acrylate, 68 wt% methyl methacrylate, and 2 wt% methacrylic acid. The polymerization was conducted in distilled water using 7.5 g of anionic and nonionic emulsifiers and a redox initiator system of potassium persulphate and sodium metabisulphite (0.05 g each), where the monomer mixture was added over 1 to 1.5 hours at 70-75°C followed by a 30-minute reaction period and cooling to 30°C to yield a dispersion with 35% solids content. The resulting hierarchical structure consists of emulsion dispersions with polymer particle sizes ranging from 0.05 to 0.5 mm, and the glass transition temperature was determined theoretically using the Fox equation based on the monomer weight fractions.",
      "reasoning_analysis": "Increasing Factors: The high weight fraction (68 wt%) of methyl methacrylate introduces rigidity to the polymer backbone through the steric hindrance of the alpha-methyl group and the polarity of the ester side group, which restricts segmental rotation. Additionally, the inclusion of methacrylic acid, albeit minor, provides carboxylic acid groups capable of intermolecular hydrogen bonding, further limiting chain mobility and elevating the glass transition temperature. Decreasing Factors: The substantial incorporation of 2-ethylhexyl acrylate (30 wt%) introduces long, flexible alkyl side chains that increase free volume and internal plasticization, significantly lowering the transition temperature. Furthermore, the emulsion processing history involves a significant amount of surfactants (7.5 g) and water; if residual surfactants remain within the polymer phase or if water is not fully removed during characterization, they would act as external plasticizers, enhancing chain mobility and depressing the Tg. Dominant Factor: The dominant factor governing the thermal behavior is the copolymer composition ratio itself, as explicitly utilized in the theoretical Fox equation calculation. While the methyl methacrylate provides a high-Tg baseline, the large proportion of the low-Tg 2-ethylhexyl acrylate acts as an internal plasticizer that qualitatively shifts the final Tg downward relative to pure poly(methyl methacrylate), establishing a balance dictated primarily by the 68:30 monomer weight ratio rather than surface effects from the relatively large particle size."
    },
    "analysis_without_hierarchical_structure": {
      "descriptive_text": "The sample comprises a terpolymer synthesized via emulsion co-polymerisation consisting of 30 wt% 2-ethylhexylacrylate, 68 wt% methylmethacrylate, and 2 wt% methacrylic acid. Polymerization was executed in 100 ml of distilled water utilizing 7.5 g of anionic and nonionic emulsifiers, with potassium persulphate and sodium metabisulphite employed as the initiator system added prior to the monomer feed. The monomer mixture was added over 1 to 1.5 hours at 70-75°C, followed by a 30-minute reaction continuation and cooling to 30°C to yield a latex with 35% solids content, where the glass transition temperature was derived theoretically using the Fox equation based on monomer weight fractions.",
      "reasoning_analysis": "Increasing Factors: The high weight fraction of methylmethacrylate (68 wt%) introduces bulky alpha-methyl and ester side groups that restrict backbone rotation through steric hindrance, inherently raising the glass transition temperature. Additionally, the inclusion of methacrylic acid (2 wt%) enables intermolecular hydrogen bonding between carboxylic acid groups, creating physical crosslinks that further reduce segmental mobility and drive the Tg upward. Decreasing Factors: The incorporation of 2-ethylhexylacrylate (30 wt%) introduces long, flexible alkyl side chains that increase free volume and act as internal plasticizers, significantly lowering the Tg. Furthermore, the processing history indicates a high loading of anionic and nonionic emulsifiers (7.5 g relative to solids), which, if retained within the polymer matrix, act as small molecule external plasticizers that increase free volume and depress the Tg. Dominant Factor: While the methylmethacrylate content establishes a rigid structural baseline, the combined plasticizing effects of the substantial 2-ethylhexylacrylate fraction and the high concentration of residual emulsifiers qualitatively dominate the thermal behavior, likely driving the physical Tg lower than the theoretical value predicted by the Fox equation which neglects additive effects."
    }
  },
  {
    "doi": null,
    "title": "Study on the Miscibility of Polypyrrole and Polyaniline Polymer Blends",
    "year": 2018,
    "chemical_composition": {
      "repeat_unit_psmiles": null,
      "monomers": [
        {
          "name": "Aniline",
          "smiles": "Nc1ccccc1",
          "ratio_value": null,
          "ratio_unit": null
        }
      ],
      "additives": [
        {
          "name": "Hydrochloric acid",
          "type": "dopant",
          "amount_value": null,
          "amount_unit": null
        }
      ],
      "is_homopolymer": true
    },
    "processing_history": "Synthesized by chemical oxidative polymerization of aniline (1 M) in hydrochloride solution. Ammonium persulfate (0.15 M) in 50 ml water added dropwise. Stirred 9 h at 5°C. Precipitated with methanol. Washed with 0.2 M HCl, water, acetone. Dried vacuum at 50°C for 24 h. Tg measured by DSC.",
    "hierarchical_structure": "Semicrystalline and amorphous character. XRD peaks at 2θ = 20° and 26°.",
    "properties": {
      "Tg": {
        "value": [
          86.8
        ],
        "unit": "°C"
      }
    },
    "analysis_with_hierarchical_structure": {
      "descriptive_text": "The sample comprises a polyaniline homopolymer doped with hydrochloric acid, synthesized via chemical oxidative polymerization. The reaction involved the dropwise addition of ammonium persulfate in water to a 1 M aniline solution in hydrochloric acid, followed by stirring for 9 hours at 5°C. Post-synthesis processing included precipitation with methanol, washing with 0.2 M HCl, water, and acetone, and vacuum drying at 50°C for 24 hours. Structural analysis indicates a material with both semicrystalline and amorphous character, evidenced by XRD peaks at 2θ = 20° and 26°, and the glass transition temperature was subsequently characterized using DSC.",
      "reasoning_analysis": "Increasing Factors: The polyaniline backbone possesses inherent rigidity due to its conjugated aromatic structure, which significantly restricts segmental chain mobility and drives the Tg upward. Furthermore, the hydrochloric acid dopant introduces strong ionic interactions and hydrogen bonding between chains, acting as physical crosslinks that further inhibit motion. The low-temperature synthesis (5°C) and resulting semicrystalline morphology, indicated by distinct XRD peaks, suggest a higher degree of ordering that constrains the amorphous regions. Decreasing Factors: Despite vacuum drying, the hygroscopic nature of polyaniline and the use of aqueous and methanol solvents during processing raise the possibility of residual solvent or moisture retention, which could act as a plasticizer to enhance free volume and lower the Tg. Additionally, the presence of amorphous regions inherently allows for some segmental relaxation compared to a fully crystalline lattice. Dominant Factor: The intrinsic stiffness of the conjugated backbone combined with the strong interchain ionic interactions induced by the HCl dopant qualitatively dominates the thermal behavior, establishing a high resistance to segmental motion that likely outweighs the plasticizing effects of any potential residual solvent, resulting in a materially elevated Tg relative to non-conductive or undoped analogues."
    },
    "analysis_without_hierarchical_structure": {
      "descriptive_text": "The sample comprises a polyaniline homopolymer derived from aniline monomers and doped with hydrochloric acid. It was synthesized via chemical oxidative polymerization where an ammonium persulfate solution was added dropwise to an aniline hydrochloride solution at 5 °C and stirred for 9 hours. The resulting polymer was precipitated using methanol, washed sequentially with 0.2 M hydrochloric acid, water, and acetone, and finally dried under vacuum at 50 °C for 24 hours prior to glass transition temperature measurement by differential scanning calorimetry.",
      "reasoning_analysis": "Increasing Factors: The inherent rigidity of the aromatic polyaniline backbone significantly restricts segmental rotation, intrinsically driving the Tg upward. Furthermore, the doping with hydrochloric acid introduces strong ionic interactions between the protonated polymer chains and chloride counterions, which act as physical crosslinks to further hinder chain mobility. The low-temperature synthesis at 5 °C also promotes higher structural order and molecular weight, reducing free volume. Decreasing Factors: The incorporation of small molecule dopants can sometimes disrupt dense chain packing, potentially increasing free volume relative to a pristine undoped crystal. Additionally, despite the vacuum drying step at 50 °C, trace residual solvents such as water, methanol, or acetone from the washing and precipitation stages may remain trapped within the matrix, acting as plasticizers that enhance segmental mobility and depress the Tg. Dominant Factor: The intrinsic stiffness of the aromatic backbone combined with the restrictive ionic crosslinking effect of the HCl dopant qualitatively dominates the thermal behavior by establishing a high energy barrier for segmental motion; however, the final observed Tg is critically dependent on the efficacy of the vacuum drying process in eliminating plasticizing residual solvents."
    }
  },
  {
    "doi": null,
    "title": "Prediction of glass transition temperatures of polyacrylates from the structures of motion units",
    "year": 2016,
    "chemical_composition": {
      "repeat_unit_psmiles": null,
      "monomers": [
        {
          "name": "t-butyl acrylate",
          "smiles": "C=CC(=O)OC(C)(C)C",
          "ratio_value": null,
          "ratio_unit": null
        }
      ],
      "additives": [],
      "is_homopolymer": true
    },
    "processing_history": "Experimental Tg data sourced from Ref. 13 (Polymer Handbook). Included in Test set (No. 76).",
    "hierarchical_structure": "Amorphous polyacrylate",
    "properties": {
      "Tg": {
        "value": [
          30.9
        ],
        "unit": "°C"
      }
    },
    "analysis_with_hierarchical_structure": {
      "descriptive_text": "The sample is characterized as an amorphous poly(t-butyl acrylate) homopolymer. The material data, including the glass transition temperature, was obtained from established literature (Ref. 13, Polymer Handbook) and utilized as part of a standardized test set (No. 76), indicating that the properties reflect standard reference conditions rather than specific experimental processing variables such as solvent casting or thermal annealing.",
