Repository: hhtrick/HHT-code

# HHT training framework

This directory contains model training, embedding precomputation, inference, article-level baselines and the curated datasets. All commands below assume that the working directory is `train_code/`.

## 3. Datasets and fixed partitions

Each main dataset is a JSON array at `dataset/{property}/{property}.json`. Entries contain source metadata, `chemical_composition`, `processing_history`, `hierarchical_structure`, `properties`, and two generated-analysis objects. Targets are stored as `properties[property]["value"]`; source metadata and target values are not predictive input fields.

| Property | Train | Validation | Test | Total |
|---|---:|---:|---:|---:|

File: train_code/dataset/Tg/Tg.json (part 138 of 235)
[
      "reasoning_analysis": "Increasing Factors: The presence of the bulky tert-butyl side group attached to the ester functionality introduces significant steric hindrance, which restricts the segmental rotation of the polymer backbone and increases the energy barrier for chain mobility. Decreasing Factors: The polyacrylate backbone is composed of flexible aliphatic C-C single bonds lacking rigid aromatic structures or strong intermolecular hydrogen bonding, which inherently facilitates chain mobility. Furthermore, the amorphous hierarchical structure indicates an absence of crystalline domains that could otherwise constrain the amorphous phase and elevate the transition temperature. Dominant Factor: The steric restriction imposed by the bulky tert-butyl group is the dominant structural factor, establishing a Tg that is elevated relative to linear alkyl acrylates due to restricted rotation, while the lack of specific thermal processing history implies the value represents a standard equilibrium state without deviations caused by excess free volume from rapid cooling or solvent retention."
    },
    "analysis_without_hierarchical_structure": {
      "descriptive_text": "The sample comprises a poly(t-butyl acrylate) homopolymer. The glass transition temperature data associated with this material was acquired from established literature within the Polymer Handbook and utilized as part of a standardized test set, implying a reference-grade material characterization.",
      "reasoning_analysis": "Increasing Factors: The chemical composition features bulky t-butyl ester side groups attached to the acrylate backbone, which introduce significant steric hindrance that restricts segmental rotation and reduces free volume compared to linear alkyl acrylate analogs. Furthermore, the reliance on handbook data implies the material underwent standard purification, minimizing the presence of residual solvents that could act as plasticizers. Decreasing Factors: The polyacrylate backbone itself contains flexible carbon-carbon single bonds and ester linkages that inherently allow for significant chain mobility. Additionally, the absence of rigid fillers or cross-linking agents means there are no external structural constraints to further lock the polymer chains. Dominant Factor: The steric restriction imposed by the bulky t-butyl side group is the dominant factor governing the thermal behavior. While the backbone remains flexible, the voluminous nature of the t-butyl moiety overrides the mobility typically seen in linear alkyl acrylates, establishing a characteristic Tg baseline defined primarily by this specific side-chain architecture."
    }
  },
  {
    "doi": null,
    "title": "Prediction of glass transition temperatures of polyacrylates from the structures of motion units",
    "year": 2016,
    "chemical_composition": {
      "repeat_unit_psmiles": null,
      "monomers": [
        {
          "name": "3-chloro-2,2-bis(chloromethyl)propyl acrylate",
          "smiles": "C=CC(=O)OCC(CCl)(CCl)CCl",
          "ratio_value": null,
          "ratio_unit": null
        }
      ],
      "additives": [],
      "is_homopolymer": true
    },
    "processing_history": "Experimental Tg data sourced from Ref. 13 (Polymer Handbook). Included in Test set (No. 77).",
    "hierarchical_structure": "Amorphous polyacrylate",
    "properties": {
      "Tg": {
        "value": [
          45.9
        ],
        "unit": "°C"
      }
    },
    "analysis_with_hierarchical_structure": {
      "descriptive_text": "The sample comprises an amorphous homopolymer synthesized from 3-chloro-2,2-bis(chloromethyl)propyl acrylate monomers. The chemical system is pristine, containing no reported additives or fillers, and the thermal property data were obtained from standardized experimental records within the Polymer Handbook. This literature-sourced characterization ensures the reported properties reflect the intrinsic material behavior under reference conditions.",
      "reasoning_analysis": "Increasing Factors: The incorporation of multiple chlorine atoms within the bulky 3-chloro-2,2-bis(chloromethyl)propyl side group generates strong dipole-dipole interactions and significant steric hindrance. These features increase the cohesive energy density and restrict segmental rotation. Furthermore, the absence of additives or plasticizers in the composition prevents any external depression of the transition temperature. Decreasing Factors: The polyacrylate backbone lacks the alpha-methyl substitution characteristic of methacrylates, inherently providing greater backbone flexibility and free volume. The methylene spacer within the ester side chain also introduces conformational freedom that facilitates local chain motion compared to rigid aromatic substituents. Dominant Factor: The substantial steric bulk and high polarity associated with the trichloro-functionalized side group qualitatively dominate the thermal behavior. These restrictive factors override the inherent flexibility of the acrylate backbone and the lack of specific thermal processing history, leading to a significantly elevated Tg relative to simple alkyl acrylates due to the intermolecular locking effect of the chlorinated substituents."
    },
    "analysis_without_hierarchical_structure": {
      "descriptive_text": "The sample comprises a homopolymer synthesized from 3-chloro-2,2-bis(chloromethyl)propyl acrylate monomers. The experimental glass transition temperature data utilized for this analysis was sourced from Reference 13 in the Polymer Handbook and was subsequently included in Test set No. 77.",
      "reasoning_analysis": "Increasing Factors: The chemical structure features a heavily chlorinated pendant group, specifically the 3-chloro-2,2-bis(chloromethyl)propyl moiety, which introduces strong dipole-dipole interactions and significant steric bulk. These factors restrict segmental chain mobility and increase cohesive energy density, inherently driving the Tg upward. Decreasing Factors: The polymer backbone is based on an acrylate structure, which lacks the alpha-methyl substitution found in methacrylates, allowing for greater backbone flexibility. Additionally, the methylene spacers within the side chain provide some internal flexibility that could counteract the rigidity imposed by the chlorine atoms. Dominant Factor: The substantial steric hindrance and high polarity associated with the trichloro-substituted side group qualitatively dominate the thermal behavior. While the acrylate backbone offers inherent flexibility, the strong intermolecular forces and restricted motion caused by the bulky, chlorinated pendant group are the primary determinants, establishing a Tg significantly higher than that of simple alkyl acrylates."
    }
  },
  {
    "doi": "10.3390/polym11050877",
    "title": "Rheology of Concentrated Polymer/Ionic Liquid Solutions: An Anomalous Plasticizing Effect and a Universality in Nonlinear Shear Rheology",
    "year": 2019,
    "chemical_composition": {
      "repeat_unit_psmiles": "*CC(C)(C(=O)OC)*",
      "monomers": [
        {
          "name": "Methyl methacrylate",
          "smiles": "C=C(C)C(=O)OC",
          "ratio_value": null,
          "ratio_unit": null
        }
      ],
      "additives": [],
      "is_homopolymer": true
    },
    "processing_history": "Purchased from Sigma-Aldrich. Mw = 996 kg/mol. Tg measured by DSC (Hitachi DSC 7020) at 10 °C/min.",
    "hierarchical_structure": "Amorphous polymer.",
    "properties": {
      "Tg": {
        "value": [
          120
        ],
        "unit": "°C"
      }
    },
    "analysis_with_hierarchical_structure": {
      "descriptive_text": "The investigated sample is an amorphous poly(methyl methacrylate) (PMMA) homopolymer featuring a weight-average molecular weight (Mw) of 996 kg/mol. Commercially sourced from Sigma-Aldrich, the material underwent thermal characterization using differential scanning calorimetry (DSC) on a Hitachi DSC 7020 instrument at a heating rate of 10 °C/min.",
      "reasoning_analysis": "Increasing Factors: The chemical structure of the methyl methacrylate repeat unit introduces significant steric hindrance due to the presence of both the bulky ester side group and the alpha-methyl group on the polymer backbone, which severely restricts segmental rotation and intrinsically elevates the Tg. Additionally, the exceptionally high molecular weight (996 kg/mol) minimizes the concentration of chain ends, thereby reducing excess free volume according to the Fox-Flory relationship and pushing the Tg toward its asymptotic maximum for this chemistry. Decreasing Factors: The likely atactic stereochemistry typical of commercial PMMA sources provides slightly more free volume compared to highly syndiotactic configurations, potentially limiting the maximum achievable rigidity. Furthermore, the linear architecture lacks the topological constraints of a crosslinked network, allowing for segmental motions that would otherwise be suppressed. Dominant Factor: The steric rigidity inherent to the PMMA repeat unit establishes a high baseline Tg, but the ultra-high molecular weight is the dominant factor ensuring the material exhibits the maximum theoretical glass transition temperature achievable for linear poly(methyl methacrylate) without suppression from chain end effects."
    },
    "analysis_without_hierarchical_structure": {
      "descriptive_text": "The investigated material is a poly(methyl methacrylate) homopolymer sourced commercially from Sigma-Aldrich, featuring a high weight-average molecular weight of 996 kg/mol. The thermal properties were characterized via differential scanning calorimetry using a Hitachi DSC 7020 instrument at a heating rate of 10 °C/min.",
      "reasoning_analysis": "Increasing Factors: The poly(methyl methacrylate) backbone incorporates bulky alpha-methyl side groups that impose significant steric hindrance on backbone rotation, inherently raising the energy barrier for segmental motion. Additionally, polar ester functionalities facilitate dipole-dipole interactions between chains, enhancing cohesive energy density. The exceptionally high molecular weight of 996 kg/mol minimizes the concentration of chain ends and associated free volume, driving the Tg toward its asymptotic maximum, while the 10 °C/min DSC heating rate kinetically shifts the observed transition to higher temperatures. Decreasing Factors: There are no reported plasticizers, solvents, or low molecular weight oligomers in the composition or processing history that would introduce excess free volume or lubricate chain segments to depress the Tg. Dominant Factor: The dominant factor governing the Tg behavior is the intrinsic chain stiffness derived from the alpha-methyl substitution combined with the ultra-high molecular weight, which qualitatively establishes a high Tg baseline typical of high-performance PMMA grades without the depressing effects of residual volatiles."
    }
  },
  {
    "doi": "10.1002/polb.23014",
    "title": "Impact of Chain Architecture (Branching) on the Thermal and Mechanical Behavior of Polystyrene Thin Films",
    "year": 2011,
    "chemical_composition": {
      "repeat_unit_psmiles": "[*]CC(C1=CC=CC=C1)[*]",
      "monomers": [
        {
          "name": "Styrene",
          "smiles": "C=CC1=CC=CC=C1",
          "ratio_value": null,
          "ratio_unit": null
        }
      ],
      "additives": [],
      "is_homopolymer": true
    },
    "processing_history": "Synthesized via anionic polymerization using sec-BuLi in benzene with DCMSS macromonomer. Films spin-cast from toluene solution (0.5-2.5% mass) onto silicon wafers. Annealed at 120 °C overnight under N2 (<0.1 ppm O2, H2O). Tg measured by Variable Angle Spectroscopic Ellipsometry (VASE) cooling from 150 °C to 30 °C at 1.0 °C/min under N2.",
    "hierarchical_structure": "Centipede polystyrene architecture (average 4.5 branches/chain). Thick film (bulk-like, >40 nm).",
    "properties": {
      "Tg": {
        "value": [
          103
        ],
        "unit": "°C"
      }
    },
    "analysis_with_hierarchical_structure": {
      "descriptive_text": "The sample consists of a centipede polystyrene homopolymer architecture with an average of 4.5 branches per chain. Synthesized via anionic polymerization using sec-BuLi in benzene with a DCMSS macromonomer, the material was processed into thick films exceeding 40 nm by spin-casting from toluene solutions onto silicon wafers. These films were annealed at 120 °C overnight under a nitrogen atmosphere with minimal oxygen and moisture content before characterization. The glass transition temperature was determined using Variable Angle Spectroscopic Ellipsometry (VASE) during cooling from 150 °C to 30 °C at 1.0 °C/min under nitrogen.",
      "reasoning_analysis": "Increasing Factors: The presence of bulky phenyl side groups on the polystyrene backbone imposes significant steric hindrance on segmental rotation, intrinsically establishing a high baseline glass transition temperature. Additionally, the thermal annealing at 120 °C ensures the evaporation of residual toluene solvent, preventing plasticization effects that would otherwise depress the Tg, while the thick film geometry eliminates nanoconfinement effects that typically reduce Tg in ultrathin layers. Decreasing Factors: The centipede architecture introduces a high density of chain ends relative to a linear polymer of equivalent total molecular weight. According to free volume theory, these excess chain ends increase the fractional free volume within the bulk material, thereby enhancing segmental mobility and lowering the Tg. Furthermore, the branched topology may reduce the entanglement network density compared to linear chains, facilitating easier cooperative motion. Dominant Factor: While the intrinsic rigidity of the polystyrene chemistry and the rigorous solvent removal stabilize the thermal transition, the topological complexity of the centipede architecture qualitatively dominates the specific Tg behavior of this sample. The substantial increase in free volume contributed by the high concentration of chain ends associated with the branching structure is expected to drive the Tg lower relative to a linear polystyrene reference of comparable molecular weight."
    },
    "analysis_without_hierarchical_structure": {
      "descriptive_text": "The sample comprises a polystyrene homopolymer synthesized via anionic polymerization using sec-butyllithium in benzene with a DCMSS macromonomer. Thin films were fabricated by spin-casting from a toluene solution with concentrations between 0.5 and 2.5% mass onto silicon wafers. Subsequent thermal treatment involved annealing at 120 °C overnight under a nitrogen atmosphere with oxygen and water levels maintained below 0.1 ppm. The glass transition temperature was characterized using Variable Angle Spectroscopic Ellipsometry during a cooling protocol from 150 °C to 30 °C at a rate of 1.0 °C/min under nitrogen.",
      "reasoning_analysis": "Increasing Factors: The chemical composition features a polystyrene backbone with bulky phenyl side groups that impose significant steric hindrance, restricting segmental rotation and establishing a high intrinsic baseline Tg. Additionally, the thermal annealing process at 120 °C facilitates solvent removal and physical aging, reducing excess free volume and stabilizing the polymer structure, while attractive interactions between the polymer and the silicon wafer substrate may further restrict chain mobility at the interface. Decreasing Factors: The processing history involves creating thin films via spin-casting, which introduces a significant free surface area where enhanced segmental mobility typically leads to a reduction in Tg compared to bulk materials. Furthermore, the relatively slow cooling rate of 1.0 °C/min during VASE characterization allows for greater structural relaxation during the transition, resulting in a lower observed Tg compared to faster cooling protocols, and any residual toluene not eliminated during annealing would act as a plasticizer. Dominant Factor: While the inherent rigidity of the polystyrene backbone dictates a high fundamental transition temperature, the geometric confinement and surface effects inherent to the thin-film processing history are the dominant factors influencing the final observed behavior, specifically where the enhanced mobility at the free surface of the spin-cast film combined with the slow cooling rate qualitatively drives the observed Tg lower than the theoretical bulk equilibrium value for this chemical composition."
    }
  },
  {
    "doi": null,
    "title": "Prediction of glass transition temperatures of polyacrylates from the structures of motion units",
    "year": 2016,
    "chemical_composition": {
      "repeat_unit_psmiles": null,
      "monomers": [
        {
          "name": "2-chlorophenyl acrylate",
          "smiles": "C=CC(=O)Oc1ccccc1Cl",
          "ratio_value": null,
          "ratio_unit": null
        }
      ],
      "additives": [],
      "is_homopolymer": true
    },
    "processing_history": "Experimental Tg data sourced from Ref. 13 (Polymer Handbook). Included in Test set (No. 79).",
    "hierarchical_structure": "Amorphous polyacrylate",
    "properties": {
      "Tg": {
        "value": [
          52.9
        ],
        "unit": "°C"
      }
    },
    "analysis_with_hierarchical_structure": {
      "descriptive_text": "The sample is characterized as an amorphous homopolymer composed exclusively of 2-chlorophenyl acrylate monomers. This material consists solely of the polyacrylate structure, utilizing the intrinsic properties of the repeat unit without external modification. Thermal property data for this material was obtained from established literature sources, specifically referenced as Ref. 13 in the Polymer Handbook, where it was cataloged within a standardized test set.",
      "reasoning_analysis": "Increasing Factors: The incorporation of the bulky 2-chlorophenyl side group creates substantial steric hindrance that restricts the rotational freedom of the polymer backbone. Furthermore, the electronegative chlorine atom and the ester linkage introduce strong dipole-dipole interactions, while the aromatic ring adds intrinsic rigidity to the side chain, all of which act to elevate the glass transition temperature. Decreasing Factors: The polyacrylate backbone lacks alpha-substitution, making it inherently more flexible than corresponding polymethacrylates, which facilitates segmental motion. Additionally, as a linear homopolymer without crosslinking or reinforcing fillers, the material lacks topological constraints that would otherwise further immobilize the chains. Dominant Factor: The steric bulk and polar interactions associated with the 2-chlorophenyl substituent qualitatively dominate the flexibility of the acrylate backbone. This side-group effect imposes a significant energy barrier to segmental motion, resulting in a Tg that is substantially higher than that of simple alkyl acrylates, driven primarily by the rigid aromatic moiety."
    },
    "analysis_without_hierarchical_structure": {
      "descriptive_text": "The sample comprises a homopolymer synthesized from 2-chlorophenyl acrylate monomers. The material characterization data, specifically the glass transition temperature, was retrieved from established literature, sourced from Ref. 13 of the Polymer Handbook and designated as part of Test set No. 79.",
      "reasoning_analysis": "Increasing Factors: The chemical architecture features a bulky 2-chlorophenyl side group attached to the ester linkage, which imposes significant steric hindrance on the polymer backbone, thereby restricting segmental rotation and driving the Tg upward. Furthermore, the presence of the electronegative chlorine atom enhances intermolecular dipole-dipole interactions, increasing the cohesive energy density and requiring more thermal energy for chain mobility. The sourcing of data from a standard handbook implies the material was likely well-annealed and free of residual volatiles, preventing artificial Tg depression. Decreasing Factors: The underlying polyacrylate backbone lacks the alpha-methyl substitution characteristic of methacrylates, granting the main chain a degree of inherent flexibility that acts to lower the Tg relative to stiffer backbone analogues. Dominant Factor: The substantial steric bulk and polar interactions introduced by the chlorophenyl pendant group qualitatively dominate the thermal behavior, overriding the inherent flexibility of the acrylate backbone to establish a relatively elevated glass transition temperature typical of aromatic substituted acrylates."
    }
  },
  {
    "doi": "10.1002/polb.23014",
    "title": "Impact of Chain Architecture (Branching) on the Thermal and Mechanical Behavior of Polystyrene Thin Films",
    "year": 2011,
    "chemical_composition": {
      "repeat_unit_psmiles": "[*]CC(C1=CC=CC=C1)[*]",
      "monomers": [
        {
          "name": "Styrene",
          "smiles": "C=CC1=CC=CC=C1",
          "ratio_value": null,
          "ratio_unit": null
        }
      ],
      "additives": [],
      "is_homopolymer": true
    },
    "processing_history": "Synthesized via anionic polymerization using sec-BuLi in benzene with CDMSS macromonomer. Films spin-cast from toluene solution (0.5-2.5% mass) onto silicon wafers. Annealed at 120 °C overnight under N2 (<0.1 ppm O2, H2O). Tg measured by Variable Angle Spectroscopic Ellipsometry (VASE) cooling from 150 °C to 30 °C at 1.0 °C/min under N2.",
    "hierarchical_structure": "Comb polystyrene architecture (average 6.3 branches/chain). Thick film (bulk-like, >40 nm).",
    "properties": {
      "Tg": {
        "value": [
          103
        ],
        "unit": "°C"
      }
    },
    "analysis_with_hierarchical_structure": {
      "descriptive_text": "This sample comprises a comb polystyrene homopolymer characterized by an average of 6.3 branches per chain. Synthesized via anionic polymerization using sec-BuLi in benzene with a CDMSS macromonomer, the material was processed into thick films exceeding 40 nm by spin-casting from a 0.5-2.5% mass toluene solution onto silicon wafers. The films were annealed at 120 °C overnight under a nitrogen atmosphere with strictly controlled oxygen and moisture levels prior to characterization. The glass transition temperature was determined using Variable Angle Spectroscopic Ellipsometry (VASE) during cooling from 150 °C to 30 °C at a rate of 1.0 °C/min under nitrogen.",
      "reasoning_analysis": "Increasing Factors: The bulky phenyl side groups inherent to the styrene repeat units impose steric hindrance on backbone rotation, intrinsically driving the glass transition temperature higher. Additionally, the comb architecture introduces branch points that function as topological constraints, restricting segmental mobility of the polymer backbone relative to linear chains and contributing to an elevated Tg. Decreasing Factors: The characterization protocol employs a slow cooling rate of 1.0 °C/min during VASE measurement, which provides extended time for segmental relaxation during the transition, kinetically shifting the observed Tg to lower temperatures compared to faster scanning rates. Furthermore, the specific architecture of comb polymers can introduce additional free volume depending on branch length, potentially enhancing chain mobility. Dominant Factor: The intrinsic rigidity of the polystyrene backbone coupled with the topological constraints of the comb architecture qualitatively dominates the final thermal behavior, establishing a robust baseline Tg; however, the slow cooling rate ensures the measured transition reflects a highly relaxed state, modulating the kinetic contribution to the glass transition."
    },
    "analysis_without_hierarchical_structure": {
      "descriptive_text": "The sample consists of a polystyrene homopolymer synthesized via anionic polymerization using sec-butyllithium in benzene in the presence of a CDMSS macromonomer. Thin films were prepared by spin-casting from toluene solutions with concentrations ranging from 0.5 to 2.5% mass onto silicon wafers. Following deposition, the films were annealed at 120 °C overnight under a nitrogen atmosphere with strictly controlled oxygen and moisture levels below 0.1 ppm. The glass transition temperature was subsequently characterized using Variable Angle Spectroscopic Ellipsometry during a cooling cycle from 150 °C to 30 °C at a rate of 1.0 °C/min under nitrogen protection.",
      "reasoning_analysis": "Increasing Factors: The inherent chemical composition, specifically the presence of bulky phenyl side groups on the polystyrene backbone, restricts polymer chain mobility through steric hindrance, intrinsically driving the Tg higher. Additionally, the use of a CDMSS macromonomer likely facilitates covalent anchoring to the silicon substrate, restricting segmental motion at the polymer-substrate interface, while the overnight annealing at 120 °C promotes physical aging and densification, further contributing to an increase or stabilization of Tg. Decreasing Factors: The preparation of thin films via spin-casting introduces a free surface effect, where enhanced chain mobility at the air-polymer interface can significantly depress the Tg relative to bulk materials. Furthermore, the relatively slow cooling rate of 1.0 °C/min during VASE measurement allows for greater structural relaxation compared to faster scanning methods, which may result in a lower observed onset temperature. Dominant Factor: The intrinsic structural rigidity provided by the bulky phenyl groups establishes the fundamental baseline for the glass transition; however, the specific thin film processing history, particularly the competing effects of free surface mobility versus substrate anchoring mediated by the CDMSS macromonomer and the elimination of residual solvent via high-temperature annealing, serves as the dominant dynamic factor determining the final measured Tg relative to bulk standards."
    }
  },
  {
    "doi": null,
    "title": "Study on the Miscibility of Polypyrrole and Polyaniline Polymer Blends",
    "year": 2018,
    "chemical_composition": {
      "repeat_unit_psmiles": null,
      "monomers": [
        {
          "name": "Pyrrole",
          "smiles": "c1cc[nH]c1",
          "ratio_value": null,
          "ratio_unit": null
        }
      ],
      "additives": [],
      "is_homopolymer": true
    },
    "processing_history": "Synthesized by chemical oxidative polymerization of pyrrole (1 M) in water. Fe2Cl3 (1.622 g) in 50 ml water added dropwise. Stirred 30 min at 5°C, then 6 h. Unagitated 24 h. Filtration. Washed with water. Dried in oven at 50°C for 12 h. Tg measured by DSC.",
    "hierarchical_structure": "Significant amorphous nature. XRD broad peak at 2θ = 24°.",
    "properties": {
      "Tg": {
        "value": [
          111.7
        ],
        "unit": "°C"
      }
    },
    "analysis_with_hierarchical_structure": {
      "descriptive_text": "This sample comprises a polypyrrole homopolymer synthesized via chemical oxidative polymerization in an aqueous medium using Fe2Cl3 as the oxidant. The reaction protocol involved the dropwise addition of the oxidant solution to a 1 M pyrrole solution, followed by stirring at 5°C for 30 minutes and subsequently for 6 hours, before allowing the mixture to stand unagitated for 24 hours. The resulting product was filtered, washed with water, and dried in an oven at 50°C for 12 hours. Structural characterization indicates a significantly amorphous nature, evidenced by a broad XRD peak centered at 2θ = 24°, and the glass transition temperature was subsequently measured using differential scanning calorimetry.",
      "reasoning_analysis": "Increasing Factors: The conjugated backbone of the polypyrrole chain possesses inherent rigidity due to the aromatic pyrrole rings and pi-electron delocalization, which severely restricts segmental rotation and drives the Tg upward. Additionally, residual iron and chloride species from the Fe2Cl3 oxidant may remain within the matrix despite washing, potentially acting as ionic crosslinks that further constrain chain mobility. Decreasing Factors: The significantly amorphous morphology lacks the restrictive constraints of a crystalline lattice, allowing for greater free volume and chain mobility compared to a semi-crystalline analog. Furthermore, the aqueous synthesis combined with a relatively low drying temperature of 50°C may leave residual water molecules trapped within the polymer matrix, which would act as a plasticizer to enhance free volume and lower the Tg. Dominant Factor: The intrinsic stiffness of the conjugated polypyrrole backbone is the dominant factor, establishing a high baseline resistance to segmental motion that typically outweighs the plasticizing effects of residual moisture or the mobility granted by the amorphous structure, resulting in a qualitatively high Tg relative to flexible aliphatic polymers."
    },
    "analysis_without_hierarchical_structure": {
      "descriptive_text": "The sample consists of a polypyrrole homopolymer synthesized via chemical oxidative polymerization in an aqueous medium. Pyrrole (1 M) was polymerized using Fe2Cl3 (1.622 g in 50 ml water) as the oxidant, added dropwise to the monomer solution. The reaction mixture was stirred for 30 minutes at 5°C, followed by 6 hours of stirring and 24 hours of unagitated standing. The resulting polymer was collected by filtration, washed with water, and dried in an oven at 50°C for 12 hours. The glass transition temperature was subsequently characterized using differential scanning calorimetry (DSC).",
      "reasoning_analysis": "Increasing Factors: The chemical composition features a conjugated polypyrrole backbone with rigid heterocyclic rings, which significantly restricts segmental rotation and chain mobility through steric hindrance and electronic conjugation, intrinsically driving the Tg higher. Additionally, the oxidative polymerization using Fe2Cl3 likely introduces chloride counterions that dope the polymer, creating electrostatic interactions between chains that further constrain motion. Decreasing Factors: The processing history involves synthesis and washing in water, followed by drying at a relatively moderate temperature of 50°C. Given the hygroscopic nature of polypyrrole, this drying protocol may not completely remove residual water molecules, which would act as a plasticizer by increasing free volume and lubricating chain segments, thereby depressing the Tg. Dominant Factor: While the intrinsic rigidity of the conjugated backbone establishes a high baseline thermal stability, the processing history involving aqueous media and moderate drying temperatures makes residual moisture content the dominant dynamic factor, likely causing the measured Tg to be lower than that of a perfectly dried, pristine polypyrrole sample."
    }
  },
  {
    "doi": null,
    "title": "Prediction of glass transition temperatures of polyacrylates from the structures of motion units",
    "year": 2016,
    "chemical_composition": {
      "repeat_unit_psmiles": null,
      "monomers": [
        {
          "name": "2-cyanoisobutyl acrylate",
          "smiles": "C=CC(=O)OCC(C)(C)C#N",
          "ratio_value": null,
          "ratio_unit": null
        }
      ],
      "additives": [],
      "is_homopolymer": true
    },
    "processing_history": "Experimental Tg data sourced from Ref. 13 (Polymer Handbook). Included in Test set (No. 78).",
    "hierarchical_structure": "Amorphous polyacrylate",
    "properties": {
      "Tg": {
        "value": [
          50.9
        ],
        "unit": "°C"
      }
    },
    "analysis_with_hierarchical_structure": {
      "descriptive_text": "The sample is an amorphous homopolymer derived from 2-cyanoisobutyl acrylate monomers. Structurally classified as an amorphous polyacrylate, the material was characterized based on experimental data sourced from Reference 13 of the Polymer Handbook and included in Test set No. 78.",
      "reasoning_analysis": "Increasing Factors: The incorporation of a polar cyano (nitrile) group within the ester side chain facilitates strong intermolecular dipole-dipole interactions, which increase the cohesive energy density and restrict segmental chain mobility. Additionally, the bulky isobutyl group attached to the ester oxygen imposes steric hindrance around the backbone, limiting rotational freedom and contributing to a higher Tg. Decreasing Factors: The material possesses a standard acrylate backbone which lacks the alpha-methyl substitution characteristic of methacrylates, thereby retaining higher backbone flexibility that tends to depress the Tg. Moreover, the internal flexibility of the alkyl spacer within the side chain may mitigate some of the rigidifying effects of the terminal cyano group, and the absence of crystalline domains in the amorphous structure removes potential physical constraints on the amorphous phase. Dominant Factor: The strong polarity and steric bulk introduced by the 2-cyanoisobutyl side group qualitatively dominate the inherent flexibility of the acrylate backbone, establishing a higher Tg baseline compared to simple alkyl acrylates, while the literature-based processing history suggests standardized measurement conditions that minimize variability from thermal history effects."
    },
    "analysis_without_hierarchical_structure": {
      "descriptive_text": "The material is characterized as a poly(2-cyanoisobutyl acrylate) homopolymer with no reported additives or fillers. The glass transition temperature data was obtained from Reference 13 of the Polymer Handbook and included as sample No. 78 in the test set, indicating that the properties reflect standard literature values rather than specific in-house processing conditions.",
      "reasoning_analysis": "Increasing Factors: The presence of the polar cyano group introduces strong dipole-dipole interactions that increase cohesive energy density and restrict segmental mobility, while the bulky isobutyl side chain imposes steric hindrance that impedes backbone rotation. Decreasing Factors: The acrylate backbone lacks the alpha-methyl substitution found in methacrylates, allowing for greater inherent chain flexibility, and the processing history indicates a lack of specific thermal annealing or crosslinking steps that could otherwise restrict motion further. Dominant Factor: The strong intermolecular forces generated by the nitrile functionality combined with the steric bulk of the side chain qualitatively dominate the thermal behavior, establishing a Tg determined primarily by side-chain interactions rather than backbone flexibility or processing history."
    }
  },
  {
    "doi": "10.1002/polb.23014",
    "title": "Impact of Chain Architecture (Branching) on the Thermal and Mechanical Behavior of Polystyrene Thin Films",
    "year": 2011,
    "chemical_composition": {
      "repeat_unit_psmiles": "[*]CC(C1=CC=CC=C1)[*]",
      "monomers": [
        {
          "name": "Styrene",
          "smiles": "C=CC1=CC=CC=C1",
          "ratio_value": null,
          "ratio_unit": null
        }
      ],
      "additives": [],
      "is_homopolymer": true
    },
    "processing_history": "Synthesized via anionic polymerization using sec-BuLi in benzene with CDMSS macromonomer. Films spin-cast from toluene solution (0.5-2.5% mass) onto silicon wafers. Annealed at 120 °C overnight under N2 (<0.1 ppm O2, H2O). Tg measured by Variable Angle Spectroscopic Ellipsometry (VASE) cooling from 150 °C to 30 °C at 1.0 °C/min under N2.",
    "hierarchical_structure": "Comb polystyrene architecture (average 6.3 branches/chain). Thin film thickness approximately 10 nm.",
    "properties": {
      "Tg": {
        "value": [
          93
        ],
        "unit": "°C"
      }
    },
    "analysis_with_hierarchical_structure": {
      "descriptive_text": "The sample consists of a comb polystyrene architecture featuring an average of 6.3 branches per chain, synthesized via anionic polymerization using sec-BuLi in benzene with a CDMSS macromonomer. Thin films with a thickness of approximately 10 nm were prepared by spin-casting from toluene solutions (0.5-2.5% mass) onto silicon wafers. Following deposition, the films were annealed at 120 °C overnight under a nitrogen atmosphere with strict oxygen and moisture control (<0.1 ppm). The glass transition temperature was characterized using Variable Angle Spectroscopic Ellipsometry (VASE) during cooling from 150 °C to 30 °C at a rate of 1.0 °C/min under nitrogen.",
      "reasoning_analysis": "Increasing Factors: The intrinsic rigidity of the polystyrene backbone, arising from bulky phenyl side groups, restricts segmental rotation and establishes a high baseline Tg relative to flexible polymers. Additionally, the rigorous annealing process above the expected transition temperature ensures the removal of residual toluene, eliminating solvent plasticization effects that would otherwise depress the Tg. The topological constraints introduced by the branch points in the comb architecture may also hinder large-scale chain mobility compared to linear chains, potentially contributing to a higher Tg. Decreasing Factors: The most significant factor reducing Tg is the nanoscale confinement of the 10 nm thin film. In ultra-thin polystyrene films on silicon, the enhanced segmental mobility at the free air-polymer interface propagates through the film thickness, typically causing a substantial depression in Tg relative to the bulk material. Furthermore, the comb architecture may introduce additional free volume depending on branch length and density, potentially enhancing local chain mobility. The slow cooling rate (1.0 °C/min) during VASE measurement also allows for greater structural relaxation compared to faster thermal scans, which can result in a lower observed transition temperature. Dominant Factor: Despite the intrinsic rigidity of the polystyrene chemistry and the topological constraints of the comb architecture, the dominant factor governing the Tg behavior is the thin film confinement effect. At a thickness of approximately 10 nm, the free surface mobility effect overwhelmingly dictates the thermal behavior, qualitatively driving the Tg significantly lower than that of bulk comb or linear polystyrene."
    },
    "analysis_without_hierarchical_structure": {
      "descriptive_text": "The sample consists of a polystyrene homopolymer synthesized via anionic polymerization using sec-butyllithium in benzene in the presence of a CDMSS macromonomer. Thin films were prepared by spin-casting from a toluene solution with concentrations ranging from 0.5 to 2.5% mass onto silicon wafers. Following deposition, the films were annealed at 120 °C overnight under a nitrogen atmosphere with controlled oxygen and moisture levels below 0.1 ppm. The glass transition temperature was subsequently characterized using Variable Angle Spectroscopic Ellipsometry during a cooling cycle from 150 °C to 30 °C at a rate of 1.0 °C/min under nitrogen protection.",
