Repository: hhtrick/HHT-code

# HHT training framework

This directory contains model training, embedding precomputation, inference, article-level baselines and the curated datasets. All commands below assume that the working directory is `train_code/`.

## 3. Datasets and fixed partitions

Each main dataset is a JSON array at `dataset/{property}/{property}.json`. Entries contain source metadata, `chemical_composition`, `processing_history`, `hierarchical_structure`, `properties`, and two generated-analysis objects. Targets are stored as `properties[property]["value"]`; source metadata and target values are not predictive input fields.

| Property | Train | Validation | Test | Total |
|---|---:|---:|---:|---:|

File: train_code/dataset/Tg/Tg.json (part 139 of 235)
[
      "reasoning_analysis": "Increasing Factors: The utilization of anionic polymerization typically yields high molecular weight chains with narrow dispersity, minimizing the concentration of chain ends that contribute to excess free volume, thereby supporting a higher Tg. Furthermore, the thermal annealing process at 120 °C, which exceeds the typical bulk Tg of polystyrene, facilitates the removal of residual solvent and relaxes internal stresses, promoting a densified equilibrium structure that resists segmental motion. Decreasing Factors: The processing history involves spin-casting onto silicon wafers, creating a thin film geometry where the free surface effect significantly enhances segmental mobility at the air-polymer interface, qualitatively depressing the Tg relative to bulk material. Additionally, the characterization protocol employs a slow cooling rate of 1.0 °C/min, which allows polymer segments more time to relax into lower energy states at reduced temperatures, resulting in a lower observed Tg compared to standard faster cooling rates. Dominant Factor: The geometric confinement and associated free surface effect inherent to the spin-cast thin film processing qualitatively dominate the final Tg behavior, as the enhanced mobility at the free surface typically overrides the densification benefits of annealing in nanoscale films, leading to a net reduction in Tg relative to the bulk homopolymer."
    }
  },
  {
    "doi": null,
    "title": "Relation of glass transition temperature to the hydrogen-bonding degree and energy in poly(N-vinyl pyrrolidone) blends with hydroxyl-containing plasticizers. Part 1. Effects of hydroxyl group number in plasticizer molecule",
    "year": 2000,
    "chemical_composition": {
      "repeat_unit_psmiles": "[*]CC(N1C(=O)CCC1)[*]",
      "monomers": [
        {
          "name": "N-vinyl pyrrolidone",
          "smiles": "C=CN1C(=O)CCC1",
          "ratio_value": null,
          "ratio_unit": null
        }
      ],
      "additives": [],
      "is_homopolymer": true
    },
    "processing_history": "PVP (Kollidon K-90, Mw = 1,000,000 g/mol) used as received. Tg measured by DSC (Mettler TA 4000/DSC 30) at 20 °C/min heating rate under Argon purge (50 ml/min). Samples quench cooled to -100 °C and heated to 220 °C. Value listed in Table 1.",
    "hierarchical_structure": "Amorphous polymer. High molecular weight (Mw = 1,000,000 g/mol). Dry state.",
    "properties": {
      "Tg": {
        "value": [
          171.9
        ],
        "unit": "°C"
      }
    },
    "analysis_with_hierarchical_structure": {
      "descriptive_text": "The sample comprises an amorphous poly(N-vinyl pyrrolidone) (PVP) homopolymer, identified as Kollidon K-90, with a high molecular weight (Mw) of 1,000,000 g/mol. Utilized in its as-received dry state, the material contains no additional additives or fillers. Thermal analysis was conducted using differential scanning calorimetry (DSC) on a Mettler TA 4000/DSC 30 instrument under an Argon purge of 50 ml/min. The experimental protocol involved quench cooling the specimen to -100 °C followed by heating to 220 °C at a rate of 20 °C/min to characterize the glass transition.",
      "reasoning_analysis": "Increasing Factors: The bulky pyrrolidone ring attached to the backbone creates significant steric hindrance, restricting segmental rotation and intrinsically elevating the Tg. Strong intermolecular dipole-dipole interactions arising from the polar carbonyl group further inhibit chain mobility. The ultra-high molecular weight (1,000,000 g/mol) reduces the fraction of chain ends, minimizing free volume contributions that typically depress Tg in lower molecular weight systems. Additionally, the dry state eliminates water plasticization, and the relatively fast heating rate (20 °C/min) kinetically shifts the transition to higher temperatures. Decreasing Factors: The flexible aliphatic backbone segments between side groups permit some degree of segmental motion. The quench cooling thermal history may trap excess free volume within the amorphous structure compared to an annealed state, potentially lowering the observed transition relative to equilibrium. Dominant Factor: The intrinsic chain stiffness imparted by the bulky, polar pyrrolidone side groups combined with the ultra-high molecular weight in the dry state qualitatively dominates the behavior. While the thermal history introduces some free volume, the strong intermolecular forces and restricted mobility due to molecular architecture establish a high Tg baseline."
    },
    "analysis_without_hierarchical_structure": {
      "descriptive_text": "The sample consists of a poly(N-vinyl pyrrolidone) homopolymer, specifically the Kollidon K-90 grade with a molecular weight of 1,000,000 g/mol, utilized in its as-received state without further modification or additive incorporation. Thermal characterization was performed using differential scanning calorimetry on a Mettler TA 4000/DSC 30 instrument, where specimens were quench cooled to -100 °C and subsequently heated to 220 °C at a rate of 20 °C/min under an Argon purge of 50 ml/min to determine the glass transition temperature.",
      "reasoning_analysis": "Increasing Factors: The presence of the bulky pyrrolidone ring attached to the polymer backbone imposes significant steric hindrance, restricting segmental rotation and intrinsically elevating the glass transition temperature. Furthermore, the high molecular weight of 1,000,000 g/mol ensures that chain entanglements are well above the critical threshold, maximizing the contribution of chain length to thermal stability, while the relatively fast heating rate of 20 °C/min may kinetically shift the observed transition to higher temperatures. Decreasing Factors: Poly(N-vinyl pyrrolidone) is highly hygroscopic, and since the material was used as received without explicit drying, absorbed water molecules likely act as effective plasticizers that increase free volume and reduce interchain friction. Additionally, the quench cooling protocol to -100 °C traps excess free volume within the glassy state, which may facilitate earlier onset of segmental motion upon reheating. Dominant Factor: While the rigid cyclic side groups and high molecular weight establish a fundamentally high baseline for the glass transition temperature, the hygroscopic nature of the polymer combined with the as-received processing history suggests that moisture plasticization is the dominant factor qualitatively governing the final observed Tg, potentially depressing it significantly relative to the dry theoretical maximum."
    }
  },
  {
    "doi": null,
    "title": "Prediction of glass transition temperatures of polyacrylates from the structures of motion units",
    "year": 2016,
    "chemical_composition": {
      "repeat_unit_psmiles": null,
      "monomers": [
        {
          "name": "2,4-dichlorophenyl acrylate",
          "smiles": "C=CC(=O)Oc1ccc(Cl)cc1Cl",
          "ratio_value": null,
          "ratio_unit": null
        }
      ],
      "additives": [],
      "is_homopolymer": true
    },
    "processing_history": "Experimental Tg data sourced from Ref. 13 (Polymer Handbook). Included in Test set (No. 80).",
    "hierarchical_structure": "Amorphous polyacrylate",
    "properties": {
      "Tg": {
        "value": [
          59.9
        ],
        "unit": "°C"
      }
    },
    "analysis_with_hierarchical_structure": {
      "descriptive_text": "The sample comprises an amorphous homopolymer derived from 2,4-dichlorophenyl acrylate monomers. Structural analysis confirms the polyacrylate nature with no evidence of crystallinity. The thermal property data utilized herein was obtained from established reference literature (Ref. 13, Polymer Handbook) as part of a standardized test set, suggesting the material represents a benchmark grade with conventional synthesis and purification history rather than bespoke experimental processing.",
      "reasoning_analysis": "Increasing Factors: The presence of the bulky 2,4-dichlorophenyl pendant group introduces significant steric hindrance that restricts rotation around the polymer backbone and the ester linkage. Additionally, the chlorine substituents increase the polarity of the side group, enhancing intermolecular dipole-dipole interactions that impede segmental mobility. Decreasing Factors: The polyacrylate backbone lacks the alpha-methyl substitution found in methacrylates, providing greater inherent flexibility and free volume compared to stiffer analogs. The ester linkage itself also contributes to backbone flexibility, potentially lowering the energy barrier for glass transition. Dominant Factor: The steric bulk and polar interactions of the dichlorophenyl side group qualitatively dominate the inherent flexibility of the acrylate backbone, driving the Tg higher relative to simple alkyl acrylates, while the literature-sourced history implies a standardized thermal state free from specific processing anomalies such as residual solvent or non-equilibrium cooling rates."
    },
    "analysis_without_hierarchical_structure": {
      "descriptive_text": "The material under investigation is a homopolymer synthesized from 2,4-dichlorophenyl acrylate monomers. The chemical composition is pristine, containing no added plasticizers, fillers, or other additives. The experimental glass transition temperature data utilized for this analysis was sourced from Reference 13 in the Polymer Handbook and was included as part of Test set No. 80, indicating a reliance on standardized literature values rather than in-house processing.",
      "reasoning_analysis": "Increasing Factors: The incorporation of the bulky 2,4-dichlorophenyl side group onto the polymer backbone imposes significant steric hindrance, restricting rotational freedom of the main chain segments. Additionally, the presence of two chlorine atoms enhances the polarity of the side group, strengthening intermolecular dipole-dipole interactions and increasing the cohesive energy density, which necessitates higher thermal energy for segmental motion. Decreasing Factors: The polyacrylate backbone inherently possesses greater flexibility compared to polymethacrylates due to the absence of an alpha-methyl group, which generally lowers the energy barrier for chain mobility. Furthermore, the lack of specific thermal annealing details in the provided processing history suggests that potential physical aging effects, which could densify the free volume and elevate Tg, are not explicitly controlled or described. Dominant Factor: The steric bulk and heightened polarity associated with the dichlorophenyl substituent qualitatively dominate the thermal behavior. Despite the inherent flexibility of the acrylate backbone, the substantial restrictions on chain mobility and strong intermolecular forces imposed by the halogenated aromatic ring establish the primary structural determinant for the glass transition temperature."
    }
  },
  {
    "doi": null,
    "title": "Relation of glass transition temperature to the hydrogen-bonding degree and energy in poly(N-vinyl pyrrolidone) blends with hydroxyl-containing plasticizers. Part 1. Effects of hydroxyl group number in plasticizer molecule",
    "year": 2000,
    "chemical_composition": {
      "repeat_unit_psmiles": "[*]CCO[*]",
      "monomers": [
        {
          "name": "Ethylene oxide",
          "smiles": "C1CO1",
          "ratio_value": null,
          "ratio_unit": null
        }
      ],
      "additives": [],
      "is_homopolymer": true
    },
    "processing_history": "PEG-200 (Mw = 200 g/mol) obtained from Fluka, used as received. Tg measured by DSC (Mettler TA 4000/DSC 30) at 20 °C/min heating rate under Argon purge (50 ml/min). Samples quench cooled to -100 °C and heated to 220 °C. Value listed in Table 1.",
    "hierarchical_structure": "Short-chain poly(ethylene glycol). Hydroxyl-terminated. Amorphous.",
    "properties": {
      "Tg": {
        "value": [
          -76.1
        ],
        "unit": "°C"
      }
    },
    "analysis_with_hierarchical_structure": {
      "descriptive_text": "The investigated material is an amorphous, hydroxyl-terminated poly(ethylene glycol) homopolymer, specifically PEG-200 with a molecular weight of 200 g/mol. Sourced from Fluka and utilized without further purification, the sample underwent thermal analysis via differential scanning calorimetry using a Mettler TA 4000/DSC 30 system. The measurement protocol involved a heating rate of 20 °C/min under a 50 ml/min Argon purge, following a quench cooling step to -100 °C and subsequent heating to 220 °C.",
      "reasoning_analysis": "Increasing Factors: The presence of hydroxyl terminal groups enables intermolecular hydrogen bonding, which imposes restrictions on segmental mobility at the chain ends and contributes to a higher Tg relative to non-polar terminated analogues. Additionally, the quench cooling processing step suppresses crystallization, ensuring the measurement reflects the amorphous glass transition rather than melting phenomena. Decreasing Factors: The extremely low molecular weight (200 g/mol) results in a high fraction of chain ends that significantly increase free volume according to the Fox-Flory relationship, drastically lowering the Tg compared to high molecular weight poly(ethylene oxide). The inherent flexibility of the ethylene oxide backbone, characterized by low rotational energy barriers around the C-O-C linkages, further promotes chain mobility. Furthermore, the processing history indicates the sample was used as received, suggesting potential moisture absorption which acts as a potent plasticizer for hygroscopic PEG, thereby depressing the Tg. Dominant Factor: The oligomeric nature of the chain combined with the flexible ether backbone qualitatively dominates the thermal behavior. The substantial free volume contribution from the high concentration of chain ends overwhelms the restricting effects of terminal hydrogen bonding, driving the Tg significantly lower relative to high molecular weight poly(ethylene oxide), potentially exacerbated by environmental plasticization due to the lack of drying steps in the processing history."
    },
    "analysis_without_hierarchical_structure": {
      "descriptive_text": "The sample consists of a poly(ethylene oxide) homopolymer, specifically identified as PEG-200 with a molecular weight of 200 g/mol, obtained from Fluka and utilized without further purification. The thermal properties were characterized using differential scanning calorimetry on a Mettler TA 4000/DSC 30 instrument. During the analysis, the sample was subjected to an Argon purge at 50 ml/min with a heating rate of 20 °C/min, following a thermal protocol that involved quench cooling to -100 °C and subsequent heating to 220 °C.",
      "reasoning_analysis": "Increasing Factors: The relatively fast heating rate of 20 °C/min employed during the differential scanning calorimetry measurement introduces a kinetic lag in the segmental relaxation processes, qualitatively shifting the observed glass transition temperature to higher values compared to standard slower scanning rates. Decreasing Factors: The chemical structure features a flexible polyether backbone with minimal steric hindrance from hydrogen substituents, inherently facilitating chain mobility. More critically, the low molecular weight of 200 g/mol places the material in the oligomeric regime, where the high concentration of chain ends significantly increases free volume according to Fox-Flory theory. Additionally, the hygroscopic nature of the polyethylene glycol used as received may introduce residual moisture, acting as a potent plasticizer to further depress the transition temperature. Dominant Factor: The substantial free volume contribution from the high chain-end concentration associated with the low molecular weight dominates the thermal behavior, ensuring a fundamentally low glass transition temperature baseline that outweighs the kinetic elevation provided by the heating rate."
    }
  },
  {
    "doi": null,
    "title": "Study on the Miscibility of Polypyrrole and Polyaniline Polymer Blends",
    "year": 2018,
    "chemical_composition": {
      "repeat_unit_psmiles": null,
      "monomers": [
        {
          "name": "Aniline",
          "smiles": "Nc1ccccc1",
          "ratio_value": 50,
          "ratio_unit": "wt%"
        },
        {
          "name": "Pyrrole",
          "smiles": "c1cc[nH]c1",
          "ratio_value": 50,
          "ratio_unit": "wt%"
        }
      ],
      "additives": [],
      "is_homopolymer": false
    },
    "processing_history": "PPy/PANI blend prepared by solution processing. Synthesized PPy and PANI dissolved separately in DMSO (20 mg in 10 ml), ultrasonicated 10 min. Mixed at 50:50 wt.% ratio. Ultrasonicated 1 h. Solvent evaporated in oven at 50°C for 12 h. Tg measured by DSC.",
    "hierarchical_structure": "Amorphous nature. XRD peaks from pure PPy and PANI disappeared, indicating single phase miscibility.",
    "properties": {
      "Tg": {
        "value": [
          102.6
        ],
        "unit": "°C"
      }
    },
    "analysis_with_hierarchical_structure": {
      "descriptive_text": "The sample comprises a miscible blend of polyaniline (PANI) and polypyrrole (PPy) derived from aniline and pyrrole monomers, respectively, mixed in a 50:50 weight ratio. The material was fabricated via solution processing where the individual polymers were dissolved in dimethyl sulfoxide (DMSO) at a concentration of 20 mg in 10 ml, ultrasonicated for 10 minutes, and subsequently mixed followed by an additional hour of ultrasonication. The solvent was removed by evaporation in an oven at 50°C for 12 hours, resulting in an amorphous solid. X-ray diffraction analysis indicates the disappearance of peaks associated with pure PPy and PANI, confirming a single-phase miscible structure, and the glass transition temperature was characterized using differential scanning calorimetry.",
      "reasoning_analysis": "Increasing Factors: The conjugated backbones of both polyaniline and polypyrrole contain rigid aromatic and heterocyclic rings that significantly restrict internal rotation and segmental mobility, intrinsically establishing a high baseline for the glass transition temperature. Furthermore, the confirmed single-phase miscibility suggests strong specific intermolecular interactions, such as hydrogen bonding or pi-pi stacking between the blend components, which further constrain chain motion compared to an immiscible mixture. Decreasing Factors: The processing history involves solvent evaporation at 50°C, which is substantially below the boiling point of DMSO; consequently, residual solvent molecules may remain trapped within the matrix, acting as plasticizers that increase free volume and lower the Tg. Additionally, the blending process disrupts the potential packing efficiency found in pure polymer domains, potentially increasing free volume relative to the pristine components. Dominant Factor: The intrinsic rigidity of the conjugated polymer backbones combined with the restrictive intermolecular interactions evidenced by the miscible single-phase structure qualitatively dominate the thermal behavior, likely maintaining a high Tg despite the potential plasticizing effect of residual solvent from the low-temperature drying process."
    },
    "analysis_without_hierarchical_structure": {
      "descriptive_text": "The sample consists of a blend derived from aniline and pyrrole monomers, specifically forming polyaniline and polypyrrole in a 50 wt% ratio. The material was prepared via solution processing where synthesized polypyrrole and polyaniline were dissolved separately in dimethyl sulfoxide at a concentration of 20 mg in 10 ml and ultrasonicated for 10 minutes. The solutions were subsequently mixed and subjected to further ultrasonication for 1 hour to ensure homogeneity. The solvent was removed by evaporation in an oven at 50 degrees Celsius for 12 hours, and the glass transition temperature was characterized using differential scanning calorimetry.",
      "reasoning_analysis": "Increasing Factors: The chemical composition comprises polyaniline and polypyrrole, both conducting polymers characterized by rigid, conjugated backbones containing aromatic and heteroaromatic rings. These structural features impose significant steric hindrance and restrict segmental rotation, intrinsically driving the Tg upward. Furthermore, the blending of these two polymers may facilitate interchain interactions, such as pi-pi stacking or hydrogen bonding between nitrogen sites, which can further constrain chain mobility. Decreasing Factors: The processing history involves dissolution in dimethyl sulfoxide, a high-boiling-point solvent, followed by evaporation at a relatively low temperature of 50 degrees Celsius. This thermal treatment may be insufficient to completely remove the solvent, leaving residual solvent molecules within the polymer matrix. These residual solvent molecules act as plasticizers, increasing the free volume between polymer chains and facilitating segmental motion, thereby depressing the Tg. Additionally, the blending process itself could introduce free volume at the interface if phase separation occurs, potentially lowering the transition temperature. Dominant Factor: While the inherent rigidity of the conjugated backbones establishes a fundamentally high baseline Tg for this material system, the processing history presents a critical variable. The potential presence of residual high-boiling solvent due to the mild drying conditions is the dominant dynamic factor likely to cause a qualitative reduction in the observed Tg relative to a fully dried, pristine blend, overriding the stiffening effects of the backbone structure in the final measured state."
    }
  },
  {
    "doi": "10.1002/polb.23014",
    "title": "Impact of Chain Architecture (Branching) on the Thermal and Mechanical Behavior of Polystyrene Thin Films",
    "year": 2011,
    "chemical_composition": {
      "repeat_unit_psmiles": "[*]CC(C1=CC=CC=C1)[*]",
      "monomers": [
        {
          "name": "Styrene",
          "smiles": "C=CC1=CC=CC=C1",
          "ratio_value": null,
          "ratio_unit": null
        }
      ],
      "additives": [],
      "is_homopolymer": true
    },
    "processing_history": "Synthesized via anionic polymerization using sec-BuLi in benzene, linked with SiCl4. Films spin-cast from toluene solution (0.5-2.5% mass) onto silicon wafers. Annealed at 120 °C overnight under N2 (<0.1 ppm O2, H2O). Tg measured by Variable Angle Spectroscopic Ellipsometry (VASE) cooling from 150 °C to 30 °C at 1.0 °C/min under N2.",
    "hierarchical_structure": "4-Arm Star polystyrene architecture. Thick film (bulk-like, >40 nm).",
    "properties": {
      "Tg": {
        "value": [
          103
        ],
        "unit": "°C"
      }
    },
    "analysis_with_hierarchical_structure": {
      "descriptive_text": "The sample comprises a four-arm star polystyrene homopolymer synthesized via anionic polymerization using sec-butyllithium in benzene and linked with silicon tetrachloride. Thick films exhibiting bulk-like behavior with thicknesses exceeding 40 nm were fabricated by spin-casting from toluene solutions onto silicon wafers, followed by annealing at 120 °C overnight under a strictly inert nitrogen atmosphere. The glass transition temperature was characterized using Variable Angle Spectroscopic Ellipsometry during a cooling cycle from 150 °C to 30 °C at a rate of 1.0 °C/min under nitrogen protection.",
      "reasoning_analysis": "Increasing Factors: The bulky phenyl side groups inherent to the styrene repeat units create steric hindrance that restricts backbone mobility, establishing a high baseline Tg. The rigorous annealing protocol at 120 °C ensures the removal of residual toluene solvent from the spin-casting process, thereby eliminating solvent-induced plasticization. Additionally, the topological constraint at the silicon core of the star architecture may restrict segmental motion in the immediate vicinity of the junction point. Decreasing Factors: The 4-arm star architecture introduces a higher density of chain ends per molecule compared to a linear polymer of equivalent total molecular weight, which increases fractional free volume and qualitatively depresses the Tg. Furthermore, the slow cooling rate (1.0 °C/min) during the VASE measurement permits extended structural relaxation, which typically yields a lower observed Tg compared to faster thermal scans. Dominant Factor: The bulk-like film thickness prevents surface-induced confinement effects, ensuring the measurement reflects intrinsic material properties. However, the architectural topology dominates the specific behavior relative to linear analogs; the increased free volume contribution from the higher concentration of chain ends in the star geometry qualitatively drives the Tg lower, outweighing the restrictive effects of the core and the stabilizing influence of the thermal history."
    },
    "analysis_without_hierarchical_structure": {
      "descriptive_text": "The sample consists of a polystyrene homopolymer synthesized via anionic polymerization using sec-butyllithium in benzene and subsequently linked with silicon tetrachloride. Thin films were prepared by spin-casting a toluene solution with a mass concentration ranging from 0.5% to 2.5% onto silicon wafers. Following deposition, the films were annealed at 120 °C overnight under a nitrogen atmosphere with controlled oxygen and moisture levels below 0.1 ppm. The glass transition temperature was characterized using Variable Angle Spectroscopic Ellipsometry during a cooling cycle from 150 °C to 30 °C at a rate of 1.0 °C/min under nitrogen protection.",
      "reasoning_analysis": "Increasing Factors: The inherent chemical composition, specifically the presence of bulky phenyl side groups on the polystyrene backbone, restricts polymer chain mobility through steric hindrance, intrinsically driving the Tg higher. Additionally, the thermal annealing at 120 °C overnight facilitates the removal of residual toluene solvent, eliminating potential plasticization effects that would otherwise depress the Tg. Decreasing Factors: The use of SiCl4 as a linking agent during anionic polymerization typically results in a star polymer architecture, which increases the concentration of chain ends per unit volume compared to linear analogs, thereby increasing free volume and lowering the Tg. Furthermore, the spin-cast thin film geometry introduces confinement effects where the free surface often enhances segmental mobility, and the slow cooling rate of 1.0 °C/min during VASE measurement allows for greater structural relaxation, both contributing to a lower observed Tg. Dominant Factor: While the intrinsic steric hindrance of the phenyl groups establishes a high baseline Tg for the material, the architectural topology created by the SiCl4 linking combined with the thin-film confinement effects qualitatively dominates the specific thermal behavior, likely resulting in a Tg depression relative to bulk linear polystyrene standards despite the stabilizing influence of the annealing process."
    }
  },
  {
    "doi": null,
    "title": "Relation of glass transition temperature to the hydrogen-bonding degree and energy in poly(N-vinyl pyrrolidone) blends with hydroxyl-containing plasticizers. Part 1. Effects of hydroxyl group number in plasticizer molecule",
    "year": 2000,
    "chemical_composition": {
      "repeat_unit_psmiles": "[*]CCO[*]",
      "monomers": [
        {
          "name": "Ethylene oxide",
          "smiles": "C1CO1",
          "ratio_value": null,
          "ratio_unit": null
        }
      ],
      "additives": [],
      "is_homopolymer": true
    },
    "processing_history": "PEG-300 (Mw = 300 g/mol) obtained from Fluka, used as received. Tg measured by DSC (Mettler TA 4000/DSC 30) at 20 °C/min heating rate under Argon purge (50 ml/min). Samples quench cooled to -100 °C and heated to 220 °C. Value listed in Table 1.",
    "hierarchical_structure": "Short-chain poly(ethylene glycol). Hydroxyl-terminated. Amorphous.",
    "properties": {
      "Tg": {
        "value": [
          -73.1
        ],
        "unit": "°C"
      }
    },
    "analysis_with_hierarchical_structure": {
      "descriptive_text": "The sample consists of a short-chain, hydroxyl-terminated poly(ethylene glycol) homopolymer derived from ethylene oxide monomers, possessing a molecular weight of 300 g/mol and an amorphous structure. Commercially sourced as PEG-300 from Fluka, the material was utilized as received without further purification. Thermal characterization was performed using differential scanning calorimetry with a Mettler TA 4000/DSC 30 instrument, employing a heating rate of 20 °C/min under a 50 ml/min Argon purge, following a thermal protocol where samples were quench cooled to -100 °C and subsequently heated to 220 °C.",
      "reasoning_analysis": "Increasing Factors: The presence of hydroxyl terminal groups provides opportunities for intermolecular hydrogen bonding, which can restrict segmental mobility and theoretically elevate the Tg compared to non-polar terminated analogues. Additionally, the quench cooling processing history ensures the suppression of crystallization, allowing for the characterization of the amorphous phase transition without the confounding effects of melting endotherms overlapping the glass transition. Decreasing Factors: The most significant factor lowering the Tg is the extremely low molecular weight of 300 g/mol, which results in a high concentration of chain ends that increase free volume according to the Fox-Flory relationship, thereby facilitating chain mobility. Furthermore, the poly(ethylene glycol) backbone contains flexible ether linkages with low rotational energy barriers, inherently promoting segmental motion at low temperatures. The processing history indicating the material was used as received implies potential hygroscopic uptake of atmospheric moisture, which would act as a plasticizer to further depress the glass transition temperature. Dominant Factor: The combination of the oligomeric molecular weight and the flexible ether backbone qualitatively dominates the thermal behavior. While hydrogen bonding at the chain ends offers some restriction, the excessive free volume from the high chain-end density and the intrinsic backbone flexibility drive the Tg to significantly low values, potentially exacerbated by residual moisture from the lack of drying during processing."
    },
    "analysis_without_hierarchical_structure": {
      "descriptive_text": "The sample consists of a poly(ethylene oxide) homopolymer, specifically identified as PEG-300 with a molecular weight of 300 g/mol, obtained from Fluka and utilized without further purification. Thermal characterization was performed using differential scanning calorimetry on a Mettler TA 4000/DSC 30 instrument under an Argon purge of 50 ml/min. The experimental protocol involved quench cooling the samples to -100 °C followed by heating to 220 °C at a rate of 20 °C/min to determine the thermal transitions.",
      "reasoning_analysis": "Increasing Factors: The processing history specifies a heating rate of 20 °C/min during DSC measurement, which is relatively fast; kinetically, faster heating rates typically shift the observed glass transition temperature to higher values because the polymer chains have less time to relax into equilibrium configurations during the scan. Additionally, the use of an Argon purge prevents oxidative degradation that could otherwise crosslink or scission chains during heating, preserving the intrinsic thermal behavior. Decreasing Factors: The chemical composition features a poly(ethylene oxide) backbone with flexible ether linkages that allow for low-energy segmental rotation, intrinsically lowering the energy barrier for glass transition. More significantly, the sample is identified as PEG-300 with a molecular weight of 300 g/mol; this low molecular weight places the material in the oligomeric regime, where the high concentration of chain ends increases free volume and drastically depresses the Tg. Furthermore, the processing history states the material was used as received, and since poly(ethylene glycol) is hygroscopic, absorbed atmospheric moisture likely acts as a plasticizer, further reducing intermolecular friction and lowering the Tg. Dominant Factor: The combination of the low molecular weight architecture and the potential presence of absorbed moisture serves as the dominant factor. While the heating rate exerts a kinetic upward shift, the substantial free volume contribution from the high chain-end concentration and the plasticizing effect of water overwhelmingly dictate a significantly lowered glass transition temperature relative to high molecular weight counterparts."
    }
  },
  {
    "doi": "10.1002/polb.23014",
    "title": "Impact of Chain Architecture (Branching) on the Thermal and Mechanical Behavior of Polystyrene Thin Films",
    "year": 2011,
    "chemical_composition": {
      "repeat_unit_psmiles": "[*]CC(C1=CC=CC=C1)[*]",
      "monomers": [
        {
          "name": "Styrene",
          "smiles": "C=CC1=CC=CC=C1",
          "ratio_value": null,
          "ratio_unit": null
        }
      ],
      "additives": [],
      "is_homopolymer": true
    },
    "processing_history": "Synthesized via anionic polymerization using sec-BuLi in benzene, linked with SiCl4. Films spin-cast from toluene solution (0.5-2.5% mass) onto silicon wafers. Annealed at 120 °C overnight under N2 (<0.1 ppm O2, H2O). Tg measured by Variable Angle Spectroscopic Ellipsometry (VASE) cooling from 150 °C to 30 °C at 1.0 °C/min under N2.",
    "hierarchical_structure": "4-Arm Star polystyrene architecture. Thin film thickness approximately 10 nm.",
    "properties": {
      "Tg": {
        "value": [
          95
        ],
        "unit": "°C"
      }
    },
    "analysis_with_hierarchical_structure": {
      "descriptive_text": "The sample comprises a four-arm star polystyrene homopolymer synthesized via anionic polymerization using sec-butyllithium in benzene and linked with silicon tetrachloride. Thin films with a thickness of approximately 10 nm were fabricated by spin-casting from toluene solutions onto silicon wafers, followed by annealing at 120 °C overnight under a nitrogen atmosphere with strict oxygen and moisture exclusion. The glass transition temperature was characterized using Variable Angle Spectroscopic Ellipsometry (VASE) during a cooling protocol from 150 °C to 30 °C at 1.0 °C/min under nitrogen.",
      "reasoning_analysis": "Increasing Factors: The bulky phenyl side groups inherent to the polystyrene backbone impose significant steric hindrance, establishing a high baseline resistance to segmental motion. The four-arm star architecture introduces a central silicon core that constrains the mobility of chain segments in the immediate vicinity of the junction point. Additionally, the thermal annealing history at 120 °C promotes physical aging and densification, reducing free volume, while the interaction between the polymer film and the silicon wafer substrate may restrict chain mobility at the buried interface. Decreasing Factors: The star architecture inherently possesses a higher concentration of chain ends per unit mass compared to a linear polymer of equivalent total molecular weight, which increases free volume according to the Fox-Flory relationship. The nanoscale confinement of the 10 nm thin film introduces pronounced free surface effects, where enhanced mobility at the air-polymer interface typically depresses the Tg relative to bulk material. Furthermore, the potential for residual toluene or benzene solvent acts as a plasticizer, and the slow cooling rate (1.0 °C/min) during VASE measurement allows for greater structural relaxation, both contributing to a lower observed Tg. Dominant Factor: While the chemical structure and annealing history provide intrinsic rigidity, the finite size effects associated with the 10 nm thin film geometry are likely the dominant factor. In supported polystyrene films of this extreme thickness, the enhanced mobility at the free surface typically outweighs the substrate constraints and architectural effects, leading to a qualitative depression of the Tg relative to bulk polystyrene."
    },
    "analysis_without_hierarchical_structure": {
      "descriptive_text": "The sample consists of a polystyrene homopolymer synthesized via anionic polymerization using sec-butyllithium in benzene and subsequently linked with silicon tetrachloride. Thin films were prepared by spin-casting from toluene solutions with concentrations ranging from 0.5 to 2.5% mass onto silicon wafers. Following deposition, the films were annealed at 120 °C overnight under a nitrogen atmosphere with strictly controlled oxygen and moisture levels below 0.1 ppm. The glass transition temperature was characterized using Variable Angle Spectroscopic Ellipsometry during a cooling cycle from 150 °C to 30 °C at a rate of 1.0 °C/min under nitrogen.",
      "reasoning_analysis": "Increasing Factors: The inherent chemical composition, specifically the presence of bulky phenyl side groups on the polystyrene backbone, restricts polymer chain mobility through steric hindrance, intrinsically driving the Tg higher. Additionally, the processing history involving spin-casting onto silicon wafers creates attractive interactions at the polymer-substrate interface that restrict segmental motion, while the overnight annealing at 120 °C ensures the removal of residual toluene solvent, eliminating plasticization effects. Decreasing Factors: The use of SiCl4 as a linking agent during synthesis produces a star polymer architecture, which inherently possesses a higher concentration of chain ends per molecule compared to a linear polymer of equivalent total molecular weight, thereby increasing free volume and theoretically depressing the Tg. Furthermore, the presence of a free surface in the spin-cast thin film could enhance segmental mobility depending on the final film thickness. Dominant Factor: While the star architecture introduces free volume via chain ends, the intrinsic structural rigidity of the polystyrene backbone combined with the processing-induced substrate confinement and thorough solvent removal dominates the final behavior. The attractive interactions with the silicon wafer and the elimination of plasticizing solvent residues qualitatively outweigh the architectural free volume effects, stabilizing the Tg near or above the bulk baseline."
    }
  },
  {
    "doi": null,
    "title": "Relation of glass transition temperature to the hydrogen-bonding degree and energy in poly(N-vinyl pyrrolidone) blends with hydroxyl-containing plasticizers. Part 1. Effects of hydroxyl group number in plasticizer molecule",
    "year": 2000,
    "chemical_composition": {
      "repeat_unit_psmiles": "[*]CCO[*]",
      "monomers": [
        {
          "name": "Ethylene oxide",
          "smiles": "C1CO1",
          "ratio_value": null,
          "ratio_unit": null
        }
      ],
      "additives": [],
      "is_homopolymer": true
    },
    "processing_history": "PEG-600 (Mw = 600 g/mol) obtained from Fluka, used as received. Tg measured by DSC (Mettler TA 4000/DSC 30) at 20 °C/min heating rate under Argon purge (50 ml/min). Samples quench cooled to -100 °C and heated to 220 °C. Value listed in Table 1.",
    "hierarchical_structure": "Short-chain poly(ethylene glycol). Hydroxyl-terminated. Amorphous.",
    "properties": {
      "Tg": {
        "value": [
          -71.1
        ],
        "unit": "°C"
      }
    },
    "analysis_with_hierarchical_structure": {
