Repository: hhtrick/HHT-code

# HHT training framework

This directory contains model training, embedding precomputation, inference, article-level baselines and the curated datasets. All commands below assume that the working directory is `train_code/`.

## 3. Datasets and fixed partitions

Each main dataset is a JSON array at `dataset/{property}/{property}.json`. Entries contain source metadata, `chemical_composition`, `processing_history`, `hierarchical_structure`, `properties`, and two generated-analysis objects. Targets are stored as `properties[property]["value"]`; source metadata and target values are not predictive input fields.

| Property | Train | Validation | Test | Total |
|---|---:|---:|---:|---:|

File: train_code/dataset/Tg/Tg.json (part 140 of 235)
[
      "descriptive_text": "The sample consists of a short-chain, hydroxyl-terminated poly(ethylene glycol) homopolymer with a molecular weight of 600 g/mol, obtained commercially from Fluka and used as received. Structurally, the material is amorphous. The glass transition temperature was characterized using differential scanning calorimetry on a Mettler TA 4000/DSC 30 instrument, employing a heating rate of 20 °C/min under an Argon purge of 50 ml/min, following a thermal protocol where samples were quench cooled to -100 °C and subsequently heated to 220 °C.",
      "reasoning_analysis": "Increasing Factors: The hydroxyl terminal groups facilitate intermolecular hydrogen bonding, which restricts segmental chain mobility and contributes to a higher Tg. Additionally, the DSC measurement heating rate of 20 °C/min is relatively fast, which kinetically shifts the observed glass transition to higher temperatures compared to equilibrium cooling conditions. Decreasing Factors: The poly(ethylene oxide) backbone features flexible ether linkages with low rotational energy barriers, inherently promoting high chain mobility. Crucially, the low molecular weight of 600 g/mol results in a high concentration of chain ends, significantly increasing free volume according to the Fox-Flory relationship, which drastically depresses the Tg. Dominant Factor: The intrinsic flexibility of the ether backbone combined with the substantial free volume contribution from the low molecular weight oligomeric status are the dominant factors, establishing a fundamentally low glass transition temperature despite the potential restrictive effects of end-group hydrogen bonding."
    },
    "analysis_without_hierarchical_structure": {
      "descriptive_text": "The sample consists of a polyethylene glycol homopolymer, specifically PEG-600 with a molecular weight of 600 g/mol, obtained from Fluka and utilized without further purification. The thermal properties were characterized using differential scanning calorimetry on a Mettler TA 4000/DSC 30 instrument. Measurements were conducted under an Argon purge at a flow rate of 50 ml/min with a heating rate of 20 °C/min, following a thermal protocol where samples were quench cooled to -100 °C and subsequently heated to 220 °C.",
      "reasoning_analysis": "Increasing Factors: The processing history specifies a heating rate of 20 °C/min during the DSC measurement, which is relatively fast; this kinetic condition typically shifts the observed glass transition to higher temperatures due to the lag in segmental relaxation times relative to the temperature scan. Decreasing Factors: The chemical composition features a polyether backbone with flexible C-O-C linkages that possess low rotational energy barriers, intrinsically lowering the Tg compared to carbon-carbon backbones. Furthermore, the low molecular weight of 600 g/mol results in a high concentration of chain ends, which introduces excess free volume according to the Fox-Flory relationship, significantly depressing the Tg. Additionally, the sample was used as received without drying, implying potential residual moisture or monomers that could act as plasticizers. Dominant Factor: The low molecular weight oligomeric nature of the PEG-600 is the dominant factor governing the Tg behavior; the high concentration of chain ends creates substantial free volume that qualitatively overrides the kinetic stiffening effect of the heating rate, resulting in a significantly depressed Tg relative to high molecular weight polyethylene oxide."
    }
  },
  {
    "doi": null,
    "title": "Prediction of glass transition temperatures of polyacrylates from the structures of motion units",
    "year": 2016,
    "chemical_composition": {
      "repeat_unit_psmiles": null,
      "monomers": [
        {
          "name": "acrylic acid",
          "smiles": "C=CC(=O)O",
          "ratio_value": null,
          "ratio_unit": null
        }
      ],
      "additives": [],
      "is_homopolymer": true
    },
    "processing_history": "Experimental Tg data sourced from Ref. 13 (Polymer Handbook). Included in Test set (No. 82).",
    "hierarchical_structure": "Amorphous polyacrylate",
    "properties": {
      "Tg": {
        "value": [
          105.9
        ],
        "unit": "°C"
      }
    },
    "analysis_with_hierarchical_structure": {
      "descriptive_text": "The sample comprises an amorphous polyacrylate homopolymer derived from acrylic acid monomers. The glass transition temperature data were obtained from established literature sources (Ref. 13, Polymer Handbook) as part of Test set No. 82, representing standardized reference values rather than specific experimental processing conditions.",
      "reasoning_analysis": "Increasing Factors: The presence of carboxylic acid side groups facilitates strong intermolecular hydrogen bonding, which significantly restricts segmental chain mobility and increases the cohesive energy density of the material. Additionally, the high polarity of these groups enhances dipole-dipole interactions, further resisting thermal motion. Decreasing Factors: The aliphatic carbon backbone provides inherent flexibility that allows for segmental rotation, which typically lowers the glass transition temperature compared to polymers with rigid aromatic backbones. Furthermore, the relatively small steric bulk of the carboxylic acid group offers less physical hindrance to backbone rotation than larger substituents. Dominant Factor: The extensive hydrogen bonding network qualitatively dominates the thermal behavior, overriding the flexibility of the aliphatic backbone to establish a higher glass transition temperature relative to non-polar analogs, while the reliance on literature data implies the value reflects the intrinsic material property under standard equilibrium conditions."
    },
    "analysis_without_hierarchical_structure": {
      "descriptive_text": "This material is identified as a poly(acrylic acid) homopolymer. The experimental glass transition temperature data utilized for this sample was obtained from Reference 13 of the Polymer Handbook, where it was cataloged as entry No. 82 within the specific test set, indicating a reliance on standardized literature values rather than specific processing protocols.",
      "reasoning_analysis": "Increasing Factors: The presence of carboxylic acid functional groups facilitates strong intermolecular hydrogen bonding, which significantly restricts segmental chain mobility and increases cohesive energy density, driving the Tg upward. Decreasing Factors: The polymer possesses a flexible aliphatic carbon backbone with small side groups that lack bulky steric hindrance, allowing for greater chain flexibility compared to polymers with rigid aromatic structures. Dominant Factor: The strong hydrogen bonding network is the dominant factor, overriding the inherent backbone flexibility to establish an elevated Tg, while the processing history implies the reported value corresponds to intrinsic material behavior under standardized measurement conditions rather than processing-induced states."
    }
  },
  {
    "doi": "10.1002/polb.23014",
    "title": "Impact of Chain Architecture (Branching) on the Thermal and Mechanical Behavior of Polystyrene Thin Films",
    "year": 2011,
    "chemical_composition": {
      "repeat_unit_psmiles": "[*]CC(C1=CC=CC=C1)[*]",
      "monomers": [
        {
          "name": "Styrene",
          "smiles": "C=CC1=CC=CC=C1",
          "ratio_value": null,
          "ratio_unit": null
        }
      ],
      "additives": [],
      "is_homopolymer": true
    },
    "processing_history": "Synthesized via anionic polymerization using sec-BuLi in benzene with DCMSS macromonomer. Films spin-cast from toluene solution (0.5-2.5% mass) onto silicon wafers. Annealed at 120 °C overnight under N2 (<0.1 ppm O2, H2O). Tg measured by Variable Angle Spectroscopic Ellipsometry (VASE) cooling from 150 °C to 30 °C at 1.0 °C/min under N2.",
    "hierarchical_structure": "Centipede polystyrene architecture (average 4.5 branches/chain). Thin film thickness approximately 10 nm.",
    "properties": {
      "Tg": {
        "value": [
          63
        ],
        "unit": "°C"
      }
    },
    "analysis_with_hierarchical_structure": {
      "descriptive_text": "The sample comprises a centipede polystyrene homopolymer architecture with an average of 4.5 branches per chain, synthesized via anionic polymerization using sec-BuLi in benzene with a DCMSS macromonomer. Thin films approximately 10 nm in thickness were fabricated by spin-casting from a toluene solution onto silicon wafers, followed by annealing at 120 °C overnight under a nitrogen atmosphere with strictly controlled oxygen and moisture levels. The glass transition temperature was determined using Variable Angle Spectroscopic Ellipsometry (VASE) during a cooling cycle from 150 °C to 30 °C at 1.0 °C/min under nitrogen.",
      "reasoning_analysis": "Increasing Factors: The intrinsic chemical structure of polystyrene features bulky phenyl side groups that impose steric hindrance on backbone rotation, establishing a high baseline resistance to segmental motion. Additionally, the centipede architecture introduces topological constraints at the branch points which may further restrict local chain mobility compared to linear analogs. The interaction between the polymer film and the silicon wafer substrate may also immobilize chains at the interface, contributing to a potential increase in Tg. Decreasing Factors: The ultra-thin film geometry (approximately 10 nm) introduces a high surface-to-volume ratio, where enhanced segmental mobility at the free surface typically leads to a significant depression of the Tg relative to bulk materials. Furthermore, the branched architecture increases the concentration of chain ends per molecule compared to a linear polymer of equivalent total molecular weight, which increases free volume according to free volume theory and lowers the Tg. Dominant Factor: Despite the restrictive effects of the phenyl groups and branch points, the confinement effects associated with the 10 nm thin film geometry are qualitatively dominant. The enhanced mobility at the free surface in such ultra-thin films generally overrides architectural constraints and substrate interactions, leading to a net reduction in the observed Tg compared to bulk polystyrene."
    },
    "analysis_without_hierarchical_structure": {
      "descriptive_text": "The sample is a polystyrene homopolymer synthesized via anionic polymerization using sec-butyllithium as the initiator in benzene solvent in the presence of a DCMSS macromonomer. Thin films were prepared by spin-casting from toluene solutions with concentrations ranging from 0.5 to 2.5% mass onto silicon wafers. Following deposition, the films were annealed at 120 °C overnight under a nitrogen atmosphere with strictly controlled oxygen and moisture levels below 0.1 ppm. The glass transition temperature was subsequently characterized using Variable Angle Spectroscopic Ellipsometry during a cooling cycle from 150 °C to 30 °C at a rate of 1.0 °C/min under nitrogen protection.",
      "reasoning_analysis": "Increasing Factors: The inherent chemical composition, specifically the presence of bulky phenyl side groups on the polystyrene backbone, restricts polymer chain mobility through steric hindrance, intrinsically driving the Tg higher. Additionally, the thermal annealing at 120 °C, which exceeds the typical bulk Tg, facilitates solvent evaporation and chain relaxation, leading to a densified equilibrium state with reduced free volume upon cooling, while the incorporation of the DCMSS macromonomer may introduce architectural constraints that further limit segmental motion. Decreasing Factors: The preparation of thin films via spin-casting on silicon wafers introduces confinement effects, where the increased free surface-to-volume ratio can enhance segmental mobility at the air-polymer interface, potentially depressing the Tg relative to bulk materials. Additionally, despite annealing, any trace residual toluene trapped within the film matrix could act as a plasticizer, increasing free volume and lowering the transition temperature. Dominant Factor: The intrinsic structural rigidity provided by the phenyl groups establishes a high baseline Tg for the polymer backbone; however, the thin-film confinement geometry is the dominant dynamic factor likely to cause a qualitative deviation, typically manifesting as a reduction in Tg compared to bulk samples due to enhanced surface mobility measured by the surface-sensitive VASE technique."
    }
  },
  {
    "doi": null,
    "title": "Prediction of glass transition temperatures of polyacrylates from the structures of motion units",
    "year": 2016,
    "chemical_composition": {
      "repeat_unit_psmiles": null,
      "monomers": [
        {
          "name": "2-tertbutylphenyl acrylate",
          "smiles": "C=CC(=O)Oc1ccccc1C(C)(C)C",
          "ratio_value": null,
          "ratio_unit": null
        }
      ],
      "additives": [],
      "is_homopolymer": true
    },
    "processing_history": "Experimental Tg data sourced from Ref. 13 (Polymer Handbook). Included in Test set (No. 81).",
    "hierarchical_structure": "Amorphous polyacrylate",
    "properties": {
      "Tg": {
        "value": [
          71.9
        ],
        "unit": "°C"
      }
    },
    "analysis_with_hierarchical_structure": {
      "descriptive_text": "The material under investigation is an amorphous homopolymer synthesized from 2-tertbutylphenyl acrylate monomers, classified structurally as a polyacrylate. This sample represents a polymer system utilized within a benchmarking context as part of Test set No. 81. The thermal property data associated with this specimen was sourced from established literature, specifically Reference 13 of the Polymer Handbook, serving as a standard reference for evaluating structure-property relationships in substituted polyacrylates.",
      "reasoning_analysis": "Increasing Factors: The incorporation of the bulky 2-tertbutylphenyl side group serves as the primary mechanism for increasing Tg. The ortho-substitution of the tert-butyl group on the phenyl ring creates substantial steric hindrance proximal to the polymer backbone, severely restricting segmental rotation and free volume. Additionally, the rigidity of the aromatic ring itself reduces chain flexibility compared to aliphatic side chains. Decreasing Factors: The polyacrylate backbone possesses higher inherent flexibility compared to polymethacrylates or polystyrene due to the absence of an alpha-methyl group, which generally lowers the energy barrier for backbone motion. Furthermore, the ester linkage connecting the side group to the backbone introduces additional rotational degrees of freedom that could facilitate segmental mobility. The literature-based provenance suggests a standardized state rather than specific thermal annealing or quenching protocols, implying the Tg reflects intrinsic material properties rather than processing-induced physical aging. Dominant Factor: The steric constraints imposed by the ortho-tert-butyl phenyl moiety qualitatively dominate the thermal behavior. Despite the flexible acrylate backbone and ester linkage, the massive free volume exclusion and rotational barriers created by the bulky side group are expected to drive the Tg significantly higher than standard alkyl polyacrylates, establishing side-group rigidity as the governing factor."
    },
    "analysis_without_hierarchical_structure": {
      "descriptive_text": "The sample consists of a poly(2-tertbutylphenyl acrylate) homopolymer without any additional additives or fillers. The experimental glass transition temperature data for this material was sourced from reference literature within the Polymer Handbook and utilized as part of a standardized test set. This configuration represents a pure acrylic system where the backbone is modified exclusively by bulky ortho-tert-butylphenyl ester side groups.",
      "reasoning_analysis": "Increasing Factors: The presence of the bulky tert-butyl group at the ortho position of the phenyl ring introduces significant steric hindrance, which restricts the rotational freedom of the pendant group and couples with the backbone dynamics to reduce segmental mobility. The aromatic ring itself adds rigidity compared to aliphatic esters, inherently driving the Tg higher. Decreasing Factors: The polymer is an acrylate rather than a methacrylate, meaning the backbone lacks the alpha-methyl group that typically stiffens the chain via steric inhibition of rotation around the backbone bonds, acting to lower the Tg relative to analogous methacrylate systems. Additionally, the processing history indicates a literature-sourced baseline without specific thermal annealing or crosslinking steps that might otherwise restrict mobility further. Dominant Factor: The steric bulk and rigidity of the ortho-tert-butylphenyl side group qualitatively dominate the thermal transition behavior. While the acrylate backbone offers flexibility, the massive side group imposes significant rotational barriers that establish a Tg governed primarily by the side chain architecture rather than backbone flexibility or processing-induced morphological changes."
    }
  },
  {
    "doi": "10.1177/0021955X221144543",
    "title": "Glass transition of PLA-CO2 mixtures after solid-state saturation",
    "year": 2022,
    "chemical_composition": {
      "repeat_unit_psmiles": "[*]OC(C)C(=O)[*]",
      "monomers": [
        {
          "name": "Lactide",
          "smiles": "CC1OC(=O)C(=O)O1",
          "ratio_value": null,
          "ratio_unit": null
        }
      ],
      "additives": [
        {
          "name": "Carbon Dioxide",
          "smiles": "O=C=O",
          "type": "blowing agent",
          "amount_value": null,
          "amount_unit": null
        }
      ],
      "is_homopolymer": true
    },
    "processing_history": "Amorphous PLA (Ingeo 4060D). Hot-pressed samples. Saturated with CO2 at 25 °C, 3 MPa for 1 h. Tg measured by HPDSC at 5 K/min heating rate after cooling to 243.15 K.",
    "hierarchical_structure": "Amorphous PLA with inhomogeneous CO2 distribution.",
    "properties": {
      "Tg": {
        "value": [
          7.2
        ],
        "unit": "°C"
      }
    },
    "analysis_with_hierarchical_structure": {
      "descriptive_text": "The sample comprises an amorphous polylactide (PLA) homopolymer, specifically Ingeo 4060D, featuring a backbone derived from lactide monomers. Processing involved hot-pressing followed by saturation with carbon dioxide at 25 °C and 3 MPa for 1 hour, introducing the gas as a blowing agent within the matrix. Hierarchical analysis indicates an amorphous structure with an inhomogeneous CO2 distribution, and the thermal properties were characterized via high-pressure differential scanning calorimetry (HPDSC) at a heating rate of 5 K/min after cooling to 243.15 K.",
      "reasoning_analysis": "Increasing Factors: The polylactide backbone incorporates rigid ester linkages and methyl side groups that impose steric hindrance, restricting segmental rotation and establishing a moderate intrinsic baseline Tg relative to flexible aliphatic polymers. Additionally, the use of HPDSC implies measurement under pressure, which can slightly suppress free volume expansion compared to ambient conditions. Decreasing Factors: The saturation with carbon dioxide serves as a potent plasticization mechanism; the small CO2 molecules penetrate the polymer matrix, increasing free volume and lubricating chain segments, which drastically enhances mobility and lowers the Tg. The noted inhomogeneous distribution of CO2 may create localized regions of heightened mobility, further facilitating the transition at lower temperatures. Dominant Factor: While the PLA backbone provides intrinsic stiffness, the plasticization effect induced by the high-pressure CO2 saturation is the dominant factor. This interaction overwhelmingly reduces the energy barrier for segmental motion, qualitatively shifting the Tg significantly downward relative to neat, unsaturated amorphous PLA."
    },
    "analysis_without_hierarchical_structure": {
      "descriptive_text": "The investigated material is an amorphous poly(lactic acid) homopolymer, commercially identified as Ingeo 4060D, synthesized from lactide monomers. Sample preparation involved hot-pressing the polymer followed by saturation with carbon dioxide, utilized here as a blowing agent, at a pressure of 3 MPa and temperature of 25 °C for 1 hour. Thermal characterization was conducted using HPDSC with a heating rate of 5 K/min after cooling the sample to 243.15 K.",
      "reasoning_analysis": "Increasing Factors: The intrinsic chemical structure of the poly(lactic acid) backbone, characterized by ester linkages and methyl side groups, imposes steric hindrance that restricts segmental rotation, establishing a moderate baseline glass transition temperature. Additionally, the hot-pressing processing step may induce chain entanglements or residual physical constraints within the amorphous matrix that could theoretically limit mobility slightly relative to a solvent-cast equivalent. Decreasing Factors: The saturation with carbon dioxide at 3 MPa introduces a significant plasticization effect, as CO2 molecules occupy free volume and reduce intermolecular friction between polymer chains, thereby facilitating segmental motion at lower temperatures. Additionally, the explicitly amorphous nature of the Ingeo 4060D grade means there are no crystalline domains to physically crosslink or constrain the amorphous regions, which otherwise would tend to elevate the effective Tg. Dominant Factor: The plasticization induced by the high-pressure carbon dioxide saturation is the dominant factor governing the thermal behavior. Although the polymer backbone provides inherent rigidity, the mobilization of chain segments due to the dissolved gas molecules overwhelmingly depresses the glass transition temperature relative to the neat polymer state."
    }
  },
  {
    "doi": null,
    "title": "Elevated temperature adhesion of bioinspired polymeric micropatterns to glass",
    "year": null,
    "chemical_composition": {
      "repeat_unit_psmiles": "O[Si](C)(C)",
      "monomers": [
        {
          "name": "Dimethylsiloxane",
          "smiles": "O[Si](C)(C)",
          "ratio_value": null,
          "ratio_unit": null
        }
      ],
      "additives": [
        {
          "name": "Curing agent",
          "type": "crosslinker",
          "amount_value": 1,
          "amount_unit": "weight part per 10 parts base"
        }
      ],
      "is_homopolymer": true
    },
    "processing_history": "PDMS prepolymer (Sylgard 184) mixed 10:1 base to curing agent, degassed, cured at 75 °C for 24 h. Tg measured by DMTA (Q800) from -100 to 120 °C at 3 K/min, 1.0 Hz, tensile mode, N2 atmosphere.",
    "hierarchical_structure": "Amorphous elastomer.",
    "properties": {
      "Tg": {
        "value": [
          -28
        ],
        "unit": "°C"
      }
    },
    "analysis_with_hierarchical_structure": {
      "descriptive_text": "The sample consists of an amorphous polydimethylsiloxane (PDMS) elastomer, specifically Sylgard 184, formulated as a homopolymer network. The material was prepared by mixing the PDMS prepolymer base with a curing agent at a weight ratio of 10:1, followed by degassing and thermal curing at 75 °C for 24 hours to establish a crosslinked structure. The viscoelastic properties, including the glass transition temperature, were characterized using dynamic mechanical thermal analysis (DMTA) in tensile mode at a frequency of 1.0 Hz and a heating rate of 3 K/min under a nitrogen atmosphere.",
      "reasoning_analysis": "Increasing Factors: The incorporation of a curing agent to form a crosslinked network restricts the long-range segmental motion of the polymer chains. This crosslinking density, established during the 24-hour thermal cure at 75 °C, reduces the free volume available for chain rearrangement and limits the configurational entropy, which qualitatively acts to elevate the glass transition temperature relative to the uncrosslinked prepolymer. Decreasing Factors: The fundamental chemical structure of the polydimethylsiloxane backbone features silicon-oxygen bonds with low rotational energy barriers and large bond angles, imparting exceptional chain flexibility. Additionally, the small methyl side groups provide minimal steric hindrance compared to bulkier substituents, allowing for easy segmental rotation even at cryogenic temperatures. Dominant Factor: The intrinsic high flexibility of the siloxane backbone is the dominant factor governing the thermal behavior. While the crosslinking introduced during processing imposes some constraints on chain mobility, the inherent low energy barrier for bond rotation in the Si-O-Si structure ensures that the glass transition temperature remains extremely low, characteristic of elastomeric behavior well below room temperature."
    },
    "analysis_without_hierarchical_structure": {
      "descriptive_text": "The sample comprises a polydimethylsiloxane homopolymer matrix derived from Sylgard 184 prepolymer, incorporated with a curing agent functioning as a crosslinker at a weight ratio of 10 parts base to 1 part agent. The mixture was degassed to eliminate voids and thermally cured at 75 °C for 24 hours to finalize the network architecture. Thermal mechanical characterization was performed via dynamic mechanical thermal analysis using a Q800 instrument, sweeping from -100 to 120 °C at 3 K/min with a frequency of 1.0 Hz in tensile mode under a nitrogen atmosphere.",
      "reasoning_analysis": "Increasing Factors: The introduction of a curing agent establishes covalent crosslinks between polymer chains, creating a three-dimensional network that restricts segmental mobility and reduces free volume, thereby driving the Tg upward relative to the linear prepolymer. Decreasing Factors: The fundamental chemical structure of the polydimethylsiloxane backbone, characterized by flexible Si-O bonds with low rotational energy barriers and large bond angles, promotes exceptional chain mobility and high free volume, which drastically depresses the Tg. Additionally, the small methyl side groups offer minimal steric hindrance compared to bulkier substituents. Dominant Factor: The intrinsic flexibility of the siloxane backbone is the qualitatively dominant factor; despite the topological constraints imposed by the crosslinking network formed during curing, the low energy barrier for bond rotation ensures the material maintains a glass transition temperature significantly below room temperature."
    }
  },
  {
    "doi": null,
    "title": "Relation of glass transition temperature to the hydrogen-bonding degree and energy in poly(N-vinyl pyrrolidone) blends with hydroxyl-containing plasticizers. Part 1. Effects of hydroxyl group number in plasticizer molecule",
    "year": 2000,
    "chemical_composition": {
      "repeat_unit_psmiles": "[*]CCO[*]",
      "monomers": [
        {
          "name": "Ethylene oxide",
          "smiles": "C1CO1",
          "ratio_value": null,
          "ratio_unit": null
        }
      ],
      "additives": [],
      "is_homopolymer": true
    },
    "processing_history": "PEG-400 (Mw = 400 g/mol) obtained from Fluka, used as received. Tg measured by DSC (Mettler TA 4000/DSC 30) at 20 °C/min heating rate under Argon purge (50 ml/min). Samples quench cooled to -100 °C and heated to 220 °C. Value listed in Table 1.",
    "hierarchical_structure": "Short-chain poly(ethylene glycol). Hydroxyl-terminated. Amorphous.",
    "properties": {
      "Tg": {
        "value": [
          -67.1
        ],
        "unit": "°C"
      }
    },
    "analysis_with_hierarchical_structure": {
      "descriptive_text": "The sample consists of a short-chain, hydroxyl-terminated poly(ethylene glycol) homopolymer derived from ethylene oxide monomers, with a molecular weight of 400 g/mol. Commercially sourced from Fluka and used as received, the material exhibits an amorphous hierarchical structure. Thermal characterization was performed using differential scanning calorimetry (DSC) with a Mettler TA 4000/DSC 30 instrument under an Argon purge at a heating rate of 20 °C/min, following a thermal history where samples were quench cooled to -100 °C and subsequently heated to 220 °C.",
      "reasoning_analysis": "Increasing Factors: The presence of terminal hydroxyl groups enables intermolecular hydrogen bonding, which can restrict segmental mobility and theoretically elevate the Tg relative to non-polar analogues. Additionally, the polar ether linkages introduce dipole-dipole interactions that may slightly hinder chain rotation. Decreasing Factors: The extremely low molecular weight (400 g/mol) results in a high concentration of chain ends, significantly increasing free volume according to the Fox-Flory relationship, which drastically lowers the Tg. The poly(ethylene oxide) backbone contains flexible ether linkages with low rotational energy barriers, facilitating chain mobility. Furthermore, the hygroscopic nature of PEG used as received suggests potential water absorption acting as a potent plasticizer, and the quench cooling protocol may trap excess free volume in the amorphous state. Dominant Factor: The combination of the flexible ether backbone and the substantial free volume contribution from the low molecular weight oligomeric status qualitatively dominates the thermal behavior, driving the Tg to values significantly lower relative to high-molecular-weight counterparts despite the potential for hydrogen bonding."
    },
    "analysis_without_hierarchical_structure": {
      "descriptive_text": "The sample comprises a polyethylene glycol homopolymer with a molecular weight of 400 g/mol, derived from ethylene oxide monomers. Commercially sourced from Fluka, the material was utilized directly as received without additional purification or drying steps. Thermal analysis was conducted using differential scanning calorimetry on a Mettler TA 4000/DSC 30 instrument, employing a heating rate of 20 °C/min under an Argon purge of 50 ml/min, following a quench cooling protocol to -100 °C and subsequent heating to 220 °C.",
      "reasoning_analysis": "Increasing Factors: The presence of ether linkages within the polymer backbone introduces dipole-dipole interactions between chains, which increases the cohesive energy density and provides some resistance to segmental mobility compared to purely hydrocarbon chains. Additionally, the inert Argon atmosphere during measurement prevents oxidative crosslinking that could otherwise artificially restrict chain motion and elevate the transition temperature. Decreasing Factors: The low molecular weight of 400 g/mol results in a high concentration of chain ends, which significantly increases free volume according to the Fox-Flory relationship, thereby depressing the Tg. Furthermore, the flexible C-O-C bond angles in the backbone facilitate easy rotation, and the \"used as received\" processing condition implies potential moisture absorption, where water molecules act as effective plasticizers to further reduce intermolecular friction. Dominant Factor: The oligomeric nature of the sample, characterized by the low molecular weight and consequent high free volume from chain ends, qualitatively dominates the thermal behavior, establishing a baseline Tg significantly lower than high molecular weight polyethylene oxide, potentially compounded by the plasticizing effect of residual moisture due to the lack of drying."
    }
  },
  {
    "doi": "10.1007/s10853-021-06501-0",
    "title": "Production of polylactic acid aerogels via phase separation and supercritical $\\mathbf { C O } _ { 2 }$ drying: thermodynamic analysis of the gelation and drying process",
    "year": 2021,
    "chemical_composition": {
      "repeat_unit_psmiles": "[*]OC(C)C(=O)[*]",
      "monomers": [
        {
          "name": "L-Lactide",
          "smiles": "CC1OC(=O)C(C)OC1=O",
          "ratio_value": null,
          "ratio_unit": null
        }
      ],
      "additives": [],
      "is_homopolymer": true
    },
    "processing_history": "Polymer supplied by Natureworks (Brand 2500HP). Tg measured by DSC at ambient pressure using DSC Q2000 device (TA Instruments). Measurements repeated three times. Own measurements.",
    "hierarchical_structure": "Semicrystalline. Degree of crystallinity (Xc) = 32.1% ± 1.1%. Mw = 116 kg/mol. D-isomer content = 0.4 mol%.",
    "properties": {
      "Tg": {
        "value": [
          62.2
        ],
        "unit": "°C"
      }
    },
    "analysis_with_hierarchical_structure": {
      "descriptive_text": "The sample comprises a semicrystalline poly(L-lactide) homopolymer supplied by Natureworks (Brand 2500HP), featuring a weight-average molecular weight (Mw) of 116 kg/mol and a high stereoregularity with a D-isomer content of 0.4 mol%. The material exhibits a degree of crystallinity (Xc) of 32.1% ± 1.1%. Thermal characterization was performed using differential scanning calorimetry (DSC) at ambient pressure with a TA Instruments Q2000 device, where data were collected through triplicate measurements in this study.",
      "reasoning_analysis": "Increasing Factors: The high molecular weight (116 kg/mol) significantly reduces the concentration of chain ends, thereby minimizing free volume contributions that typically lower the glass transition temperature according to the Fox-Flory relationship. Additionally, the semicrystalline morphology with 32.1% crystallinity imposes physical constraints on the amorphous phase through tie molecules and the formation of a rigid amorphous fraction, which restricts segmental mobility and tends to shift the transition to higher temperatures. The high optical purity (0.4 mol% D-isomer) further supports efficient packing and crystalline constraints. Decreasing Factors: The aliphatic polyester backbone contains flexible ester linkages and methyl side groups that allow for segmental rotation, inherently limiting the stiffness compared to aromatic polymers. Furthermore, the absence of reinforcing fillers or crosslinking agents means that chain mobility is governed primarily by entanglements and crystalline constraints rather than chemical fixation. Dominant Factor: The high molecular weight ensures that the glass transition temperature is not suppressed by chain-end effects, placing it at the asymptotic limit for this chemistry; however, the significant crystalline fraction acts as the dominant structural factor by physically constraining the amorphous domains, thereby defining the upper bound of the segmental mobility threshold for this specific sample."
    },
    "analysis_without_hierarchical_structure": {
      "descriptive_text": "The sample comprises a poly(L-lactide) homopolymer commercially obtained from Natureworks under the brand designation 2500HP, with no additional additives incorporated into the matrix. Thermal characterization was performed using a TA Instruments Q2000 differential scanning calorimeter at ambient pressure, wherein the glass transition temperature was evaluated through three repeated measurements to ensure experimental consistency.",
      "reasoning_analysis": "Increasing Factors: The chemical composition features methyl side groups attached to the polymer backbone, which introduce steric hindrance that restricts segmental rotation and inherently elevates the glass transition temperature relative to unsubstituted polyesters. Furthermore, the commercial grade designation 2500HP implies a high molecular weight, which typically increases Tg according to the Fox-Flory relationship until reaching a plateau. Decreasing Factors: The presence of ester linkages in the backbone provides a degree of flexibility compared to aromatic systems, potentially lowering the baseline Tg. Additionally, the processing history does not explicitly specify a drying step prior to measurement; given the hygroscopic nature of polylactide, residual moisture absorbed during supply or storage could act as a plasticizer, increasing free volume and depressing the Tg. Dominant Factor: The steric hindrance imposed by the methyl side groups on the polymer backbone is the dominant intrinsic factor defining the high-temperature baseline of the glass transition, although the extrinsic factor of potential moisture plasticization arising from the unspecified drying history remains a critical variable that could suppress the final observed value."
    }
  },
  {
    "doi": "10.1177/0021955X221144543",
    "title": "Glass transition of PLA-CO2 mixtures after solid-state saturation",
    "year": 2022,
    "chemical_composition": {
      "repeat_unit_psmiles": "[*]OC(C)C(=O)[*]",
      "monomers": [
        {
          "name": "Lactide",
          "smiles": "CC1OC(=O)C(=O)O1",
          "ratio_value": null,
          "ratio_unit": null
        }
      ],
      "additives": [
        {
          "name": "Carbon Dioxide",
          "smiles": "O=C=O",
          "type": "blowing agent",
          "amount_value": null,
          "amount_unit": null
        }
      ],
      "is_homopolymer": true
    },
    "processing_history": "Amorphous PLA (Ingeo 4060D). Hot-pressed samples. Saturated with CO2 at 25 °C, 3 MPa for 30 min. Tg measured by HPDSC at 5 K/min heating rate after cooling to 243.15 K.",
    "hierarchical_structure": "Amorphous PLA with inhomogeneous CO2 distribution (surface saturated, core less saturated).",
    "properties": {
      "Tg": {
        "value": [
          10.0
        ],
        "unit": "°C"
      }
    },
    "analysis_with_hierarchical_structure": {
      "descriptive_text": "The sample comprises an amorphous polylactide (PLA) homopolymer, identified as Ingeo 4060D, constructed from lactide repeat units. Processing involved hot-pressing the material followed by saturation with carbon dioxide at 25 °C and 3 MPa for 30 minutes, introducing the gas as a blowing agent within the matrix. Hierarchical analysis indicates an amorphous structure featuring an inhomogeneous CO2 distribution, characterized by a saturated surface layer and a less saturated core. Thermal characterization was performed using high-pressure differential scanning calorimetry (HPDSC) at a heating rate of 5 K/min after cooling the sample to 243.15 K.",
