Repository: hhtrick/HHT-code

# HHT training framework

This directory contains model training, embedding precomputation, inference, article-level baselines and the curated datasets. All commands below assume that the working directory is `train_code/`.

## 3. Datasets and fixed partitions

Each main dataset is a JSON array at `dataset/{property}/{property}.json`. Entries contain source metadata, `chemical_composition`, `processing_history`, `hierarchical_structure`, `properties`, and two generated-analysis objects. Targets are stored as `properties[property]["value"]`; source metadata and target values are not predictive input fields.

| Property | Train | Validation | Test | Total |
|---|---:|---:|---:|---:|

File: train_code/dataset/Tg/Tg.json (part 141 of 235)
[
      "reasoning_analysis": "Increasing Factors: The polylactide backbone possesses inherent rigidity due to the ester linkages and the steric hindrance provided by the methyl side groups, which establishes a moderate baseline glass transition temperature relative to flexible aliphatic polyesters. Additionally, the core region of the sample, described as less saturated with CO2, retains a higher local Tg closer to that of neat PLA compared to the surface, contributing to a higher effective transition temperature in the bulk interior. Decreasing Factors: The introduction of carbon dioxide during the saturation processing acts as a potent molecular plasticizer, significantly increasing the free volume within the polymer matrix and enhancing segmental chain mobility, which strongly depresses the Tg. Furthermore, the completely amorphous hierarchical structure lacks crystalline domains that would otherwise physically crosslink the amorphous chains and restrict mobility, allowing for a more pronounced plasticization effect throughout the non-crystalline regions. Dominant Factor: The plasticization effect induced by the high-pressure CO2 saturation is the dominant factor governing the Tg behavior. While the inherent backbone rigidity of PLA sets a baseline, the substantial increase in free volume and chain lubrication provided by the dissolved gas, particularly in the saturated surface regions, qualitatively overrides the intrinsic thermal properties of the neat polymer, leading to a significant reduction in the observed glass transition temperature."
    },
    "analysis_without_hierarchical_structure": {
      "descriptive_text": "The sample consists of an amorphous poly(lactic acid) homopolymer derived from lactide monomers, identified as the Ingeo 4060D grade. The material was fabricated into hot-pressed samples and subsequently saturated with carbon dioxide acting as a blowing agent at 25 °C and 3 MPa for 30 minutes. The glass transition temperature was evaluated using high-pressure differential scanning calorimetry at a heating rate of 5 K/min following a cooling cycle to 243.15 K.",
      "reasoning_analysis": "Increasing Factors: The poly(lactic acid) backbone possesses inherent structural rigidity attributed to the methyl side groups and polar ester linkages, which restrict segmental rotation through steric hindrance and intermolecular dipole interactions. Additionally, the hot-pressing process ensures a consolidated bulk morphology that maintains these intrinsic chain constraints. Decreasing Factors: The saturation with carbon dioxide introduces small gas molecules into the polymer matrix, which act as potent plasticizers by increasing the fractional free volume and lubricating polymer chain segments. This solvation effect reduces the energy required for cooperative segmental motion, thereby depressing the glass transition temperature. Dominant Factor: The plasticization effect induced by the dissolved carbon dioxide during the saturation processing history qualitatively dominates the thermal behavior. While the PLA backbone establishes a moderate baseline rigidity, the introduction of low-molecular-weight CO2 molecules significantly enhances chain mobility, leading to a net reduction in the glass transition temperature relative to the neat, unprocessed polymer."
    }
  },
  {
    "doi": "10.1177/0021955X221144543",
    "title": "Glass transition of PLA-CO2 mixtures after solid-state saturation",
    "year": 2022,
    "chemical_composition": {
      "repeat_unit_psmiles": "[*]OC(C)C(=O)[*]",
      "monomers": [
        {
          "name": "Lactide",
          "smiles": "CC1OC(=O)C(=O)O1",
          "ratio_value": null,
          "ratio_unit": null
        }
      ],
      "additives": [],
      "is_homopolymer": true
    },
    "processing_history": "Amorphous PLA (Ingeo 4060D, 12% D-content). Hot-pressed into 10 mm x 18 mm x 0.55 mm samples. No CO2 saturation (Reference). Tg measured by High-Pressure DSC (HPDSC) at 5 K/min heating rate after cooling to 243.15 K.",
    "hierarchical_structure": "Amorphous polylactide. Mw = 217,000 g/mol, PDI = 1.84.",
    "properties": {
      "Tg": {
        "value": [
          59.0
        ],
        "unit": "°C"
      }
    },
    "analysis_with_hierarchical_structure": {
      "descriptive_text": "The investigated sample is an amorphous polylactide (PLA) homopolymer, commercially identified as Ingeo 4060D, possessing a weight-average molecular weight (Mw) of 217,000 g/mol and a polydispersity index (PDI) of 1.84. Composed primarily of lactide monomers with a 12% D-isomer content, the material exhibits an amorphous hierarchical structure. Specimens were prepared by hot-pressing into dimensions of 10 mm x 18 mm x 0.55 mm without CO2 saturation, serving as a reference condition. Thermal characterization was conducted via High-Pressure Differential Scanning Calorimetry (HPDSC) at a heating rate of 5 K/min following cooling to 243.15 K.",
      "reasoning_analysis": "Increasing Factors: The high weight-average molecular weight (217,000 g/mol) minimizes the concentration of chain ends, thereby reducing excess free volume and restricting segmental mobility according to the Fox-Flory relationship. Additionally, the utilization of High-Pressure DSC (HPDSC) during characterization imposes external pressure that compresses free volume, inherently shifting the observed glass transition to higher temperatures. The rigid ester linkages within the polymer backbone also contribute to restricted chain mobility relative to more flexible polyolefins. Decreasing Factors: The presence of 12% D-isomers introduces stereochemical irregularities along the chain compared to purely isotactic polylactide, which disrupts packing efficiency and may slightly increase free volume within the amorphous phase. Furthermore, the polydispersity index of 1.84 indicates a distribution containing lower molecular weight fractions that exhibit higher mobility than the bulk average. Dominant Factor: The high molecular weight is the dominant intrinsic factor, ensuring the polymer exhibits the characteristic plateau Tg of PLA without significant depression from chain-end effects. However, the extrinsic condition of high pressure during measurement qualitatively dominates the observed thermal behavior, yielding a higher Tg value compared to standard atmospheric pressure characterization, while the absence of CO2 plasticization preserves the intrinsic stiffness of the matrix."
    },
    "analysis_without_hierarchical_structure": {
      "descriptive_text": "The sample comprises an amorphous polylactide homopolymer, specifically Ingeo 4060D, characterized by a D-isomer content of 12%. The material was processed by hot-pressing into rectangular specimens with dimensions of 10 mm by 18 mm by 0.55 mm. Serving as a reference specimen, the sample underwent no CO2 saturation treatment prior to analysis. The glass transition temperature was subsequently determined using High-Pressure Differential Scanning Calorimetry with a heating rate of 5 K/min following a cooling cycle to 243.15 K.",
      "reasoning_analysis": "Increasing Factors: The absence of CO2 saturation ensures that no external plasticizing agents are present to expand free volume, thereby preserving a higher glass transition temperature compared to gas-treated variants. Additionally, the ester linkages in the backbone provide inherent chain stiffness that restricts segmental mobility. Decreasing Factors: The 12% D-isomer content introduces stereoirregularities that disrupt efficient chain packing and increase fractional free volume relative to isotactic polylactide, qualitatively lowering the transition temperature. Furthermore, the amorphous morphology resulting from the hot-pressing history lacks crystalline constraints that would otherwise restrict segmental mobility. Dominant Factor: The stereochemical composition defined by the 12% D-content is the dominant factor, as it fundamentally dictates the chain packing efficiency and free volume landscape, establishing a lower baseline Tg compared to stereoregular counterparts regardless of the absence of plasticizers."
    }
  },
  {
    "doi": "10.1007/s10853-021-06501-0",
    "title": "Production of polylactic acid aerogels via phase separation and supercritical $\\mathbf { C O } _ { 2 }$ drying: thermodynamic analysis of the gelation and drying process",
    "year": 2021,
    "chemical_composition": {
      "repeat_unit_psmiles": "[*]OC(C)C(=O)[*]",
      "monomers": [
        {
          "name": "L-Lactide",
          "smiles": "CC1OC(=O)C(C)OC1=O",
          "ratio_value": 88,
          "ratio_unit": "mol%"
        },
        {
          "name": "D-Lactide",
          "smiles": "CC1OC(=O)C(C)OC1=O",
          "ratio_value": 12,
          "ratio_unit": "mol%"
        }
      ],
      "additives": [],
      "is_homopolymer": false
    },
    "processing_history": "Polymer supplied by Natureworks (Brand 4060D). Tg measured by DSC at ambient pressure using DSC Q2000 device (TA Instruments). Measurements repeated three times. Own measurements.",
    "hierarchical_structure": "Amorphous. Degree of crystallinity (Xc) = 0%. Mw = 119 kg/mol. D-isomer content = 12.0 mol%.",
    "properties": {
      "Tg": {
        "value": [
          57.3
        ],
        "unit": "°C"
      }
    },
    "analysis_with_hierarchical_structure": {
      "descriptive_text": "The sample is a commercial poly(lactic acid) stereocopolymer supplied by Natureworks under the brand designation 4060D, composed of 88 mol% L-lactide and 12 mol% D-lactide monomers. Structural characterization indicates an amorphous morphology with 0% crystallinity and a weight-average molecular weight (Mw) of 119 kg/mol. Thermal properties were evaluated using differential scanning calorimetry (DSC) on a TA Instruments Q2000 device at ambient pressure, with measurements repeated three times to ensure reproducibility.",
      "reasoning_analysis": "Increasing Factors: The high weight-average molecular weight (119 kg/mol) significantly reduces the concentration of chain ends, minimizing excess free volume and stabilizing the Tg at the high-molecular-weight plateau. Additionally, the presence of polar ester groups along the backbone facilitates dipole-dipole interactions, while the methyl side groups introduce steric hindrance, both of which restrict segmental mobility and drive the Tg upward. Decreasing Factors: The incorporation of 12 mol% D-lactide disrupts the stereoregularity of the polymer chain compared to pure isotactic PLLA, reducing packing efficiency and intermolecular cohesion within the amorphous phase. Furthermore, the completely amorphous structure (0% crystallinity) lacks the rigid amorphous fraction typically associated with crystalline lamellae, which otherwise constrains chain mobility and elevates the apparent transition temperature. Dominant Factor: The intrinsic stiffness of the poly(lactic acid) backbone establishes the fundamental temperature range for the transition; however, the high molecular weight is the dominant factor ensuring the Tg remains at its plateau value, preventing the depression typically associated with lower molecular weight chains, while the D-isomer content ensures the measurement reflects the mobile amorphous phase without crystalline constraints."
    },
    "analysis_without_hierarchical_structure": {
      "descriptive_text": "The sample comprises a poly(lactic acid) copolymer consisting of 88 mol% L-Lactide and 12 mol% D-Lactide monomers, sourced commercially from Natureworks under the brand designation 4060D. The material was analyzed in its as-received state without the addition of external fillers or plasticizers. Thermal characterization was conducted using differential scanning calorimetry on a TA Instruments Q2000 device at ambient pressure, with the measurement sequence repeated three times to ensure experimental reproducibility.",
      "reasoning_analysis": "Increasing Factors: The poly(lactic acid) backbone exhibits inherent stiffness due to the presence of polar ester linkages and methyl side groups, which impose steric hindrance and restrict segmental rotation, thereby intrinsically driving the Tg higher. Decreasing Factors: The incorporation of 12 mol% D-Lactide into the predominantly L-Lactide chain introduces stereochemical irregularities that disrupt efficient chain packing and reduce crystallinity compared to a purely isotactic homopolymer, effectively increasing the free volume within the amorphous phase. Dominant Factor: The stereochemical disruption caused by the D-Lactide comonomer qualitatively dominates the thermal behavior by reducing the cohesive energy density and packing efficiency relative to a stereoregular homopolymer, leading to a net depression in Tg compared to pure PLLA despite the rigid backbone structure."
    }
  },
  {
    "doi": "10.1039/c6nr04459j",
    "title": "Scaled down glass transition temperature in confined polymer nanofibers†",
    "year": 2016,
    "chemical_composition": {
      "repeat_unit_psmiles": "[*]CC(C)(C(=O)OC)[*]",
      "monomers": [
        {
          "name": "Methyl methacrylate",
          "smiles": "CC(=C)C(=O)OC",
          "ratio_value": null,
          "ratio_unit": null
        }
      ],
      "additives": [],
      "is_homopolymer": true
    },
    "processing_history": "PMMA synthesized by RAFT polymerization at 353 K using CPDN and AIBN in anisole. Mn = 140 kg/mol. Bulk film cast on PVA, dried 24 h. Annealed at 453 K under vacuum for 24 h, slowly cooled to room temperature (<1 K/min). Tg measured by DSC (TA Q200) at 10 K/min heating rate under N2 flow.",
    "hierarchical_structure": "Bulk amorphous PMMA film. Mn = 140 kg/mol, PDI 1.2-1.4. Stereoregularity: 35% isotactic, 4% atactic, 61% syndiotactic.",
    "properties": {
      "Tg": {
        "value": [
          126.9
        ],
        "unit": "°C"
      }
    },
    "analysis_with_hierarchical_structure": {
      "descriptive_text": "The sample comprises a bulk amorphous poly(methyl methacrylate) (PMMA) homopolymer film with a number-average molecular weight (Mn) of 140 kg/mol and a polydispersity index (PDI) ranging from 1.2 to 1.4. Synthesized via reversible addition-fragmentation chain-transfer (RAFT) polymerization at 353 K using CPDN and AIBN in anisole, the polymer exhibits a stereoregularity consisting of 35% isotactic, 4% atactic, and 61% syndiotactic triads. The material was processed by casting a bulk film on a poly(vinyl alcohol) substrate, drying for 24 hours, and subsequently annealing at 453 K under vacuum for 24 hours followed by slow cooling to room temperature at a rate less than 1 K/min. Thermal characterization was performed using differential scanning calorimetry (DSC) with a heating rate of 10 K/min under a nitrogen flow.",
      "reasoning_analysis": "Increasing Factors: The high number-average molecular weight (140 kg/mol) significantly reduces the concentration of chain ends, minimizing free volume contributions associated with chain termini according to the Fox-Flory relationship, thereby maximizing the baseline Tg. Additionally, the stereoregularity is predominantly syndiotactic (61%), and syndiotactic configurations inherently impose greater steric hindrance to backbone rotation compared to isotactic arrangements, driving the Tg upward. Decreasing Factors: The presence of a substantial isotactic fraction (35%) introduces regions of lower steric constraint relative to a purely syndiotactic chain, slightly moderating the overall rigidity. Furthermore, the processing history specifies a very slow cooling rate (<1 K/min) following annealing; this permits extensive structural relaxation and free volume reduction during the transition, which typically results in a lower observed Tg compared to samples cooled at standard or rapid rates. Dominant Factor: The intrinsic chain stiffness derived from the high molecular weight and the majority syndiotactic microstructure qualitatively dominates the thermal behavior. While the slow cooling rate may depress the measured value relative to a quenched state, the fundamental resistance to segmental motion provided by the syndiotactic-rich, high-molecular-weight backbone establishes the primary determinant of the glass transition temperature."
    },
    "analysis_without_hierarchical_structure": {
      "descriptive_text": "The sample consists of a poly(methyl methacrylate) homopolymer with a number-average molecular weight of 140 kg/mol, synthesized via reversible addition-fragmentation chain-transfer polymerization using CPDN and AIBN in anisole at 353 K. The material was processed into a bulk film cast on a polyvinyl alcohol substrate, followed by drying for 24 hours. Subsequently, the film underwent thermal annealing at 453 K under vacuum for 24 hours and was slowly cooled to room temperature at a rate less than 1 K/min. The glass transition temperature was characterized using differential scanning calorimetry at a heating rate of 10 K/min under a nitrogen atmosphere.",
      "reasoning_analysis": "Increasing Factors: The chemical composition features bulky alpha-methyl and ester side groups on the polymer backbone, which impose significant steric hindrance and restrict segmental rotation, intrinsically driving the Tg upward. Additionally, the high molecular weight of 140 kg/mol minimizes the concentration of chain ends, reducing excess free volume compared to lower molecular weight analogs. The processing history further elevates the Tg; specifically, the vacuum annealing above the transition temperature followed by extremely slow cooling allows the polymer chains to relax into a dense, equilibrium state, minimizing free volume and preventing solvent plasticization from residual anisole. Decreasing Factors: The linear architecture of the homopolymer lacks covalent crosslinks, which would otherwise impose topological constraints and further restrict chain mobility. Furthermore, despite the high molecular weight, the presence of chain ends inherent to linear polymers still contributes a marginal amount of free volume compared to an infinite chain, and the predominantly atactic configuration resulting from radical polymerization may yield a lower Tg compared to highly syndiotactic stereoregular variants. Dominant Factor: The intrinsic steric rigidity provided by the alpha-methyl and ester groups establishes the fundamental high-Tg baseline for the material; however, the rigorous thermal history involving vacuum annealing and slow cooling is the dominant factor governing the final thermodynamic state, ensuring the observed Tg reflects the maximized density limit rather than being depressed by non-equilibrium free volume."
    }
  },
  {
    "doi": "10.1039/c6nr04459j",
    "title": "Scaled down glass transition temperature in confined polymer nanofibers†",
    "year": 2016,
    "chemical_composition": {
      "repeat_unit_psmiles": "[*]CC(C)(C(=O)OC)[*]",
      "monomers": [
        {
          "name": "Methyl methacrylate",
          "smiles": "CC(=C)C(=O)OC",
          "ratio_value": null,
          "ratio_unit": null
        }
      ],
      "additives": [],
      "is_homopolymer": true
    },
    "processing_history": "PMMA synthesized by RAFT polymerization at 353 K using CPDN and AIBN in anisole. Mn = 140 kg/mol. Bulk film cast on PVA, dried 24 h. Annealed at 453 K under vacuum for 24 h, slowly cooled to room temperature (<1 K/min). Tg (T_alpha) measured by Dielectric Relaxation Spectroscopy (DRS, Novocontrol Concept-80) at 175 Hz frequency, temperature scan 273-453 K.",
    "hierarchical_structure": "Bulk amorphous PMMA film. Mn = 140 kg/mol, PDI 1.2-1.4. Stereoregularity: 35% isotactic, 4% atactic, 61% syndiotactic.",
    "properties": {
      "Tg": {
        "value": [
          129.9
        ],
        "unit": "°C"
      }
    },
    "analysis_with_hierarchical_structure": {
      "descriptive_text": "The sample consists of a bulk amorphous poly(methyl methacrylate) homopolymer film with a number-average molecular weight of 140 kg/mol and a polydispersity index ranging from 1.2 to 1.4. The polymer chain stereoregularity is characterized by 61% syndiotactic, 35% isotactic, and 4% atactic triads. Synthesis was achieved via reversible addition-fragmentation chain-transfer polymerization at 353 K using CPDN and AIBN in anisole, followed by casting into a bulk film on poly(vinyl alcohol) and drying for 24 hours. The material underwent thermal annealing at 453 K under vacuum for 24 hours and was subsequently cooled to room temperature at a rate below 1 K/min. The alpha-relaxation associated with the glass transition was characterized using Dielectric Relaxation Spectroscopy at 175 Hz across a temperature range of 273 to 453 K.",
      "reasoning_analysis": "Increasing Factors: The presence of bulky alpha-methyl and ester side groups on the polymer backbone imposes significant steric hindrance, restricting segmental rotation and intrinsically elevating the Tg. The predominance of syndiotactic sequences generally correlates with a higher Tg compared to isotactic configurations due to differences in packing efficiency and free volume. Furthermore, the processing history involving slow cooling after annealing allows for structural relaxation and free volume reduction, which shifts the Tg to higher temperatures, while the high measurement frequency in DRS kinetically shifts the observed relaxation peak upward relative to quasi-static methods. Decreasing Factors: The presence of isotactic triads introduces sequences that typically exhibit lower thermal stability and higher free volume compared to syndiotactic sequences, preventing the Tg from reaching the theoretical maximum of a purely syndiotactic system. Additionally, although the molecular weight is high, the presence of any remaining chain ends relative to an infinite chain length contributes a negligible but finite amount of free volume compared to a completely entangled network. Dominant Factor: The intrinsic chain stiffness dictated by the PMMA chemistry and the syndiotactic-rich stereoregularity establish the primary baseline for the Tg. However, the thermal history, specifically the slow cooling rate following high-temperature annealing, is the dominant processing factor that ensures the measured Tg reflects a densified, near-equilibrium state rather than a quenched, free-volume-rich state, thereby maximizing the observed transition temperature relative to rapidly cooled counterparts."
    },
    "analysis_without_hierarchical_structure": {
      "descriptive_text": "The sample consists of a poly(methyl methacrylate) homopolymer synthesized via reversible addition-fragmentation chain-transfer polymerization at 353 K using CPDN as the chain transfer agent and AIBN as the initiator in anisole solvent, yielding a number-average molecular weight of 140 kg/mol. The material was processed into a bulk film cast on a polyvinyl alcohol substrate, dried for 24 hours, and subsequently annealed at 453 K under vacuum for 24 hours before being slowly cooled to room temperature at a rate below 1 K/min. The glass transition temperature was characterized using Dielectric Relaxation Spectroscopy at a frequency of 175 Hz over a temperature range of 273 to 453 K.",
      "reasoning_analysis": "Increasing Factors: The inherent chemical structure of poly(methyl methacrylate), specifically the presence of the alpha-methyl group and the bulky ester side chain, imposes significant steric hindrance that restricts backbone rotation and intrinsically elevates the glass transition temperature. Additionally, the high number-average molecular weight of 140 kg/mol ensures the polymer is well above the critical molecular weight threshold, minimizing free volume contributions from chain ends, while the processing history involving vacuum annealing above the transition temperature followed by slow cooling allows for significant structural relaxation and free volume reduction, further shifting the transition higher. The use of Dielectric Relaxation Spectroscopy at 175 Hz also probes faster relaxation modes compared to quasi-static methods, qualitatively resulting in a higher observed transition temperature. Decreasing Factors: The use of anisole solvent during synthesis and film casting introduces a potential risk of residual solvent plasticization which would increase free volume and depress the glass transition temperature, although the rigorous vacuum annealing aims to mitigate this. Furthermore, the finite molecular weight inherently results in a lower glass transition temperature compared to the theoretical infinite chain limit due to chain end effects, though this is negligible at this molecular weight. Dominant Factor: The intrinsic steric rigidity of the polymer backbone establishes the primary high-temperature baseline for the glass transition, while the combination of high molecular weight and the slow cooling thermal history ensures the material reaches a dense, equilibrium-like state that maximizes the observed transition temperature relative to quenched or lower molecular weight counterparts."
    }
  },
  {
    "doi": "10.1177/0021955X221144543",
    "title": "Glass transition of PLA-CO2 mixtures after solid-state saturation",
    "year": 2022,
    "chemical_composition": {
      "repeat_unit_psmiles": "[*]OC(C)C(=O)[*]",
      "monomers": [
        {
          "name": "Lactide",
          "smiles": "CC1OC(=O)C(=O)O1",
          "ratio_value": null,
          "ratio_unit": null
        }
      ],
      "additives": [
        {
          "name": "Carbon Dioxide",
          "smiles": "O=C=O",
          "type": "blowing agent",
          "amount_value": null,
          "amount_unit": null
        }
      ],
      "is_homopolymer": true
    },
    "processing_history": "Amorphous PLA (Ingeo 4060D). Hot-pressed samples. Saturated with CO2 at 25 °C, 3 MPa for 16 h (Equilibrium). Tg measured by HPDSC at 5 K/min heating rate after cooling to 243.15 K.",
    "hierarchical_structure": "Amorphous PLA with homogeneous CO2 distribution.",
    "properties": {
      "Tg": {
        "value": [
          0.7
        ],
        "unit": "°C"
      }
    },
    "analysis_with_hierarchical_structure": {
      "descriptive_text": "The sample comprises an amorphous polylactide (PLA) homopolymer (Ingeo 4060D) featuring a backbone derived from lactide repeat units. Prepared via hot-pressing, the specimens were saturated with carbon dioxide at 25 °C and 3 MPa for 16 hours to establish equilibrium, yielding an amorphous structure with a homogeneous CO2 distribution. Thermal characterization was performed using high-pressure differential scanning calorimetry (HPDSC) at a heating rate of 5 K/min after cooling to 243.15 K.",
      "reasoning_analysis": "Increasing Factors: The polylactide backbone possesses intrinsic stiffness arising from the polar ester linkages and the steric hindrance imposed by the pendant methyl groups, which restricts segmental rotation and establishes a moderate baseline glass transition temperature. Decreasing Factors: The processing history involving saturation with carbon dioxide introduces a significant plasticization effect, where dissolved CO2 molecules increase the fractional free volume and lubricate chain segments to drastically enhance mobility. Additionally, the explicitly amorphous hierarchical structure lacks crystalline constraints that would otherwise restrict chain motion in semi-crystalline variants. Dominant Factor: The plasticization induced by the homogeneous distribution of carbon dioxide is the dominant factor, as the presence of the small molecule gas overwhelms the intermolecular interactions between polymer chains, leading to a substantial qualitative reduction in the glass transition temperature compared to neat, gas-free polylactide."
    },
    "analysis_without_hierarchical_structure": {
      "descriptive_text": "The sample consists of an amorphous poly(lactic acid) homopolymer synthesized from Lactide monomers, specifically identified as Ingeo 4060D. Carbon dioxide is included as a blowing agent additive within the system. The material was prepared via hot-pressing and subsequently saturated with carbon dioxide at 25 °C and 3 MPa for 16 hours to achieve equilibrium conditions. The glass transition temperature was characterized using high-pressure differential scanning calorimetry with a heating rate of 5 K/min following cooling to 243.15 K.",
      "reasoning_analysis": "Increasing Factors: The chemical structure of poly(lactic acid) features methyl side groups on the backbone that impose steric hindrance, restricting segmental mobility and intrinsically establishing a rigid baseline for the glass transition. Additionally, the characterization method employs high-pressure differential scanning calorimetry, where the applied external pressure during measurement reduces free volume and tends to shift the transition temperature upward. Decreasing Factors: The processing history involves saturation with carbon dioxide, which acts as a highly effective physical plasticizer by dissolving into the polymer matrix, increasing free volume, and lubricating polymer chains to facilitate segmental motion. Furthermore, the amorphous nature of the sample means there are no crystalline domains to physically crosslink or constrain the amorphous chains, allowing for greater mobility compared to semi-crystalline counterparts. Dominant Factor: Although the backbone stiffness and measurement pressure contribute to thermal stability, the plasticization effect resulting from the equilibrium saturation with carbon dioxide is the dominant factor, qualitatively driving the glass transition temperature significantly downward relative to the neat polymer state."
    }
  },
  {
    "doi": "10.1039/c6nr04459j",
    "title": "Scaled down glass transition temperature in confined polymer nanofibers†",
    "year": 2016,
    "chemical_composition": {
      "repeat_unit_psmiles": "[*]CC(C)(C(=O)OC)[*]",
      "monomers": [
        {
          "name": "Methyl methacrylate",
          "smiles": "CC(=C)C(=O)OC",
          "ratio_value": null,
          "ratio_unit": null
        }
      ],
      "additives": [
        {
          "name": "Anodic Aluminum Oxide (AAO) template",
          "type": "filler",
          "amount_value": null,
          "amount_unit": null
        },
        {
          "name": "Perfluorodecyltrichlorosilane",
          "type": "surface modifier",
          "amount_value": null,
          "amount_unit": null
        }
      ],
      "is_homopolymer": true
    },
    "processing_history": "PMMA (Mn = 140 kg/mol) infiltrated into AAO templates (pore diameter D = 45 nm) coated with perfluorodecyltrichlorosilane. Infiltration at 423 K under vacuum for 5 h. Annealed at 453 K under vacuum for 24 h, slowly cooled (<1 K/min). Tg measured by DSC (TA Q200) at 10 K/min heating rate under N2 flow. Tg reduction of 63.6 K relative to bulk (400 K).",
    "hierarchical_structure": "PMMA nanofibers confined in cylindrical AAO nanopores. Pore diameter D = 45 nm. Amorphous structure.",
    "properties": {
      "Tg": {
        "value": [
          63.2
        ],
        "unit": "°C"
      }
    },
    "analysis_with_hierarchical_structure": {
      "descriptive_text": "The sample consists of poly(methyl methacrylate) (PMMA) homopolymer nanofibers with a number-average molecular weight (Mn) of 140 kg/mol confined within cylindrical Anodic Aluminum Oxide (AAO) nanopores having a diameter of 45 nm. The internal pore surfaces were modified with perfluorodecyltrichlorosilane prior to infiltration. Processing involved vacuum infiltration at 423 K for 5 hours, followed by annealing at 453 K under vacuum for 24 hours and slow cooling at a rate less than 1 K/min. The resulting hierarchical structure comprises amorphous PMMA nanofibers within the template, and the thermal properties were characterized using differential scanning calorimetry at a heating rate of 10 K/min under nitrogen flow.",
      "reasoning_analysis": "Increasing Factors: The high number-average molecular weight (140 kg/mol) minimizes the concentration of chain ends, thereby reducing excess free volume contributions that typically lower Tg in lower molecular weight variants. Additionally, the processing history includes extended annealing above the glass transition and slow cooling rates, which promotes structural relaxation and densification, theoretically acting to stabilize or slightly elevate the Tg relative to rapidly quenched counterparts. The intrinsic steric hindrance from the methyl and ester side groups of the PMMA backbone also establishes a rigid baseline. Decreasing Factors: The primary driver for Tg reduction is the nanoconfinement effect within the 45 nm cylindrical pores. Crucially, the pore walls are coated with perfluorodecyltrichlorosilane, creating a low-energy, non-attractive interface between the polymer and the rigid AAO template. This weak interfacial interaction fails to restrict segmental motion near the walls, effectively creating a high-mobility layer that propagates inward due to the high surface-to-volume ratio at this length scale. Dominant Factor: While the high molecular weight and thermal annealing work to maintain bulk-like properties, the geometric confinement combined with the non-attractive surface modification is the dominant factor. The enhanced segmental mobility induced by the weak polymer-wall interactions in the nanofiber geometry qualitatively overrides the bulk-stabilizing effects, resulting in a significant depression of the glass transition temperature relative to the bulk material."
    },
    "analysis_without_hierarchical_structure": {
      "descriptive_text": "The sample consists of a poly(methyl methacrylate) homopolymer with a number-average molecular weight of 140 kg/mol infiltrated into anodic aluminum oxide templates possessing a pore diameter of 45 nm. The internal surfaces of the templates were coated with perfluorodecyltrichlorosilane prior to polymer infiltration. Processing involved infiltration under vacuum at 423 K for 5 hours, followed by annealing at 453 K under vacuum for 24 hours and slow cooling at a rate less than 1 K/min. The glass transition temperature was characterized using differential scanning calorimetry at a heating rate of 10 K/min under a nitrogen atmosphere.",
      "reasoning_analysis": "Increasing Factors: The high molecular weight of 140 kg/mol reduces the fraction of chain ends, thereby minimizing excess free volume contributions that typically depress the glass transition temperature in lower molecular weight systems. Furthermore, the processing history includes a slow cooling rate of less than 1 K/min following high-temperature annealing, which facilitates structural relaxation and densification, generally leading to a higher measured Tg compared to rapidly quenched materials. The intrinsic steric hindrance from the methyl and ester side groups on the PMMA backbone also provides a high baseline resistance to segmental mobility. Decreasing Factors: The confinement of the polymer within 45 nm nanopores creates a high surface-to-volume ratio where interfacial effects become significant. The presence of the perfluorodecyltrichlorosilane surface modifier establishes a low-energy interface with weak adhesive interactions between the polymer and the pore walls. This lack of strong confinement-induced pinning allows for enhanced segmental mobility in the interfacial region, creating a mobile layer that acts to lower the overall glass transition temperature. Dominant Factor: The enhanced segmental mobility arising from the weak polymer-substrate interactions within the nanoconfined geometry qualitatively dominates the thermal behavior. Although the high molecular weight and slow cooling rate contribute to thermal stability, the influence of the mobile interfacial layer within the 45 nm pores is sufficient to override these bulk-stabilizing factors, leading to a net depression of the Tg relative to the bulk polymer material."
    }
  },
  {
    "doi": null,
    "title": "Elevated temperature adhesion of bioinspired polymeric micropatterns to glass",
    "year": null,
    "chemical_composition": {
      "repeat_unit_psmiles": null,
      "monomers": [
        {
          "name": "Perfluoropolyether dimethacrylate",
          "smiles": null,
          "ratio_value": null,
          "ratio_unit": null
        }
      ],
      "additives": [
        {
          "name": "2-hydroxy-2 methyl-propiophenone",
          "type": "photoinitiator",
          "amount_value": 0.5,
          "amount_unit": "wt%"
        }
      ],
      "is_homopolymer": true
    },
    "processing_history": "PFPEdma oligomer (Fomblin MD40) mixed with 0.5 wt% photoinitiator, UV-cured at 365 nm for 5 min under N2. Tg measured by DMTA (Q800) from -100 to 120 °C at 3 K/min, 1.0 Hz, tensile mode, N2 atmosphere.",
    "hierarchical_structure": "Amorphous elastomer.",
    "properties": {
      "Tg": {
        "value": [
          -20
        ],
        "unit": "°C"
      }
    },
    "analysis_with_hierarchical_structure": {
      "descriptive_text": "The material system comprises a homopolymer network derived from Perfluoropolyether dimethacrylate (PFPEdma) oligomers, specifically Fomblin MD40, incorporated with 0.5 wt% 2-hydroxy-2 methyl-propiophenone as a photoinitiator. This formulation was processed via UV curing at 365 nm for 5 minutes under a nitrogen atmosphere to yield an amorphous elastomer. Thermomechanical characterization was performed using dynamic mechanical thermal analysis (DMTA) in tensile mode at a frequency of 1.0 Hz and a heating rate of 3 K/min under nitrogen, scanning from -100 to 120 °C.",
      "reasoning_analysis": "Increasing Factors: The UV curing process induces crosslinking through the dimethacrylate functionalities, creating a three-dimensional network that restricts segmental chain mobility and reduces free volume, thereby driving the Tg upward. Additionally, the use of DMTA at 1.0 Hz introduces a frequency-dependent shift, typically observing the glass transition at higher temperatures compared to quasi-static methods due to the reduced time available for molecular relaxation. Decreasing Factors: The perfluoropolyether backbone possesses inherently low rotational energy barriers around the C-O-C linkages and exhibits weak intermolecular forces due to fluorine shielding, which significantly enhances chain flexibility and lowers the Tg. Furthermore, the presence of the low molecular weight photoinitiator additive may introduce free volume or act as a minor plasticizer if residual species remain within the network, contributing to a depression in Tg. Dominant Factor: The intrinsic high flexibility of the perfluoropolyether backbone qualitatively dominates the thermal behavior, ensuring that despite the restricting effects of crosslinking and measurement frequency, the material maintains the characteristics of an elastomer with a fundamentally low glass transition temperature."
    },
    "analysis_without_hierarchical_structure": {
      "descriptive_text": "The sample consists of a perfluoropolyether dimethacrylate homopolymer network derived from a PFPEdma oligomer (Fomblin MD40). It was prepared by mixing the oligomer with 0.5 wt% 2-hydroxy-2 methyl-propiophenone photoinitiator, followed by UV curing at 365 nm for 5 minutes under a nitrogen atmosphere. The glass transition temperature was characterized by dynamic mechanical thermal analysis (DMTA) using a Q800 instrument from -100 to 120 °C at 3 K/min with a frequency of 1.0 Hz in tensile mode under nitrogen.",
