Repository: hhtrick/HHT-code

# HHT training framework

This directory contains model training, embedding precomputation, inference, article-level baselines and the curated datasets. All commands below assume that the working directory is `train_code/`.

## 3. Datasets and fixed partitions

Each main dataset is a JSON array at `dataset/{property}/{property}.json`. Entries contain source metadata, `chemical_composition`, `processing_history`, `hierarchical_structure`, `properties`, and two generated-analysis objects. Targets are stored as `properties[property]["value"]`; source metadata and target values are not predictive input fields.

| Property | Train | Validation | Test | Total |
|---|---:|---:|---:|---:|

File: train_code/dataset/Tg/Tg.json (part 142 of 235)
[
      "reasoning_analysis": "Increasing Factors: The UV curing process facilitates the polymerization of dimethacrylate groups, generating a crosslinked network architecture that restricts segmental mobility and reduces free volume relative to the linear oligomer. Decreasing Factors: The perfluoropolyether backbone features flexible ether linkages and fluorine shielding that minimize intermolecular cohesive forces and rotational barriers, inherently promoting high chain mobility, while residual photoinitiator molecules may act as plasticizers to further increase free volume. Dominant Factor: The intrinsic flexibility and low cohesive energy density of the perfluorinated backbone qualitatively dominate the segmental dynamics, establishing a strong driving force for high chain mobility, though the crosslink density modulates this behavior by imposing topological constraints."
    }
  },
  {
    "doi": null,
    "title": "Elevated temperature adhesion of bioinspired polymeric micropatterns to glass",
    "year": null,
    "chemical_composition": {
      "repeat_unit_psmiles": null,
      "monomers": [
        {
          "name": "Polyurethane U-835 precursors",
          "smiles": null,
          "ratio_value": null,
          "ratio_unit": null
        }
      ],
      "additives": [
        {
          "name": "2-hydroxy-2 methyl-propiophenone",
          "type": "photoinitiator",
          "amount_value": 0.5,
          "amount_unit": "wt%"
        }
      ],
      "is_homopolymer": false
    },
    "processing_history": "PU-ht oligomer (U-835) mixed with 0.5 wt% photoinitiator, UV-cured at 365 nm for 5 min under N2. Tg measured by DMTA (Q800) from -100 to 120 °C at 3 K/min, 1.0 Hz, tensile mode, N2 atmosphere.",
    "hierarchical_structure": "Amorphous microstructure (confirmed by XRD).",
    "properties": {
      "Tg": {
        "value": [
          59
        ],
        "unit": "°C"
      }
    },
    "analysis_with_hierarchical_structure": {
      "descriptive_text": "The sample comprises a polyurethane system based on U-835 precursors, formulated with 0.5 wt% 2-hydroxy-2-methyl-propiophenone as a photoinitiator. The material was processed by mixing the oligomer with the initiator followed by UV curing at 365 nm for 5 minutes under a nitrogen atmosphere to induce crosslinking. XRD analysis confirms an amorphous microstructure for the cured network. Thermomechanical characterization was performed using dynamic mechanical thermal analysis (DMTA) in tensile mode at 1.0 Hz with a heating rate of 3 K/min under nitrogen, scanning from -100 to 120 °C.",
      "reasoning_analysis": "Increasing Factors: The UV curing process generates a covalently crosslinked network, which significantly restricts polymer chain segmental mobility and elevates the Tg. Additionally, the polyurethane chemistry facilitates strong intermolecular hydrogen bonding between urethane linkages, further increasing cohesive energy density and thermal resistance. The use of DMTA at a frequency of 1.0 Hz also contributes to a higher observed transition temperature compared to quasi-static methods due to the viscoelastic time-temperature superposition principle. Decreasing Factors: The U-835 oligomer precursors likely contain flexible soft segments, such as polyethers or polyesters, which inherently enhance chain mobility and lower the baseline Tg. Furthermore, the presence of the small molecule photoinitiator, even at low concentration, may act as a minor plasticizer if residual unreacted species remain within the network, increasing free volume. Dominant Factor: The formation of the crosslinked network combined with the strong hydrogen bonding capability of the polyurethane hard segments qualitatively dominates the thermal behavior, establishing a rigid network structure that overrides the mobility enhancements provided by the soft segments and minor additive content, thereby setting a definitive upper bound on chain mobility relative to the uncured precursor."
    },
    "analysis_without_hierarchical_structure": {
      "descriptive_text": "The sample comprises a Polyurethane U-835 oligomer system incorporated with 0.5 wt% 2-hydroxy-2 methyl-propiophenone acting as a photoinitiator. The material was prepared by mixing the oligomer with the photoinitiator followed by UV curing at 365 nm for 5 minutes under a nitrogen atmosphere to establish a crosslinked network. Thermomechanical characterization was performed using dynamic mechanical thermal analysis (DMTA) in tensile mode at a frequency of 1.0 Hz and a heating rate of 3 K/min under nitrogen protection.",
      "reasoning_analysis": "Increasing Factors: The UV curing process induces covalent crosslinking within the polyurethane oligomer matrix, which significantly restricts segmental chain mobility and inherently drives the Tg upward. Furthermore, the chemical nature of polyurethanes involves hard segments capable of forming intermolecular hydrogen bonds, adding physical crosslinks that further stiffen the backbone. Decreasing Factors: The addition of 2-hydroxy-2 methyl-propiophenone, while necessary for curing, introduces small molecules that may remain as residual species within the network, acting as internal plasticizers that increase free volume and lower the Tg. Additionally, the oligomeric precursors are typically designed with flexible soft segments to ensure processability prior to curing, which intrinsically lowers the baseline Tg compared to rigid thermosets. Dominant Factor: The formation of the covalent network through UV-induced crosslinking is the dominant factor governing the final Tg behavior. While the flexible soft segments and potential residual photoinitiator exert a depressing influence, the topological constraints imposed by the cured network structure qualitatively override these effects to establish a rigidified state relative to the uncured precursor."
    }
  },
  {
    "doi": "10.1002/app.34170",
    "title": "Chemorheology and Thermomechanical Characteristics of Benzoxazine-Urethane Copolymers",
    "year": 2011,
    "chemical_composition": {
      "repeat_unit_psmiles": null,
      "monomers": [
        {
          "name": "Bisphenol-A",
          "smiles": "CC(C)(c1ccc(O)cc1)c2ccc(O)cc2",
          "ratio_value": 1,
          "ratio_unit": "molar ratio"
        },
        {
          "name": "Aniline",
          "smiles": "Nc1ccccc1",
          "ratio_value": 2,
          "ratio_unit": "molar ratio"
        },
        {
          "name": "Formaldehyde",
          "smiles": "C=O",
          "ratio_value": 4,
          "ratio_unit": "molar ratio"
        }
      ],
      "additives": [],
      "is_homopolymer": true
    },
    "processing_history": "Benzoxazine monomer (BA-a) synthesized from bisphenol-A, aniline, and formaldehyde (1:2:4 molar ratio) via solventless method. Neat BA-a resin cured in aluminum mold: step-cured at 150, 170, 180, 190°C for 1 h each and 200°C for 2 h. Tg measured by DMA (NETZSCH DMA242) in 3-point bending mode, 1 Hz frequency, 0.1% strain, heating rate 2°C/min under N2 atmosphere.",
    "hierarchical_structure": "Fully cured crosslinked polybenzoxazine network. Homogeneous. Single glass transition temperature.",
    "properties": {
      "Tg": {
        "value": [
          165
        ],
        "unit": "°C"
      }
    },
    "analysis_with_hierarchical_structure": {
      "descriptive_text": "The sample comprises a homogeneous, fully cured crosslinked polybenzoxazine network synthesized via a solventless method from Bisphenol-A, Aniline, and Formaldehyde in a 1:2:4 molar ratio. The neat Benzoxazine monomer (BA-a) resin was processed in an aluminum mold using a multi-step curing protocol involving heating at 150, 170, 180, and 190°C for 1 hour each, followed by a final cure at 200°C for 2 hours. The material exhibits a single glass transition temperature, which was characterized using dynamic mechanical analysis (DMA) in 3-point bending mode at a frequency of 1 Hz and 0.1% strain, with a heating rate of 2°C/min under a nitrogen atmosphere.",
      "reasoning_analysis": "Increasing Factors: The incorporation of rigid aromatic rings from both Bisphenol-A and Aniline restricts backbone mobility through steric hindrance and intrinsic chain stiffness. The rigorous step-curing history up to 200°C promotes a high degree of crosslinking density within the network, significantly constraining segmental motion. Additionally, the ring-opening polymerization generates phenolic hydroxyl groups that establish extensive intermolecular hydrogen bonding, acting as physical crosslinks that further elevate the Tg. Decreasing Factors: The formation of methylene bridges (-CH2-) during polymerization introduces aliphatic flexibility between the rigid aromatic units, allowing for some segmental motion compared to fully aromatic backbones. Furthermore, the network topology inherently contains free volume between crosslink points that permits localized chain mobility. Dominant Factor: The high crosslinking density achieved through the thermal processing history, combined with the stiff aromatic backbone and strong hydrogen bonding interactions, qualitatively dominates the thermal behavior. These factors collectively restrict chain mobility far more significantly than the flexibility introduced by the methylene linkages, resulting in a robust network structure."
    },
    "analysis_without_hierarchical_structure": {
      "descriptive_text": "The sample consists of a polybenzoxazine network derived from Bisphenol-A, Aniline, and Formaldehyde in a 1:2:4 molar ratio, initially synthesized as the BA-a benzoxazine monomer via a solventless method. The neat resin was cured in an aluminum mold using a multi-step thermal protocol involving heating at 150, 170, 180, and 190°C for one hour each, followed by a final cure at 200°C for two hours. Characterization was performed using dynamic mechanical analysis in 3-point bending mode at 1 Hz frequency and 0.1% strain with a heating rate of 2°C/min under nitrogen atmosphere.",
      "reasoning_analysis": "Increasing Factors: The chemical composition features rigid Bisphenol-A and aniline aromatic structures which inherently restrict chain mobility through steric hindrance. The ring-opening polymerization mechanism creates a highly crosslinked thermoset network, while the formation of phenolic hydroxyl groups during curing introduces strong intermolecular hydrogen bonding that further stiffens the matrix. Additionally, the processing history involves a rigorous high-temperature step-curing cycle up to 200°C, which ensures high conversion density and minimizes free volume associated with unreacted monomers. Decreasing Factors: The methylene bridges (-CH2-) linking the aromatic rings introduce localized flexibility compared to direct aromatic-aromatic bonds, allowing for some segmental rotation within the network. Additionally, the specific network topology of polybenzoxazines may inherently possess free volume pockets due to the volumetric expansion associated with the ring-opening polymerization mechanism. Dominant Factor: The dominant factor is the high crosslink density combined with the rigid aromatic backbone and extensive hydrogen bonding network, all maximized by the rigorous high-temperature curing history, which collectively impose severe restrictions on segmental motion relative to the flexibility provided by the methylene linkages."
    }
  },
  {
    "doi": "10.1177/0021955X221144543",
    "title": "Glass transition of PLA-CO2 mixtures after solid-state saturation",
    "year": 2022,
    "chemical_composition": {
      "repeat_unit_psmiles": "[*]OC(C)C(=O)[*]",
      "monomers": [
        {
          "name": "Lactide",
          "smiles": "CC1OC(=O)C(=O)O1",
          "ratio_value": null,
          "ratio_unit": null
        }
      ],
      "additives": [
        {
          "name": "Carbon Dioxide",
          "smiles": "O=C=O",
          "type": "blowing agent",
          "amount_value": null,
          "amount_unit": null
        }
      ],
      "is_homopolymer": true
    },
    "processing_history": "Amorphous PLA (Ingeo 4060D). Hot-pressed samples. Saturated with CO2 at 25 °C, 5 MPa for 1 h. Tg measured by HPDSC at 5 K/min heating rate after cooling to 243.15 K.",
    "hierarchical_structure": "Amorphous PLA with homogeneous CO2 distribution (fully saturated).",
    "properties": {
      "Tg": {
        "value": [
          -8.6
        ],
        "unit": "°C"
      }
    },
    "analysis_with_hierarchical_structure": {
      "descriptive_text": "The sample comprises an amorphous polylactide (PLA) homopolymer (Ingeo 4060D) synthesized from lactide monomers. Following hot-pressing, the material was subjected to saturation with carbon dioxide, utilized as a blowing agent, at 25 °C and 5 MPa for 1 hour to achieve a homogeneous CO2 distribution within the polymer matrix. The glass transition temperature was subsequently characterized via high-pressure differential scanning calorimetry (HPDSC) at a heating rate of 5 K/min after cooling the sample to 243.15 K.",
      "reasoning_analysis": "Increasing Factors: The intrinsic chemical structure of the polylactide backbone, characterized by ester linkages and pendant methyl groups, imposes steric hindrance and rotational energy barriers that establish a baseline glass transition temperature above ambient conditions for the neat polymer. Additionally, the amorphous hierarchical structure ensures that the measurement reflects the bulk segmental mobility of the chains without the confining effects of crystalline regions which might otherwise restrict motion. Decreasing Factors: The saturation with carbon dioxide serves as a significant plasticizing agent within the polymer matrix. The dissolution of CO2 molecules increases the fractional free volume between polymer chains and reduces intermolecular friction, thereby facilitating segmental motion at lower temperatures. The processing history of high-pressure saturation (5 MPa) ensures a homogeneous distribution of the gas, maximizing this plasticization effect throughout the bulk material. Dominant Factor: Although the polylactide backbone provides inherent stiffness, the plasticization effect induced by the homogeneous saturation with carbon dioxide is the dominant factor governing the thermal behavior. The introduction of small molecule CO2 into the free volume elements qualitatively overwhelms the intrinsic chain rigidity, driving the glass transition temperature downward relative to the neat, unsaturated amorphous PLA."
    },
    "analysis_without_hierarchical_structure": {
      "descriptive_text": "The sample comprises an amorphous poly(lactic acid) homopolymer, identified as Ingeo 4060D, synthesized from lactide monomers. Specimens were prepared via hot-pressing and subsequently subjected to carbon dioxide saturation at 25 °C and 5 MPa for 1 hour, utilizing the gas as a blowing agent. The glass transition temperature was evaluated using high-pressure differential scanning calorimetry at a heating rate of 5 K/min after cooling to 243.15 K.",
      "reasoning_analysis": "Increasing Factors: The poly(lactic acid) backbone contains ester functionalities and methyl side groups that create steric barriers and dipole interactions, inherently limiting chain mobility and establishing a moderate baseline glass transition temperature. Decreasing Factors: The processing history specifies saturation with carbon dioxide at high pressure, where the dissolved gas molecules act as a potent plasticizer by expanding the fractional free volume and screening intermolecular forces between polymer segments. Dominant Factor: The plasticization effect induced by the dissolved carbon dioxide is the dominant factor, as the increased free volume and lubrication of chain segments qualitatively outweigh the intrinsic stiffness of the polymer backbone, resulting in a substantial depression of the glass transition temperature relative to the neat polymer."
    }
  },
  {
    "doi": null,
    "title": "NEW RESULTS ON LOW TG PHOTOREFRACTIVE MATERIALS",
    "year": null,
    "chemical_composition": {
      "repeat_unit_psmiles": null,
      "monomers": [
        {
          "name": "Polysiloxane with carbazole pendants",
          "smiles": null,
          "ratio_value": null,
          "ratio_unit": null
        }
      ],
      "additives": [
        {
          "name": "C1 (4-((E)-3-(4-methoxy-3-methylphenyl)-2-propenoyl)benzonitril)",
          "type": "chromophore",
          "amount_value": 10,
          "amount_unit": "wt%"
        },
        {
          "name": "TNFDM",
          "type": "photosensitizer",
          "amount_value": 0.07,
          "amount_unit": "wt%"
        }
      ],
      "is_homopolymer": false
    },
    "processing_history": "PSO matrix doped with 10% wt C1 and 0.07% wt TNFDM. Films sandwiched between ITO/glass electrodes. Tg reported approximately 25 °C for the final product of this PSO system.",
    "hierarchical_structure": "Doped polymer film.",
    "properties": {
      "Tg": {
        "value": [
          25
        ],
        "unit": "°C"
      }
    },
    "analysis_with_hierarchical_structure": {
      "descriptive_text": "The sample consists of a polysiloxane matrix functionalized with carbazole pendants, doped with 10 wt% C1 chromophore (4-((E)-3-(4-methoxy-3-methylphenyl)-2-propenoyl)benzonitril) and 0.07 wt% TNFDM photosensitizer. The material was processed into films sandwiched between indium tin oxide (ITO) and glass electrodes, with the glass transition temperature of the final doped system reported at approximately 25 °C.",
      "reasoning_analysis": "Increasing Factors: The incorporation of bulky carbazole pendant groups onto the polymer backbone introduces significant steric hindrance, restricting segmental rotation and increasing the energy barrier for chain mobility. Decreasing Factors: The polysiloxane backbone inherently possesses high flexibility due to low rotational energy barriers around the siloxane bonds, which predisposes the material to lower transition temperatures. Additionally, the presence of small molecule additives (C1 and TNFDM) likely increases free volume within the matrix, acting as plasticizers that facilitate chain movement. Dominant Factor: The steric restriction imposed by the carbazole pendants is the dominant factor that elevates the transition temperature from the cryogenic range typical of pure polysiloxanes to near room temperature, effectively counterbalancing the inherent backbone flexibility and the plasticizing effect of the dopants."
    },
    "analysis_without_hierarchical_structure": {
      "descriptive_text": "The sample consists of a polysiloxane matrix functionalized with carbazole pendants, which is doped with 10 wt% of the C1 chromophore, 4-((E)-3-(4-methoxy-3-methylphenyl)-2-propenoyl)benzonitril, and 0.07 wt% of the TNFDM photosensitizer. This composite was processed into films sandwiched between indium tin oxide (ITO) and glass electrodes, constituting the final device architecture used for thermal property evaluation.",
      "reasoning_analysis": "Increasing Factors: The presence of carbazole pendants attached to the polymer backbone introduces bulky aromatic moieties that impose steric hindrance on segmental rotation. These rigid side groups enhance intermolecular interactions, potentially through pi-pi stacking, which restricts chain mobility and qualitatively drives the Tg upward relative to a bare siloxane chain. Decreasing Factors: The polysiloxane backbone itself possesses highly flexible Si-O-Si linkages with low rotational energy barriers, intrinsically promoting high chain mobility and lowering the Tg. Additionally, the inclusion of low molecular weight additives, specifically the C1 chromophore and TNFDM photosensitizer, functions as a plasticizer within the matrix; these small molecules increase free volume and lubricate chain segments, significantly depressing the Tg. Dominant Factor: Despite the stiffening effect of the carbazole pendants, the dominant factor is the synergistic effect of the inherently flexible polysiloxane backbone and the plasticization induced by the small molecule dopants. This combination overwhelms the rigidity contributed by the pendants, resulting in a system characterized by high segmental mobility and a qualitatively lower Tg compared to rigid carbon-backbone polymers."
    }
  },
  {
    "doi": "10.1177/0021955X221144543",
    "title": "Glass transition of PLA-CO2 mixtures after solid-state saturation",
    "year": 2022,
    "chemical_composition": {
      "repeat_unit_psmiles": "[*]OC(C)C(=O)[*]",
      "monomers": [
        {
          "name": "Lactide",
          "smiles": "CC1OC(=O)C(=O)O1",
          "ratio_value": null,
          "ratio_unit": null
        }
      ],
      "additives": [
        {
          "name": "Carbon Dioxide",
          "smiles": "O=C=O",
          "type": "blowing agent",
          "amount_value": null,
          "amount_unit": null
        }
      ],
      "is_homopolymer": true
    },
    "processing_history": "Amorphous PLA (Ingeo 4060D). Hot-pressed samples. Saturated with CO2 at 25 °C, 1 MPa for 16 h (Equilibrium). Tg measured by HPDSC at 5 K/min heating rate after cooling to 243.15 K.",
    "hierarchical_structure": "Amorphous PLA with homogeneous CO2 distribution.",
    "properties": {
      "Tg": {
        "value": [
          36.0
        ],
        "unit": "°C"
      }
    },
    "analysis_with_hierarchical_structure": {
      "descriptive_text": "The sample consists of an amorphous poly(lactic acid) (PLA) homopolymer, specifically Ingeo 4060D, characterized by a homogeneous distribution of carbon dioxide within the matrix. The material was initially prepared via hot-pressing and subsequently subjected to saturation with CO2 at 25 °C and 1 MPa for 16 hours to achieve equilibrium conditions. The thermal properties were evaluated using high-pressure differential scanning calorimetry (HPDSC) with a heating rate of 5 K/min following cooling to 243.15 K.",
      "reasoning_analysis": "Increasing Factors: The poly(lactic acid) backbone contains ester linkages and methyl side groups that impose rotational barriers and dipole-dipole interactions, establishing an intrinsic glass transition temperature above sub-ambient conditions for the neat polymer. Additionally, the amorphous hierarchical structure ensures that the measured transition reflects the true segmental mobility of the bulk material without the constraining effects of crystalline lamellae. Decreasing Factors: The most significant influence arises from the processing history involving saturation with Carbon Dioxide at 1 MPa. The dissolved CO2 acts as a highly effective plasticizer by occupying free volume and reducing intermolecular friction between polymer chains, which significantly enhances chain mobility and depresses the Tg. Dominant Factor: The plasticization induced by the homogeneous distribution of dissolved Carbon Dioxide is the dominant factor. While the chemical structure of PLA dictates a specific baseline rigidity, the presence of the small molecule penetrant qualitatively overrides the intrinsic backbone stiffness, resulting in a substantial reduction of the glass transition temperature relative to the neat, unsaturated polymer."
    },
    "analysis_without_hierarchical_structure": {
      "descriptive_text": "The sample comprises an amorphous polylactide (PLA) homopolymer, commercially identified as Ingeo 4060D. Material preparation involved hot-pressing the polymer followed by saturation with carbon dioxide, utilized as a blowing agent, at 25 °C and 1 MPa for 16 hours to achieve equilibrium. Thermal characterization was performed using high-pressure differential scanning calorimetry (HPDSC) at a heating rate of 5 K/min after cooling the specimen to 243.15 K.",
      "reasoning_analysis": "Increasing Factors: The polylactide backbone possesses inherent stiffness due to the presence of ester groups and methyl side chains, which impose steric barriers to rotation and dipole interactions that restrict segmental mobility, establishing a baseline resistance to thermal transition. The hot-pressing technique ensures a consolidated bulk structure, minimizing voids that could otherwise disrupt heat flow or mechanical continuity. Decreasing Factors: The primary influence reducing the Tg is the saturation with carbon dioxide under high pressure. CO2 acts as a potent plasticizer by dissolving into the polymer matrix, thereby increasing the fractional free volume and lubricating chain segments to facilitate easier motion. Furthermore, the explicitly amorphous nature of the sample means there are no crystalline domains to physically crosslink or constrain the polymer chains, which would otherwise elevate the transition temperature. Dominant Factor: The plasticization effect resulting from the CO2 saturation is the dominant factor governing the thermal behavior. Although the PLA chemistry provides structural rigidity, the incorporation of small molecule gas within the free volume drastically enhances chain mobility, qualitatively resulting in a lower Tg compared to the dry, neat polymer state."
    }
  },
  {
    "doi": "10.1039/c6nr04459j",
    "title": "Scaled down glass transition temperature in confined polymer nanofibers†",
    "year": 2016,
    "chemical_composition": {
      "repeat_unit_psmiles": "[*]CC(C)(C(=O)OC)[*]",
      "monomers": [
        {
          "name": "Methyl methacrylate",
          "smiles": "CC(=C)C(=O)OC",
          "ratio_value": null,
          "ratio_unit": null
        }
      ],
      "additives": [
        {
          "name": "Anodic Aluminum Oxide (AAO) template",
          "type": "filler",
          "amount_value": null,
          "amount_unit": null
        },
        {
          "name": "Perfluorodecyltrichlorosilane",
          "type": "surface modifier",
          "amount_value": null,
          "amount_unit": null
        }
      ],
      "is_homopolymer": true
    },
    "processing_history": "PMMA with varying molar masses (Mn = 7.7, 11, 50, 140, 360 kg/mol) infiltrated into AAO templates (pore diameter D = 60 nm) coated with perfluorodecyltrichlorosilane. Infiltration at 423 K under vacuum for 5 h. Annealed at 453 K under vacuum for 24 h, slowly cooled (<1 K/min). Tg measured by DSC (TA Q200) at 10 K/min heating rate under N2 flow. Tg reported as independent of molar mass for this diameter.",
    "hierarchical_structure": "PMMA nanofibers confined in cylindrical AAO nanopores. Pore diameter D = 60 nm. Amorphous structure.",
    "properties": {
      "Tg": {
        "value": [
          70.9
        ],
        "unit": "°C"
      }
    },
    "analysis_with_hierarchical_structure": {
      "descriptive_text": "This material system comprises poly(methyl methacrylate) (PMMA) homopolymer nanofibers confined within cylindrical Anodic Aluminum Oxide (AAO) nanopores having a diameter of 60 nm. The AAO templates were surface-modified with perfluorodecyltrichlorosilane to alter interfacial energy prior to infiltration. PMMA samples spanning a number-average molecular weight range from 7.7 to 360 kg/mol were infiltrated into the templates at 423 K under vacuum for 5 hours, subsequently annealed at 453 K under vacuum for 24 hours, and slowly cooled at a rate less than 1 K/min. The resulting composite exhibits an amorphous hierarchical structure, and the glass transition temperature was characterized using differential scanning calorimetry at a heating rate of 10 K/min under nitrogen flow, with observations indicating Tg independence from molar mass at this specific confinement diameter.",
      "reasoning_analysis": "Increasing Factors: The intrinsic chemical structure of PMMA, featuring bulky ester side groups, imposes significant steric hindrance on backbone rotation, establishing a high baseline glass transition temperature. Furthermore, the processing history involves annealing above the glass transition followed by slow cooling (<1 K/min), which facilitates physical aging and densification, thereby reducing free volume and theoretically shifting the Tg upward relative to rapidly quenched states. The rigid geometric confinement provided by the AAO template may also restrict large-scale cooperative chain motions. Decreasing Factors: The surface modification with perfluorodecyltrichlorosilane creates a non-attractive, low-energy interface between the polymer and the pore walls, which typically enhances segmental mobility near the interface and drives a depression in Tg under nanoconfinement conditions. Additionally, while the lower end of the molecular weight range (7.7 kg/mol) would intrinsically lower Tg in bulk materials due to chain end free volume effects, the confinement geometry may alter this contribution. Dominant Factor: The dominant factor governing the thermal behavior is the interplay between the nanoconfinement geometry and the specific non-attractive surface chemistry. The enhanced mobility at the silane-coated interface typically overrides the bulk stiffening effects and the densification from slow cooling, leading to a net modification of the Tg relative to bulk PMMA. The observed independence of Tg from molar mass suggests that the 60 nm pore diameter is sufficiently large to mitigate extreme chain-end effects, making the interfacial dynamics induced by the surface modifier the primary determinant of the final glass transition behavior."
    },
    "analysis_without_hierarchical_structure": {
      "descriptive_text": "The sample comprises a poly(methyl methacrylate) homopolymer infiltrated into anodic aluminum oxide templates with a pore diameter of 60 nm, where the template surfaces were pre-modified with perfluorodecyltrichlorosilane. PMMA specimens with varying number-average molar masses ranging from 7.7 to 360 kg/mol were infiltrated at 423 K under vacuum for 5 hours, subsequently annealed at 453 K under vacuum for 24 hours, and slowly cooled at a rate less than 1 K/min. The glass transition temperature was characterized using differential scanning calorimetry at a heating rate of 10 K/min under a nitrogen atmosphere.",
      "reasoning_analysis": "Increasing Factors: The poly(methyl methacrylate) backbone possesses inherent structural rigidity due to the steric hindrance of the alpha-methyl group and the polar ester side group, which restricts segmental rotation and establishes a high baseline glass transition temperature. Furthermore, the processing history involves annealing at 453 K followed by very slow cooling (<1 K/min), a thermal protocol that promotes significant physical aging and densification, thereby reducing free volume and tending to increase or stabilize the Tg. Decreasing Factors: The infiltration into 60 nm AAO templates introduces nanoscale confinement effects, which typically enhance segmental mobility near the pore interfaces due to the high surface-to-volume ratio. Additionally, the surface modification with perfluorodecyltrichlorosilane creates a non-attractive, low-energy interface that minimizes polymer-substrate interactions, preventing the pinning of chains that would otherwise restrict motion and potentially leading to a depression in Tg relative to bulk material. Dominant Factor: While the non-interacting confinement geometry favors increased mobility, the rigorous thermal history involving high-temperature annealing and extremely slow cooling dominates the final state by allowing the polymer chains to equilibrate into a dense, low-free-volume configuration, effectively counteracting the confinement-induced mobility and suppressing the typical molar mass dependence observed in bulk polymers."
    }
  },
  {
    "doi": "10.1177/0021955X221144543",
    "title": "Glass transition of PLA-CO2 mixtures after solid-state saturation",
    "year": 2022,
    "chemical_composition": {
      "repeat_unit_psmiles": "[*]OC(C)C(=O)[*]",
      "monomers": [
        {
          "name": "Lactide",
          "smiles": "CC1OC(=O)C(=O)O1",
          "ratio_value": null,
          "ratio_unit": null
        }
      ],
      "additives": [
        {
          "name": "Carbon Dioxide",
          "smiles": "O=C=O",
          "type": "blowing agent",
          "amount_value": null,
          "amount_unit": null
        }
      ],
      "is_homopolymer": true
    },
    "processing_history": "Amorphous PLA (Ingeo 4060D). Hot-pressed samples. Saturated with CO2 at 25 °C, 2 MPa for 16 h (Equilibrium). Tg measured by HPDSC at 5 K/min heating rate after cooling to 243.15 K.",
    "hierarchical_structure": "Amorphous PLA with homogeneous CO2 distribution.",
    "properties": {
      "Tg": {
        "value": [
          14.0
        ],
        "unit": "°C"
      }
    },
    "analysis_with_hierarchical_structure": {
      "descriptive_text": "The sample comprises an amorphous polylactide (PLA) homopolymer (Ingeo 4060D) featuring a homogeneous distribution of carbon dioxide throughout the matrix. Prepared via hot-pressing, the specimens were subjected to CO2 saturation at 25 °C and 2 MPa for 16 hours to ensure equilibrium uptake prior to characterization. The resulting material maintains an amorphous hierarchical structure, with the glass transition temperature determined by high-pressure differential scanning calorimetry (HPDSC) at a heating rate of 5 K/min after cooling to 243.15 K.",
      "reasoning_analysis": "Increasing Factors: The intrinsic chemical structure of polylactide, containing rigid ester linkages and methyl side groups within the backbone, provides a baseline resistance to segmental motion compared to flexible aliphatic polyesters. Additionally, the characterization method utilizes high-pressure differential scanning calorimetry (HPDSC), where the applied pressure during measurement generally compresses free volume and tends to shift the glass transition to higher temperatures. Decreasing Factors: The saturation with carbon dioxide acts as a potent small-molecule plasticizer within the PLA matrix, significantly increasing free volume and lubricating polymer chains to reduce the energy required for segmental motion. The processing history of equilibrating at 2 MPa ensures substantial uptake of this agent, while the explicitly amorphous hierarchical structure lacks crystalline domains that would otherwise constrain the amorphous chains and elevate the effective Tg. Dominant Factor: The plasticization effect of the dissolved carbon dioxide is the dominant factor governing the thermal behavior. While the inherent backbone rigidity of PLA and the external pressure during measurement oppose this shift, the substantial free volume increase and intermolecular spacing caused by the homogeneous distribution of CO2 molecules qualitatively overwhelm the intrinsic thermal properties, leading to a significant depression of the glass transition temperature relative to neat, amorphous PLA."
    },
    "analysis_without_hierarchical_structure": {
      "descriptive_text": "The sample comprises an amorphous poly(lactide) homopolymer, identified as Ingeo 4060D, which was fabricated into hot-pressed specimens. Following fabrication, the material was saturated with carbon dioxide, serving as a blowing agent, under conditions of 25 °C and 2 MPa for 16 hours to ensure equilibrium uptake. Thermal characterization was performed using high-pressure differential scanning calorimetry (HPDSC) at a heating rate of 5 K/min after cooling the sample to 243.15 K.",
      "reasoning_analysis": "Increasing Factors: The poly(lactide) backbone possesses inherent semi-rigidity due to the presence of methyl side groups and ester linkages, which restrict segmental rotation compared to more flexible aliphatic polyesters, establishing a moderate baseline glass transition temperature. The hot-pressing process initially compacts the polymer chains, potentially reducing free volume relative to a solvent-cast film before saturation. Decreasing Factors: The saturation with carbon dioxide at 2 MPa introduces significant amounts of gas molecules into the polymer matrix. CO2 acts as a potent physical plasticizer by increasing the fractional free volume and shielding intermolecular interactions between polymer chains, thereby facilitating segmental mobility at lower temperatures. Additionally, the measurement via HPDSC following saturation implies the potential presence of residual gas during thermal analysis, which sustains the plasticization effect. Dominant Factor: The plasticization effect induced by the high-pressure CO2 saturation is the dominant factor. While the PLA backbone provides structural integrity, the dissolution of small molecule CO2 drastically enhances chain mobility, qualitatively depressing the Tg significantly below that of the neat, unsaturated polymer."
    }
  },
  {
    "doi": "10.1002/app.34170",
    "title": "Chemorheology and Thermomechanical Characteristics of Benzoxazine-Urethane Copolymers",
    "year": 2011,
    "chemical_composition": {
      "repeat_unit_psmiles": null,
      "monomers": [
        {
          "name": "Bisphenol-A",
          "smiles": "CC(C)(c1ccc(O)cc1)c2ccc(O)cc2",
          "ratio_value": 1,
          "ratio_unit": "molar ratio"
        },
        {
          "name": "Aniline",
          "smiles": "Nc1ccccc1",
          "ratio_value": 2,
          "ratio_unit": "molar ratio"
        },
        {
          "name": "Formaldehyde",
          "smiles": "C=O",
          "ratio_value": 4,
          "ratio_unit": "molar ratio"
        },
        {
          "name": "Polypropylene glycol polyol (Mw 2000)",
          "smiles": "OCC(C)O",
          "ratio_value": 1,
          "ratio_unit": "molar ratio (PU part)"
        },
        {
          "name": "Toluene diisocyanate (TDI)",
          "smiles": "Cc1ccc(N=C=O)cc1N=C=O",
          "ratio_value": 2,
          "ratio_unit": "molar ratio (PU part)"
        }
      ],
      "additives": [
        {
          "name": "Dibutyltin dilaurate",
          "type": "catalyst",
          "amount_value": 0.0075,
          "amount_unit": "wt%"
        }
      ],
      "is_homopolymer": false
    },
    "processing_history": "BA-a monomer blended with urethane prepolymer (PU) at 90/10 mass ratio. Mixture heated to 100°C, poured into aluminum mold. Step-cured at 150, 170, 180, 190°C for 1 h each and 200°C for 2 h. Tg measured by DMA (NETZSCH DMA242) in 3-point bending mode, 1 Hz frequency, 0.1% strain, heating rate 2°C/min under N2 atmosphere.",
    "hierarchical_structure": "Fully cured BA-a/PU alloy network. Homogeneous and transparent. Single glass transition temperature indicating no phase separation. Network heterogeneity observed via tan delta width.",
    "properties": {
      "Tg": {
        "value": [
          177
        ],
        "unit": "°C"
      }
    },
    "analysis_with_hierarchical_structure": {
      "descriptive_text": "The sample comprises a fully cured benzoxazine/polyurethane (BA-a/PU) alloy network formed from a 90/10 mass ratio blend of BA-a monomer and urethane prepolymer. The BA-a component is synthesized from Bisphenol-A, aniline, and formaldehyde, while the polyurethane segment utilizes polypropylene glycol polyol (Mw 2000) and toluene diisocyanate (TDI), catalyzed by 0.0075 wt% dibutyltin dilaurate. Processing involved heating the mixture to 100°C, pouring into an aluminum mold, and step-curing at 150, 170, 180, and 190°C for 1 hour each, followed by 200°C for 2 hours. The resulting material is homogeneous and transparent with a single glass transition temperature, indicating miscibility without phase separation, although network heterogeneity is evident from tan delta width. Characterization was performed via DMA in 3-point bending mode at 1 Hz frequency, 0.1% strain, and a heating rate of 2°C/min under N2 atmosphere.",
