Repository: hhtrick/HHT-code

# HHT training framework

This directory contains model training, embedding precomputation, inference, article-level baselines and the curated datasets. All commands below assume that the working directory is `train_code/`.

## 3. Datasets and fixed partitions

Each main dataset is a JSON array at `dataset/{property}/{property}.json`. Entries contain source metadata, `chemical_composition`, `processing_history`, `hierarchical_structure`, `properties`, and two generated-analysis objects. Targets are stored as `properties[property]["value"]`; source metadata and target values are not predictive input fields.

| Property | Train | Validation | Test | Total |
|---|---:|---:|---:|---:|

File: train_code/dataset/Tg/Tg.json (part 143 of 235)
[
      "reasoning_analysis": "Increasing Factors: The high aromatic content from Bisphenol-A, aniline, and TDI introduces rigid phenyl rings that restrict segmental rotation through steric hindrance. Additionally, the extensive step-curing history up to 200°C promotes high conversion of the benzoxazine rings, resulting in a highly crosslinked network topology that significantly constrains chain mobility. Decreasing Factors: The incorporation of polypropylene glycol polyol (Mw 2000) introduces flexible aliphatic ether linkages and long soft segments that increase free volume and chain mobility, acting as an internal plasticizer. Furthermore, the observed network heterogeneity suggests regions of varying crosslink density, where loosely crosslinked domains may exhibit lower local transition temperatures. Dominant Factor: While the flexible polyurethane segments qualitatively depress the Tg relative to a neat benzoxazine resin, the continuous rigid benzoxazine network (90% mass ratio) combined with the high crosslink density achieved through the rigorous thermal curing regimen dominates the final thermal behavior, establishing a rigid matrix that dictates the primary glass transition characteristics."
    },
    "analysis_without_hierarchical_structure": {
      "descriptive_text": "The investigated material is a hybrid polymer network comprising a benzoxazine resin and a polyurethane phase. The benzoxazine precursor was formulated from Bisphenol-A, Aniline, and Formaldehyde, while the polyurethane prepolymer was synthesized using Polypropylene glycol polyol (Mw 2000) and Toluene diisocyanate (TDI) catalyzed by 0.0075 wt% Dibutyltin dilaurate. These constituents were blended at a 90/10 mass ratio of benzoxazine monomer to urethane prepolymer, heated to 100°C, and cast into an aluminum mold. The system was subjected to a stepwise thermal curing regimen consisting of one-hour intervals at 150, 170, 180, and 190°C, concluding with a final cure at 200°C for two hours. Glass transition behavior was evaluated via dynamic mechanical analysis in 3-point bending mode at 1 Hz frequency and 0.1% strain, utilizing a heating rate of 2°C/min under a nitrogen atmosphere.",
      "reasoning_analysis": "Increasing Factors: The chemical composition features a benzoxazine matrix derived from Bisphenol-A and Aniline, providing a rigid aromatic backbone with significant steric hindrance that restricts chain mobility. Furthermore, the rigorous processing history involving stepwise curing up to 200°C ensures high conversion of oxazine rings, resulting in a highly crosslinked network with extensive hydrogen bonding from generated phenolic hydroxyl groups, which intrinsically drives the Tg upward. Decreasing Factors: The incorporation of Polypropylene glycol polyol (Mw 2000) within the urethane prepolymer introduces long, flexible aliphatic ether segments into the system. These soft segments act as internal plasticizers that increase free volume and segmental mobility, while the 10% mass blending ratio disrupts the continuity of the rigid benzoxazine network, qualitatively acting to depress the Tg relative to a pure benzoxazine resin. Dominant Factor: The rigid aromatic structure and high crosslink density of the benzoxazine matrix, which constitutes 90% of the blend mass, qualitatively dominate the final Tg behavior. Although the polypropylene glycol soft segments introduce flexibility, the continuous, highly crosslinked thermoset network formed by the benzoxazine component during the high-temperature curing regimen dictates the primary segmental relaxation temperature, maintaining a high Tg characteristic of the benzoxazine class."
    }
  },
  {
    "doi": "10.1177/0021955X221144543",
    "title": "Glass transition of PLA-CO2 mixtures after solid-state saturation",
    "year": 2022,
    "chemical_composition": {
      "repeat_unit_psmiles": "[*]OC(C)C(=O)[*]",
      "monomers": [
        {
          "name": "Lactide",
          "smiles": "CC1OC(=O)C(=O)O1",
          "ratio_value": null,
          "ratio_unit": null
        }
      ],
      "additives": [
        {
          "name": "Carbon Dioxide",
          "smiles": "O=C=O",
          "type": "blowing agent",
          "amount_value": 25,
          "amount_unit": "wt%"
        }
      ],
      "is_homopolymer": true
    },
    "processing_history": "Amorphous PLA (Ingeo 4060D). Hot-pressed samples. Saturated with CO2 at 25 °C, 5 MPa for 16 h (Equilibrium). Tg measured by HPDSC at 5 K/min heating rate after cooling to 243.15 K.",
    "hierarchical_structure": "Amorphous PLA with homogeneous CO2 distribution. CO2 content approx 25%.",
    "properties": {
      "Tg": {
        "value": [
          -24.6
        ],
        "unit": "°C"
      }
    },
    "analysis_with_hierarchical_structure": {
      "descriptive_text": "The sample comprises an amorphous polylactide (PLA) homopolymer based on the Ingeo 4060D grade, initially prepared via hot-pressing. To modify the physical state, the specimens were saturated with carbon dioxide at 25 °C and 5 MPa for 16 hours to reach equilibrium, yielding a composite system with a homogeneous CO2 distribution and a loading of approximately 25 wt%. The resulting material retains an amorphous hierarchical structure, and its glass transition temperature was characterized using high-pressure differential scanning calorimetry (HPDSC) at a heating rate of 5 K/min after cooling to 243.15 K.",
      "reasoning_analysis": "Increasing Factors: The polylactide backbone possesses inherent stiffness due to the presence of ester linkages and methyl side groups, which restrict segmental rotation compared to flexible aliphatic chains. Furthermore, the utilization of HPDSC suggests characterization under elevated pressure conditions, which thermodynamically reduces free volume and tends to elevate the glass transition temperature. Decreasing Factors: The saturation process introduced a substantial concentration of carbon dioxide (25 wt%), which acts as a highly effective small-molecule plasticizer. The dissolved CO2 increases the fractional free volume within the matrix and screens intermolecular forces between polymer chains, thereby significantly enhancing chain mobility. The homogeneous distribution of the gas ensures this plasticization effect permeates the entire amorphous phase. Dominant Factor: Although the intrinsic rigidity of the PLA backbone and the pressure during characterization provide some resistance to segmental motion, the massive increase in free volume induced by the high loading of dissolved CO2 is the qualitatively dominant factor. This plasticization effect overwhelms the baseline thermal properties of the neat polymer, driving the Tg significantly downward relative to the untreated amorphous PLA."
    },
    "analysis_without_hierarchical_structure": {
      "descriptive_text": "The sample comprises an amorphous poly(lactic acid) homopolymer, specifically Ingeo 4060D, synthesized from lactide monomers. The material was fabricated into hot-pressed samples and subsequently subjected to a saturation process with carbon dioxide at 25 °C and 5 MPa for 16 hours to achieve equilibrium, resulting in a composite containing 25 wt% Carbon Dioxide as a blowing agent. The glass transition temperature was characterized using high-pressure differential scanning calorimetry at a heating rate of 5 K/min following a cooling cycle to 243.15 K.",
      "reasoning_analysis": "Increasing Factors: The intrinsic chemical structure of the poly(lactic acid) backbone, characterized by ester linkages and methyl side groups, imposes steric hindrance and dipole-dipole interactions that restrict segmental mobility, establishing a baseline resistance to glass transition. Furthermore, the utilization of HPDSC for characterization implies measurement under elevated pressure conditions, which thermodynamically suppresses free volume and typically shifts the glass transition temperature to higher values compared to ambient pressure measurements. Decreasing Factors: The presence of 25 wt% Carbon Dioxide, introduced via the high-pressure saturation processing history, acts as a potent small-molecule plasticizer within the polymer matrix. These gas molecules increase the fractional free volume and shield intermolecular polymer-polymer interactions, significantly lowering the energy barrier required for segmental motion. The equilibrium saturation ensures a maximum concentration of this plasticizing species is retained within the amorphous phase during analysis. Dominant Factor: The plasticization effect resulting from the high concentration of dissolved Carbon Dioxide qualitatively dominates the thermal behavior of the system. While the inherent backbone rigidity and the pressure during measurement exert stiffening influences, the substantial expansion of free volume and lubrication provided by the CO2 molecules will drastically depress the glass transition temperature relative to the neat polymer, overriding the other contributing factors."
    }
  },
  {
    "doi": "10.1002/pola.23154",
    "title": "High Glass Transition Temperatures of Poly(methyl methacrylate) Prepared by Free Radical Initiators",
    "year": 2008,
    "chemical_composition": {
      "repeat_unit_psmiles": "[*]CC(C)(C(=O)OC)[*]",
      "monomers": [
        {
          "name": "Methyl methacrylate",
          "smiles": "CC(=C)C(=O)OC",
          "ratio_value": null,
          "ratio_unit": null
        }
      ],
      "additives": [
        {
          "name": "AIBN",
          "type": "initiator",
          "amount_value": 1.0,
          "amount_unit": "mol %"
        }
      ],
      "is_homopolymer": true
    },
    "processing_history": "Bulk polymerization with AIBN (1.0 mol %) at 60 °C for 18 h, then 80 °C for 15 h. Purified by dissolution in chloroform and precipitation in methanol, dried at 60 °C for 48 h. Tg measured by DSC (TA Instruments 5100 system, DSC 2920 module) at 10 °C/min under N2 atmosphere.",
    "hierarchical_structure": "Amorphous PMMA. Tacticity: rr=0.60, mr=0.32, mm=0.08.",
    "properties": {
      "Tg": {
        "value": [
          104
        ],
        "unit": "°C"
      }
    },
    "analysis_with_hierarchical_structure": {
      "descriptive_text": "The sample comprises an amorphous poly(methyl methacrylate) (PMMA) homopolymer exhibiting a syndiotactic-rich microstructure with a triad tacticity distribution of rr=0.60, mr=0.32, and mm=0.08. Synthesis was achieved through bulk polymerization initiated by 1.0 mol % azobisisobutyronitrile (AIBN), employing a stepped thermal profile of 60 °C for 18 hours followed by 80 °C for 15 hours to ensure high conversion. Post-polymerization processing included purification via dissolution in chloroform and precipitation in methanol, followed by drying at 60 °C for 48 hours. The glass transition temperature was characterized using differential scanning calorimetry (DSC) on a TA Instruments 5100 system equipped with a DSC 2920 module, operating at a heating rate of 10 °C/min under a nitrogen atmosphere.",
      "reasoning_analysis": "Increasing Factors: The chemical structure of the methyl methacrylate repeat unit features both an alpha-methyl group and a polar ester side group, creating significant steric hindrance that restricts backbone segmental rotation and intrinsically elevates the Tg. Additionally, the hierarchical structure reveals a syndiotactic-rich configuration (rr=0.60), which typically supports a higher Tg compared to isotactic variants due to tighter chain packing and reduced free volume. The stepped polymerization temperature up to 80 °C promotes high monomer conversion, minimizing the presence of residual monomer that would otherwise act as a plasticizer. Finally, the DSC heating rate of 10 °C/min kinetically shifts the observed transition temperature higher relative to slower scanning rates. Decreasing Factors: The drying temperature of 60 °C is below the typical glass transition range of PMMA, which may result in trapped residual solvents (chloroform or methanol) from the purification step acting as plasticizers to increase free volume and depress the Tg. Furthermore, the AIBN initiator fragments remain at the chain ends, and depending on the unspecified molecular weight, a higher concentration of chain ends could contribute to excess free volume that lowers the Tg. Dominant Factor: The intrinsic rigidity imparted by the alpha-methyl and ester substituents on the polymer backbone, reinforced by the syndiotactic-rich tacticity, qualitatively dominates the thermal behavior, establishing a high baseline Tg. While processing-induced residual solvent poses a potential depressing influence, the high conversion achieved during the stepped bulk polymerization suggests the intrinsic structural factors are the primary determinants of the final Tg."
    },
    "analysis_without_hierarchical_structure": {
      "descriptive_text": "The sample consists of a poly(methyl methacrylate) homopolymer synthesized via bulk polymerization using 1.0 mol % azobisisobutyronitrile (AIBN) as the initiator. The polymerization procedure involved heating at 60 °C for 18 hours followed by 80 °C for 15 hours to ensure conversion. Post-synthesis, the material was purified through dissolution in chloroform and subsequent precipitation in methanol, followed by drying at 60 °C for 48 hours to remove residual solvents. The glass transition temperature was subsequently characterized using differential scanning calorimetry on a TA Instruments 5100 system equipped with a DSC 2920 module, employing a heating rate of 10 °C/min under a nitrogen atmosphere.",
      "reasoning_analysis": "Increasing Factors: The chemical structure of the poly(methyl methacrylate) backbone inherently promotes a higher glass transition temperature due to the presence of the alpha-methyl group and the polar ester side group, which impose significant steric hindrance and intermolecular dipole-dipole interactions that restrict segmental mobility. Furthermore, the bulk polymerization method typically facilitates the formation of high molecular weight chains, reducing the concentration of chain ends and associated free volume, thereby supporting a higher Tg. Decreasing Factors: The processing history involves purification using chloroform and methanol, and while dried at 60 °C, this temperature is below the typical Tg of PMMA, raising the possibility that trace residual solvent molecules remains trapped within the matrix, acting as plasticizers that increase free volume and lower the Tg. Additionally, any unreacted methyl methacrylate monomer not fully removed during precipitation would significantly depress the transition temperature. Dominant Factor: The intrinsic rigidity imparted by the alpha-methyl substitution and polar functionality of the methyl methacrylate repeat units qualitatively dominates the thermal behavior, establishing a high baseline Tg that persists provided the purification and drying steps were sufficiently effective to minimize plasticization by residual small molecules."
    }
  },
  {
    "doi": null,
    "title": "NEW RESULTS ON LOW TG PHOTOREFRACTIVE MATERIALS",
    "year": null,
    "chemical_composition": {
      "repeat_unit_psmiles": null,
      "monomers": [
        {
          "name": "Polysiloxane with carbazole pendants",
          "smiles": null,
          "ratio_value": null,
          "ratio_unit": null
        }
      ],
      "additives": [
        {
          "name": "C1 (4-((E)-3-(4-methoxy-3-methylphenyl)-2-propenoyl)benzonitril)",
          "type": "chromophore",
          "amount_value": 20,
          "amount_unit": "wt%"
        },
        {
          "name": "TNFDM",
          "type": "photosensitizer",
          "amount_value": 0.07,
          "amount_unit": "wt%"
        }
      ],
      "is_homopolymer": false
    },
    "processing_history": "PSO matrix doped with 20% wt C1 and 0.07% wt TNFDM. Films sandwiched between ITO/glass electrodes. Tg reported approximately 25 °C for the final product of this PSO system.",
    "hierarchical_structure": "Doped polymer film.",
    "properties": {
      "Tg": {
        "value": [
          25
        ],
        "unit": "°C"
      }
    },
    "analysis_with_hierarchical_structure": {
      "descriptive_text": "The material system consists of a polysiloxane matrix functionalized with carbazole pendants, serving as a host for a doped polymer film. This matrix is incorporated with 20 wt% of the chromophore C1 (4-((E)-3-(4-methoxy-3-methylphenyl)-2-propenoyl)benzonitril) and 0.07 wt% of the photosensitizer TNFDM. The processing history involves doping the polysiloxane matrix with these additives to form films, which are subsequently sandwiched between ITO/glass electrodes for device fabrication. The resulting hierarchical structure is characterized as a doped polymer film.",
      "reasoning_analysis": "Increasing Factors: The incorporation of bulky carbazole pendants onto the polysiloxane backbone introduces significant steric hindrance and rigidity, which restricts segmental chain mobility and acts to increase the glass transition temperature. Decreasing Factors: The intrinsic high flexibility of the siloxane (Si-O-Si) backbone provides a low baseline for chain stiffness, inherently lowering the Tg. Additionally, the high loading (20 wt%) of the small molecule chromophore C1 likely acts as a plasticizer by increasing free volume and reducing intermolecular friction between polymer chains, further depressing the Tg. Dominant Factor: While the carbazole pendants provide structural rigidity, the dominant factor governing the final thermal behavior is the combination of the highly flexible siloxane backbone and the plasticizing effect of the high-concentration small molecule dopant, which collectively suppress the Tg to a range significantly lower than that of rigid carbon-backbone polymers functionalized with similar aromatic groups."
    },
    "analysis_without_hierarchical_structure": {
      "descriptive_text": "The sample consists of a polysiloxane matrix functionalized with carbazole pendants, serving as the host for a dopant system comprising 20 wt% of the chromophore C1 (4-((E)-3-(4-methoxy-3-methylphenyl)-2-propenoyl)benzonitril) and 0.07 wt% of the TNFDM photosensitizer. This composite material was processed into films sandwiched between ITO/glass electrodes, with the glass transition temperature of the final PSO system reported at approximately 25 °C.",
      "reasoning_analysis": "Increasing Factors: The attachment of bulky carbazole pendants to the polymer backbone introduces significant steric hindrance and restricts segmental rotation, which intrinsically drives the Tg upward relative to unsubstituted polysiloxanes. Additionally, the aromatic structure of the C1 chromophore may engage in pi-pi interactions or dipole associations with the carbazole groups, potentially further limiting chain mobility. Decreasing Factors: The siloxane backbone itself is characterized by high flexibility and low rotational energy barriers, establishing a low baseline tendency for the Tg. Furthermore, the incorporation of 20 wt% low molecular weight chromophore acts as a plasticizing agent, increasing the free volume within the matrix and facilitating chain mobility, which qualitatively depresses the Tg. Dominant Factor: The dominant factor is the plasticization effect induced by the high loading of the small molecule chromophore combined with the inherent flexibility of the polysiloxane backbone. While the carbazole pendants provide structural rigidity, the significant free volume introduced by the dopant counteracts this effect, resulting in a final thermal behavior where the Tg is maintained near room temperature rather than shifting to the higher ranges typical of rigid aromatic polymers."
    }
  },
  {
    "doi": "10.1002/pola.23154",
    "title": "High Glass Transition Temperatures of Poly(methyl methacrylate) Prepared by Free Radical Initiators",
    "year": 2008,
    "chemical_composition": {
      "repeat_unit_psmiles": "[*]CC(C)(C(=O)OC)[*]",
      "monomers": [
        {
          "name": "Methyl methacrylate",
          "smiles": "CC(=C)C(=O)OC",
          "ratio_value": null,
          "ratio_unit": null
        }
      ],
      "additives": [
        {
          "name": "TBPB",
          "type": "initiator",
          "amount_value": 0.4,
          "amount_unit": "mol %"
        }
      ],
      "is_homopolymer": true
    },
    "processing_history": "Bulk polymerization with TBPB (0.4 mol %) at 60 °C for 20 h, then 120 °C for 2 h. Purified by dissolution in chloroform and precipitation in methanol, dried at 60 °C for 48 h. Tg measured by DSC (TA Instruments 5100 system, DSC 2920 module) at 10 °C/min under N2 atmosphere.",
    "hierarchical_structure": "Amorphous PMMA. Branched structure suggested due to tert-butyloxy radical initiation.",
    "properties": {
      "Tg": {
        "value": [
          126
        ],
        "unit": "°C"
      }
    },
    "analysis_with_hierarchical_structure": {
      "descriptive_text": "The sample comprises an amorphous poly(methyl methacrylate) homopolymer characterized by a branched architecture attributed to tert-butyloxy radical initiation. Synthesis was achieved via bulk polymerization using 0.4 mol % tert-butyl peroxybenzoate (TBPB) as the initiator, subjected to a thermal profile of 60 °C for 20 hours followed by 120 °C for 2 hours. Following polymerization, the material was purified by dissolution in chloroform and precipitation in methanol, then dried at 60 °C for 48 hours. Thermal analysis was conducted using a TA Instruments 5100 system with a DSC 2920 module at a heating rate of 10 °C/min under a nitrogen atmosphere.",
      "reasoning_analysis": "Increasing Factors: The poly(methyl methacrylate) backbone features bulky alpha-methyl and ester side groups that impose significant steric hindrance, restricting backbone rotation and intrinsically elevating the glass transition temperature. Furthermore, the processing history includes a high-temperature stage at 120 °C, which drives the polymerization conversion to near completion, thereby minimizing the presence of residual monomer that would otherwise act as a plasticizer. Decreasing Factors: The hierarchical structure indicates a branched architecture resulting from the specific radical initiation mechanism; such topological irregularities typically increase free volume compared to linear analogues, potentially enhancing segmental mobility and lowering the glass transition temperature. Additionally, despite the extended drying period, there remains a possibility that trace amounts of chloroform or methanol from the purification step could persist within the matrix, acting as residual solvents to depress the transition temperature. Dominant Factor: The intrinsic chain stiffness conferred by the methyl methacrylate repeat unit structure serves as the primary determinant of the thermal behavior. While the branched topology introduces free volume, the high conversion achieved during the thermal processing history effectively eliminates monomer plasticization, ensuring that the material exhibits the characteristic high glass transition temperature associated with the rigid PMMA backbone."
    },
    "analysis_without_hierarchical_structure": {
      "descriptive_text": "This sample comprises a poly(methyl methacrylate) homopolymer synthesized via bulk polymerization initiated by 0.4 mol % tert-butyl perbenzoate (TBPB). The reaction protocol involved heating at 60 °C for 20 hours followed by a thermal treatment at 120 °C for 2 hours to ensure conversion. Post-synthesis purification was conducted by dissolving the polymer in chloroform and precipitating it in methanol, followed by drying at 60 °C for 48 hours. The glass transition temperature was subsequently characterized using differential scanning calorimetry on a TA Instruments 5100 system equipped with a DSC 2920 module, operating at a heating rate of 10 °C/min under a nitrogen atmosphere.",
      "reasoning_analysis": "Increasing Factors: The fundamental chemical architecture of poly(methyl methacrylate) incorporates bulky alpha-methyl groups and polar ester side chains that create substantial steric hindrance, restricting segmental mobility and intrinsically driving the Tg upward. Additionally, the processing history features a high-temperature curing step at 120 °C and a purification sequence involving precipitation, which effectively reduces the concentration of residual monomer and initiator byproducts that would otherwise function as plasticizers. Decreasing Factors: The finite molecular weight of the synthesized polymer introduces a higher concentration of chain ends compared to an infinite chain, increasing free volume and slightly depressing the Tg. Furthermore, the drying temperature of 60 °C is below the expected glass transition of the material; if any solvent residues were trapped within the polymer matrix during precipitation, this thermal condition might be insufficient to fully evacuate them, potentially leading to plasticization. Dominant Factor: The steric rigidity inherent to the methyl methacrylate repeat unit is the dominant factor determining the thermal transition, as the extensive purification and high-temperature curing steps are specifically optimized to minimize plasticizing impurities, allowing the intrinsic structural properties of the polymer backbone to dictate the final Tg behavior."
    }
  },
  {
    "doi": "10.1002/app.34170",
    "title": "Chemorheology and Thermomechanical Characteristics of Benzoxazine-Urethane Copolymers",
    "year": 2011,
    "chemical_composition": {
      "repeat_unit_psmiles": null,
      "monomers": [
        {
          "name": "Bisphenol-A",
          "smiles": "CC(C)(c1ccc(O)cc1)c2ccc(O)cc2",
          "ratio_value": 1,
          "ratio_unit": "molar ratio"
        },
        {
          "name": "Aniline",
          "smiles": "Nc1ccccc1",
          "ratio_value": 2,
          "ratio_unit": "molar ratio"
        },
        {
          "name": "Formaldehyde",
          "smiles": "C=O",
          "ratio_value": 4,
          "ratio_unit": "molar ratio"
        },
        {
          "name": "Polypropylene glycol polyol (Mw 2000)",
          "smiles": "OCC(C)O",
          "ratio_value": 1,
          "ratio_unit": "molar ratio (PU part)"
        },
        {
          "name": "Toluene diisocyanate (TDI)",
          "smiles": "Cc1ccc(N=C=O)cc1N=C=O",
          "ratio_value": 2,
          "ratio_unit": "molar ratio (PU part)"
        }
      ],
      "additives": [
        {
          "name": "Dibutyltin dilaurate",
          "type": "catalyst",
          "amount_value": 0.0225,
          "amount_unit": "wt%"
        }
      ],
      "is_homopolymer": false
    },
    "processing_history": "BA-a monomer blended with urethane prepolymer (PU) at 70/30 mass ratio. Mixture heated to 100°C, poured into aluminum mold. Step-cured at 150, 170, 180, 190°C for 1 h each and 200°C for 2 h. Tg measured by DMA (NETZSCH DMA242) in 3-point bending mode, 1 Hz frequency, 0.1% strain, heating rate 2°C/min under N2 atmosphere.",
    "hierarchical_structure": "Fully cured BA-a/PU alloy network. Homogeneous and transparent. Single glass transition temperature indicating no phase separation. Network heterogeneity observed via tan delta width.",
    "properties": {
      "Tg": {
        "value": [
          220
        ],
        "unit": "°C"
      }
    },
    "analysis_with_hierarchical_structure": {
      "descriptive_text": "The sample comprises a fully cured benzoxazine/polyurethane (BA-a/PU) alloy network synthesized from a benzoxazine monomer derived from Bisphenol-A, Aniline, and Formaldehyde blended with a urethane prepolymer based on Polypropylene glycol polyol (Mw 2000) and Toluene diisocyanate (TDI) at a 70/30 mass ratio. Dibutyltin dilaurate was utilized as a catalyst during the formulation. The mixture was heated to 100°C, cast into an aluminum mold, and subjected to a step-curing protocol involving holds at 150, 170, 180, and 190°C for 1 hour each, followed by a final cure at 200°C for 2 hours. The resulting material is a homogeneous and transparent network exhibiting a single glass transition temperature with no phase separation, though network heterogeneity was noted via tan delta width. Thermal mechanical properties were characterized by DMA in 3-point bending mode at 1 Hz frequency and 0.1% strain with a heating rate of 2°C/min under N2 atmosphere.",
      "reasoning_analysis": "Increasing Factors: The presence of rigid aromatic structures from Bisphenol-A, Aniline, and Toluene diisocyanate within the backbone significantly restricts segmental mobility through steric hindrance and pi-pi interactions. Furthermore, the ring-opening polymerization of the benzoxazine component creates a highly crosslinked network, and the extensive hydrogen bonding capability of both urethane and benzoxazine moieties further immobilizes chain segments. The high-temperature step-curing history up to 200°C ensures a high degree of conversion and crosslink density, inherently driving the Tg upward. Decreasing Factors: The incorporation of the Polypropylene glycol polyol (Mw 2000) introduces flexible aliphatic soft segments into the network, which increase free volume and chain mobility, acting as an internal plasticizer. The 30% mass fraction of this urethane component contributes to lowering the overall stiffness. Additionally, the observed network heterogeneity via tan delta width suggests the presence of regions with lower crosslink density, which may facilitate earlier segmental motion. Dominant Factor: The rigid, highly crosslinked benzoxazine matrix constitutes the majority phase (70% mass) and forms the continuous network topology. This rigid aromatic framework qualitatively dominates the final Tg behavior by constraining the mobility of the flexible polyurethane soft segments within the covalent network, preventing macroscopic phase separation and ensuring the thermal transition is governed primarily by the rigid matrix rather than the flexible polyol chains."
    },
    "analysis_without_hierarchical_structure": {
      "descriptive_text": "The sample comprises a hybrid thermoset network prepared by blending a bisphenol-A based benzoxazine monomer with a polyurethane prepolymer at a 70/30 mass ratio. The benzoxazine precursor was derived from Bisphenol-A, Aniline, and Formaldehyde, while the urethane component was synthesized from Polypropylene glycol polyol (Mw 2000) and Toluene diisocyanate, with Dibutyltin dilaurate incorporated as a catalyst at 0.0225 wt%. The mixture was heated to 100°C and poured into an aluminum mold, followed by a step-curing regimen at 150, 170, 180, and 190°C for 1 hour each, and finally at 200°C for 2 hours. The thermomechanical properties were evaluated using Dynamic Mechanical Analysis in 3-point bending mode at 1 Hz frequency and a heating rate of 2°C/min under a nitrogen atmosphere.",
      "reasoning_analysis": "Increasing Factors: The incorporation of rigid aromatic structures from Bisphenol-A, Aniline, and Toluene diisocyanate restricts backbone mobility through steric hindrance and intermolecular interactions. Furthermore, the high-temperature step-curing process up to 200°C promotes extensive ring-opening polymerization of the benzoxazine component, resulting in a highly crosslinked network density that significantly impedes segmental motion. Decreasing Factors: The inclusion of Polypropylene glycol polyol with a molecular weight of 2000 introduces flexible aliphatic ether segments into the system, which increase free volume and chain mobility. Additionally, the 30% mass fraction of the polyurethane prepolymer acts as an internal plasticizer relative to the neat benzoxazine matrix, potentially lowering the overall transition temperature. Dominant Factor: The highly crosslinked aromatic benzoxazine network, constituting the majority 70% mass fraction, qualitatively dominates the thermal behavior by establishing a rigid continuous phase; while the flexible polyurethane segments reduce the Tg relative to a pristine benzoxazine homopolymer, the dense crosslinking and aromatic rigidity of the majority phase determine the primary transition regime rather than the soft segment dynamics."
    }
  },
  {
    "doi": null,
    "title": "NEW RESULTS ON LOW TG PHOTOREFRACTIVE MATERIALS",
    "year": null,
    "chemical_composition": {
      "repeat_unit_psmiles": null,
      "monomers": [
        {
          "name": "Polysiloxane with carbazole pendants",
          "smiles": null,
          "ratio_value": null,
          "ratio_unit": null
        }
      ],
      "additives": [
        {
          "name": "C2 (4-((E)-4-(4-diethylaminophenyl)-2-oxo-3-butenyl)benzonitril)",
          "type": "chromophore",
          "amount_value": 10,
          "amount_unit": "wt%"
        },
        {
          "name": "TNFDM",
          "type": "photosensitizer",
          "amount_value": 0.07,
          "amount_unit": "wt%"
        }
      ],
      "is_homopolymer": false
    },
    "processing_history": "PSO matrix doped with 10% wt C2 and 0.07% wt TNFDM. Films sandwiched between ITO/glass electrodes. Tg reported approximately 25 °C for the final product of this PSO system.",
    "hierarchical_structure": "Doped polymer film.",
    "properties": {
      "Tg": {
        "value": [
          25
        ],
        "unit": "°C"
      }
    },
    "analysis_with_hierarchical_structure": {
      "descriptive_text": "The material system consists of a polysiloxane matrix functionalized with carbazole pendants, serving as the host polymer. This matrix was doped with 10 wt% of the C2 chromophore (4-((E)-4-(4-diethylaminophenyl)-2-oxo-3-butenyl)benzonitril) and 0.07 wt% TNFDM photosensitizer. The composite was processed into films sandwiched between ITO/glass electrodes, resulting in a doped polymer film architecture. Thermal characterization focused on the glass transition temperature of this final polysiloxane-based composite system.",
      "reasoning_analysis": "Increasing Factors: The incorporation of bulky carbazole pendants onto the polymer backbone introduces significant steric hindrance and rigidity, which restricts segmental motion of the polysiloxane chains. Additionally, potential pi-pi stacking interactions between the aromatic carbazole groups and the aromatic C2 chromophore dopant may create physical crosslinks or transient networks that further inhibit chain mobility, driving the Tg upward. Decreasing Factors: The inherent flexibility of the siloxane (Si-O-Si) backbone possesses low rotational energy barriers, establishing a naturally low baseline for glass transition. Furthermore, the addition of the small molecule C2 chromophore at 10 wt% likely acts as a plasticizer by increasing free volume between polymer chains, thereby enhancing segmental mobility and depressing the Tg relative to the undoped functionalized polymer. Dominant Factor: The final Tg behavior is dominated by the competition between the flexible siloxane backbone and the rigidifying carbazole pendants. While the pendants significantly elevate the Tg compared to pure polydimethylsiloxane, the inherent backbone flexibility and the plasticizing effect of the small molecule dopant prevent the Tg from reaching high values, resulting in a system where the flexible backbone characteristics and dopant-induced free volume qualitatively dominate to maintain a relatively low transition temperature."
    },
    "analysis_without_hierarchical_structure": {
      "descriptive_text": "The material system comprises a polysiloxane matrix functionalized with carbazole pendants, which is doped with 10 wt% of the C2 chromophore, specifically 4-((E)-4-(4-diethylaminophenyl)-2-oxo-3-butenyl)benzonitril, along with 0.07 wt% TNFDM photosensitizer. This composite mixture was processed into thin films that were sandwiched between ITO-coated glass electrodes, and the glass transition temperature was reported for the final product of this PSO system.",
      "reasoning_analysis": "Increasing Factors: The incorporation of carbazole pendants onto the polysiloxane backbone introduces bulky, rigid aromatic structures that impose steric hindrance and restrict segmental rotation, inherently driving the Tg upward relative to unsubstituted siloxanes. Decreasing Factors: The polysiloxane backbone itself exhibits high intrinsic flexibility due to the low rotational barrier of the Si-O-Si linkage. Furthermore, the addition of 10 wt% of the small molecule C2 chromophore likely acts as a plasticizer, increasing free volume and lubricating chain motion, which significantly depresses the Tg. Dominant Factor: The high flexibility of the siloxane backbone combined with the plasticization effect from the significant loading of small molecule dopants qualitatively dominates over the rigidity introduced by the carbazole pendants, resulting in a system where chain mobility is preserved at lower temperatures."
    }
  },
  {
    "doi": null,
    "title": "NEW RESULTS ON LOW TG PHOTOREFRACTIVE MATERIALS",
    "year": null,
    "chemical_composition": {
      "repeat_unit_psmiles": null,
      "monomers": [
        {
          "name": "Polysiloxane with carbazole pendants",
          "smiles": null,
          "ratio_value": null,
          "ratio_unit": null
        }
      ],
      "additives": [
        {
          "name": "C2 (4-((E)-4-(4-diethylaminophenyl)-2-oxo-3-butenyl)benzonitril)",
          "type": "chromophore",
          "amount_value": 20,
          "amount_unit": "wt%"
        },
        {
          "name": "TNFDM",
          "type": "photosensitizer",
          "amount_value": 0.07,
          "amount_unit": "wt%"
        }
      ],
      "is_homopolymer": false
    },
    "processing_history": "PSO matrix doped with 20% wt C2 and 0.07% wt TNFDM. Films sandwiched between ITO/glass electrodes. Tg reported approximately 25 °C for the final product of this PSO system.",
    "hierarchical_structure": "Doped polymer film.",
    "properties": {
      "Tg": {
        "value": [
          25
        ],
        "unit": "°C"
      }
    },
    "analysis_with_hierarchical_structure": {
      "descriptive_text": "The sample comprises a polysiloxane matrix functionalized with carbazole pendants, serving as a host for 20 wt% C2 chromophore (4-((E)-4-(4-diethylaminophenyl)-2-oxo-3-butenyl)benzonitrile) and 0.07 wt% TNFDM photosensitizer. Processing involved forming films sandwiched between ITO/glass electrodes, with the glass transition temperature reported for the final product of this PSO system, resulting in a hierarchical structure characterized as a doped polymer film.",
      "reasoning_analysis": "Increasing Factors: The incorporation of bulky carbazole pendant groups onto the polymer backbone introduces significant steric hindrance and rigidity, restricting segmental rotation and inherently driving the Tg upward compared to unsubstituted polysiloxanes. Decreasing Factors: The inherent flexibility of the polysiloxane (Si-O) backbone provides a low baseline for chain stiffness. Furthermore, the addition of 20 wt% of the small molecule C2 chromophore likely acts as a plasticizer, increasing free volume and facilitating chain mobility, which depresses the Tg. Dominant Factor: While the carbazole pendants provide structural rigidity, the combination of the highly flexible siloxane backbone and the substantial loading of the small molecule dopant qualitatively dominates the thermal behavior, resulting in a suppressed Tg relative to rigid aromatic polymers, positioning the transition near ambient conditions."
    },
    "analysis_without_hierarchical_structure": {
