Repository: hhtrick/HHT-code

# HHT training framework

This directory contains model training, embedding precomputation, inference, article-level baselines and the curated datasets. All commands below assume that the working directory is `train_code/`.

## 3. Datasets and fixed partitions

Each main dataset is a JSON array at `dataset/{property}/{property}.json`. Entries contain source metadata, `chemical_composition`, `processing_history`, `hierarchical_structure`, `properties`, and two generated-analysis objects. Targets are stored as `properties[property]["value"]`; source metadata and target values are not predictive input fields.

| Property | Train | Validation | Test | Total |
|---|---:|---:|---:|---:|

File: train_code/dataset/Tg/Tg.json (part 144 of 235)
[
      "descriptive_text": "The material system consists of a polysiloxane matrix functionalized with carbazole pendants, doped with 20 wt% C2 chromophore, specifically 4-((E)-4-(4-diethylaminophenyl)-2-oxo-3-butenyl)benzonitril, and 0.07 wt% TNFDM photosensitizer. This composite was processed into thin films sandwiched between ITO and glass electrodes, creating a device structure where the glass transition temperature of the doped PSO system was characterized.",
      "reasoning_analysis": "Increasing Factors: The incorporation of bulky carbazole pendants onto the polysiloxane backbone introduces significant steric hindrance and rigid aromatic structures, which restrict segmental mobility and inherently drive the Tg upward compared to unsubstituted polysiloxanes. Decreasing Factors: The intrinsic flexibility of the siloxane (Si-O-Si) backbone promotes chain mobility and lowers the baseline Tg. Furthermore, the addition of 20 wt% low-molecular-weight C2 chromophore acts as a diluent; unless specific strong intermolecular interactions lock the chains, this high loading of small molecules typically increases free volume and plasticizes the matrix, driving the Tg downward. Dominant Factor: The dominant factor is the interplay between the rigid carbazole side groups and the flexible siloxane backbone modified by the plasticizing effect of the chromophore. While the carbazole groups elevate the Tg from the cryogenic range typical of pure polysiloxanes, the significant loading of the small molecule dopant and the flexible backbone limit the final Tg to near ambient temperatures, preventing the formation of a rigid glassy state at room temperature."
    }
  },
  {
    "doi": "10.1002/app.34170",
    "title": "Chemorheology and Thermomechanical Characteristics of Benzoxazine-Urethane Copolymers",
    "year": 2011,
    "chemical_composition": {
      "repeat_unit_psmiles": null,
      "monomers": [
        {
          "name": "Bisphenol-A",
          "smiles": "CC(C)(c1ccc(O)cc1)c2ccc(O)cc2",
          "ratio_value": 1,
          "ratio_unit": "molar ratio"
        },
        {
          "name": "Aniline",
          "smiles": "Nc1ccccc1",
          "ratio_value": 2,
          "ratio_unit": "molar ratio"
        },
        {
          "name": "Formaldehyde",
          "smiles": "C=O",
          "ratio_value": 4,
          "ratio_unit": "molar ratio"
        },
        {
          "name": "Polypropylene glycol polyol (Mw 2000)",
          "smiles": "OCC(C)O",
          "ratio_value": 1,
          "ratio_unit": "molar ratio (PU part)"
        },
        {
          "name": "Toluene diisocyanate (TDI)",
          "smiles": "Cc1ccc(N=C=O)cc1N=C=O",
          "ratio_value": 2,
          "ratio_unit": "molar ratio (PU part)"
        }
      ],
      "additives": [
        {
          "name": "Dibutyltin dilaurate",
          "type": "catalyst",
          "amount_value": 0.03,
          "amount_unit": "wt%"
        }
      ],
      "is_homopolymer": false
    },
    "processing_history": "BA-a monomer blended with urethane prepolymer (PU) at 60/40 mass ratio. Mixture heated to 100°C, poured into aluminum mold. Step-cured at 150, 170, 180, 190°C for 1 h each and 200°C for 2 h. Tg measured by DMA (NETZSCH DMA242) in 3-point bending mode, 1 Hz frequency, 0.1% strain, heating rate 2°C/min under N2 atmosphere.",
    "hierarchical_structure": "Fully cured BA-a/PU alloy network. Homogeneous and transparent. Single glass transition temperature indicating no phase separation. Network heterogeneity observed via tan delta width.",
    "properties": {
      "Tg": {
        "value": [
          245
        ],
        "unit": "°C"
      }
    },
    "analysis_with_hierarchical_structure": {
      "descriptive_text": "The sample comprises a fully cured benzoxazine/polyurethane (BA-a/PU) alloy network synthesized from a Bisphenol-A-based benzoxazine monomer and a urethane prepolymer derived from polypropylene glycol (Mw 2000) and toluene diisocyanate at a 60/40 mass ratio, catalyzed by 0.03 wt% dibutyltin dilaurate. The mixture was cast into an aluminum mold and subjected to a rigorous step-curing protocol ranging from 150°C to 200°C to ensure complete network formation. Characterization via dynamic mechanical analysis in 3-point bending mode under nitrogen revealed a homogeneous, transparent structure with a single glass transition temperature, indicating molecular miscibility without phase separation, although network heterogeneity was evident from the breadth of the tan delta peak.",
      "reasoning_analysis": "Increasing Factors: The polymerization of the benzoxazine rings and the reaction of isocyanate groups create a highly crosslinked thermoset network, significantly restricting segmental chain mobility. Additionally, the presence of rigid aromatic structures from Bisphenol-A, aniline, and toluene diisocyanate introduces steric hindrance and backbone stiffness, while intermolecular hydrogen bonding between urethane and benzoxazine motifs further inhibits chain motion. Decreasing Factors: The incorporation of polypropylene glycol soft segments introduces flexible aliphatic ether linkages that increase free volume and enhance chain mobility relative to a pristine benzoxazine network. Furthermore, the observed network heterogeneity suggests a distribution of crosslink densities, where loosely crosslinked regions may facilitate earlier segmental relaxation. Dominant Factor: The high crosslink density and rigid aromatic topology of the benzoxazine matrix qualitatively dominate the thermal behavior, constraining the flexible polyurethane segments within a single-phase morphology; however, the flexible soft segments prevent the Tg from reaching the upper limits typical of pure polybenzoxazine, resulting in a balanced network rigidity."
    },
    "analysis_without_hierarchical_structure": {
      "descriptive_text": "The sample comprises a hybrid thermoset system consisting of a benzoxazine resin derived from Bisphenol-A, aniline, and formaldehyde blended with a polyurethane prepolymer synthesized from polypropylene glycol polyol (Mw 2000) and toluene diisocyanate (TDI). Dibutyltin dilaurate was added as a catalyst at 0.03 wt%. The BA-a monomer and urethane prepolymer were mixed at a 60/40 mass ratio, heated to 100°C, and poured into an aluminum mold. The mixture was subjected to a stepwise curing protocol involving heating at 150, 170, 180, and 190°C for one hour each, followed by a final cure at 200°C for two hours. The glass transition temperature was characterized using dynamic mechanical analysis (DMA) in 3-point bending mode at 1 Hz frequency and 0.1% strain with a heating rate of 2°C/min under a nitrogen atmosphere.",
      "reasoning_analysis": "Increasing Factors: The presence of rigid aromatic structures from Bisphenol-A, aniline, and toluene diisocyanate introduces significant steric hindrance and restricts backbone mobility, intrinsically driving the Tg higher. Furthermore, the stepwise curing protocol up to 200°C promotes extensive crosslinking via benzoxazine ring-opening polymerization and urethane formation, creating a dense network that severely limits segmental motion. Decreasing Factors: The incorporation of polypropylene glycol polyol with a molecular weight of 2000 introduces flexible aliphatic ether chains that act as soft segments, increasing free volume and chain mobility which qualitatively depresses the Tg. Additionally, the blending of the polyurethane phase at 40 mass% introduces a component with inherently lower thermal rigidity compared to the benzoxazine matrix. Dominant Factor: The high crosslink density and structural rigidity of the benzoxazine matrix formed during the high-temperature step-curing process qualitatively dominate the final Tg behavior. Although the flexible polypropylene glycol segments introduce mobility, the continuous rigid aromatic network formed by the majority BA-a component constrains segmental motion, preventing the low-Tg characteristics of the polyurethane soft segments from fully dominating the bulk thermal transition."
    }
  },
  {
    "doi": "10.1002/app.34170",
    "title": "Chemorheology and Thermomechanical Characteristics of Benzoxazine-Urethane Copolymers",
    "year": 2011,
    "chemical_composition": {
      "repeat_unit_psmiles": null,
      "monomers": [
        {
          "name": "Bisphenol-A",
          "smiles": "CC(C)(c1ccc(O)cc1)c2ccc(O)cc2",
          "ratio_value": 1,
          "ratio_unit": "molar ratio"
        },
        {
          "name": "Aniline",
          "smiles": "Nc1ccccc1",
          "ratio_value": 2,
          "ratio_unit": "molar ratio"
        },
        {
          "name": "Formaldehyde",
          "smiles": "C=O",
          "ratio_value": 4,
          "ratio_unit": "molar ratio"
        },
        {
          "name": "Polypropylene glycol polyol (Mw 2000)",
          "smiles": "OCC(C)O",
          "ratio_value": 1,
          "ratio_unit": "molar ratio (PU part)"
        },
        {
          "name": "Toluene diisocyanate (TDI)",
          "smiles": "Cc1ccc(N=C=O)cc1N=C=O",
          "ratio_value": 2,
          "ratio_unit": "molar ratio (PU part)"
        }
      ],
      "additives": [
        {
          "name": "Dibutyltin dilaurate",
          "type": "catalyst",
          "amount_value": 0.015,
          "amount_unit": "wt%"
        }
      ],
      "is_homopolymer": false
    },
    "processing_history": "BA-a monomer blended with urethane prepolymer (PU) at 80/20 mass ratio. Mixture heated to 100°C, poured into aluminum mold. Step-cured at 150, 170, 180, 190°C for 1 h each and 200°C for 2 h. Tg measured by DMA (NETZSCH DMA242) in 3-point bending mode, 1 Hz frequency, 0.1% strain, heating rate 2°C/min under N2 atmosphere.",
    "hierarchical_structure": "Fully cured BA-a/PU alloy network. Homogeneous and transparent. Single glass transition temperature indicating no phase separation. Network heterogeneity observed via tan delta width.",
    "properties": {
      "Tg": {
        "value": [
          192
        ],
        "unit": "°C"
      }
    },
    "analysis_with_hierarchical_structure": {
      "descriptive_text": "The sample comprises a fully cured benzoxazine/polyurethane (BA-a/PU) alloy network derived from Bisphenol-A, aniline, and formaldehyde for the benzoxazine component, and polypropylene glycol (Mw 2000) with toluene diisocyanate for the urethane prepolymer, blended at an 80/20 mass ratio. Dibutyltin dilaurate was utilized as a catalyst at 0.015 wt% before the mixture was heated to 100°C and cast into an aluminum mold. The material underwent a rigorous step-curing process involving sequential heating at 150, 170, 180, and 190°C for one hour each, concluding with a final cure at 200°C for two hours. The resulting hierarchical structure is a homogeneous and transparent network exhibiting a single glass transition temperature with observable network heterogeneity indicated by the tan delta width, as characterized by dynamic mechanical analysis in 3-point bending mode under nitrogen atmosphere.",
      "reasoning_analysis": "Increasing Factors: The incorporation of rigid aromatic structures from Bisphenol-A, aniline, and toluene diisocyanate creates a stiff backbone that restricts segmental mobility. Furthermore, the high-temperature step-curing protocol up to 200°C ensures a high degree of crosslinking density within the benzoxazine network, significantly limiting chain motion and driving the Tg upward. The homogeneous single-phase structure suggests strong intermolecular interactions or co-reaction between the BA-a and PU components, which can further restrict mobility compared to a phase-separated system. Decreasing Factors: The inclusion of the polypropylene glycol based urethane prepolymer introduces flexible aliphatic ether linkages and long soft segments (Mw 2000) into the network. Acting as an internal plasticizer or flexible spacer within the rigid matrix, these segments increase free volume and enhance chain mobility, thereby depressing the Tg relative to a neat benzoxazine resin. Dominant Factor: The rigid, highly crosslinked benzoxazine matrix constitutes the majority mass fraction and establishes the primary thermal framework of the material. While the flexible polyurethane segments qualitatively reduce the Tg compared to the pristine homopolymer, the dominant factor governing the final Tg behavior is the high crosslink density and aromatic rigidity of the cured benzoxazine network achieved through the extensive thermal curing schedule."
    },
    "analysis_without_hierarchical_structure": {
      "descriptive_text": "The sample is a hybrid polymer network derived from Bisphenol-A, Aniline, and Formaldehyde to form a benzoxazine resin, combined with a polyurethane prepolymer synthesized from Polypropylene glycol polyol and Toluene diisocyanate. Dibutyltin dilaurate was incorporated as a catalyst at 0.015 wt%. The material preparation involved blending the benzoxazine monomer with the urethane prepolymer at an 80/20 mass ratio, heating the mixture to 100°C, and casting it into an aluminum mold. The specimen was subsequently subjected to a rigorous multi-step thermal curing cycle ranging from 150°C to 200°C to ensure complete polymerization, and the thermomechanical properties were characterized using dynamic mechanical analysis in 3-point bending mode under a nitrogen atmosphere.",
      "reasoning_analysis": "Increasing Factors: The chemical composition features rigid aromatic structures from Bisphenol-A, Aniline, and Toluene diisocyanate, which impose significant steric hindrance and restrict backbone segmental mobility. Additionally, the processing history involves a high-temperature step-curing regimen that promotes the ring-opening polymerization of the benzoxazine monomers, creating a highly crosslinked network with extensive hydrogen bonding interactions that intrinsically drive the Tg higher. Decreasing Factors: The inclusion of the polyurethane component introduces flexible Polypropylene glycol soft segments containing ether linkages and aliphatic chains, which increase the free volume within the matrix. This 20% mass fraction of flexible phase acts as an internal plasticizer, enhancing chain mobility and qualitatively depressing the Tg relative to a neat benzoxazine resin. Dominant Factor: The highly crosslinked rigid aromatic network formed by the majority benzoxazine component (80% mass) and the extensive thermal curing history qualitatively dominates the thermal behavior, establishing a high baseline Tg; however, the final behavior represents a balance where the flexible polyurethane segments mitigate the maximum achievable rigidity of the pristine benzoxazine network."
    }
  },
  {
    "doi": null,
    "title": "NEW RESULTS ON LOW TG PHOTOREFRACTIVE MATERIALS",
    "year": null,
    "chemical_composition": {
      "repeat_unit_psmiles": null,
      "monomers": [
        {
          "name": "Si2(Cz-Cz/Stilbene) bifunctional dimer",
          "smiles": null,
          "ratio_value": null,
          "ratio_unit": null
        }
      ],
      "additives": [
        {
          "name": "Methanofullerene",
          "type": "photosensitizer",
          "amount_value": 0.1,
          "amount_unit": "wt%"
        }
      ],
      "is_homopolymer": false
    },
    "processing_history": "Bifunctional dimer based material with siloxane spacer. Photorefractive samples prepared doping Si2(Cz-Cz/Stilbene) with 0.1% wt methanofullerene. Tg measured/reported as 5 °C.",
    "hierarchical_structure": "Completely amorphous with absorption edge at 450 nm.",
    "properties": {
      "Tg": {
        "value": [
          5
        ],
        "unit": "°C"
      }
    },
    "analysis_with_hierarchical_structure": {
      "descriptive_text": "The material is a completely amorphous bifunctional dimer-based system incorporating Si2(Cz-Cz/Stilbene) units connected by a siloxane spacer, exhibiting an optical absorption edge at 450 nm. Photorefractive samples were fabricated by doping this matrix with 0.1 wt% Methanofullerene serving as a photosensitizer. The thermal properties, including the glass transition temperature, were evaluated during the characterization of these doped photorefractive films.",
      "reasoning_analysis": "Increasing Factors: The presence of bulky Carbazole (Cz) and Stilbene aromatic moieties within the bifunctional dimer structure introduces significant steric hindrance and backbone rigidity, which typically restricts segmental motion and drives the Tg upward. Additionally, the incorporation of Methanofullerene, a rigid cage-like molecule, may impose slight constraints on local chain mobility through intermolecular interactions. Decreasing Factors: Conversely, the inclusion of a siloxane spacer within the backbone introduces highly flexible Si-O linkages with low rotational energy barriers, substantially enhancing chain flexibility and free volume. Furthermore, the material is described as a bifunctional dimer rather than a high molecular weight polymer, implying a low molecular weight regime where chain end free volume effects significantly reduce the thermal transition temperature. Dominant Factor: While the aromatic groups provide intrinsic rigidity, the high flexibility of the siloxane spacer combined with the low molecular weight nature of the dimeric structure qualitatively dominates the thermal behavior. These factors collectively facilitate segmental motion at much lower temperatures than expected for pure aromatic systems, resulting in a suppressed glass transition temperature."
    },
    "analysis_without_hierarchical_structure": {
      "descriptive_text": "The sample comprises a Si2(Cz-Cz/Stilbene) bifunctional dimer-based material featuring a siloxane spacer, classified as a non-homopolymer system. Photorefractive samples were prepared by doping the matrix with 0.1 wt% Methanofullerene acting as a photosensitizer. The processing history indicates that the glass transition temperature was measured and reported as 5 °C for this doped system.",
      "reasoning_analysis": "Increasing Factors: The chemical composition includes bulky Carbazole and Stilbene aromatic moieties which introduce significant steric hindrance, restricting backbone rotation and increasing cohesive energy density through pi-pi interactions. Additionally, the incorporation of rigid Methanofullerene molecules, even at low concentrations, can locally restrict segmental mobility within the matrix. Decreasing Factors: The inclusion of a siloxane spacer is a critical architectural feature, as Si-O bonds possess low rotational energy barriers and high flexibility, inherently lowering the glass transition temperature. Furthermore, the material is defined as a bifunctional dimer rather than a high molecular weight polymer, meaning the high concentration of chain ends contributes excess free volume according to Fox-Flory theory, significantly depressing the Tg. Dominant Factor: While the aromatic groups provide structural rigidity, the high flexibility of the siloxane spacer combined with the low molecular weight dimeric architecture qualitatively dominates the thermal behavior, driving the Tg toward a significantly lower range compared to conventional high molecular weight aromatic polymers."
    }
  },
  {
    "doi": null,
    "title": "NEW RESULTS ON LOW TG PHOTOREFRACTIVE MATERIALS",
    "year": null,
    "chemical_composition": {
      "repeat_unit_psmiles": null,
      "monomers": [
        {
          "name": "Polysiloxane with carbazole pendants",
          "smiles": null,
          "ratio_value": null,
          "ratio_unit": null
        }
      ],
      "additives": [
        {
          "name": "Z6 (4-(N-n-hexyl-pyridinio)-3',5'-(di-tert-butyl)-phenoxide)",
          "type": "chromophore",
          "amount_value": 16,
          "amount_unit": "wt%"
        },
        {
          "name": "TNFDM",
          "type": "photosensitizer",
          "amount_value": 0.5,
          "amount_unit": "wt%"
        }
      ],
      "is_homopolymer": false
    },
    "processing_history": "PSO matrix doped with 16% wt Z6 and 0.5% wt TNFDM (PSO:Z6:TNFDM 83.5:16:0.5). Films presented high homogeneity. Tg reported approximately 25 °C for the final product of this PSO system.",
    "hierarchical_structure": "High homogeneity doped polymer film.",
    "properties": {
      "Tg": {
        "value": [
          25
        ],
        "unit": "°C"
      }
    },
    "analysis_with_hierarchical_structure": {
      "descriptive_text": "The material is a polysiloxane matrix functionalized with carbazole pendants, formulated as a doped film containing 16 wt% Z6 chromophore and 0.5 wt% TNFDM photosensitizer. The final composition follows a ratio of 83.5:16:0.5 (PSO:Z6:TNFDM), and the processing yielded films with high homogeneity. This hierarchical structure is characterized as a highly homogeneous doped polymer film, with the glass transition temperature for this polysiloxane system reported approximately at 25 °C within the processing history.",
      "reasoning_analysis": "Increasing Factors: The incorporation of bulky carbazole pendants onto the polymer backbone introduces significant steric hindrance and restricts segmental rotation, which inherently drives the Tg upward compared to unsubstituted polysiloxanes. Additionally, potential pi-pi stacking interactions between the carbazole units and the aromatic Z6 chromophore may further limit chain mobility within the homogeneous film. Decreasing Factors: The polysiloxane backbone itself possesses high flexibility due to low rotational energy barriers around the Si-O bonds, which intrinsically favors a lower Tg. Furthermore, the addition of 16.5% small molecule additives, particularly the n-hexyl chain on the Z6 chromophore, introduces free volume and acts as an internal plasticizer, enhancing segmental mobility and depressing the Tg. Dominant Factor: The rigid carbazole pendants are the dominant factor responsible for elevating the Tg significantly above the cryogenic range typical of pure polysiloxanes; however, the inherent flexibility of the siloxane backbone and the plasticizing effect of the dopant loading qualitatively limit the Tg from reaching the higher values associated with pure polycarbazole systems."
    },
    "analysis_without_hierarchical_structure": {
      "descriptive_text": "The sample comprises a polysiloxane matrix bearing carbazole pendants, which was doped with 16 wt% Z6 chromophore and 0.5 wt% TNFDM photosensitizer to achieve a PSO:Z6:TNFDM weight ratio of 83.5:16:0.5. Processing resulted in films with high homogeneity, and the glass transition temperature was reported as approximately 25 °C for this final composite product.",
      "reasoning_analysis": "Increasing Factors: The attachment of bulky carbazole pendants to the polymer backbone introduces significant steric hindrance and rigid aromatic structures, which restrict segmental mobility and inherently drive the Tg upward relative to unsubstituted polysiloxanes. Decreasing Factors: The inherent flexibility of the siloxane (Si-O) backbone promotes chain mobility and establishes a low baseline Tg. Furthermore, the addition of 16 wt% Z6 chromophore, which contains flexible n-hexyl chains, likely acts as an internal plasticizer by increasing free volume and lubricating chain movement, thereby depressing the Tg, while the minor TNFDM component may contribute similarly. Dominant Factor: The final Tg behavior is qualitatively dominated by the competition between the rigidifying effect of the carbazole side groups and the plasticizing influence of the flexible siloxane backbone combined with the high loading of the organic chromophore dopant, where the dopant-induced free volume and backbone flexibility likely counterbalance the pendant rigidity to maintain a relatively low transition temperature."
    }
  },
  {
    "doi": "10.3390/polym11071153",
    "title": "Glass Transition Behaviors of Poly (Vinyl Pyridine)/Poly (Vinyl Phenol) Revisited",
    "year": 2019,
    "chemical_composition": {
      "repeat_unit_psmiles": "[*]CC(C1=CC=C(O)C=C1)[*]",
      "monomers": [
        {
          "name": "4-vinylphenol",
          "smiles": "C=Cc1ccc(O)cc1",
          "ratio_value": null,
          "ratio_unit": null
        }
      ],
      "additives": [],
      "is_homopolymer": true
    },
    "processing_history": "Poly(vinyl phenol) sample VPh5, Mw 4.5 x 10^3 g/mol, supplied by JSR corporation. Tg measured by DSC (DSC 6220, Seiko Instruments Inc.) at 10 °C/min heating rate, 2nd heating scan, temperature range 30-230 °C.",
    "hierarchical_structure": "Homopolymer",
    "properties": {
      "Tg": {
        "value": [
          146
        ],
        "unit": "°C"
      }
    },
    "analysis_with_hierarchical_structure": {
      "descriptive_text": "The investigated material is a poly(4-vinylphenol) homopolymer, designated VPh5, with a weight-average molecular weight (Mw) of 4.5 × 10^3 g/mol supplied by JSR Corporation. Thermal characterization was performed using differential scanning calorimetry (DSC) with a Seiko Instruments Inc. DSC 6220 unit, utilizing a heating rate of 10 °C/min over a range of 30 to 230 °C. The reported data corresponds to the second heating scan, ensuring the removal of prior thermal history to assess the intrinsic glass transition behavior of the neat polymer structure.",
      "reasoning_analysis": "Increasing Factors: The chemical structure features phenolic hydroxyl groups attached to the aromatic rings, which enable the formation of extensive intermolecular hydrogen bonding networks. These strong specific interactions act as physical crosslinks that significantly restrict segmental chain mobility, inherently driving the Tg upward. Additionally, the bulky phenyl side groups impose steric hindrance on the polymer backbone, further limiting rotation and contributing to a higher Tg. Decreasing Factors: The relatively low molecular weight (Mw = 4.5 × 10^3 g/mol) results in a high concentration of chain ends, which increases the fractional free volume according to the Fox-Flory relationship. This enhanced free volume facilitates chain mobility and acts to depress the Tg relative to high-molecular-weight analogues. Dominant Factor: While the low molecular weight exerts a depressing effect on the glass transition, the intense intermolecular hydrogen bonding capability of the phenolic functionality is the dominant factor. This strong cohesive energy density typically overrides the molecular weight effect, maintaining a substantially elevated Tg compared to non-hydrogen-bonding polymers, while the use of the second heating scan in the processing history ensures this behavior reflects the intrinsic material state rather than thermal aging artifacts."
    },
    "analysis_without_hierarchical_structure": {
      "descriptive_text": "The investigated material is a poly(4-vinylphenol) homopolymer, designated as sample VPh5 with a molecular weight (Mw) of 4.5 x 10^3 g/mol, obtained from JSR Corporation. Thermal characterization was performed using differential scanning calorimetry (DSC 6220, Seiko Instruments Inc.) with a heating rate of 10 °C/min during the second heating scan across a temperature range of 30 to 230 °C.",
      "reasoning_analysis": "Increasing Factors: The chemical composition features phenolic hydroxyl groups on the pendant rings, which facilitate strong intermolecular hydrogen bonding networks that significantly restrict segmental chain mobility and drive the Tg upward. Additionally, the bulky aromatic rings attached to the vinyl backbone impose steric hindrance that further limits internal rotation. Decreasing Factors: The specific material specification indicates a relatively low molecular weight (Mw 4.5 x 10^3 g/mol). According to free volume theory, this low molecular weight results in a higher concentration of chain ends per unit volume, which possess greater mobility and free volume compared to chain mid-segments, thereby depressing the Tg relative to high-molecular-weight counterparts. Dominant Factor: While the low molecular weight introduces a qualitative reduction in Tg through chain end effects, the extensive hydrogen bonding network intrinsic to the poly(4-vinylphenol) chemistry is the dominant factor establishing the inherently high thermal transition baseline, though the observed value will be significantly modulated downward by the oligomeric nature of this specific sample."
    }
  },
  {
    "doi": "10.1002/pola.23154",
    "title": "High Glass Transition Temperatures of Poly(methyl methacrylate) Prepared by Free Radical Initiators",
    "year": 2008,
    "chemical_composition": {
      "repeat_unit_psmiles": "[*]CC(C)(C(=O)OC)[*]",
      "monomers": [
        {
          "name": "Methyl methacrylate",
          "smiles": "CC(=C)C(=O)OC",
          "ratio_value": null,
          "ratio_unit": null
        }
      ],
      "additives": [
        {
          "name": "BPO",
          "type": "initiator",
          "amount_value": 1.0,
          "amount_unit": "mol %"
        }
      ],
      "is_homopolymer": true
    },
    "processing_history": "Bulk polymerization with BPO (1.0 mol %) at 70 °C for 10 h, then 80 °C for 15 h. Purified by dissolution in chloroform and precipitation in methanol, dried at 60 °C for 48 h. Tg measured by DSC (TA Instruments 5100 system, DSC 2920 module) at 10 °C/min under N2 atmosphere.",
    "hierarchical_structure": "Amorphous PMMA. Tacticity: rr=0.59, mr=0.33, mm=0.08.",
    "properties": {
      "Tg": {
        "value": [
          105
        ],
        "unit": "°C"
      }
    },
    "analysis_with_hierarchical_structure": {
      "descriptive_text": "The sample consists of an amorphous poly(methyl methacrylate) (PMMA) homopolymer synthesized via bulk polymerization using benzoyl peroxide (BPO) as an initiator at 1.0 mol %. The polymerization protocol involved heating at 70 °C for 10 hours followed by 80 °C for 15 hours. Post-synthesis, the material was purified through dissolution in chloroform and precipitation in methanol, then dried at 60 °C for 48 hours. Structural characterization reveals a syndiotactic-rich configuration with triad fractions of rr=0.59, mr=0.33, and mm=0.08. The glass transition temperature was subsequently measured using differential scanning calorimetry (DSC) at a heating rate of 10 °C/min under a nitrogen atmosphere.",
      "reasoning_analysis": "Increasing Factors: The poly(methyl methacrylate) backbone features bulky alpha-methyl and ester side groups that impose significant steric hindrance, restricting segmental rotation and inherently raising the Tg. The hierarchical structure indicates a syndiotactic-rich configuration (rr=0.59), which typically exhibits a higher glass transition temperature compared to isotactic variants due to differences in chain packing and free volume. Furthermore, the processing history includes purification via precipitation and extended drying at 60 °C, which effectively removes residual monomer and solvent that would otherwise act as plasticizers. Decreasing Factors: The presence of heterotactic (mr=0.33) and isotactic (mm=0.08) sequences reduces the overall stereoregularity, potentially lowering the Tg relative to a purely syndiotactic sample. Additionally, if any benzoyl peroxide initiator fragments or low molecular weight oligomers remained after purification, they could increase free volume and depress the Tg. Dominant Factor: The intrinsic rigidity of the PMMA repeat unit combined with the predominant syndiotactic microstructure qualitatively dominates the thermal behavior, establishing a high baseline Tg that is preserved by the thorough solvent removal during the processing history."
    },
    "analysis_without_hierarchical_structure": {
      "descriptive_text": "The sample consists of a poly(methyl methacrylate) homopolymer synthesized via bulk polymerization initiated by 1.0 mol % benzoyl peroxide (BPO). The reaction protocol involved heating at 70 °C for 10 hours followed by 80 °C for 15 hours. Post-synthesis, the material was purified through dissolution in chloroform and subsequent precipitation in methanol, followed by drying at 60 °C for 48 hours. The glass transition temperature was characterized using a TA Instruments 5100 system with a DSC 2920 module at a heating rate of 10 °C/min under a nitrogen atmosphere.",
      "reasoning_analysis": "Increasing Factors: The chemical composition features poly(methyl methacrylate), where the alpha-methyl group and the bulky methyl ester side group impose significant steric hindrance on the backbone. This structural rigidity restricts segmental mobility and reduces free volume, intrinsically driving the Tg upward. Additionally, the bulk polymerization method typically yields high molecular weight chains, minimizing the concentration of chain ends that generally lower the Tg. Decreasing Factors: The processing history involves purification with chloroform, and the drying temperature of 60 °C is close to the solvent's boiling point. If trace solvent remains trapped despite the 48-hour drying period, it would act as a plasticizer, increasing free volume and depressing the Tg. Furthermore, the initiator-derived chain ends contribute to free volume compared to an infinite chain length. Dominant Factor: The inherent steric restrictions imposed by the pendant groups on the PMMA backbone represent the dominant factor governing the thermal transition. While residual solvent poses a potential plasticization risk, the structural stiffness of the polymer chain architecture typically overrides these processing-induced variables in purified samples, establishing a robust baseline for the glass transition."
    }
  },
  {
    "doi": "10.1177/0021955X221144543",
    "title": "Glass transition of PLA-CO2 mixtures after solid-state saturation",
    "year": 2022,
    "chemical_composition": {
      "repeat_unit_psmiles": "[*]OC(C)C(=O)[*]",
      "monomers": [
        {
          "name": "Lactide",
          "smiles": "CC1OC(=O)C(=O)O1",
          "ratio_value": null,
          "ratio_unit": null
        }
      ],
      "additives": [
        {
          "name": "Carbon Dioxide",
          "smiles": "O=C=O",
          "type": "blowing agent",
          "amount_value": null,
          "amount_unit": null
        }
      ],
      "is_homopolymer": true
    },
    "processing_history": "Amorphous PLA (Ingeo 4060D). Hot-pressed samples. Saturated with CO2 at 25 °C, 4 MPa for 16 h (Equilibrium). Tg measured by HPDSC at 5 K/min heating rate after cooling to 243.15 K.",
    "hierarchical_structure": "Amorphous PLA with homogeneous CO2 distribution.",
    "properties": {
      "Tg": {
        "value": [
          -13.2
        ],
        "unit": "°C"
      }
    },
    "analysis_with_hierarchical_structure": {
      "descriptive_text": "The sample comprises an amorphous poly(lactic acid) (PLA) homopolymer, identified as Ingeo 4060D, featuring a homogeneous distribution of carbon dioxide throughout the matrix. Processing involved hot-pressing the material followed by saturation with CO2 at 25 °C and 4 MPa for 16 hours to achieve equilibrium conditions. Thermal characterization of the glass transition was conducted using high-pressure differential scanning calorimetry (HPDSC) at a heating rate of 5 K/min after cooling the sample to 243.15 K.",
      "reasoning_analysis": "Increasing Factors: The intrinsic rigidity of the poly(lactic acid) backbone, derived from the ester linkages and the steric bulk of the alpha-methyl side groups, restricts internal rotation of the polymer chains, establishing a baseline resistance to segmental motion. Decreasing Factors: The processing history involving saturation with carbon dioxide at 4 MPa for 16 hours introduces a significant concentration of CO2 molecules into the polymer matrix. Acting as a potent small-molecule plasticizer, the dissolved CO2 increases the fractional free volume and shields intermolecular interactions between polymer chains, thereby drastically enhancing chain mobility and depressing the Tg. The equilibrium condition ensures maximum plasticizer uptake for the given pressure and temperature. Dominant Factor: The plasticization effect induced by the high-pressure CO2 saturation is the qualitatively dominant factor. While the PLA backbone provides inherent rigidity, the substantial free volume expansion and lubrication provided by the homogeneous distribution of CO2 molecules will overwhelmingly lower the Tg relative to the neat, gas-free polymer."
    },
    "analysis_without_hierarchical_structure": {
      "descriptive_text": "The sample consists of an amorphous poly(lactic acid) homopolymer, specifically the commercial grade Ingeo 4060D derived from lactide monomers. Specimens were prepared via hot-pressing and subsequently subjected to gas saturation treatment using carbon dioxide as a blowing agent at 25 °C and 4 MPa for 16 hours to ensure equilibrium conditions. The glass transition temperature was characterized using HPDSC at a heating rate of 5 K/min following cooling to 243.15 K.",
      "reasoning_analysis": "Increasing Factors: The inherent chemical structure of the poly(lactic acid) backbone, characterized by ester linkages and methyl side groups, provides intrinsic chain stiffness and dipole interactions that establish a baseline glass transition temperature above ambient conditions. Additionally, the hot-pressing process ensures a uniform amorphous morphology, preventing crystalline regions from constraining the amorphous phase mobility in a way that might obscure the baseline thermal transition. Decreasing Factors: The processing history involves saturation with carbon dioxide at 4 MPa, where the CO2 molecules act as a potent plasticizer by increasing the fractional free volume within the polymer matrix and screening intermolecular forces, thereby significantly enhancing chain segment mobility at lower temperatures. Dominant Factor: The plasticization effect resulting from the high-pressure CO2 saturation is the dominant influence; despite the intrinsic rigidity of the PLA backbone, the dissolution of the small molecule gas qualitatively depresses the Tg substantially relative to the neat, gas-free polymer."
    }
  },
  {
    "doi": null,
    "title": "The Scissors Effect in Action: The Fox-Flory Relationship between the Glass Transition Temperature of Crosslinked Poly(Methyl Methacrylate) and Mc in Nanophase Separated Poly(Methyl Methacrylate)-l-Polyisobutylene Conetworks",
    "year": 2020,
    "chemical_composition": {
      "repeat_unit_psmiles": "[*]CC(C)(C(=O)OC)[*]",
      "monomers": [
        {
          "name": "Methyl Methacrylate",
          "smiles": "CC(=C)C(=O)OC",
          "ratio_value": null,
          "ratio_unit": null
        }
      ],
      "additives": [
        {
          "name": "AIBN",
          "type": "initiator",
          "amount_value": null,
          "amount_unit": null
        }
      ],
      "is_homopolymer": true
    },
    "processing_history": "PMMA homopolymer prepared by free-radical polymerization of MMA with AIBN in THF at 65 °C for 72 h. Mn = 23,300 g/mol, Mw/Mn = 4.97. Tg measured by DSC (Mettler Toledo TC15) under N2, -120 to 180 °C, 10 °C/min heating rate, 2nd heating run inflection point.",
    "hierarchical_structure": "Amorphous polystyrene standards used for GPC calibration. Homopolymer.",
    "properties": {
      "Tg": {
        "value": [
          99
        ],
        "unit": "°C"
      }
    },
    "analysis_with_hierarchical_structure": {
