Repository: hhtrick/HHT-code

# HHT training framework

This directory contains model training, embedding precomputation, inference, article-level baselines and the curated datasets. All commands below assume that the working directory is `train_code/`.

## 3. Datasets and fixed partitions

Each main dataset is a JSON array at `dataset/{property}/{property}.json`. Entries contain source metadata, `chemical_composition`, `processing_history`, `hierarchical_structure`, `properties`, and two generated-analysis objects. Targets are stored as `properties[property]["value"]`; source metadata and target values are not predictive input fields.

| Property | Train | Validation | Test | Total |
|---|---:|---:|---:|---:|

File: train_code/dataset/Tg/Tg.json (part 145 of 235)
[
      "descriptive_text": "The sample comprises an amorphous poly(methyl methacrylate) homopolymer synthesized via free-radical polymerization of methyl methacrylate using AIBN as the initiator in THF at 65 °C for 72 hours. Molecular weight characterization calibrated against amorphous polystyrene standards indicates a number-average molecular weight of 23,300 g/mol with a polydispersity index of 4.97. The thermal properties were evaluated using differential scanning calorimetry under nitrogen flow with a heating rate of 10 °C/min from -120 to 180 °C, where the glass transition temperature was identified from the inflection point of the second heating run.",
      "reasoning_analysis": "Increasing Factors: The poly(methyl methacrylate) backbone features bulky alpha-methyl groups and polar ester side chains that impose significant steric hindrance and intermolecular dipole-dipole interactions, respectively, which restrict segmental rotation and intrinsically elevate the glass transition temperature. Decreasing Factors: The moderate number-average molecular weight of 23,300 g/mol results in a higher concentration of chain ends compared to high-molecular-weight counterparts, increasing free volume according to the Fox-Flory relationship and lowering the Tg. Additionally, the broad molecular weight distribution suggests the presence of low-molecular-weight oligomers that act as internal plasticizers, further depressing the transition temperature, while any residual THF solvent remaining from the solution polymerization could also contribute to plasticization if not fully removed prior to analysis. Dominant Factor: While the chemical structure establishes an inherently high baseline Tg characteristic of glassy PMMA, the moderate molecular weight combined with the broad polydispersity is the dominant factor governing the specific Tg value of this sample, qualitatively shifting it lower relative to the plateau value observed for infinite chain length poly(methyl methacrylate)."
    },
    "analysis_without_hierarchical_structure": {
      "descriptive_text": "The sample consists of a poly(methyl methacrylate) (PMMA) homopolymer synthesized via free-radical polymerization using methyl methacrylate monomers and AIBN as the initiator in tetrahydrofuran (THF) at 65 °C for 72 hours. The resulting polymer exhibited a number-average molecular weight (Mn) of 23,300 g/mol with a polydispersity index (Mw/Mn) of 4.97. The glass transition temperature was characterized using differential scanning calorimetry (DSC) on a Mettler Toledo TC15 instrument under a nitrogen atmosphere, scanning from -120 to 180 °C at a heating rate of 10 °C/min, with the value determined from the inflection point of the second heating run.",
      "reasoning_analysis": "Increasing Factors: The chemical architecture of the poly(methyl methacrylate) backbone, specifically the presence of the bulky alpha-methyl group and the polar ester side chain, imposes significant steric hindrance and dipole-dipole interactions that restrict segmental mobility, intrinsically driving the Tg higher. Additionally, the use of the second heating run in the DSC measurement protocol eliminates thermal history and physical aging effects, ensuring the measured transition reflects the equilibrium polymer structure rather than processing-induced densification. Decreasing Factors: The relatively low number-average molecular weight (Mn) of 23,300 g/mol results in a high concentration of chain ends, which increases free volume according to the Fox-Flory relationship and qualitatively depresses the Tg compared to high molecular weight counterparts. Furthermore, the high polydispersity index suggests a broad distribution containing low molecular weight fractions that further facilitate chain mobility, and any residual THF solvent or AIBN decomposition products remaining from the solution polymerization could act as plasticizers to lower the transition temperature. Dominant Factor: While the intrinsic steric hindrance of the PMMA repeat unit establishes a high baseline rigidity, the relatively low molecular weight is the dominant factor governing the final Tg behavior, as the substantial free volume contribution from the high concentration of chain ends qualitatively reduces the transition temperature relative to the bulk polymer plateau."
    }
  },
  {
    "doi": null,
    "title": "The Scissors Effect in Action: The Fox-Flory Relationship between the Glass Transition Temperature of Crosslinked Poly(Methyl Methacrylate) and Mc in Nanophase Separated Poly(Methyl Methacrylate)-l-Polyisobutylene Conetworks",
    "year": 2020,
    "chemical_composition": {
      "repeat_unit_psmiles": "[*]CC(C)(C)[*]",
      "monomers": [
        {
          "name": "Isobutylene",
          "smiles": "CC(C)=C",
          "ratio_value": null,
          "ratio_unit": null
        }
      ],
      "additives": [
        {
          "name": "TiCl4",
          "type": "initiator",
          "amount_value": null,
          "amount_unit": null
        },
        {
          "name": "TMEDA",
          "type": "additive",
          "amount_value": null,
          "amount_unit": null
        }
      ],
      "is_homopolymer": true
    },
    "processing_history": "MA-PIB-MA 2.3 macromonomer synthesized by quasiliving carbocationic polymerization of isobutylene initiated by tert-butyldicumyl chloride/TiCl4 with TMEDA. End-quenched with ATMS. Mn = 2300 g/mol (1H NMR). Tg measured by DSC under N2, -120 to 180 °C, 10 °C/min.",
    "hierarchical_structure": "Amorphous telechelic polyisobutylene. Mw/Mn = 1.06.",
    "properties": {
      "Tg": {
        "value": [
          -65
        ],
        "unit": "°C"
      }
    },
    "analysis_with_hierarchical_structure": {
      "descriptive_text": "The sample consists of an amorphous, telechelic polyisobutylene homopolymer macromonomer (MA-PIB-MA) with a number-average molecular weight (Mn) of 2,300 g/mol and a narrow dispersity (Mw/Mn = 1.06). It was synthesized via quasiliving carbocationic polymerization of isobutylene initiated by a tert-butyldicumyl chloride/TiCl4 system in the presence of TMEDA, followed by end-quenching with ATMS. The glass transition temperature was characterized using differential scanning calorimetry (DSC) under a nitrogen atmosphere with a heating rate of 10 °C/min over a temperature range of -120 to 180 °C.",
      "reasoning_analysis": "Increasing Factors: The telechelic architecture involves functional end-groups introduced by the initiator and ATMS quenching agent. Given the low molecular weight (2,300 g/mol), the concentration of these end-groups is significant; if these termini possess greater steric bulk or polarity than the repeating unit, they can restrict segmental mobility at the chain ends, thereby driving the Tg upward relative to non-functionalized oligomers. Decreasing Factors: The polyisobutylene backbone features symmetrical gem-dimethyl substitution, which creates a flexible chain with low intermolecular friction and a low intrinsic energy barrier for rotation, fundamentally promoting a low Tg. Additionally, the low molecular weight increases the overall free volume fraction associated with chain ends (Fox-Flory effect), which typically enhances chain mobility and lowers the Tg relative to high molecular weight polymers. Dominant Factor: The intrinsic flexibility of the polyisobutylene backbone is the dominant factor determining the thermal behavior. While the functional end-groups and low molecular weight introduce competing effects regarding free volume and restriction, the highly mobile nature of the gem-dimethyl substituted backbone dictates that the Tg will remain characteristically low compared to polymers with rigid backbones."
    },
    "analysis_without_hierarchical_structure": {
      "descriptive_text": "The sample consists of a polyisobutylene-based macromonomer (MA-PIB-MA) synthesized via quasiliving carbocationic polymerization of isobutylene. The polymerization was initiated using a tert-butyldicumyl chloride and TiCl4 system in the presence of TMEDA as an additive, followed by end-quenching with ATMS. The resulting material possesses a number-average molecular weight (Mn) of 2300 g/mol as determined by 1H NMR. The glass transition temperature was subsequently characterized using differential scanning calorimetry (DSC) under a nitrogen atmosphere, scanning from -120 to 180 °C at a rate of 10 °C/min.",
      "reasoning_analysis": "Increasing Factors: The incorporation of methacrylate functional groups at the chain ends introduces steric bulk compared to standard hydrogen termini, potentially restricting local segmental dynamics at the chain termini. Additionally, the specific architecture of the macromonomer introduces functional constraints not present in linear homopolymers. Decreasing Factors: The primary decreasing factor is the low number-average molecular weight (Mn = 2300 g/mol), which significantly increases the concentration of chain ends and associated free volume, thereby depressing the Tg relative to high molecular weight counterparts according to free volume theory. Furthermore, the inherent chemical structure of polyisobutylene features a flexible backbone with low rotational energy barriers due to the shielding of the main chain by methyl groups, intrinsically favoring a low Tg, while residual low molecular weight species from the synthesis, such as TMEDA, could act as plasticizers. Dominant Factor: The low molecular weight effect dominates the thermal behavior. While the backbone chemistry sets a low baseline, the substantial fraction of chain ends inherent to the oligomeric structure qualitatively drives the Tg to values lower than those observed for high molecular weight polyisobutylene, overriding the slight restrictive influence of the functional end groups."
    }
  },
  {
    "doi": null,
    "title": "NEW RESULTS ON LOW TG PHOTOREFRACTIVE MATERIALS",
    "year": null,
    "chemical_composition": {
      "repeat_unit_psmiles": null,
      "monomers": [
        {
          "name": "Si2(Cz-Cz/TCNE) bifunctional dimer",
          "smiles": null,
          "ratio_value": null,
          "ratio_unit": null
        }
      ],
      "additives": [
        {
          "name": "TNFDM",
          "type": "photosensitizer",
          "amount_value": 1,
          "amount_unit": "wt%"
        }
      ],
      "is_homopolymer": false
    },
    "processing_history": "Bifunctional dimer based material. Photorefractive samples prepared by filling 100-μm thick ITO/glass cells with 1% wt TNFDM doped Si2(Cz-Cz/TCNE). Tg measured/reported as 26 °C.",
    "hierarchical_structure": "Glass with melting temperature Tm = 46 °C. Large supercooling effect avoids recrystallization.",
    "properties": {
      "Tg": {
        "value": [
          26
        ],
        "unit": "°C"
      }
    },
    "analysis_with_hierarchical_structure": {
      "descriptive_text": "This photorefractive material consists of a Si2(Cz-Cz/TCNE) bifunctional dimer doped with 1 wt% TNFDM photosensitizer. Samples were prepared by filling 100-μm thick ITO/glass cells with the doped dimer mixture. The system exhibits a glassy state with a melting temperature of 46 °C, relying on a large supercooling effect to avoid recrystallization, and the glass transition temperature was measured and reported as 26 °C.",
      "reasoning_analysis": "Increasing Factors: The incorporation of bulky carbazole (Cz) and tetracyanoethylene (TCNE) moieties within the dimer structure introduces significant steric hindrance and backbone rigidity, which inherently restricts segmental mobility and drives the Tg upward. Additionally, the presence of the TNFDM photosensitizer may facilitate charge-transfer interactions with the donor-acceptor system, creating transient physical crosslinks that further constrain chain motion. Decreasing Factors: The fundamental architecture of the material as a bifunctional dimer rather than a high molecular weight polymer results in a high concentration of chain ends and free volume, consistent with the Fox-Flory relationship, which significantly depresses the Tg. Furthermore, the small molecule nature of the dimer allows for easier rearrangement compared to entangled polymer chains, and the dopant, if not strongly interacting, could introduce free volume acting as a plasticizer. Dominant Factor: While the rigid aromatic components provide intrinsic thermal stability, the low molecular weight dimeric architecture is the dominant factor governing the thermal behavior. The lack of long-chain entanglements and the high free volume associated with the oligomeric structure qualitatively override the rigidity of the monomeric units, resulting in a relatively low glass transition temperature close to room temperature."
    },
    "analysis_without_hierarchical_structure": {
      "descriptive_text": "The sample comprises a Si2(Cz-Cz/TCNE) bifunctional dimer matrix doped with 1 wt% TNFDM photosensitizer. Photorefractive device samples were prepared by filling 100-μm thick ITO/glass cells with the doped dimer mixture, wherein the glass transition temperature was subsequently measured and reported as 26 °C.",
      "reasoning_analysis": "Increasing Factors: The incorporation of bulky Carbazole and Tetracyanoethylene moieties within the bifunctional dimer structure introduces significant steric hindrance, which restricts internal rotational freedom and inherently opposes segmental mobility. Decreasing Factors: The fundamental architecture is defined as a bifunctional dimer rather than a high molecular weight polymer, resulting in a high concentration of chain ends and insufficient entanglement density to restrict global motion. Furthermore, the incorporation of 1 wt% TNFDM introduces small molecule species that likely function as plasticizers, disrupting intermolecular packing and increasing free volume within the matrix. Dominant Factor: The low molecular weight characteristic of the dimeric architecture qualitatively dominates the thermal behavior; despite the rigidity imparted by the bulky functional groups, the lack of polymeric chain entanglement and the plasticizing effect of the photosensitizer dopant drive the glass transition temperature toward significantly lower values typical of oligomeric glasses."
    }
  },
  {
    "doi": "10.1002/app.34170",
    "title": "Chemorheology and Thermomechanical Characteristics of Benzoxazine-Urethane Copolymers",
    "year": 2011,
    "chemical_composition": {
      "repeat_unit_psmiles": null,
      "monomers": [
        {
          "name": "Polypropylene glycol polyol (Mw 2000)",
          "smiles": "OCC(C)O",
          "ratio_value": 1,
          "ratio_unit": "molar ratio"
        },
        {
          "name": "Toluene diisocyanate (TDI)",
          "smiles": "Cc1ccc(N=C=O)cc1N=C=O",
          "ratio_value": 2,
          "ratio_unit": "molar ratio"
        }
      ],
      "additives": [
        {
          "name": "Dibutyltin dilaurate",
          "type": "catalyst",
          "amount_value": 0.075,
          "amount_unit": "wt%"
        }
      ],
      "is_homopolymer": false
    },
    "processing_history": "Urethane prepolymer (PU) prepared from polypropylene glycol polyol (Mw 2000) and TDI (1:2 molar ratio) with 0.075 wt% DBDT catalyst, stirred at 70°C for 2 h under N2. Tg value of -70°C cited from literature references (Ref 5, 19).",
    "hierarchical_structure": "Urethane prepolymer. Amorphous. Viscous liquid.",
    "properties": {
      "Tg": {
        "value": [
          -70
        ],
        "unit": "°C"
      }
    },
    "analysis_with_hierarchical_structure": {
      "descriptive_text": "The sample comprises an amorphous urethane prepolymer synthesized from polypropylene glycol polyol (Mw 2000) and toluene diisocyanate (TDI) in a 1:2 molar ratio, utilizing 0.075 wt% dibutyltin dilaurate as a catalyst. The reaction mixture was stirred at 70°C for 2 hours under a nitrogen atmosphere, resulting in a viscous liquid hierarchical structure, with literature references associated with this processing history citing a glass transition temperature of -70°C.",
      "reasoning_analysis": "Increasing Factors: The incorporation of toluene diisocyanate introduces aromatic rings and urethane linkages capable of intermolecular hydrogen bonding, which impose steric restrictions and energetic barriers to segmental rotation compared to the pure polyol. Decreasing Factors: The polypropylene glycol soft segment features a flexible ether backbone with low rotational energy barriers and methyl side groups that inhibit crystallization while increasing free volume, significantly enhancing chain mobility. Additionally, the prepolymer state implies a lower hard segment content compared to fully cured networks, reducing physical crosslinking density. Dominant Factor: The volumetric dominance and intrinsic flexibility of the polypropylene glycol soft segment qualitatively override the stiffening effects of the limited hard segments, driving the glass transition temperature to sub-ambient levels characteristic of viscous liquids."
    },
    "analysis_without_hierarchical_structure": {
      "descriptive_text": "A polyurethane prepolymer was synthesized using polypropylene glycol polyol with a molecular weight of 2000 and toluene diisocyanate (TDI) at a 1:2 molar ratio, utilizing 0.075 wt% dibutyltin dilaurate as a catalyst. The reaction mixture was stirred at 70°C for 2 hours under a nitrogen atmosphere, and the glass transition temperature data for this formulation is derived from cited literature references.",
      "reasoning_analysis": "Increasing Factors: The inclusion of toluene diisocyanate introduces aromatic rings and urethane linkages into the polymer architecture. The rigid phenyl rings restrict backbone rotation through steric hindrance, while the polar urethane groups enable intermolecular hydrogen bonding, both of which act to reduce segmental mobility and inherently drive the Tg higher. Decreasing Factors: The polypropylene glycol soft segment possesses a highly flexible polyether backbone characterized by low rotational energy barriers around the C-O and C-C bonds. The relatively high molecular weight of 2000 ensures that these flexible chains constitute the majority of the material volume, while the pendant methyl groups inhibit crystallization, maintaining an amorphous state with significant free volume that favors chain mobility. Dominant Factor: Despite the rigidifying potential of the isocyanate end groups, the high volume fraction and intrinsic flexibility of the long polypropylene glycol chains dominate the thermal behavior. Consequently, the macroscopic glass transition is primarily governed by the soft segment dynamics, leading to a characteristic low temperature transition typical of polyether-based systems."
    }
  },
  {
    "doi": "10.3390/polym11071153",
    "title": "Glass Transition Behaviors of Poly (Vinyl Pyridine)/Poly (Vinyl Phenol) Revisited",
    "year": 2019,
    "chemical_composition": {
      "repeat_unit_psmiles": "[*]CC(C1=CC=C(O)C=C1)[*]",
      "monomers": [
        {
          "name": "4-vinylphenol",
          "smiles": "C=Cc1ccc(O)cc1",
          "ratio_value": null,
          "ratio_unit": null
        }
      ],
      "additives": [],
      "is_homopolymer": true
    },
    "processing_history": "Poly(vinyl phenol) sample VPh2, Mw 1.9 x 10^3 g/mol, supplied by JSR corporation. Tg measured by DSC (DSC 6220, Seiko Instruments Inc.) at 10 °C/min heating rate, 2nd heating scan, temperature range 30-230 °C.",
    "hierarchical_structure": "Homopolymer",
    "properties": {
      "Tg": {
        "value": [
          99.8
        ],
        "unit": "°C"
      }
    },
    "analysis_with_hierarchical_structure": {
      "descriptive_text": "The sample consists of a poly(4-vinylphenol) homopolymer, designated as VPh2 and supplied by JSR Corporation, with a reported weight-average molecular weight (Mw) of 1.9 x 10^3 g/mol. Thermal characterization was performed using differential scanning calorimetry (DSC 6220, Seiko Instruments Inc.) at a heating rate of 10 °C/min during the second heating scan over a temperature range of 30 to 230 °C.",
      "reasoning_analysis": "Increasing Factors: The chemical structure features bulky aromatic phenyl rings attached to the vinyl backbone, which impose steric hindrance that restricts internal rotation of the polymer chains. Additionally, the hydroxyl substituents on the phenyl rings enable strong intermolecular hydrogen bonding, significantly increasing cohesive energy density and restricting segmental mobility, intrinsically driving the Tg upward. Decreasing Factors: The extremely low molecular weight (1.9 x 10^3 g/mol) leads to a high concentration of chain ends, which increases the fractional free volume according to the Fox-Flory relationship, thereby enhancing chain mobility and lowering the Tg relative to high-molecular-weight counterparts. Furthermore, the protocol specifies a second heating scan, which erases thermal history and physical aging effects that might otherwise elevate the apparent Tg observed in a first heating scan. Dominant Factor: Although the strong hydrogen bonding network establishes a high intrinsic baseline for the glass transition, the extremely low molecular weight is the dominant factor for this specific sample, as the high density of chain ends qualitatively overrides the restrictive effects of the side groups, resulting in a Tg significantly depressed relative to bulk poly(4-vinylphenol)."
    },
    "analysis_without_hierarchical_structure": {
      "descriptive_text": "The investigated material is a poly(4-vinylphenol) homopolymer, identified as sample VPh2 with a molecular weight of 1.9 x 10^3 g/mol and supplied by JSR Corporation. The glass transition temperature was characterized using differential scanning calorimetry (DSC 6220, Seiko Instruments Inc.) at a heating rate of 10 °C/min during the second heating scan, covering a temperature range from 30 to 230 °C.",
      "reasoning_analysis": "Increasing Factors: The chemical composition features a poly(4-vinylphenol) backbone with bulky phenyl side groups that impose steric hindrance on chain rotation, intrinsically restricting segmental mobility. Furthermore, the presence of hydroxyl groups on the phenyl rings enables the formation of a strong intermolecular hydrogen bonding network, which significantly increases the energy required for segmental motion and drives the Tg upward. Decreasing Factors: The processing history indicates a relatively low molecular weight of 1.9 x 10^3 g/mol. According to free volume theory and the Fox-Flory relationship, this low molecular weight results in a high concentration of chain ends, which possess greater mobility and free volume compared to chain segments, thereby depressing the Tg relative to high molecular weight counterparts. Dominant Factor: While the low molecular weight introduces a significant depressive effect on the glass transition temperature due to chain end free volume, the strong intermolecular hydrogen bonding network inherent to the phenolic functionality is the dominant factor defining the material's thermal behavior, establishing a rigidity baseline that remains substantially higher than non-hydrogen-bonding polymers of similar molecular weight."
    }
  },
  {
    "doi": null,
    "title": "The Scissors Effect in Action: The Fox-Flory Relationship between the Glass Transition Temperature of Crosslinked Poly(Methyl Methacrylate) and Mc in Nanophase Separated Poly(Methyl Methacrylate)-l-Polyisobutylene Conetworks",
    "year": 2020,
    "chemical_composition": {
      "repeat_unit_psmiles": "[*]CC(C)(C)[*]",
      "monomers": [
        {
          "name": "Isobutylene",
          "smiles": "CC(C)=C",
          "ratio_value": null,
          "ratio_unit": null
        }
      ],
      "additives": [
        {
          "name": "TiCl4",
          "type": "initiator",
          "amount_value": null,
          "amount_unit": null
        },
        {
          "name": "TMEDA",
          "type": "additive",
          "amount_value": null,
          "amount_unit": null
        }
      ],
      "is_homopolymer": true
    },
    "processing_history": "MA-PIB-MA 4.1 macromonomer synthesized by quasiliving carbocationic polymerization of isobutylene initiated by tert-butyldicumyl chloride/TiCl4 with TMEDA. End-quenched with ATMS. Mn = 4100 g/mol (1H NMR). Tg measured by DSC under N2, -120 to 180 °C, 10 °C/min.",
    "hierarchical_structure": "Amorphous telechelic polyisobutylene. Mw/Mn = 1.15.",
    "properties": {
      "Tg": {
        "value": [
          -66
        ],
        "unit": "°C"
      }
    },
    "analysis_with_hierarchical_structure": {
      "descriptive_text": "The sample is an amorphous, telechelic polyisobutylene macromonomer (MA-PIB-MA) with a number-average molecular weight (Mn) of 4,100 g/mol and a narrow molecular weight distribution (Mw/Mn = 1.15). It was synthesized via quasiliving carbocationic polymerization of isobutylene initiated by tert-butyldicumyl chloride and TiCl4 in the presence of TMEDA, followed by end-quenching with ATMS. The glass transition temperature was characterized by differential scanning calorimetry under a nitrogen atmosphere with a heating rate of 10 °C/min ranging from -120 to 180 °C.",
      "reasoning_analysis": "Increasing Factors: The telechelic architecture introduces methacryloyl end groups, inferred from the MA-PIB-MA designation and ATMS end-quenching, which are sterically bulkier and more rigid than the polyisobutylene backbone, potentially restricting segmental mobility at the chain termini. Decreasing Factors: The low number-average molecular weight (4,100 g/mol) results in a high concentration of chain ends, increasing free volume according to the Fox-Flory relationship. Additionally, the polyisobutylene backbone possesses gem-dimethyl substitution which symmetrizes the repeat unit, reducing rotational energy barriers and intermolecular friction compared to asymmetric vinyl polymers. Dominant Factor: The low molecular weight effect combined with the intrinsically flexible backbone chemistry dominates the thermal behavior, leading to a significantly depressed glass transition temperature relative to high-molecular-weight standards, despite the stiffening contribution of the functional end groups."
    },
    "analysis_without_hierarchical_structure": {
      "descriptive_text": "The sample comprises a polyisobutylene homopolymer backbone functioning as an MA-PIB-MA macromonomer. It was synthesized via quasiliving carbocationic polymerization of isobutylene initiated by a tert-butyldicumyl chloride and TiCl4 system with TMEDA as an additive, followed by end-quenching with ATMS. The resulting material possesses a number-average molecular weight of 4100 g/mol determined by 1H NMR, and its glass transition temperature was measured by DSC under N2 flow from -120 to 180 °C at a heating rate of 10 °C/min.",
      "reasoning_analysis": "Increasing Factors: The introduction of functional end groups via ATMS quenching and the macromonomer structure introduces bulky moieties at the chain termini, which can locally restrict segmental mobility compared to simple hydrogen-terminated chains. Additionally, any residual Lewis acid-base complexes from the TiCl4 and TMEDA system could introduce transient physical crosslinks or ionic interactions that hinder chain motion. Decreasing Factors: The most significant factor reducing the Tg is the low number-average molecular weight of 4100 g/mol. According to free volume theory, the high concentration of chain ends in this oligomeric regime increases the specific free volume of the system, substantially depressing the Tg relative to the high molecular weight limit. Furthermore, the polyisobutylene backbone inherently exhibits high chain flexibility and low cohesive energy density, which baseline lowers the resistance to segmental rotation. Dominant Factor: The combination of the inherently flexible polyisobutylene backbone and the pronounced chain end free volume effect associated with the low molecular weight qualitatively dominates the thermal behavior. While the functional end groups provide some steric restriction, the high density of chain ends in this oligomer ensures that the Tg is significantly lower than that of high molecular weight polyisobutylene."
    }
  },
  {
    "doi": "10.1002/pola.23154",
    "title": "High Glass Transition Temperatures of Poly(methyl methacrylate) Prepared by Free Radical Initiators",
    "year": 2008,
    "chemical_composition": {
      "repeat_unit_psmiles": "[*]CC(C)(C(=O)OC)[*]",
      "monomers": [
        {
          "name": "Methyl methacrylate",
          "smiles": "CC(=C)C(=O)OC",
          "ratio_value": null,
          "ratio_unit": null
        }
      ],
      "additives": [
        {
          "name": "TBPB",
          "type": "initiator",
          "amount_value": 1.6,
          "amount_unit": "mol %"
        }
      ],
      "is_homopolymer": true
    },
    "processing_history": "Bulk polymerization with TBPB (1.6 mol %) at 60 °C for 20 h, then 120 °C for 2 h. Purified by dissolution in chloroform and precipitation in methanol, dried at 60 °C for 48 h. Tg measured by DSC (TA Instruments 5100 system, DSC 2920 module) at 10 °C/min under N2 atmosphere.",
    "hierarchical_structure": "Amorphous PMMA. Branched structure suggested due to tert-butyloxy radical initiation.",
    "properties": {
      "Tg": {
        "value": [
          128
        ],
        "unit": "°C"
      }
    },
    "analysis_with_hierarchical_structure": {
      "descriptive_text": "The sample consists of an amorphous poly(methyl methacrylate) (PMMA) homopolymer exhibiting a branched architecture attributed to the use of tert-butyl peroxybenzoate (TBPB) as the initiator. Synthesis was conducted via bulk polymerization using 1.6 mol % TBPB, involving a thermal profile of 60 °C for 20 hours followed by 120 °C for 2 hours. Post-polymerization, the material was purified through dissolution in chloroform and precipitation in methanol, then dried at 60 °C for 48 hours. The glass transition temperature was subsequently characterized using a TA Instruments 5100 system with a DSC 2920 module at a heating rate of 10 °C/min under a nitrogen atmosphere.",
      "reasoning_analysis": "Increasing Factors: The presence of the alpha-methyl group and the polar ester side chain in the methyl methacrylate repeat unit imposes significant steric hindrance and dipole-dipole interactions, respectively, which restrict backbone segmental mobility and intrinsically elevate the Tg. Furthermore, the purification process involving dissolution and precipitation effectively removes residual monomer and solvent, eliminating potential plasticization effects that would otherwise depress the transition temperature. Decreasing Factors: The relatively high initiator concentration (1.6 mol % TBPB) utilized during bulk polymerization kinetically limits the molecular weight, resulting in a higher concentration of chain ends that increase free volume according to the Fox-Flory effect, thereby lowering the Tg. Additionally, the suggested branched structure may introduce topological irregularities that disrupt efficient chain packing compared to linear analogs, potentially contributing to increased free volume. Dominant Factor: While the intrinsic stiffness of the PMMA backbone establishes a high baseline Tg, the molecular weight limitation imposed by the high initiator loading is the dominant variable factor, qualitatively reducing the Tg relative to high-molecular-weight linear PMMA, despite the counteracting effects of thorough purification and topological constraints."
    },
    "analysis_without_hierarchical_structure": {
      "descriptive_text": "The sample consists of a poly(methyl methacrylate) homopolymer synthesized via bulk polymerization using tert-butyl peroxybenzoate (TBPB) as the initiator at a concentration of 1.6 mol %. The polymerization protocol involved heating at 60 °C for 20 hours followed by a post-curing step at 120 °C for 2 hours. Subsequent purification was achieved through dissolution in chloroform and precipitation in methanol, after which the material was dried at 60 °C for 48 hours. The glass transition temperature was characterized using differential scanning calorimetry on a TA Instruments 5100 system with a DSC 2920 module at a heating rate of 10 °C/min under a nitrogen atmosphere.",
      "reasoning_analysis": "Increasing Factors: The poly(methyl methacrylate) backbone possesses significant intrinsic rigidity due to the steric hindrance of the alpha-methyl group and strong dipole-dipole interactions from the ester side groups, which severely restrict segmental mobility. Furthermore, the thermal history involving a post-polymerization step at 120 °C promotes high conversion and reduces free volume, while the purification process effectively removes unreacted monomer and oligomers that would otherwise act as plasticizers. Decreasing Factors: The relatively high initiator concentration of 1.6 mol % TBPB likely results in a lower molecular weight distribution compared to standard samples, increasing the concentration of chain ends which possess higher free volume according to the Fox-Flory relationship, thereby depressing the Tg. Additionally, drying at 60 °C, which is below the expected glass transition, may not fully eliminate residual chloroform or methanol from the purification step, leaving trace solvent molecules to plasticize the matrix. Dominant Factor: The intrinsic structural stiffness of the PMMA repeat unit combined with the effective removal of low-molecular-weight plasticizing species during purification qualitatively dominates the thermal behavior, establishing a high baseline Tg that outweighs the modest reduction expected from chain-end effects associated with the initiator concentration."
    }
  },
  {
    "doi": "10.3390/polym11071153",
    "title": "Glass Transition Behaviors of Poly (Vinyl Pyridine)/Poly (Vinyl Phenol) Revisited",
    "year": 2019,
    "chemical_composition": {
      "repeat_unit_psmiles": "[*]CC(C1=CC=C(O)C=C1)[*]",
      "monomers": [
        {
          "name": "4-vinylphenol",
          "smiles": "C=Cc1ccc(O)cc1",
          "ratio_value": null,
          "ratio_unit": null
        }
      ],
      "additives": [],
      "is_homopolymer": true
    },
    "processing_history": "Poly(vinyl phenol) sample VPh16, Mw 1.6 x 10^4 g/mol, supplied by A. Takano and Y. Mastushita. Tg measured by DSC (DSC 6220, Seiko Instruments Inc.) at 10 °C/min heating rate, 2nd heating scan, temperature range 30-230 °C.",
    "hierarchical_structure": "Homopolymer",
    "properties": {
      "Tg": {
        "value": [
          177
        ],
        "unit": "°C"
      }
    },
    "analysis_with_hierarchical_structure": {
      "descriptive_text": "The sample is a poly(4-vinylphenol) homopolymer, designated as VPh16, with a weight-average molecular weight (Mw) of 1.6 × 10^4 g/mol, originally supplied by A. Takano and Y. Mastushita. Thermal characterization was performed using differential scanning calorimetry with a Seiko Instruments Inc. DSC 6220 apparatus, utilizing a heating rate of 10 °C/min during the second heating scan across a temperature range of 30 to 230 °C to evaluate the glass transition behavior.",
      "reasoning_analysis": "Increasing Factors: The chemical structure features hydroxyl groups attached to the phenyl rings, which facilitate strong intermolecular hydrogen bonding between polymer chains. This physical association creates a transient network that significantly restricts segmental mobility and increases the energy required for the glass transition. Additionally, the bulky phenyl side groups attached to the vinyl backbone impose steric hindrance that further limits chain rotation. Decreasing Factors: The weight-average molecular weight of 1.6 × 10^4 g/mol is relatively low for a high-performance polymer. According to the Fox-Flory theory, the higher concentration of chain ends associated with this molecular weight increases the fractional free volume within the material, thereby enhancing chain mobility and depressing the Tg relative to the asymptotic limit of infinite molecular weight. Dominant Factor: The extensive intermolecular hydrogen bonding network is the dominant factor, as the energy required to overcome these physical crosslinks dictates a high baseline Tg that persists despite the free volume contributions from the moderate molecular weight, defining the material as a high-temperature glass former relative to non-associating analogs."
    },
    "analysis_without_hierarchical_structure": {
      "descriptive_text": "The investigated material is a poly(4-vinylphenol) homopolymer sample, designated VPh16, possessing a weight-average molecular weight of 1.6 x 10^4 g/mol and supplied by A. Takano and Y. Mastushita. Thermal characterization was performed using differential scanning calorimetry (DSC 6220, Seiko Instruments Inc.) at a heating rate of 10 °C/min during the second heating scan within a temperature range of 30 to 230 °C.",
      "reasoning_analysis": "Increasing Factors: The chemical composition is characterized by phenolic hydroxyl groups on the phenyl rings, which facilitate strong intermolecular hydrogen bonding networks that severely restrict segmental chain mobility, intrinsically driving the Tg to higher values. Additionally, the bulky phenyl side groups impose steric hindrance on the backbone rotation, further contributing to rigidity. Decreasing Factors: The specified weight-average molecular weight of 1.6 x 10^4 g/mol is relatively low, resulting in a higher concentration of chain ends that possess increased free volume and mobility, thereby depressing the Tg relative to the high molecular weight limit. Furthermore, the processing history specifies a second heating scan, which erases thermal history and physical aging effects accumulated during storage; since physical aging typically restricts mobility and elevates the apparent Tg, this protocol prevents an artificial increase in the measured value. Dominant Factor: The extensive intermolecular hydrogen bonding network inherent to the poly(4-vinylphenol) chemistry is the dominant factor, establishing a fundamentally high baseline Tg that defines the material's thermal behavior, although the low molecular weight significantly modulates this value downward from the asymptotic limit."
    }
  },
  {
    "doi": "10.3390/polym11071153",
    "title": "Glass Transition Behaviors of Poly (Vinyl Pyridine)/Poly (Vinyl Phenol) Revisited",
    "year": 2019,
    "chemical_composition": {
      "repeat_unit_psmiles": "[*]CC(C1=CC=NCC=1)[*]",
      "monomers": [
        {
          "name": "4-vinylpyridine",
          "smiles": "C=Cc1ccncc1",
          "ratio_value": null,
          "ratio_unit": null
        }
      ],
      "additives": [],
      "is_homopolymer": true
    },
    "processing_history": "Poly(4-vinyl pyridine) sample 4VPy60, Mw 6.0 x 10^4 g/mol, purchased from Sigma-Aldrich. Tg measured by DSC (DSC 6220, Seiko Instruments Inc.) at 10 °C/min heating rate, 2nd heating scan, temperature range 30-230 °C.",
    "hierarchical_structure": "Homopolymer",
    "properties": {
      "Tg": {
        "value": [
          148
        ],
        "unit": "°C"
      }
    },
    "analysis_with_hierarchical_structure": {
