Repository: hhtrick/HHT-code

# HHT training framework

This directory contains model training, embedding precomputation, inference, article-level baselines and the curated datasets. All commands below assume that the working directory is `train_code/`.

## 3. Datasets and fixed partitions

Each main dataset is a JSON array at `dataset/{property}/{property}.json`. Entries contain source metadata, `chemical_composition`, `processing_history`, `hierarchical_structure`, `properties`, and two generated-analysis objects. Targets are stored as `properties[property]["value"]`; source metadata and target values are not predictive input fields.

| Property | Train | Validation | Test | Total |
|---|---:|---:|---:|---:|

File: train_code/dataset/Tg/Tg.json (part 146 of 235)
[
      "descriptive_text": "The investigated material is a commercial poly(4-vinylpyridine) homopolymer (sample 4VPy60) sourced from Sigma-Aldrich, possessing a weight-average molecular weight (Mw) of 6.0 x 10^4 g/mol. The sample was characterized using differential scanning calorimetry (DSC) with a Seiko Instruments Inc. DSC 6220 apparatus, employing a heating rate of 10 °C/min during the second heating scan over a temperature range of 30 to 230 °C to determine the thermal transitions.",
      "reasoning_analysis": "Increasing Factors: The presence of the bulky pyridine ring attached to the polymer backbone imposes significant steric hindrance, restricting segmental rotation and increasing chain stiffness. Additionally, the polar nitrogen atom within the pyridine ring facilitates strong interchain dipole-dipole interactions, which further impedes chain mobility. Decreasing Factors: The finite molecular weight of 6.0 x 10^4 g/mol introduces chain ends that contribute excess free volume relative to an infinite chain, potentially lowering the Tg according to the Fox-Flory relationship. Furthermore, the hygroscopic nature of the pyridine moiety may lead to moisture absorption during handling, acting as a plasticizer that reduces interchain friction if not thoroughly dried prior to the second heating scan. Dominant Factor: The substantial steric bulk and polar interactions inherent to the 4-vinylpyridine repeat unit are the dominant factors, establishing a rigid backbone environment that outweighs the modest Tg depression expected from the specific molecular weight and potential environmental plasticization."
    },
    "analysis_without_hierarchical_structure": {
      "descriptive_text": "The sample consists of a poly(4-vinylpyridine) homopolymer, identified as sample 4VPy60 with a weight-average molecular weight of 6.0 x 10^4 g/mol, sourced commercially from Sigma-Aldrich. Thermal characterization was performed using differential scanning calorimetry on a DSC 6220 instrument by Seiko Instruments Inc., employing a heating rate of 10 °C/min over a temperature range of 30 to 230 °C. The glass transition temperature was determined from the second heating scan to ensure the elimination of prior thermal history.",
      "reasoning_analysis": "Increasing Factors: The chemical composition features a pyridine ring pendant to the polymer backbone, which introduces significant polarity and potential for strong intermolecular dipole-dipole interactions or hydrogen bonding, thereby restricting segmental chain mobility and driving the Tg upward. The steric bulk of the aromatic heterocycle also imposes rotational barriers on the main chain. Decreasing Factors: The material is a linear homopolymer lacking chemical cross-links or rigid reinforcing fillers, which allows for greater free volume and chain mobility compared to networked systems or composites. Additionally, while the second heating scan mitigates history effects, the hygroscopic nature of the pyridine group means any absorbed moisture not fully evaporated could theoretically plasticize the matrix, though the protocol aims to minimize this. Dominant Factor: The intrinsic polarity and steric hindrance inherent to the 4-vinylpyridine repeat unit qualitatively dominate the thermal behavior, establishing a high baseline rigidity. The processing history utilizing a second heating scan ensures that this structural dominance is observed by removing transient thermal history effects, making the monomer chemistry the primary determinant of the Tg."
    }
  },
  {
    "doi": "10.3390/polym11071153",
    "title": "Glass Transition Behaviors of Poly (Vinyl Pyridine)/Poly (Vinyl Phenol) Revisited",
    "year": 2019,
    "chemical_composition": {
      "repeat_unit_psmiles": "[*]CC(C1=CC=CC=N1)[*]",
      "monomers": [
        {
          "name": "2-vinylpyridine",
          "smiles": "C=Cc1ccccn1",
          "ratio_value": null,
          "ratio_unit": null
        }
      ],
      "additives": [],
      "is_homopolymer": true
    },
    "processing_history": "Poly(2-vinyl pyridine) sample 2VPy40, Mw 3.9 x 10^4 g/mol, purchased from Scientific Polymer Products, Inc. Tg measured by DSC (DSC 6220, Seiko Instruments Inc.) at 10 °C/min heating rate, 2nd heating scan, temperature range 30-230 °C.",
    "hierarchical_structure": "Homopolymer",
    "properties": {
      "Tg": {
        "value": [
          99.0
        ],
        "unit": "°C"
      }
    },
    "analysis_with_hierarchical_structure": {
      "descriptive_text": "The sample comprises a poly(2-vinylpyridine) homopolymer, designated as 2VPy40, with a weight-average molecular weight (Mw) of 3.9 x 10^4 g/mol obtained from Scientific Polymer Products, Inc. The material was subjected to thermal analysis using differential scanning calorimetry (DSC) with a Seiko Instruments Inc. DSC 6220 unit, utilizing a heating rate of 10 °C/min during the second heating scan over a temperature range of 30 to 230 °C to characterize the glass transition.",
      "reasoning_analysis": "Increasing Factors: The presence of the polar pyridine ring attached to the vinyl backbone introduces strong intermolecular dipole-dipole interactions and potential pi-stacking, which significantly restrict segmental chain mobility and drive the Tg upward. Additionally, the bulky heterocyclic side group imposes steric hindrance on the backbone rotation, and the 10 °C/min heating rate may kinetically shift the observed transition to slightly higher temperatures. Decreasing Factors: The finite molecular weight of 3.9 x 10^4 g/mol results in a higher concentration of chain ends compared to ultra-high molecular weight polymers; according to the Fox-Flory relationship, these chain ends increase free volume and enhance mobility, thereby depressing the Tg relative to the infinite molecular weight limit. Dominant Factor: The intrinsic chemical architecture, specifically the strong polar interactions and steric bulk of the 2-vinylpyridine repeat units, qualitatively dominates the thermal behavior. Although the second heating scan eliminates prior thermal history to reveal these intrinsic properties, the rigid amorphous state established by the chemistry outweighs the moderate Tg reduction caused by the finite molecular weight."
    },
    "analysis_without_hierarchical_structure": {
      "descriptive_text": "The sample consists of a poly(2-vinylpyridine) homopolymer, designated as 2VPy40, with a weight-average molecular weight of 3.9 x 10^4 g/mol obtained from Scientific Polymer Products, Inc. The thermal characterization was performed using differential scanning calorimetry (DSC) with a Seiko Instruments Inc. DSC 6220 unit, utilizing a heating rate of 10 °C/min over a temperature range of 30 to 230 °C, specifically analyzing the second heating scan to determine the glass transition temperature.",
      "reasoning_analysis": "Increasing Factors: The poly(2-vinylpyridine) backbone features pendant pyridine rings which introduce significant steric hindrance and strong dipole-dipole interactions between chains. These specific intermolecular forces restrict segmental mobility more effectively than non-polar analogs, driving the Tg upward. Decreasing Factors: The specified weight-average molecular weight of 3.9 x 10^4 g/mol is moderate, resulting in a higher concentration of chain ends compared to high molecular weight polymers; since chain ends contribute excess free volume, this factor acts to depress the Tg relative to the infinite molecular weight limit. Furthermore, the use of a second heating scan in the processing history eliminates physical aging effects that would otherwise artificially elevate the transition temperature. Dominant Factor: The intrinsic chemical structure, specifically the polar and aromatic nature of the 2-vinylpyridine repeat unit, is the dominant factor governing the thermal transition. While the moderate molecular weight and standardized thermal history modulate the specific value, the strong inter-chain interactions inherent to the pyridine functionality establish the primary energy barrier for segmental motion, defining the fundamental thermal stability of the material."
    }
  },
  {
    "doi": null,
    "title": "Electrospun Polymer Nanofibers with Internal Periodic Structure Obtained by Microphase Separation of Cylindrically Confined Block Copolymers",
    "year": 2006,
    "chemical_composition": {
      "repeat_unit_psmiles": null,
      "monomers": [
        {
          "name": "Methyl methacrylate",
          "smiles": "CC(=C)C(=O)OC",
          "ratio_value": null,
          "ratio_unit": null
        },
        {
          "name": "Methacrylic acid",
          "smiles": "CC(=C)C(=O)O",
          "ratio_value": 80,
          "ratio_unit": "wt%"
        }
      ],
      "additives": [],
      "is_homopolymer": false
    },
    "processing_history": "Poly(methyl methacrylate-co-methacrylic acid) random copolymer (MW ~300 kg/mol, 80 wt% MAA) provided by ISN. Used as shell fluid (21 wt% solution in DMF) in two-fluid coaxial electrospinning. Tg measured by differential scanning calorimetry (DSC).",
    "hierarchical_structure": "Amorphous random copolymer.",
    "properties": {
      "Tg": {
        "value": [
          167.5
        ],
        "unit": "°C"
      }
    },
    "analysis_with_hierarchical_structure": {
      "descriptive_text": "The sample consists of an amorphous random copolymer of methyl methacrylate and methacrylic acid with a molecular weight of approximately 300 kg/mol, containing 80 wt% methacrylic acid units. Provided by ISN, this material was processed as a 21 wt% solution in dimethylformamide (DMF) serving as the shell fluid in a two-fluid coaxial electrospinning setup. The glass transition temperature was subsequently characterized using differential scanning calorimetry (DSC).",
      "reasoning_analysis": "Increasing Factors: The high content of methacrylic acid (80 wt%) introduces a dense network of carboxylic acid groups capable of forming strong intermolecular hydrogen bonds, which act as physical crosslinks to significantly restrict segmental chain mobility. Additionally, the high molecular weight of approximately 300 kg/mol minimizes the contribution of chain ends to free volume, ensuring the Tg reflects the bulk polymer behavior rather than oligomeric depression. Decreasing Factors: The processing history involves dissolution in DMF and rapid solidification via electrospinning, which may trap residual solvent molecules that act as plasticizers to increase free volume and lower the Tg. Furthermore, the rapid quenching rate inherent to electrospinning can lock in non-equilibrium conformations with excess free volume compared to slowly cooled bulk samples, and the presence of methyl methacrylate comonomers dilutes the hydrogen bonding density relative to pure poly(methacrylic acid). Dominant Factor: The extensive hydrogen bonding network arising from the high methacrylic acid content is the dominant factor, as the energy required to break these physical crosslinks for segmental motion qualitatively outweighs the plasticizing effects of potential residual solvent or the free volume contributions from the processing history."
    },
    "analysis_without_hierarchical_structure": {
      "descriptive_text": "The material is a high molecular weight random copolymer composed of methyl methacrylate and methacrylic acid, with the latter constituting 80 wt% of the composition. This copolymer was processed as a 21 wt% solution in dimethylformamide and utilized as the shell fluid in a two-fluid coaxial electrospinning setup. The thermal properties were subsequently characterized using differential scanning calorimetry.",
      "reasoning_analysis": "Increasing Factors: The high concentration of methacrylic acid units facilitates extensive intermolecular hydrogen bonding between carboxylic acid groups, which significantly restricts segmental chain mobility and drives the glass transition temperature upward relative to standard poly(methyl methacrylate). Additionally, the high molecular weight of approximately 300 kg/mol minimizes free volume contributions from chain ends, supporting a higher thermal transition baseline. Decreasing Factors: The inclusion of methyl methacrylate comonomers, which have a lower homopolymer glass transition temperature than poly(methacrylic acid), inherently lowers the copolymer Tg according to statistical copolymer behavior. Furthermore, the electrospinning process involves rapid solvent evaporation from a dimethylformamide solution; any residual high-boiling-point solvent trapped within the fiber matrix would act as a plasticizer, increasing free volume and depressing the transition temperature. Dominant Factor: The strong intermolecular hydrogen bonding network generated by the majority methacrylic acid content is the primary structural determinant expected to elevate the Tg; however, the efficiency of solvent removal during electrospinning serves as the critical processing variable, where incomplete drying could qualitatively dominate the final behavior by masking the stiffening effects of the chemical composition through plasticization."
    }
  },
  {
    "doi": "10.1002/pola.23154",
    "title": "High Glass Transition Temperatures of Poly(methyl methacrylate) Prepared by Free Radical Initiators",
    "year": 2008,
    "chemical_composition": {
      "repeat_unit_psmiles": "[*]CC(C)(C(=O)OC)[*]",
      "monomers": [
        {
          "name": "Methyl methacrylate",
          "smiles": "CC(=C)C(=O)OC",
          "ratio_value": null,
          "ratio_unit": null
        }
      ],
      "additives": [
        {
          "name": "DTBP",
          "type": "initiator",
          "amount_value": 0.4,
          "amount_unit": "mol %"
        }
      ],
      "is_homopolymer": true
    },
    "processing_history": "Bulk polymerization with DTBP (0.4 mol %) at 90 °C for 10 h, then 100 °C for 12 h. Purified by dissolution in chloroform and precipitation in methanol, dried at 60 °C for 48 h. Tg measured by DSC (TA Instruments 5100 system, DSC 2920 module) at 10 °C/min under N2 atmosphere.",
    "hierarchical_structure": "Amorphous PMMA. Branched structure suggested. Tacticity: rr=0.54, mr=0.40, mm=0.06.",
    "properties": {
      "Tg": {
        "value": [
          125
        ],
        "unit": "°C"
      }
    },
    "analysis_with_hierarchical_structure": {
      "descriptive_text": "The sample consists of an amorphous poly(methyl methacrylate) (PMMA) homopolymer exhibiting a branched architecture with a tacticity distribution of rr=0.54, mr=0.40, and mm=0.06. Synthesis was conducted via bulk polymerization initiated by 0.4 mol % di-tert-butyl peroxide (DTBP), involving a thermal profile of 90 °C for 10 hours followed by 100 °C for 12 hours. Post-polymerization purification was achieved through dissolution in chloroform and precipitation in methanol, followed by drying at 60 °C for 48 hours. The glass transition temperature was subsequently characterized using a TA Instruments 5100 system with a DSC 2920 module at a heating rate of 10 °C/min under a nitrogen atmosphere.",
      "reasoning_analysis": "Increasing Factors: The inherent rigidity of the PMMA backbone, attributed to the alpha-methyl group and ester side chain, restricts segmental rotation and intrinsically elevates the Tg. This effect is amplified by the syndiotactic-rich microstructure (rr=0.54), which imposes greater steric constraints on chain mobility compared to isotactic configurations. Additionally, the purification steps involving precipitation and prolonged drying mitigate the plasticizing influence of residual monomer and solvent, preserving the polymer's intrinsic thermal transition. Decreasing Factors: The suggested branched structure may introduce excess free volume depending on branch topology, potentially enhancing local chain mobility and depressing the Tg. Furthermore, the drying temperature of 60 °C is below the expected glass transition of PMMA, which may kinetically hinder the complete removal of trapped solvent molecules, leaving residual volatiles that act as plasticizers. Dominant Factor: The stereoregularity of the polymer chain, specifically the high syndiotactic content, combined with the inherent stiffness of the PMMA backbone, serves as the dominant factor governing the thermal transition. While branching and potential residual volatiles introduce competing free volume effects, the strong steric constraints imposed by the syndiotactic configuration generally dictate the upper bound of the segmental mobility limits."
    },
    "analysis_without_hierarchical_structure": {
      "descriptive_text": "The sample comprises a poly(methyl methacrylate) homopolymer synthesized via bulk polymerization initiated by 0.4 mol % di-tert-butyl peroxide (DTBP). The reaction protocol involved heating at 90 °C for 10 hours followed by 100 °C for 12 hours to drive conversion. Post-polymerization, the material underwent purification through dissolution in chloroform and precipitation in methanol, followed by drying at 60 °C for 48 hours. Thermal characterization was performed using differential scanning calorimetry on a TA Instruments 5100 system equipped with a DSC 2920 module, utilizing a heating rate of 10 °C/min under a nitrogen atmosphere.",
      "reasoning_analysis": "Increasing Factors: The chemical architecture of poly(methyl methacrylate) features both an alpha-methyl group and a bulky ester side group attached to the backbone carbon, creating significant steric hindrance that restricts segmental rotation and inherently elevates the glass transition temperature. Furthermore, the two-step thermal polymerization profile promotes high monomer conversion, minimizing the presence of unreacted methyl methacrylate monomer which would otherwise act as a plasticizer. Decreasing Factors: The purification process involves chloroform, a potent solvent for PMMA, and the subsequent drying temperature of 60 °C is significantly below the expected glass transition temperature of the polymer. Drying in the glassy state severely limits chain mobility and solvent diffusion kinetics, creating a high risk of trapped residual chloroform molecules that would increase free volume and depress the Tg. Additionally, any residual initiator fragments from the DTBP could function as low molecular weight impurities enhancing chain mobility. Dominant Factor: While the intrinsic steric rigidity of the PMMA backbone establishes a high baseline Tg characteristic of this polymer class, the processing history regarding solvent removal is the critical variable; specifically, drying below the glass transition temperature likely results in residual solvent retention that qualitatively dominates the final thermal behavior by shifting the observed Tg lower than that of a fully annealed, solvent-free specimen."
    }
  },
  {
    "doi": null,
    "title": "The Scissors Effect in Action: The Fox-Flory Relationship between the Glass Transition Temperature of Crosslinked Poly(Methyl Methacrylate) and Mc in Nanophase Separated Poly(Methyl Methacrylate)-l-Polyisobutylene Conetworks",
    "year": 2020,
    "chemical_composition": {
      "repeat_unit_psmiles": "[*]CC(C)(C)[*]",
      "monomers": [
        {
          "name": "Isobutylene",
          "smiles": "CC(C)=C",
          "ratio_value": null,
          "ratio_unit": null
        }
      ],
      "additives": [
        {
          "name": "TiCl4",
          "type": "initiator",
          "amount_value": null,
          "amount_unit": null
        },
        {
          "name": "TMEDA",
          "type": "additive",
          "amount_value": null,
          "amount_unit": null
        }
      ],
      "is_homopolymer": true
    },
    "processing_history": "MA-PIB-MA 6.9 macromonomer synthesized by quasiliving carbocationic polymerization of isobutylene initiated by tert-butyldicumyl chloride/TiCl4 with TMEDA. End-quenched with ATMS. Mn = 6900 g/mol (1H NMR). Tg measured by DSC under N2, -120 to 180 °C, 10 °C/min.",
    "hierarchical_structure": "Amorphous telechelic polyisobutylene. Mw/Mn = 1.12.",
    "properties": {
      "Tg": {
        "value": [
          -66
        ],
        "unit": "°C"
      }
    },
    "analysis_with_hierarchical_structure": {
      "descriptive_text": "The sample consists of an amorphous, telechelic polyisobutylene macromonomer characterized by a number-average molecular weight (Mn) of 6,900 g/mol and a narrow dispersity (Mw/Mn = 1.12). This material was synthesized via quasiliving carbocationic polymerization of isobutylene initiated by tert-butyldicumyl chloride and TiCl4 in the presence of TMEDA, followed by end-quenching with ATMS to introduce functional terminal groups. The glass transition behavior was evaluated using differential scanning calorimetry under a nitrogen atmosphere at a heating rate of 10 °C/min between -120 and 180 °C.",
      "reasoning_analysis": "Increasing Factors: The introduction of functional end-groups via ATMS end-quenching and the macromonomer design creates sterically bulky termini compared to simple hydrocarbon chains, which can locally restrict segmental mobility and potentially elevate the Tg relative to unfunctionalized polyisobutylene. Additionally, the narrow molecular weight distribution ensures a uniform network of chain ends, preventing low-molecular-weight tails from disproportionately depressing the transition. Decreasing Factors: The relatively low number-average molecular weight (6,900 g/mol) results in a high concentration of chain ends, which increases the overall free volume of the system according to the Fox-Flory relationship, thereby enhancing chain mobility and lowering the Tg. Furthermore, the polyisobutylene backbone intrinsically exhibits high flexibility due to the shielding effect of the gem-dimethyl groups that reduce intermolecular friction, establishing a very low baseline Tg compared to polymers with polar backbones or rigid side groups. Dominant Factor: The inherent high flexibility of the polyisobutylene backbone coupled with the significant free volume contribution from the high concentration of chain ends in this oligomeric regime qualitatively dominates the thermal behavior, driving the Tg toward lower temperatures despite the presence of bulky functional end-groups."
    },
    "analysis_without_hierarchical_structure": {
      "descriptive_text": "The sample comprises a polyisobutylene-based MA-PIB-MA macromonomer synthesized via quasiliving carbocationic polymerization of isobutylene. The reaction was initiated by a tert-butyldicumyl chloride/TiCl4 system with TMEDA added as a complexing agent, and the chains were end-quenched with ATMS. The resulting polymer has a number-average molecular weight of 6900 g/mol determined by 1H NMR. Thermal analysis was conducted using DSC under a nitrogen atmosphere from -120 to 180 °C at a heating rate of 10 °C/min.",
      "reasoning_analysis": "Increasing Factors: The functionalization of the polymer chain ends with methacrylate groups and ATMS introduces bulky, rigid moieties at the termini, which locally restricts segmental mobility compared to standard hydrogen-terminated polyisobutylene. Decreasing Factors: The polyisobutylene backbone possesses high intrinsic flexibility due to the low rotational energy barrier of the backbone bonds adjacent to the geminal dimethyl groups, establishing a low baseline Tg. Furthermore, the low number-average molecular weight (6900 g/mol) leads to a high concentration of chain ends, increasing free volume and depressing the Tg. Residual TMEDA or solvent from the solution polymerization could also act as plasticizers. Dominant Factor: The combination of the highly flexible polyisobutylene backbone and the significant free volume contribution from the low molecular weight chain ends qualitatively dominates the thermal behavior, driving the Tg to remain very low despite the presence of rigid end groups."
    }
  },
  {
    "doi": "10.1039/d4ma01221f",
    "title": "Methacrylate-based copolymers as tunable hosts for triplet–triplet annihilation upconversion†",
    "year": 2025,
    "chemical_composition": {
      "repeat_unit_psmiles": "[*]CC(C)(C(=O)OCC(F)(F)F)[*]",
      "monomers": [
        {
          "name": "2,2,2-trifluoroethyl methacrylate",
          "smiles": "CC(=C)C(=O)OCC(F)(F)F",
          "ratio_value": null,
          "ratio_unit": null
        }
      ],
      "additives": [],
      "is_homopolymer": true
    },
    "processing_history": "Synthesised via RAFT polymerisation using 2-cyanopropan-2-yl dodecyl trithiocarbonate CTA. End-group reduced with AIBN and tributyltin hydride. Tg measured by DSC.",
    "hierarchical_structure": "Glassy solid",
    "properties": {
      "Tg": {
        "value": [
          43.3
        ],
        "unit": "°C"
      }
    },
    "analysis_with_hierarchical_structure": {
      "descriptive_text": "The sample comprises a poly(2,2,2-trifluoroethyl methacrylate) homopolymer characterized as a glassy solid. Synthesis was achieved via reversible addition-fragmentation chain-transfer (RAFT) polymerisation employing 2-cyanopropan-2-yl dodecyl trithiocarbonate as the chain transfer agent. Subsequent post-polymerization modification involved the reduction of thiocarbonylthio end-groups using azobisisobutyronitrile (AIBN) and tributyltin hydride. The thermal properties, specifically the glass transition temperature, were evaluated using differential scanning calorimetry (DSC).",
      "reasoning_analysis": "Increasing Factors: The methacrylate backbone features an alpha-methyl group that imposes significant steric hindrance, restricting backbone rotation and segmental mobility. Furthermore, the 2,2,2-trifluoroethyl side chains introduce strong dipole-dipole interactions due to the high electronegativity of the fluorine atoms, increasing the cohesive energy density and raising the energy barrier for glass transition. Decreasing Factors: The ethyl spacer within the ester side group introduces conformational flexibility compared to shorter ester analogs, potentially facilitating segmental motion. Additionally, the complex processing history involving radical reduction with tributyltin hydride and AIBN carries a risk of residual low molecular weight species or tin-containing impurities acting as plasticizers, which would increase free volume and lower the Tg. Dominant Factor: The intrinsic rigidity of the methacrylate backbone combined with the strong intermolecular forces generated by the fluorinated side groups qualitatively dominates the thermal behavior, establishing a high baseline Tg characteristic of fluorinated methacrylates, though processing residues may cause slight deviations from the theoretical maximum."
    },
    "analysis_without_hierarchical_structure": {
      "descriptive_text": "The sample consists of a poly(2,2,2-trifluoroethyl methacrylate) homopolymer synthesized via reversible addition-fragmentation chain-transfer (RAFT) polymerization utilizing 2-cyanopropan-2-yl dodecyl trithiocarbonate as the chain transfer agent. Following synthesis, the trithiocarbonate end-groups were reduced using azobisisobutyronitrile (AIBN) and tributyltin hydride to modify the chain termini. The glass transition temperature of the resulting material was characterized using differential scanning calorimetry (DSC).",
      "reasoning_analysis": "Increasing Factors: The methacrylate backbone features an alpha-methyl substituent that sterically hinders backbone rotation, inherently restricting segmental mobility and driving the Tg upward. Additionally, the high bond stiffness of the carbon-fluorine bonds within the trifluoroethyl side chains may limit local conformational changes. Decreasing Factors: The trifluoroethyl side groups introduce significant free volume due to the large van der Waals radius of fluorine atoms and the lower cohesive energy density characteristic of fluorinated moieties, which facilitates chain mobility and depresses the Tg. Furthermore, the processing history involves end-group reduction; while this removes the bulky trithiocarbonate moiety, the resulting chain ends inherently contribute to excess free volume relative to an infinite chain, promoting segmental mobility. Dominant Factor: The chemical composition, specifically the fluorinated side chain architecture, is the dominant factor; the substantial increase in free volume and reduced intermolecular cohesive forces associated with the trifluoroethyl group qualitatively outweigh the backbone rigidity, governing the final thermal transition behavior."
    }
  },
  {
    "doi": "10.1039/d4ma01221f",
    "title": "Methacrylate-based copolymers as tunable hosts for triplet–triplet annihilation upconversion†",
    "year": 2025,
    "chemical_composition": {
      "repeat_unit_psmiles": null,
      "monomers": [
        {
          "name": "n-hexyl methacrylate",
          "smiles": "CCCCCCOC(=O)C(=C)C",
          "ratio_value": 50,
          "ratio_unit": "mol%"
        },
        {
          "name": "2,2,2-trifluoroethyl methacrylate",
          "smiles": "CC(=C)C(=O)OCC(F)(F)F",
          "ratio_value": 50,
          "ratio_unit": "mol%"
        }
      ],
      "additives": [],
      "is_homopolymer": false
    },
    "processing_history": "Synthesised via RAFT polymerisation using 2-cyanopropan-2-yl dodecyl trithiocarbonate CTA. End-group reduced with AIBN and tributyltin hydride. Tg measured by DSC.",
    "hierarchical_structure": "Rubbery solid",
    "properties": {
      "Tg": {
        "value": [
          16.6
        ],
        "unit": "°C"
      }
    },
    "analysis_with_hierarchical_structure": {
      "descriptive_text": "This sample consists of a copolymer comprising n-hexyl methacrylate and 2,2,2-trifluoroethyl methacrylate monomers in an equimolar ratio of 50 mol% each. Synthesis was achieved via reversible addition-fragmentation chain-transfer (RAFT) polymerization using 2-cyanopropan-2-yl dodecyl trithiocarbonate as the chain transfer agent, followed by end-group reduction with AIBN and tributyltin hydride. The material presents as a rubbery solid, and its glass transition temperature was determined via differential scanning calorimetry (DSC).",
      "reasoning_analysis": "Increasing Factors: The incorporation of 2,2,2-trifluoroethyl methacrylate introduces polar carbon-fluorine bonds and increased backbone stiffness relative to purely alkyl-based methacrylates, which restricts segmental mobility and tends to elevate the glass transition temperature. Additionally, the controlled radical polymerization mechanism typically yields a narrow molecular weight distribution, minimizing the presence of low molecular weight oligomers that could disproportionately lower the Tg. Decreasing Factors: The n-hexyl methacrylate component features a long, flexible hexyl side chain that acts as an efficient internal plasticizer by increasing free volume and facilitating chain motion, thereby significantly depressing the Tg. Furthermore, the specific processing history involving end-group reduction removes the bulky trithiocarbonate functionality derived from the RAFT agent, eliminating potential steric hindrance or polar interactions at the chain ends that might otherwise restrict mobility. Dominant Factor: Despite the stiffening contribution of the fluorinated comonomer, the internal plasticization effect provided by the long hexyl side chains in the n-hexyl methacrylate units qualitatively dominates the thermal behavior. This conclusion is supported by the hierarchical structure description of the material as a rubbery solid, indicating that the collective free volume and chain flexibility drive the final Tg below ambient temperature."
    },
    "analysis_without_hierarchical_structure": {
      "descriptive_text": "The sample consists of a statistical copolymer composed of n-hexyl methacrylate and 2,2,2-trifluoroethyl methacrylate monomers in an equimolar ratio of 50 mol% each. The polymer was synthesized via reversible addition-fragmentation chain-transfer (RAFT) polymerization utilizing 2-cyanopropan-2-yl dodecyl trithiocarbonate as the chain transfer agent. Following polymerization, the terminal end-groups were reduced using azobisisobutyronitrile (AIBN) and tributyltin hydride to modify the chain ends. The glass transition temperature was subsequently characterized using differential scanning calorimetry (DSC).",
      "reasoning_analysis": "Increasing Factors: The incorporation of 2,2,2-trifluoroethyl methacrylate introduces strong dipole-dipole interactions from the electronegative fluorine atoms and increases local chain stiffness, which restricts segmental mobility and drives the Tg upward. Furthermore, the chemical reduction of the RAFT end-groups removes bulky trithiocarbonate terminals, potentially reducing excess free volume associated with chain ends and allowing for denser packing compared to the untreated precursor. Decreasing Factors: The presence of n-hexyl methacrylate introduces long, flexible hexyl side chains that act as efficient internal plasticizers. These alkyl groups significantly increase free volume and screen intermolecular backbone interactions, thereby facilitating segmental motion and strongly depressing the Tg. Dominant Factor: The internal plasticization effect arising from the long hexyl side chains is the dominant factor governing the final Tg behavior. While the fluorinated component provides structural rigidity, the conformational freedom and free volume contribution provided by the six-carbon alkyl spacer typically exert a stronger influence on segmental mobility in methacrylate copolymers, qualitatively shifting the thermal transition towards a lower temperature regime relative to rigid fluorinated homopolymers."
    }
  },
  {
    "doi": "10.1002/pola.23154",
    "title": "High Glass Transition Temperatures of Poly(methyl methacrylate) Prepared by Free Radical Initiators",
    "year": 2008,
    "chemical_composition": {
      "repeat_unit_psmiles": "[*]CC(C)(C(=O)OC)[*]",
      "monomers": [
        {
          "name": "Methyl methacrylate",
          "smiles": "CC(=C)C(=O)OC",
          "ratio_value": null,
          "ratio_unit": null
        }
      ],
      "additives": [
        {
          "name": "DTBP",
          "type": "initiator",
          "amount_value": 0.8,
          "amount_unit": "mol %"
        }
      ],
      "is_homopolymer": true
    },
    "processing_history": "Bulk polymerization with DTBP (0.8 mol %) at 90 °C for 10 h, then 100 °C for 12 h. Purified by dissolution in chloroform and precipitation in methanol, dried at 60 °C for 48 h. Tg measured by DSC (TA Instruments 5100 system, DSC 2920 module) at 10 °C/min under N2 atmosphere.",
    "hierarchical_structure": "Amorphous PMMA. Branched structure suggested due to tert-butyloxy radical initiation.",
    "properties": {
      "Tg": {
        "value": [
          124
        ],
        "unit": "°C"
      }
    },
    "analysis_with_hierarchical_structure": {
      "descriptive_text": "The sample consists of an amorphous poly(methyl methacrylate) (PMMA) homopolymer exhibiting a branched structure attributed to tert-butyloxy radical initiation. Synthesis was achieved through bulk polymerization utilizing di-tert-butyl peroxide (DTBP) as an initiator at a concentration of 0.8 mol %, conducted at 90 °C for 10 hours followed by a thermal treatment at 100 °C for 12 hours. Following polymerization, the material was purified via dissolution in chloroform and precipitation in methanol, then dried at 60 °C for 48 hours. The glass transition temperature was characterized using a TA Instruments 5100 system with a DSC 2920 module at a heating rate of 10 °C/min under a nitrogen atmosphere.",
      "reasoning_analysis": "Increasing Factors: The intrinsic chain stiffness arises from the bulky alpha-methyl and ester side groups on the PMMA backbone, which impose significant steric hindrance and restrict segmental rotation. Additionally, the suggested branched structure introduces topological constraints that may further limit chain mobility compared to a purely linear architecture, while the high-temperature polymerization steps promote high monomer conversion, minimizing the plasticizing effect of residual monomer. Decreasing Factors: The purification process involves chloroform and methanol, and the subsequent drying temperature of 60 °C is below the typical glass transition range of PMMA; this risks trapping residual solvent within the matrix due to reduced diffusion rates in the glassy state, which would act as a plasticizer. Furthermore, the free radical polymerization mechanism inherently produces chain ends that contribute to excess free volume according to the Fox-Flory relationship, potentially lowering the Tg relative to infinite molecular weight chains. Dominant Factor: The steric hindrance provided by the chemical composition of the methyl methacrylate repeat units establishes a fundamentally high baseline for the glass transition temperature; while residual solvent and chain ends may cause qualitative depressions, the intrinsic rigidity of the polymer backbone and the topological constraints from branching remain the primary determinants of the thermal behavior."
    },
    "analysis_without_hierarchical_structure": {
      "descriptive_text": "The sample consists of a poly(methyl methacrylate) homopolymer synthesized via bulk polymerization using di-tert-butyl peroxide (DTBP) as the initiator at a concentration of 0.8 mol %. The polymerization procedure involved heating at 90 °C for 10 hours followed by 100 °C for 12 hours. Post-synthesis, the material was purified through dissolution in chloroform and subsequent precipitation in methanol, then dried at 60 °C for 48 hours. The glass transition temperature was characterized using differential scanning calorimetry on a TA Instruments 5100 system with a DSC 2920 module at a heating rate of 10 °C/min under a nitrogen atmosphere.",
      "reasoning_analysis": "Increasing Factors: The poly(methyl methacrylate) backbone possesses significant steric hindrance due to the alpha-methyl group and the polar ester side group, which restricts segmental rotation and intrinsically elevates the Tg. Furthermore, the stepped thermal treatment during bulk polymerization promotes high monomer conversion, minimizing the presence of unreacted monomer that would otherwise increase free volume, while the purification process removes low molecular weight oligomers that could act as internal plasticizers. Decreasing Factors: The use of DTBP as an initiator introduces specific end-groups to the polymer chains; if the molecular weight is not sufficiently high, the increased concentration of chain ends contributes to excess free volume, potentially lowering the Tg. Additionally, despite the 48-hour drying period, there is a possibility that trace amounts of chloroform or methanol from the purification step remain trapped within the bulk matrix, which would act as external plasticizers and depress the transition temperature. Dominant Factor: The intrinsic structural rigidity imparted by the chemical composition of the methyl methacrylate repeat unit is the dominant factor governing the thermal behavior. While processing variables such as residual solvent or molecular weight distribution introduce variability, the steric constraints of the backbone establish a high baseline Tg that defines the material's amorphous state stability, provided the purification effectively removed low-molecular-weight species."
    }
  },
  {
    "doi": "10.1002/pola.23154",
    "title": "High Glass Transition Temperatures of Poly(methyl methacrylate) Prepared by Free Radical Initiators",
    "year": 2008,
    "chemical_composition": {
      "repeat_unit_psmiles": "[*]CC(C)(C(=O)OC)[*]",
      "monomers": [
        {
