Repository: hhtrick/HHT-code

# HHT training framework

This directory contains model training, embedding precomputation, inference, article-level baselines and the curated datasets. All commands below assume that the working directory is `train_code/`.

## 3. Datasets and fixed partitions

Each main dataset is a JSON array at `dataset/{property}/{property}.json`. Entries contain source metadata, `chemical_composition`, `processing_history`, `hierarchical_structure`, `properties`, and two generated-analysis objects. Targets are stored as `properties[property]["value"]`; source metadata and target values are not predictive input fields.

| Property | Train | Validation | Test | Total |
|---|---:|---:|---:|---:|

File: train_code/dataset/Tg/Tg.json (part 147 of 235)
[
          "name": "Methyl methacrylate",
          "smiles": "CC(=C)C(=O)OC",
          "ratio_value": null,
          "ratio_unit": null
        }
      ],
      "additives": [
        {
          "name": "DTBPOX",
          "type": "initiator",
          "amount_value": 0.8,
          "amount_unit": "mol %"
        }
      ],
      "is_homopolymer": true
    },
    "processing_history": "Bulk polymerization with DTBPOX (0.8 mol %) at room temperature (23-24 °C) for 12 h. Purified by dissolution in chloroform and precipitation in methanol, dried at 60 °C for 48 h. Tg measured by DSC (TA Instruments 5100 system, DSC 2920 module) at 10 °C/min under N2 atmosphere.",
    "hierarchical_structure": "Amorphous PMMA. Branched structure suggested. Tacticity: rr=0.60, mr=0.35, mm=0.05.",
    "properties": {
      "Tg": {
        "value": [
          124
        ],
        "unit": "°C"
      }
    },
    "analysis_with_hierarchical_structure": {
      "descriptive_text": "The sample consists of an amorphous poly(methyl methacrylate) (PMMA) homopolymer exhibiting a branched architecture with a predominantly syndiotactic configuration (rr = 0.60, mr = 0.35, mm = 0.05). It was synthesized via bulk polymerization at room temperature (23–24 °C) over 12 hours using DTBPOX as an initiator at a concentration of 0.8 mol %. Following synthesis, the polymer was purified through dissolution in chloroform and precipitation in methanol, then dried at 60 °C for 48 hours. The glass transition temperature was subsequently characterized using differential scanning calorimetry (DSC) at a heating rate of 10 °C/min under a nitrogen atmosphere.",
      "reasoning_analysis": "Increasing Factors: The poly(methyl methacrylate) backbone possesses inherent rigidity due to the presence of the alpha-methyl group and the bulky ester side group, which impose significant steric hindrance on backbone rotation. Furthermore, the predominantly syndiotactic configuration (rr = 0.60) restricts chain packing and segmental mobility compared to isotactic variants, while the suggested branched structure introduces topological constraints that further limit chain motion. Decreasing Factors: The processing history involves purification using chloroform followed by drying at 60 °C, which is below the expected glass transition temperature of PMMA. This thermal treatment may be insufficient to fully remove residual chloroform trapped within the glassy matrix, acting as a plasticizer that enhances free volume and lowers the Tg. Dominant Factor: The cumulative effect of the rigid backbone, syndiotactic stereochemistry, and branched topology qualitatively dominates the final Tg behavior, establishing a high baseline glass transition temperature characteristic of PMMA, although the potential presence of residual solvent from the sub-Tg drying process may suppress the observed value relative to a perfectly dried sample."
    },
    "analysis_without_hierarchical_structure": {
      "descriptive_text": "The sample consists of a poly(methyl methacrylate) homopolymer synthesized via bulk polymerization using di-tert-butyl peroxyoxalate (DTBPOX) as an initiator at a concentration of 0.8 mol %. The polymerization was conducted at room temperature (23-24 °C) for 12 hours. Following synthesis, the material was purified through dissolution in chloroform followed by precipitation in methanol, and subsequently dried at 60 °C for 48 hours to remove residual solvents. The glass transition temperature was characterized using differential scanning calorimetry (DSC) on a TA Instruments 5100 system with a DSC 2920 module at a heating rate of 10 °C/min under a nitrogen atmosphere.",
      "reasoning_analysis": "Increasing Factors: The primary driver for elevated Tg is the chemical architecture of the poly(methyl methacrylate) backbone, where the alpha-methyl group and the bulky methoxycarbonyl ester side group impose significant steric hindrance, restricting segmental rotation and increasing chain stiffness. Furthermore, the processing history includes purification via precipitation and extended thermal drying, which serves to eliminate unreacted methyl methacrylate monomer and residual processing solvents; the removal of these low-molecular-weight species prevents free volume expansion and plasticization, thereby maintaining a higher Tg. Decreasing Factors: The presence of the DTBPOX initiator results in specific chain end groups; according to free volume theory, a higher concentration of chain ends (associated with lower molecular weight fractions) increases free volume and tends to depress the Tg relative to an infinite molecular weight chain. Additionally, although dried, any trace retention of chloroform or methanol from the purification step would act as a potent plasticizer, increasing free volume and lowering the transition temperature. Dominant Factor: The intrinsic structural rigidity conferred by the bulky side groups of the methyl methacrylate repeat unit qualitatively dominates the thermal behavior. While chain end effects and potential trace solvents introduce downward pressure on the Tg, the steric constraints of the polymer backbone establish a robust high-temperature transition baseline that defines the material's amorphous state stability."
    }
  },
  {
    "doi": "10.1039/d4ma01221f",
    "title": "Methacrylate-based copolymers as tunable hosts for triplet–triplet annihilation upconversion†",
    "year": 2025,
    "chemical_composition": {
      "repeat_unit_psmiles": null,
      "monomers": [
        {
          "name": "n-hexyl methacrylate",
          "smiles": "CCCCCCOC(=O)C(=C)C",
          "ratio_value": 67,
          "ratio_unit": "mol%"
        },
        {
          "name": "2,2,2-trifluoroethyl methacrylate",
          "smiles": "CC(=C)C(=O)OCC(F)(F)F",
          "ratio_value": 33,
          "ratio_unit": "mol%"
        }
      ],
      "additives": [],
      "is_homopolymer": false
    },
    "processing_history": "Synthesised via RAFT polymerisation using 2-cyanopropan-2-yl dodecyl trithiocarbonate CTA. End-group reduced with AIBN and tributyltin hydride. Tg measured by DSC.",
    "hierarchical_structure": "Highly viscous liquid",
    "properties": {
      "Tg": {
        "value": [
          1.0
        ],
        "unit": "°C"
      }
    },
    "analysis_with_hierarchical_structure": {
      "descriptive_text": "This material is a copolymer composed of n-hexyl methacrylate (67 mol%) and 2,2,2-trifluoroethyl methacrylate (33 mol%), synthesized via reversible addition-fragmentation chain-transfer (RAFT) polymerization using 2-cyanopropan-2-yl dodecyl trithiocarbonate as the chain transfer agent. Following synthesis, the polymer underwent end-group reduction with AIBN and tributyltin hydride to remove the trithiocarbonate moiety. The resulting hierarchical structure is characterized as a highly viscous liquid, and the glass transition temperature was determined using differential scanning calorimetry (DSC).",
      "reasoning_analysis": "Increasing Factors: The inclusion of 2,2,2-trifluoroethyl methacrylate introduces carbon-fluorine bonds with high rotational barriers and potential dipole-dipole interactions, which restrict segmental mobility relative to purely hydrocarbon-based side chains. Additionally, the methacrylate backbone features alpha-methyl substitution that inherently stiffens the main chain compared to acrylate analogues. Decreasing Factors: The dominant comonomer, n-hexyl methacrylate (67 mol%), possesses long flexible alkyl side chains that function as internal plasticizers, substantially increasing free volume and facilitating chain mobility. Furthermore, the specific processing history involving end-group reduction eliminates the bulky trithiocarbonate end-groups, preventing any potential elevation of Tg associated with rigid chain ends in lower molecular weight regimes. Dominant Factor: The internal plasticization effect arising from the high molar fraction of n-hexyl side chains qualitatively dominates the thermal behavior. This factor overwhelms the stiffening contributions of the fluorinated comonomer and backbone structure, leading to a suppressed Tg consistent with the material's macroscopic state as a highly viscous liquid."
    },
    "analysis_without_hierarchical_structure": {
      "descriptive_text": "The sample is a statistical copolymer composed of n-hexyl methacrylate (67 mol%) and 2,2,2-trifluoroethyl methacrylate (33 mol%). The material was synthesized via reversible addition-fragmentation chain-transfer (RAFT) polymerization utilizing 2-cyanopropan-2-yl dodecyl trithiocarbonate as the chain transfer agent. Following synthesis, the polymer chain ends were reduced using azobisisobutyronitrile and tributyltin hydride to remove the trithiocarbonate functionality. The glass transition temperature was subsequently characterized using differential scanning calorimetry.",
      "reasoning_analysis": "Increasing Factors: The incorporation of 2,2,2-trifluoroethyl methacrylate introduces fluorine atoms which possess high electronegativity and steric bulk, leading to stronger intermolecular interactions and restricted backbone rotation compared to purely hydrocarbon analogues. Furthermore, the use of RAFT polymerization suggests a controlled molecular weight distribution, avoiding the presence of low molecular weight oligomers that would otherwise depress the glass transition. Decreasing Factors: The majority component, n-hexyl methacrylate at 67 mol%, features a long flexible alkyl side chain that significantly increases free volume and acts as an internal plasticizer, thereby facilitating segmental motion and lowering the Tg relative to methacrylates with shorter ester groups. Additionally, the specific processing step involving the reduction of RAFT end-groups with tributyltin hydride removes bulky trithiocarbonate termini, potentially increasing chain end mobility compared to the unreduced polymer. Dominant Factor: The high molar concentration of the n-hexyl methacrylate monomer is the dominant factor governing the thermal behavior; the internal plasticization effect provided by the long hexyl side chains overwhelmingly increases free volume and chain mobility, dictating a lower Tg regime despite the stiffening influence of the fluorinated comonomer."
    }
  },
  {
    "doi": "10.1039/d4ma01221f",
    "title": "Methacrylate-based copolymers as tunable hosts for triplet–triplet annihilation upconversion†",
    "year": 2025,
    "chemical_composition": {
      "repeat_unit_psmiles": null,
      "monomers": [
        {
          "name": "n-hexyl methacrylate",
          "smiles": "CCCCCCOC(=O)C(=C)C",
          "ratio_value": 60,
          "ratio_unit": "mol%"
        },
        {
          "name": "2,2,2-trifluoroethyl methacrylate",
          "smiles": "CC(=C)C(=O)OCC(F)(F)F",
          "ratio_value": 40,
          "ratio_unit": "mol%"
        }
      ],
      "additives": [],
      "is_homopolymer": false
    },
    "processing_history": "Synthesised via RAFT polymerisation using 2-cyanopropan-2-yl dodecyl trithiocarbonate CTA. End-group reduced with AIBN and tributyltin hydride. Tg measured by DSC.",
    "hierarchical_structure": "Highly viscous liquid",
    "properties": {
      "Tg": {
        "value": [
          10.4
        ],
        "unit": "°C"
      }
    },
    "analysis_with_hierarchical_structure": {
      "descriptive_text": "The sample comprises a copolymer consisting of 60 mol% n-hexyl methacrylate and 40 mol% 2,2,2-trifluoroethyl methacrylate. It was synthesized via reversible addition-fragmentation chain-transfer (RAFT) polymerisation using 2-cyanopropan-2-yl dodecyl trithiocarbonate as the chain transfer agent, followed by end-group reduction with AIBN and tributyltin hydride. The resulting material presents as a highly viscous liquid, and its thermal transitions were characterized by differential scanning calorimetry (DSC).",
      "reasoning_analysis": "Increasing Factors: The inclusion of 2,2,2-trifluoroethyl methacrylate introduces fluorine atoms that create steric bulk and strong dipole-dipole interactions, which restrict segmental mobility compared to non-fluorinated hydrocarbon chains. Additionally, the methacrylate backbone contains an alpha-methyl group that imposes rotational barriers higher than those found in acrylate systems, contributing to intrinsic backbone rigidity. Decreasing Factors: The majority composition of n-hexyl methacrylate features long flexible alkyl side chains that act as internal plasticizers, significantly increasing free volume and facilitating chain motion. Furthermore, the processing history involves chemical reduction of the trithiocarbonate end-groups, which removes bulky terminal functionalities and replaces them with hydrogen, thereby reducing steric constraints at the chain ends and enhancing mobility. Dominant Factor: The internal plasticization effect driven by the high molar fraction of n-hexyl methacrylate is the dominant factor governing the thermal behavior. The flexibility imparted by the long hexyl side chains overwhelms the stiffening influences of the fluorinated comonomer and the methacrylate backbone, resulting in a glass transition temperature sufficiently low to allow the material to exist as a highly viscous liquid at ambient conditions."
    },
    "analysis_without_hierarchical_structure": {
      "descriptive_text": "The sample consists of a copolymer composed of n-hexyl methacrylate (60 mol%) and 2,2,2-trifluoroethyl methacrylate (40 mol%). The material was synthesized via reversible addition-fragmentation chain-transfer (RAFT) polymerization utilizing 2-cyanopropan-2-yl dodecyl trithiocarbonate as the chain transfer agent. Following polymerization, the trithiocarbonate end-groups were reduced using azobisisobutyronitrile (AIBN) and tributyltin hydride to modify the chain ends. The glass transition temperature was subsequently determined using differential scanning calorimetry (DSC).",
      "reasoning_analysis": "Increasing Factors: The presence of 2,2,2-trifluoroethyl methacrylate units introduces fluorine atoms which exhibit high bond stiffness and strong dipole moments. These characteristics enhance intermolecular interactions and restrict segmental mobility compared to purely hydrocarbon alkyl methacrylates, thereby driving the Tg upward. Additionally, the methacrylate backbone contains alpha-methyl groups that impose steric hindrance on backbone rotation relative to acrylate analogs. Decreasing Factors: The majority component, n-hexyl methacrylate (60 mol%), features long flexible alkyl side chains that act as internal plasticizers. These side chains significantly increase the free volume within the polymer matrix and decouple backbone motions, substantially lowering the energy barrier for segmental relaxation. Furthermore, the processing history involves the reduction of bulky trithiocarbonate end-groups, which removes steric constraints at the chain termini and may enhance chain end mobility, contributing to a potential decrease in Tg. Dominant Factor: The internal plasticization effect provided by the high molar fraction of n-hexyl side chains is the dominant factor. While the fluorinated comonomer adds rigidity, the substantial free volume introduced by the long hexyl spacers overwhelmingly dictates the chain mobility, resulting in a glass transition behavior primarily governed by the flexible alkyl component."
    }
  },
  {
    "doi": null,
    "title": "Ketoprofen Poly(lactide-co-glycolide) Physical Interaction",
    "year": 2007,
    "chemical_composition": {
      "repeat_unit_psmiles": null,
      "monomers": [
        {
          "name": "Lactic acid",
          "smiles": "CC(O)C(=O)O",
          "ratio_value": null,
          "ratio_unit": null
        },
        {
          "name": "Glycolic acid",
          "smiles": "OCC(=O)O",
          "ratio_value": null,
          "ratio_unit": null
        }
      ],
      "additives": [
        {
          "name": "Ketoprofen",
          "smiles": "CC(C1=CC=CC=C1C(=O)C2=CC=CC=C2)C(=O)O",
          "type": "plasticizer",
          "amount_value": 10,
          "amount_unit": "wt%"
        }
      ],
      "is_homopolymer": false
    },
    "processing_history": "PLGA RG 504 (ester end-capped) film prepared by solvent casting. Dissolved in dichloromethane, cast on aluminum plate, evaporated overnight at room temperature, then dried at 60 °C under vacuum for 12 hours. Tg measured by DSC (DSC821e, Mettler Toledo) using first heating cycle from 0 to 80 °C at 5 °C/min to erase thermal history, then second heating cycle from 0 to 140 °C at 5 °C/min.",
    "hierarchical_structure": "Amorphous PLGA matrix with molecularly dispersed KET. No KET crystallization observed.",
    "properties": {
      "Tg": {
        "value": [
          32.9
        ],
        "unit": "°C"
      }
    },
    "analysis_with_hierarchical_structure": {
      "descriptive_text": "The sample comprises an amorphous poly(lactic-co-glycolic acid) (PLGA) copolymer, specifically the ester end-capped RG 504 grade, compounded with 10 wt% Ketoprofen. The material was fabricated via solvent casting from a dichloromethane solution onto an aluminum plate, followed by overnight evaporation at room temperature and vacuum drying at 60 °C for 12 hours. Structural analysis indicates a homogeneous PLGA matrix with molecularly dispersed Ketoprofen and no evidence of additive crystallization. Thermal characterization was performed using differential scanning calorimetry (DSC), utilizing a second heating cycle from 0 to 140 °C at 5 °C/min following an initial thermal erasure step.",
      "reasoning_analysis": "Increasing Factors: The inherent rigidity of the polyester backbone, reinforced by the steric hindrance of methyl groups from the lactic acid units, restricts segmental mobility and establishes a stable baseline for the glass transition. Additionally, the ester end-capping specific to the RG 504 grade reduces the concentration of chain ends compared to acid-terminated variants, which minimizes free volume contributions from chain termini and supports a higher Tg. Decreasing Factors: The incorporation of 10 wt% Ketoprofen, which is confirmed to be molecularly dispersed within the amorphous matrix, acts as a plasticizer by increasing the fractional free volume and facilitating polymer chain movement, thereby significantly lowering the thermal energy required for segmental relaxation. Furthermore, the random copolymerization disrupts structural regularity preventing crystallization, resulting in a fully amorphous state that is more susceptible to plasticization effects than a semi-crystalline structure. Dominant Factor: The plasticizing effect of the molecularly dispersed Ketoprofen is the dominant factor influencing the thermal behavior. While the polymer backbone and end-capping provide structural integrity, the introduction of a low-molecular-weight additive at this loading level qualitatively overrides the rigidifying contributions of the matrix, leading to a net depression of the glass transition temperature relative to the neat polymer."
    },
    "analysis_without_hierarchical_structure": {
      "descriptive_text": "The sample comprises a poly(lactic-co-glycolic acid) copolymer, specifically the ester end-capped PLGA RG 504 grade, blended with 10 wt% Ketoprofen serving as a plasticizing additive. Film preparation was achieved through solvent casting, where the components were dissolved in dichloromethane and cast onto an aluminum plate followed by overnight evaporation at room temperature. To ensure solvent removal, the film underwent vacuum drying at 60 °C for 12 hours. Thermal characterization was performed using differential scanning calorimetry, utilizing a second heating cycle from 0 to 140 °C at 5 °C/min following an initial thermal erasure step.",
      "reasoning_analysis": "Increasing Factors: The inherent rigidity of the polyester backbone containing ester linkages provides a baseline resistance to segmental motion. The processing history includes vacuum drying at 60 °C, which is critical for removing residual dichloromethane solvent, thereby preventing volatile solvent molecules from acting as unintended plasticizers that would lower the transition temperature. Additionally, the use of a second heating cycle in the measurement protocol erases prior thermal history and physical aging, ensuring the observed transition reflects the equilibrium state of the material. Decreasing Factors: The addition of 10 wt% Ketoprofen introduces small molecules into the polymer matrix that increase free volume and disrupt intermolecular polymer-polymer interactions, acting as an effective plasticizer to depress the Tg. The copolymerization of lactic and glycolic acid units disrupts chain regularity and crystallinity compared to homopolymers, facilitating segmental mobility. Furthermore, the ester end-capping eliminates carboxyl end-groups, reducing potential hydrogen bonding interactions that could otherwise restrict chain mobility. Dominant Factor: The intentional incorporation of Ketoprofen as a plasticizer is the dominant factor influencing the Tg behavior. While the vacuum drying mitigates solvent effects and the backbone provides structural integrity, the presence of a non-volatile small molecule additive at a significant concentration fundamentally alters the free volume landscape, qualitatively driving the glass transition temperature lower relative to the neat copolymer matrix."
    }
  },
  {
    "doi": null,
    "title": "Ketoprofen Poly(lactide-co-glycolide) Physical Interaction",
    "year": 2007,
    "chemical_composition": {
      "repeat_unit_psmiles": null,
      "monomers": [
        {
          "name": "Lactic acid",
          "smiles": "CC(O)C(=O)O",
          "ratio_value": null,
          "ratio_unit": null
        },
        {
          "name": "Glycolic acid",
          "smiles": "OCC(=O)O",
          "ratio_value": null,
          "ratio_unit": null
        }
      ],
      "additives": [],
      "is_homopolymer": false
    },
    "processing_history": "PLGA RG 504 (ester end-capped) film prepared by solvent casting. Dissolved in dichloromethane, cast on aluminum plate, evaporated overnight at room temperature, then dried at 60 °C under vacuum for 12 hours. Tg measured by DSC (DSC821e, Mettler Toledo) using first heating cycle from 0 to 80 °C at 5 °C/min to erase thermal history, then second heating cycle from 0 to 140 °C at 5 °C/min.",
    "hierarchical_structure": "Amorphous PLGA matrix. No KET additive.",
    "properties": {
      "Tg": {
        "value": [
          41.7
        ],
        "unit": "°C"
      }
    },
    "analysis_with_hierarchical_structure": {
      "descriptive_text": "This sample comprises a neat, amorphous poly(lactic-co-glycolic acid) (PLGA) copolymer matrix, specifically the ester end-capped RG 504 grade synthesized from lactic acid and glycolic acid monomers. The material was fabricated into a film via solvent casting, involving dissolution in dichloromethane, casting onto an aluminum plate, overnight evaporation at room temperature, and final vacuum drying at 60 °C for 12 hours. Thermal characterization was performed using differential scanning calorimetry (DSC821e, Mettler Toledo) with a protocol consisting of a first heating cycle to 80 °C to erase thermal history, followed by a second heating cycle from 0 to 140 °C at 5 °C/min to determine the glass transition.",
      "reasoning_analysis": "Increasing Factors: The presence of methyl side groups within the lactic acid repeating units introduces steric hindrance that restricts backbone segmental rotation, intrinsically raising the Tg relative to pure poly(glycolic acid). Additionally, the ester end-capping reduces the concentration of hydrophilic hydroxyl and carboxyl end groups, thereby minimizing moisture uptake and preventing hydrolytic plasticization which would otherwise depress the Tg. Decreasing Factors: The copolymerization of lactic and glycolic acid disrupts chain regularity and packing efficiency compared to homopolymers, increasing free volume and lowering the Tg due to the amorphous nature of the RG 504 matrix. Furthermore, the solvent casting process using dichloromethane introduces a risk of residual solvent entrapment, which acts as a potent plasticizer to increase free volume and decrease Tg, although the vacuum drying and DSC thermal erasure aim to mitigate this. Dominant Factor: The intrinsic copolymer composition and resulting amorphous structure are the dominant factors determining the baseline Tg, as the specific ratio inherent to the RG 504 grade maximizes chain disorder and free volume, while the rigorous thermal erasure cycle in the measurement protocol minimizes the transient effects of processing history and residual volatiles on the final observed transition."
    },
    "analysis_without_hierarchical_structure": {
      "descriptive_text": "This sample comprises a copolymer synthesized from lactic acid and glycolic acid monomers, specifically identified as ester end-capped PLGA RG 504. The material was processed into a film via solvent casting, where the polymer was dissolved in dichloromethane and cast onto an aluminum plate. Following overnight evaporation at room temperature, the film underwent drying at 60 °C under vacuum for 12 hours. The glass transition temperature was characterized using differential scanning calorimetry on a Mettler Toledo DSC821e instrument, utilizing an initial heating cycle from 0 to 80 °C to erase thermal history, followed by a second heating cycle from 0 to 140 °C at a rate of 5 °C/min.",
      "reasoning_analysis": "Increasing Factors: The incorporation of lactic acid units introduces methyl side groups that impose steric hindrance on the polymer backbone, restricting segmental mobility and inherently elevating the glass transition temperature relative to polyglycolic acid. Additionally, the ester end-capping reduces the concentration of free chain ends compared to acid-terminated variants, minimizing free volume contributions that typically lower Tg, while the rigorous vacuum drying at 60 °C ensures the removal of residual dichloromethane, preventing solvent-induced plasticization. Decreasing Factors: The random copolymerization of lactic and glycolic acid disrupts the stereoregularity and packing efficiency observed in polylactic acid homopolymers, introducing structural disorder that increases free volume and generally depresses the Tg compared to high-molecular-weight PLLA. Dominant Factor: The intrinsic chain stiffness provided by the methyl side groups of the lactic acid units qualitatively dominates the final Tg behavior, establishing a rigid backbone baseline that is preserved by the effective removal of plasticizing solvents during the extensive vacuum drying process."
    }
  },
  {
    "doi": "10.1039/d4ma01221f",
    "title": "Methacrylate-based copolymers as tunable hosts for triplet–triplet annihilation upconversion†",
    "year": 2025,
    "chemical_composition": {
      "repeat_unit_psmiles": null,
      "monomers": [
        {
          "name": "n-hexyl methacrylate",
          "smiles": "CCCCCCOC(=O)C(=C)C",
          "ratio_value": 33,
          "ratio_unit": "mol%"
        },
        {
          "name": "2,2,2-trifluoroethyl methacrylate",
          "smiles": "CC(=C)C(=O)OCC(F)(F)F",
          "ratio_value": 67,
          "ratio_unit": "mol%"
        }
      ],
      "additives": [],
      "is_homopolymer": false
    },
    "processing_history": "Synthesised via RAFT polymerisation using 2-cyanopropan-2-yl dodecyl trithiocarbonate CTA. End-group reduced with AIBN and tributyltin hydride. Tg measured by DSC.",
    "hierarchical_structure": "Glassy solid (form varied with laboratory temperature due to overlap with Tg)",
    "properties": {
      "Tg": {
        "value": [
          20.1
        ],
        "unit": "°C"
      }
    },
    "analysis_with_hierarchical_structure": {
      "descriptive_text": "This sample comprises a copolymer derived from n-hexyl methacrylate (33 mol%) and 2,2,2-trifluoroethyl methacrylate (67 mol%). The material was synthesized via reversible addition-fragmentation chain-transfer (RAFT) polymerisation using 2-cyanopropan-2-yl dodecyl trithiocarbonate as the chain transfer agent, followed by end-group reduction with AIBN and tributyltin hydride. Characterized by differential scanning calorimetry (DSC), the resulting hierarchical structure is described as a glassy solid, although its physical form was noted to vary with laboratory temperature, indicating a glass transition proximate to ambient conditions.",
      "reasoning_analysis": "Increasing Factors: The majority component, 2,2,2-trifluoroethyl methacrylate, introduces polar carbon-fluorine bonds and steric bulk that restrict segmental rotation, while the methacrylate backbone provides inherent rigidity via the alpha-methyl group. Additionally, the controlled RAFT synthesis ensures a well-defined composition that maintains the structural integrity required for these rigidifying interactions. Decreasing Factors: The incorporation of n-hexyl methacrylate introduces long, flexible alkyl side chains that act as internal plasticizers, significantly increasing free volume and chain mobility. Furthermore, the end-group reduction process removes the bulky trithiocarbonate moiety, which may slightly enhance chain end mobility compared to the unreduced precursor. Dominant Factor: The comonomer ratio is the dominant factor governing the thermal behavior; while the fluorinated component establishes a rigid baseline, the internal plasticization from the hexyl side chains is sufficiently potent to depress the transition temperature to the vicinity of room temperature, as directly evidenced by the observed physical state variability with laboratory temperature."
    },
    "analysis_without_hierarchical_structure": {
      "descriptive_text": "The sample consists of a statistical copolymer composed of n-hexyl methacrylate (33 mol%) and 2,2,2-trifluoroethyl methacrylate (67 mol%). The material was synthesized via reversible addition-fragmentation chain-transfer (RAFT) polymerization utilizing 2-cyanopropan-2-yl dodecyl trithiocarbonate as the chain transfer agent. Following polymerization, the terminal groups were reduced using azobisisobutyronitrile (AIBN) and tributyltin hydride to modify the chain ends. The glass transition temperature was subsequently characterized using differential scanning calorimetry (DSC).",
      "reasoning_analysis": "Increasing Factors: The majority composition of 2,2,2-trifluoroethyl methacrylate (67 mol%) introduces strong dipole-dipole interactions due to the fluorine atoms, which increases cohesive energy density and restricts segmental mobility. Additionally, the use of RAFT polymerization provides a controlled molecular weight distribution, minimizing the presence of low molecular weight chains that typically exhibit lower Tg values due to increased chain end free volume. Decreasing Factors: The incorporation of n-hexyl methacrylate (33 mol%) introduces long, flexible alkyl side chains that act as internal plasticizers, significantly increasing free volume and facilitating chain motion. Furthermore, the post-polymerization end-group reduction removes the bulky trithiocarbonate moiety, eliminating potential steric restrictions at the chain ends that could have otherwise hindered mobility. Dominant Factor: Despite the majority content of the fluorinated monomer, the internal plasticization effect exerted by the long n-hexyl side chains is the dominant factor influencing the final Tg behavior. The profound increase in free volume associated with the flexible hexyl spacers qualitatively outweighs the stiffening effects of the fluorine dipoles, driving the overall Tg significantly lower than that of the poly(2,2,2-trifluoroethyl methacrylate) homopolymer baseline."
    }
  },
  {
    "doi": null,
    "title": "The Scissors Effect in Action: The Fox-Flory Relationship between the Glass Transition Temperature of Crosslinked Poly(Methyl Methacrylate) and Mc in Nanophase Separated Poly(Methyl Methacrylate)-l-Polyisobutylene Conetworks",
    "year": 2020,
    "chemical_composition": {
      "repeat_unit_psmiles": "[*]CC(C)(C)[*]",
      "monomers": [
        {
          "name": "Isobutylene",
          "smiles": "CC(C)=C",
          "ratio_value": null,
          "ratio_unit": null
        }
      ],
      "additives": [
        {
          "name": "TiCl4",
          "type": "initiator",
          "amount_value": null,
          "amount_unit": null
        },
        {
          "name": "TMEDA",
          "type": "additive",
          "amount_value": null,
          "amount_unit": null
        }
      ],
      "is_homopolymer": true
    },
    "processing_history": "MA-PIB-MA 9.2 macromonomer synthesized by quasiliving carbocationic polymerization of isobutylene initiated by tert-butyldicumyl chloride/TiCl4 with TMEDA. End-quenched with ATMS. Mn = 9200 g/mol (1H NMR). Tg measured by DSC under N2, -120 to 180 °C, 10 °C/min.",
    "hierarchical_structure": "Amorphous telechelic polyisobutylene. Mw/Mn = 1.13.",
    "properties": {
      "Tg": {
        "value": [
          -72
        ],
        "unit": "°C"
      }
    },
    "analysis_with_hierarchical_structure": {
      "descriptive_text": "The sample is an amorphous, telechelic polyisobutylene homopolymer with a number-average molecular weight (Mn) of 9,200 g/mol and a narrow molecular weight distribution (Mw/Mn = 1.13). Designated as an MA-PIB-MA macromonomer, it was synthesized via quasiliving carbocationic polymerization of isobutylene using a tert-butyldicumyl chloride/TiCl4 initiator system with TMEDA, followed by end-quenching with ATMS. The glass transition temperature was characterized by differential scanning calorimetry (DSC) under a nitrogen atmosphere at a heating rate of 10 °C/min across a range of -120 to 180 °C.",
      "reasoning_analysis": "Increasing Factors: The geminal dimethyl substitution on the polymer backbone introduces steric hindrance that restricts bond rotation relative to linear polyethylene, inherently elevating the Tg compared to unsubstituted aliphatic chains. Additionally, the telechelic functionalization with bulky ATMS end-groups may impose local constraints on segmental mobility at the chain termini. Decreasing Factors: The low number-average molecular weight (9,200 g/mol) results in a high concentration of chain ends, which increases the fractional free volume according to the Fox-Flory relationship, thereby significantly depressing the Tg. Furthermore, the polyisobutylene backbone exhibits low intermolecular cohesive energy due to the shielding effect of the methyl groups, facilitating segmental motion and maintaining a low baseline Tg. Dominant Factor: While the bulky end-groups provide some restriction, the low molecular weight of the macromonomer is the dominant factor; the excessive free volume contributed by the high density of chain ends in this oligomeric regime qualitatively overrides the end-group restrictions, driving the Tg lower than that of high-molecular-weight polyisobutylene."
    },
    "analysis_without_hierarchical_structure": {
      "descriptive_text": "The sample comprises a polyisobutylene homopolymer synthesized as a MA-PIB-MA 9.2 macromonomer via quasiliving carbocationic polymerization of isobutylene. The reaction was initiated using a tert-butyldicumyl chloride and TiCl4 system with TMEDA as an additive, followed by end-quenching with ATMS to functionalize the chain ends. The resulting polymer exhibits a number-average molecular weight of 9200 g/mol as determined by 1H NMR. Thermal characterization was performed using differential scanning calorimetry under a nitrogen atmosphere, scanning from -120 to 180 °C at a rate of 10 °C/min.",
      "reasoning_analysis": "Increasing Factors: The introduction of methacrylate functional groups at the chain ends to form the macromonomer architecture introduces bulky moieties that may locally restrict segmental mobility compared to a pure hydrocarbon chain. Additionally, coordination complexes formed between TMEDA and the Lewis acid initiator system during synthesis could theoretically impose transient constraints on chain dynamics if residual interactions persist. Decreasing Factors: The polyisobutylene backbone possesses high intrinsic flexibility due to symmetrical gem-dimethyl substitution which lowers rotational energy barriers, establishing a low baseline glass transition temperature. Critically, the relatively low number-average molecular weight of 9200 g/mol results in a high concentration of chain ends, significantly increasing free volume and depressing the Tg according to free volume theory. Furthermore, any residual low molecular weight species from the initiation or quenching agents, such as TiCl4 complexes or ATMS fragments, would act as plasticizers. Dominant Factor: The dominant influence on the thermal behavior is the combination of the inherently flexible polyisobutylene backbone and the low molecular weight effect. The excess free volume generated by the oligomeric chain length qualitatively overshadows the rigidifying potential of the functional end groups, driving the Tg to a significantly low regime."
    }
  },
  {
    "doi": null,
    "title": "The Scissors Effect in Action: The Fox-Flory Relationship between the Glass Transition Temperature of Crosslinked Poly(Methyl Methacrylate) and Mc in Nanophase Separated Poly(Methyl Methacrylate)-l-Polyisobutylene Conetworks",
    "year": 2020,
    "chemical_composition": {
      "repeat_unit_psmiles": null,
      "monomers": [
        {
          "name": "Methyl Methacrylate",
          "smiles": "CC(=C)C(=O)OC",
          "ratio_value": 50,
          "ratio_unit": "wt%"
        },
        {
          "name": "Methacrylate-telechelic polyisobutylene",
          "smiles": null,
          "ratio_value": 50,
          "ratio_unit": "wt%"
        }
      ],
      "additives": [
        {
          "name": "AIBN",
          "type": "initiator",
          "amount_value": null,
          "amount_unit": null
        }
      ],
      "is_homopolymer": false
    },
    "processing_history": "PMMA-l-PIB 2.3-50 conetwork synthesized by radical copolymerization of MMA and MA-PIB-MA 2.3 (Mn=2300) with AIBN in THF at 65 °C for 72 h. Feed ratio MA-PIB-MA/MMA 50/50 wt%. Gel fraction 97%. Tg of PMMA component measured by DSC (Mettler Toledo TC15) under N2, -120 to 180 °C, 10 °C/min, 2nd heating run inflection point.",
    "hierarchical_structure": "Nanophase separated, bicontinuous morphology. Domain sizes 5-20 nm. Mc,PMMA = 1400 g/mol.",
    "properties": {
      "Tg": {
        "value": [
          88
        ],
        "unit": "°C"
      }
    },
    "analysis_with_hierarchical_structure": {
      "descriptive_text": "The sample comprises a PMMA-l-PIB conetwork synthesized by radical copolymerization of methyl methacrylate and methacrylate-telechelic polyisobutylene with a 50/50 wt% feed ratio using AIBN as an initiator in THF at 65 °C for 72 hours. The resulting material exhibits a gel fraction of 97% and features a nanophase-separated, bicontinuous morphology with domain sizes ranging from 5 to 20 nm and a molecular weight between crosslinks for the PMMA phase of 1400 g/mol. Thermal characterization was performed using differential scanning calorimetry under nitrogen atmosphere, focusing on the inflection point of the PMMA component during the second heating run at a rate of 10 °C/min.",
