Repository: hhtrick/HHT-code

# HHT training framework

This directory contains model training, embedding precomputation, inference, article-level baselines and the curated datasets. All commands below assume that the working directory is `train_code/`.

## 3. Datasets and fixed partitions

Each main dataset is a JSON array at `dataset/{property}/{property}.json`. Entries contain source metadata, `chemical_composition`, `processing_history`, `hierarchical_structure`, `properties`, and two generated-analysis objects. Targets are stored as `properties[property]["value"]`; source metadata and target values are not predictive input fields.

| Property | Train | Validation | Test | Total |
|---|---:|---:|---:|---:|

File: train_code/dataset/Tg/Tg.json (part 148 of 235)
[
      "reasoning_analysis": "Increasing Factors: The inherent stiffness of the poly(methyl methacrylate) backbone, driven by bulky ester and alpha-methyl side groups, restricts segmental mobility and establishes a high baseline glass transition temperature. Additionally, the network topology imposes significant constraints on chain motion, evidenced by a molecular weight between crosslinks (Mc) of 1400 g/mol for the PMMA phase, which typically elevates Tg relative to linear polymers due to reduced free volume and increased topological restrictions. Decreasing Factors: The presence of polyisobutylene, a highly flexible polymer with a very low intrinsic Tg, introduces soft segments into the conetwork architecture; despite nanophase separation, the high interfacial area associated with 5-20 nm domains may facilitate interfacial mixing or cooperative dynamics that could plasticize the PMMA phase boundaries. Furthermore, the solution processing in THF introduces the possibility of residual solvent retention, which would act as a plasticizer and depress the Tg if not fully eliminated during the thermal protocol. Dominant Factor: The topological constraints arising from the high crosslink density within the PMMA phase combined with the intrinsic rigidity of the methacrylate repeat units are the dominant factors, likely maintaining an elevated Tg for the PMMA component that outweighs the softening influence of the polyisobutylene phase and potential processing artifacts."
    },
    "analysis_without_hierarchical_structure": {
      "descriptive_text": "The sample consists of a PMMA-l-PIB 2.3-50 conetwork synthesized via radical copolymerization of methyl methacrylate and methacrylate-telechelic polyisobutylene (Mn=2300) using AIBN as an initiator. The reaction was conducted in THF at 65 °C for 72 hours with a feed ratio of 50/50 wt% MA-PIB-MA to MMA, resulting in a gel fraction of 97%. The glass transition temperature of the PMMA component was subsequently characterized by differential scanning calorimetry using a Mettler Toledo TC15 instrument under a nitrogen atmosphere, scanning from -120 to 180 °C at a rate of 10 °C/min, with the value taken from the inflection point of the second heating run.",
      "reasoning_analysis": "Increasing Factors: The chemical composition features a polymethyl methacrylate backbone with bulky ester side groups and alpha-methyl substituents that impose significant steric hindrance, intrinsically restricting segmental mobility and driving the Tg upward. Furthermore, the processing history indicates the formation of a conetwork with a 97% gel fraction, implying a crosslinked architecture that topologically constrains polymer chains and reduces configurational entropy, further elevating the Tg. Decreasing Factors: The incorporation of methacrylate-telechelic polyisobutylene introduces highly flexible spacers between PMMA segments; if the molecular weight between crosslinks is lower than the entanglement molecular weight of linear PMMA, this network architecture may introduce excess free volume at the junction points compared to high molecular weight linear chains, potentially depressing the Tg relative to bulk linear PMMA. Dominant Factor: The intrinsic steric rigidity of the PMMA backbone combined with the topological constraints of the crosslinked network qualitatively dominates, maintaining a high Tg characteristic of the glassy PMMA phase despite the flexible PIB spacers and solution processing history."
    }
  },
  {
    "doi": null,
    "title": "The Scissors Effect in Action: The Fox-Flory Relationship between the Glass Transition Temperature of Crosslinked Poly(Methyl Methacrylate) and Mc in Nanophase Separated Poly(Methyl Methacrylate)-l-Polyisobutylene Conetworks",
    "year": 2020,
    "chemical_composition": {
      "repeat_unit_psmiles": "[*]CC(C)(C)[*]",
      "monomers": [
        {
          "name": "Isobutylene",
          "smiles": "CC(C)=C",
          "ratio_value": null,
          "ratio_unit": null
        }
      ],
      "additives": [
        {
          "name": "TiCl4",
          "type": "initiator",
          "amount_value": null,
          "amount_unit": null
        },
        {
          "name": "TMEDA",
          "type": "additive",
          "amount_value": null,
          "amount_unit": null
        }
      ],
      "is_homopolymer": true
    },
    "processing_history": "MA-PIB-MA 13.3 macromonomer synthesized by quasiliving carbocationic polymerization of isobutylene initiated by tert-butyldicumyl chloride/TiCl4 with TMEDA. End-quenched with ATMS. Mn = 13,300 g/mol (1H NMR). Tg measured by DSC under N2, -120 to 180 °C, 10 °C/min.",
    "hierarchical_structure": "Amorphous telechelic polyisobutylene. Mw/Mn = 1.07.",
    "properties": {
      "Tg": {
        "value": [
          -70
        ],
        "unit": "°C"
      }
    },
    "analysis_with_hierarchical_structure": {
      "descriptive_text": "The sample comprises an amorphous, telechelic polyisobutylene macromonomer (MA-PIB-MA) with a number-average molecular weight (Mn) of 13,300 g/mol and a narrow molecular weight distribution (Mw/Mn = 1.07). It was synthesized via quasiliving carbocationic polymerization of isobutylene using tert-butyldicumyl chloride and TiCl4 as the initiator system with TMEDA as an additive, followed by end-quenching with ATMS. The glass transition temperature was characterized by differential scanning calorimetry (DSC) under a nitrogen atmosphere with a heating rate of 10 °C/min over a temperature range of -120 to 180 °C.",
      "reasoning_analysis": "Increasing Factors: The telechelic architecture introduces methacryloyl and ATMS-derived end groups which are bulkier and more rigid than simple hydrogen terminations, potentially restricting segmental mobility at the chain ends. Additionally, the gem-dimethyl substitution on the polyisobutylene backbone imposes steric hindrance that increases the rotational energy barrier compared to unsubstituted linear aliphatic chains. Decreasing Factors: The polyisobutylene backbone exhibits high intrinsic flexibility and low intermolecular cohesive energy density due to the screening effect of the methyl groups, which fundamentally promotes chain mobility. Furthermore, the moderate molecular weight (Mn = 13,300 g/mol) results in a significant concentration of chain ends, introducing excess free volume according to the Fox-Flory relationship that depresses the Tg, while residual TMEDA or solvent from the synthesis could act as a plasticizer. Dominant Factor: The inherent high flexibility and weak intermolecular interactions of the polyisobutylene backbone serve as the dominant factor, establishing a low baseline Tg behavior. While the functional end groups provide some local restriction, the effect of the flexible backbone combined with the free volume contribution from the moderate molecular weight qualitatively dictates the overall low glass transition temperature characteristics of this sample."
    },
    "analysis_without_hierarchical_structure": {
      "descriptive_text": "The sample is a polyisobutylene-based macromonomer (MA-PIB-MA) synthesized via quasiliving carbocationic polymerization of isobutylene. The synthesis utilized a tert-butyldicumyl chloride and TiCl4 initiator system with TMEDA as an additive, followed by end-quenching with ATMS to achieve a number-average molecular weight of 13,300 g/mol as determined by 1H NMR. The glass transition temperature was measured by differential scanning calorimetry under a nitrogen atmosphere with a heating rate of 10 °C/min across a range of -120 to 180 °C.",
      "reasoning_analysis": "Increasing Factors: The functionalization of the polymer chain ends with methacrylate groups and ATMS introduces steric bulk and potential polar interactions at the termini, which restricts segmental mobility compared to non-functionalized chain ends and contributes to a higher Tg. Decreasing Factors: The polyisobutylene backbone possesses high intrinsic flexibility due to the screening effect of the geminal dimethyl groups, which lowers intermolecular friction and favors a low Tg. Additionally, the moderate molecular weight of 13,300 g/mol results in a significant concentration of chain ends with excess free volume, further depressing the Tg, while any residual TMEDA from the synthesis could act as a plasticizer. Dominant Factor: The high flexibility of the polyisobutylene backbone combined with the free volume effects associated with the oligomeric molecular weight qualitatively dominates the thermal behavior, establishing a low Tg baseline that the functional end groups may only slightly offset."
    }
  },
  {
    "doi": null,
    "title": "Ketoprofen Poly(lactide-co-glycolide) Physical Interaction",
    "year": 2007,
    "chemical_composition": {
      "repeat_unit_psmiles": null,
      "monomers": [
        {
          "name": "Lactic acid",
          "smiles": "CC(O)C(=O)O",
          "ratio_value": null,
          "ratio_unit": null
        },
        {
          "name": "Glycolic acid",
          "smiles": "OCC(=O)O",
          "ratio_value": null,
          "ratio_unit": null
        }
      ],
      "additives": [
        {
          "name": "Ketoprofen",
          "smiles": "CC(C1=CC=CC=C1C(=O)C2=CC=CC=C2)C(=O)O",
          "type": "plasticizer",
          "amount_value": 20,
          "amount_unit": "wt%"
        }
      ],
      "is_homopolymer": false
    },
    "processing_history": "PLGA RG 504 (ester end-capped) film prepared by solvent casting. Dissolved in dichloromethane, cast on aluminum plate, evaporated overnight at room temperature, then dried at 60 °C under vacuum for 12 hours. Tg measured by DSC (DSC821e, Mettler Toledo) using first heating cycle from 0 to 80 °C at 5 °C/min to erase thermal history, then second heating cycle from 0 to 140 °C at 5 °C/min.",
    "hierarchical_structure": "Amorphous PLGA matrix with heterogeneous KET distribution. KET crystallization observed (Melting Enthalpy 14.1 mJ).",
    "properties": {
      "Tg": {
        "value": [
          25.8
        ],
        "unit": "°C"
      }
    },
    "analysis_with_hierarchical_structure": {
      "descriptive_text": "The sample consists of an amorphous poly(lactic-co-glycolic acid) (PLGA) copolymer matrix, specifically the ester end-capped RG 504 grade, incorporated with 20 wt% Ketoprofen. The composite film was prepared via solvent casting by dissolving the components in dichloromethane, casting onto an aluminum plate, and allowing solvent evaporation overnight at room temperature followed by vacuum drying at 60 °C for 12 hours. Structural characterization reveals a heterogeneous distribution of Ketoprofen within the polymer matrix, evidenced by observed Ketoprofen crystallization with a melting enthalpy of 14.1 mJ. The glass transition temperature was evaluated using differential scanning calorimetry (DSC) utilizing a second heating cycle from 0 to 140 °C at 5 °C/min following an initial thermal erasure step.",
      "reasoning_analysis": "Increasing Factors: The inherent rigidity of the PLGA backbone, arising from the ester linkages and the methyl side groups of the lactate units, restricts segmental chain mobility and establishes a baseline thermal resistance. Furthermore, the ester end-capping of the RG 504 grade minimizes hydrophilic interactions compared to acid-terminated analogs, reducing the likelihood of moisture absorption which could otherwise act as a plasticizer. Decreasing Factors: The addition of 20 wt% Ketoprofen introduces a significant concentration of small molecules that increase free volume within the amorphous phase, acting as a plasticizer to facilitate chain motion. Although Ketoprofen crystallization indicates phase separation, the heterogeneous distribution implies a dissolved fraction that depresses the Tg. Additionally, the solvent casting process using dichloromethane presents a potential for residual solvent entrapment, which would further lower the Tg if not completely eliminated during the vacuum drying stage. Dominant Factor: The plasticization effect induced by the molecularly dispersed Ketoprofen is the dominant factor influencing the thermal behavior. Despite the reinforcing effect of the polymer backbone and the reduction in effective plasticizer concentration due to drug crystallization, the high loading level (20 wt%) ensures that the increase in free volume qualitatively overrides the intrinsic chain stiffness, leading to a net reduction in Tg relative to the neat PLGA copolymer."
    },
    "analysis_without_hierarchical_structure": {
      "descriptive_text": "The sample consists of a poly(lactic-co-glycolic acid) (PLGA) copolymer, specifically the ester end-capped RG 504 grade, compounded with 20 wt% Ketoprofen serving as a plasticizing additive. Films were fabricated via solvent casting by dissolving the polymer-drug mixture in dichloromethane and casting onto an aluminum plate, followed by solvent evaporation overnight at room temperature and subsequent vacuum drying at 60 °C for 12 hours. The glass transition temperature was characterized using differential scanning calorimetry with a two-cycle heating protocol, where the first cycle from 0 to 80 °C was used to erase thermal history, and the measurement was derived from the second heating cycle from 0 to 140 °C at a rate of 5 °C/min.",
      "reasoning_analysis": "Increasing Factors: The polyester backbone comprising lactic and glycolic acid units provides inherent chain stiffness due to the restricted rotation around the ester linkages and the presence of methyl side groups from the lactate units. Furthermore, the processing history includes vacuum drying at 60 °C for 12 hours, which facilitates the removal of the volatile dichloromethane casting solvent, thereby preventing residual solvent molecules from acting as unintended plasticizers that would otherwise lower the transition temperature. Decreasing Factors: The incorporation of 20 wt% Ketoprofen acts as a potent plasticizing agent, where the small drug molecules intercalate between polymer chains, increasing free volume and shielding intermolecular interactions. Additionally, the random copolymer architecture of PLGA disrupts chain packing efficiency compared to homopolymeric poly(lactic acid), and the ester end-capping reduces the potential for hydrogen bonding between chain ends, both of which contribute to a reduction in cohesive energy density. Dominant Factor: The plasticization effect induced by the high loading (20 wt%) of Ketoprofen is the dominant factor governing the thermal behavior. While the polymer backbone provides structural rigidity, the significant increase in free volume and reduction in intermolecular friction caused by the dispersed small molecules will qualitatively depress the glass transition temperature substantially relative to the neat polymer matrix."
    }
  },
  {
    "doi": null,
    "title": "Ketoprofen Poly(lactide-co-glycolide) Physical Interaction",
    "year": 2007,
    "chemical_composition": {
      "repeat_unit_psmiles": null,
      "monomers": [
        {
          "name": "Lactic acid",
          "smiles": "CC(O)C(=O)O",
          "ratio_value": null,
          "ratio_unit": null
        },
        {
          "name": "Glycolic acid",
          "smiles": "OCC(=O)O",
          "ratio_value": null,
          "ratio_unit": null
        }
      ],
      "additives": [
        {
          "name": "Ketoprofen",
          "smiles": "CC(C1=CC=CC=C1C(=O)C2=CC=CC=C2)C(=O)O",
          "type": "plasticizer",
          "amount_value": 5,
          "amount_unit": "wt%"
        }
      ],
      "is_homopolymer": false
    },
    "processing_history": "PLGA RG 504 (ester end-capped) film prepared by solvent casting. Dissolved in dichloromethane, cast on aluminum plate, evaporated overnight at room temperature, then dried at 60 °C under vacuum for 12 hours. Tg measured by DSC (DSC821e, Mettler Toledo) using first heating cycle from 0 to 80 °C at 5 °C/min to erase thermal history, then second heating cycle from 0 to 140 °C at 5 °C/min.",
    "hierarchical_structure": "Amorphous PLGA matrix with molecularly dispersed KET. No KET crystallization observed.",
    "properties": {
      "Tg": {
        "value": [
          38.8
        ],
        "unit": "°C"
      }
    },
    "analysis_with_hierarchical_structure": {
      "descriptive_text": "The sample comprises an amorphous poly(lactic-co-glycolic acid) (PLGA) copolymer matrix, specifically the ester end-capped RG 504 grade derived from lactic acid and glycolic acid monomers. This system incorporates 5 wt% Ketoprofen as an additive, which is molecularly dispersed throughout the matrix without evidence of crystallization. The material was processed into a film via solvent casting from dichloromethane, followed by overnight evaporation at room temperature and subsequent vacuum drying at 60 °C for 12 hours. Thermal characterization was performed using differential scanning calorimetry (DSC), employing a first heating cycle from 0 to 80 °C to erase thermal history, followed by a second heating cycle from 0 to 140 °C at a rate of 5 °C/min to determine the glass transition temperature.",
      "reasoning_analysis": "Increasing Factors: The inherent rigidity of the polyester backbone composed of lactic and glycolic acid units provides a baseline resistance to segmental motion, particularly due to the steric hindrance introduced by the methyl side groups in the lactic acid monomers. Additionally, the processing history includes a robust vacuum drying step at 60 °C for 12 hours, which effectively removes residual dichloromethane solvent, thereby preventing solvent-induced plasticization that would otherwise depress the transition temperature. Decreasing Factors: The incorporation of 5 wt% Ketoprofen, explicitly categorized as a plasticizer and confirmed to be molecularly dispersed within the amorphous matrix, significantly increases free volume and lubricates polymer chain segments, driving the Tg downward. Furthermore, the completely amorphous hierarchical structure lacks crystalline domains that could otherwise act as physical crosslinks to restrict mobility in the amorphous phase. Dominant Factor: The plasticization effect arising from the molecular dispersion of Ketoprofen is the dominant factor influencing the final Tg behavior. While the polymer backbone establishes the intrinsic thermal properties, the presence of the low molecular weight additive within the free volume of the amorphous matrix qualitatively overshadows the baseline rigidity, resulting in a net depression of the glass transition temperature relative to the neat polymer."
    },
    "analysis_without_hierarchical_structure": {
      "descriptive_text": "The sample consists of a poly(lactic-co-glycolic acid) (PLGA) copolymer, specifically the ester end-capped RG 504 grade, incorporated with 5 wt% Ketoprofen acting as a plasticizer. Films were prepared via solvent casting by dissolving the polymer mixture in dichloromethane and casting onto an aluminum plate, followed by solvent evaporation overnight at room temperature and subsequent vacuum drying at 60 °C for 12 hours. The glass transition temperature was characterized using differential scanning calorimetry (DSC) employing a two-cycle heating protocol, where the thermal history was erased during the first heating scan from 0 to 80 °C, and the measurement was recorded during the second heating cycle from 0 to 140 °C at a rate of 5 °C/min.",
      "reasoning_analysis": "Increasing Factors: The inherent rigidity of the lactide and glycolide backbone units restricts segmental mobility compared to flexible aliphatic polyesters, establishing a baseline resistance to thermal transition. Additionally, the processing history involves vacuum drying at 60 °C for 12 hours, which effectively removes the volatile dichloromethane casting solvent; the absence of residual solvent prevents unintended plasticization that would otherwise lower the Tg. Decreasing Factors: The incorporation of 5 wt% Ketoprofen serves as an internal plasticizer, introducing small molecules between polymer chains that increase free volume and reduce intermolecular friction, significantly facilitating segmental motion at lower temperatures. Furthermore, the random copolymer architecture of PLGA disrupts structural regularity and prevents crystallization, resulting in an amorphous matrix that typically exhibits a lower Tg compared to semi-crystalline homopolymer counterparts due to reduced packing efficiency. Dominant Factor: The plasticizing effect of the Ketoprofen additive is the dominant factor governing the Tg behavior. While the thermal processing ensures solvent removal and the copolymer backbone establishes the baseline thermal properties, the specific intermolecular interactions between the drug molecules and the polymer matrix significantly enhance chain mobility, qualitatively driving the Tg downward relative to the neat PLGA RG 504 polymer."
    }
  },
  {
    "doi": null,
    "title": "The Scissors Effect in Action: The Fox-Flory Relationship between the Glass Transition Temperature of Crosslinked Poly(Methyl Methacrylate) and Mc in Nanophase Separated Poly(Methyl Methacrylate)-l-Polyisobutylene Conetworks",
    "year": 2020,
    "chemical_composition": {
      "repeat_unit_psmiles": null,
      "monomers": [
        {
          "name": "Methyl Methacrylate",
          "smiles": "CC(=C)C(=O)OC",
          "ratio_value": 70,
          "ratio_unit": "wt%"
        },
        {
          "name": "Methacrylate-telechelic polyisobutylene",
          "smiles": null,
          "ratio_value": 30,
          "ratio_unit": "wt%"
        }
      ],
      "additives": [
        {
          "name": "AIBN",
          "type": "initiator",
          "amount_value": null,
          "amount_unit": null
        }
      ],
      "is_homopolymer": false
    },
    "processing_history": "PMMA-l-PIB 2.3-30 conetwork synthesized by radical copolymerization of MMA and MA-PIB-MA 2.3 (Mn=2300) with AIBN in THF at 65 °C for 72 h. Feed ratio MA-PIB-MA/MMA 30/70 wt%. Gel fraction 96%. Tg of PIB component measured by DSC (Mettler Toledo TC15) under N2, -120 to 180 °C, 10 °C/min, 2nd heating run inflection point.",
    "hierarchical_structure": "Nanophase separated, bicontinuous morphology. Domain sizes 5-20 nm. Mc,PMMA = 3270 g/mol.",
    "properties": {
      "Tg": {
        "value": [
          -57
        ],
        "unit": "°C"
      }
    },
    "analysis_with_hierarchical_structure": {
      "descriptive_text": "This sample comprises a poly(methyl methacrylate)-linked-polyisobutylene (PMMA-l-PIB) conetwork synthesized via radical copolymerization of methyl methacrylate (70 wt%) and methacrylate-telechelic polyisobutylene (30 wt%, Mn=2300) using AIBN as an initiator in THF at 65 °C for 72 hours. The resulting material exhibits a gel fraction of 96% and features a nanophase-separated, bicontinuous morphology with domain sizes between 5 and 20 nm and a molecular weight between crosslinks for the PMMA phase of 3270 g/mol. Thermal analysis was conducted using DSC under a nitrogen atmosphere at a heating rate of 10 °C/min, utilizing the inflection point of the second heating run to characterize the glass transition behavior.",
      "reasoning_analysis": "Increasing Factors: The presence of the poly(methyl methacrylate) component introduces bulky ester side groups and a rigid backbone that inherently restrict segmental mobility, driving the high-temperature transition upward. Furthermore, the formation of a crosslinked network, evidenced by the 96% gel fraction and a molecular weight between crosslinks (Mc) of 3270 g/mol, imposes topological constraints that reduce free volume and further increase the Tg of the PMMA phase. The use of a second heating run in the processing history also eliminates thermal history and residual solvent effects from the THF synthesis that might otherwise plasticize the matrix. Decreasing Factors: The incorporation of polyisobutylene segments introduces highly flexible chains with low rotational energy barriers, which establishes a distinct low-temperature transition significantly below that of the PMMA phase. Additionally, the nanophase-separated morphology creates extensive interfacial regions where increased free volume or slight mixing could potentially broaden transitions or slightly depress the Tg relative to the bulk homopolymer values. Dominant Factor: The nanophase-separated morphology is the dominant structural feature, as it prevents macroscopic miscibility and allows the distinct glass transitions of both the rigid PMMA network and the flexible PIB component to coexist. While the crosslinked PMMA network dictates the upper thermal stability limit, the specific measurement context highlights the PIB component, whose low Tg is primarily governed by its intrinsic chain flexibility rather than the constraints of the hard phase."
    },
    "analysis_without_hierarchical_structure": {
      "descriptive_text": "The sample consists of a PMMA-l-PIB conetwork synthesized via radical copolymerization of methyl methacrylate (70 wt%) and methacrylate-telechelic polyisobutylene (Mn=2300, 30 wt%) using AIBN as an initiator. The reaction was conducted in THF at 65 °C for 72 hours, resulting in a gel fraction of 96%. Thermal characterization was performed using DSC under a nitrogen atmosphere with a heating rate of 10 °C/min, specifically analyzing the inflection point during the second heating run to characterize the glass transition behavior.",
      "reasoning_analysis": "Increasing Factors: The methyl methacrylate units provide a rigid backbone with bulky ester side groups that sterically hinder chain rotation, intrinsically driving the glass transition temperature of the hard phase higher. Additionally, the processing history yields a high gel fraction of 96%, indicating a densely crosslinked network architecture that restricts segmental mobility and reduces free volume, contributing to an increase in Tg relative to linear analogs. Decreasing Factors: The incorporation of polyisobutylene segments introduces a flexible backbone with low rotational energy barriers, which significantly increases free volume and drives the Tg of the soft phase down. While the use of THF solvent during synthesis could introduce plasticizing residual molecules, the specified second heating run in the processing history is designed to eliminate this thermal history and solvent effect. Dominant Factor: The chemical composition establishes a microphase-separated system with inherently distinct transition temperatures; however, the processing-induced crosslinking density is the dominant structural factor governing the final network behavior. This architectural constraint restricts the segmental mobility of the flexible PIB phase more significantly than in linear polymers, qualitatively shifting its transition behavior, while the high weight fraction of MMA maintains the high-temperature structural integrity of the bulk material."
    }
  },
  {
    "doi": null,
    "title": "The Scissors Effect in Action: The Fox-Flory Relationship between the Glass Transition Temperature of Crosslinked Poly(Methyl Methacrylate) and Mc in Nanophase Separated Poly(Methyl Methacrylate)-l-Polyisobutylene Conetworks",
    "year": 2020,
    "chemical_composition": {
      "repeat_unit_psmiles": null,
      "monomers": [
        {
          "name": "Methyl Methacrylate",
          "smiles": "CC(=C)C(=O)OC",
          "ratio_value": 70,
          "ratio_unit": "wt%"
        },
        {
          "name": "Methacrylate-telechelic polyisobutylene",
          "smiles": null,
          "ratio_value": 30,
          "ratio_unit": "wt%"
        }
      ],
      "additives": [
        {
          "name": "AIBN",
          "type": "initiator",
          "amount_value": null,
          "amount_unit": null
        }
      ],
      "is_homopolymer": false
    },
    "processing_history": "PMMA-l-PIB 2.3-30 conetwork synthesized by radical copolymerization of MMA and MA-PIB-MA 2.3 (Mn=2300) with AIBN in THF at 65 °C for 72 h. Feed ratio MA-PIB-MA/MMA 30/70 wt%. Gel fraction 96%. Tg of PMMA component measured by DSC (Mettler Toledo TC15) under N2, -120 to 180 °C, 10 °C/min, 2nd heating run inflection point.",
    "hierarchical_structure": "Nanophase separated, bicontinuous morphology. Domain sizes 5-20 nm. Mc,PMMA = 3270 g/mol.",
    "properties": {
      "Tg": {
        "value": [
          104
        ],
        "unit": "°C"
      }
    },
    "analysis_with_hierarchical_structure": {
      "descriptive_text": "The sample is a PMMA-l-PIB conetwork synthesized via radical copolymerization of methyl methacrylate (70 wt%) and methacrylate-telechelic polyisobutylene (30 wt%, Mn=2300) using AIBN as an initiator in THF at 65 °C for 72 hours. The resulting material exhibits a gel fraction of 96% and possesses a nanophase-separated, bicontinuous morphology with domain sizes ranging from 5 to 20 nm and a molecular weight between crosslinks for the PMMA component of 3270 g/mol. Thermal characterization was performed using differential scanning calorimetry under a nitrogen atmosphere, measuring the inflection point of the PMMA component during the second heating run at a rate of 10 °C/min over a temperature range of -120 to 180 °C.",
      "reasoning_analysis": "Increasing Factors: The chemical composition is dominated by methyl methacrylate units, which possess bulky ester side groups that impose significant steric hindrance on backbone rotation, intrinsically establishing a high baseline glass transition temperature. Additionally, the formation of a crosslinked conetwork structure with a high gel fraction restricts long-range chain mobility compared to linear analogs, and the processing history involving thermal curing at 65 °C ensures sufficient conversion to lock in this network topology. Decreasing Factors: The incorporation of 30 wt% polyisobutylene, a highly flexible polymer with a very low intrinsic Tg, introduces soft junction points between the PMMA strands that can enhance local segmental mobility. Furthermore, the nanophase-separated morphology with small domain sizes introduces confinement effects and a high interfacial area that may disrupt cooperative segmental motion, while the relatively low molecular weight between crosslinks increases the concentration of network junctions which can act as free volume sources compared to high molecular weight linear chains. Residual THF solvent from the solution polymerization processing could also act as a plasticizer if not fully removed prior to measurement. Dominant Factor: While the bulky side groups of the PMMA backbone dictate that the transition occurs at elevated temperatures, the conetwork architecture incorporating flexible polyisobutylene crosslinks and the nanoscale phase separation are the dominant factors qualitatively modifying the Tg, likely resulting in a value lower than that of bulk, high-molecular-weight linear PMMA due to the increased free volume and mobility introduced by the soft phase and network junctions."
    },
    "analysis_without_hierarchical_structure": {
      "descriptive_text": "The sample comprises a PMMA-l-PIB conetwork synthesized via radical copolymerization of methyl methacrylate and methacrylate-telechelic polyisobutylene (Mn=2300) using AIBN as an initiator in THF at 65 °C for 72 hours. The feed ratio was maintained at 30 wt% polyisobutylene macromonomer to 70 wt% methyl methacrylate, yielding a gel fraction of 96%. Thermal characterization was performed using differential scanning calorimetry under a nitrogen atmosphere from -120 to 180 °C at a heating rate of 10 °C/min, with the glass transition temperature of the PMMA component determined from the inflection point of the second heating run.",
      "reasoning_analysis": "Increasing Factors: The high weight fraction of methyl methacrylate (70 wt%) introduces bulky ester side groups that impose significant steric hindrance on backbone rotation, intrinsically establishing a high baseline for segmental mobility restrictions. Furthermore, the formation of a conetwork structure, evidenced by the 96% gel fraction, introduces chemical crosslinks that limit chain end mobility and reduce free volume within the PMMA domains, theoretically driving the transition temperature upward relative to linear analogues. Decreasing Factors: The covalent connectivity to the flexible polyisobutylene segments (30 wt%), which possess a much lower inherent glass transition temperature, may introduce interfacial free volume or slight compositional mixing at the phase boundaries that could depress the transition temperature of the PMMA phase compared to a pure PMMA network. Additionally, while the second heating run mitigates thermal history, any incomplete removal of the THF solvent during processing could act as a plasticizer, increasing free volume and lowering the transition temperature. Dominant Factor: The intrinsic rigidity of the methyl methacrylate repeat units and the high concentration of this monomer within the hard phase qualitatively dominate the thermal behavior. Despite the softening influence of the connected polyisobutylene segments and the network topology, the phase-separated morphology ensures that the PMMA domains retain their characteristic high-temperature transition behavior, making the chemical composition of the hard segment the primary determinant of the observed Tg."
    }
  },
  {
    "doi": "10.1039/d4ma01221f",
    "title": "Methacrylate-based copolymers as tunable hosts for triplet–triplet annihilation upconversion†",
    "year": 2025,
    "chemical_composition": {
      "repeat_unit_psmiles": null,
      "monomers": [
        {
          "name": "n-hexyl methacrylate",
          "smiles": "CCCCCCOC(=O)C(=C)C",
          "ratio_value": 80,
          "ratio_unit": "mol%"
        },
        {
          "name": "2,2,2-trifluoroethyl methacrylate",
          "smiles": "CC(=C)C(=O)OCC(F)(F)F",
          "ratio_value": 20,
          "ratio_unit": "mol%"
        }
      ],
      "additives": [],
      "is_homopolymer": false
    },
    "processing_history": "Synthesised via RAFT polymerisation using 2-cyanopropan-2-yl dodecyl trithiocarbonate CTA. End-group reduced with AIBN and tributyltin hydride. Tg measured by DSC.",
    "hierarchical_structure": "Viscous liquid",
    "properties": {
      "Tg": {
        "value": [
          -8.49
        ],
        "unit": "°C"
      }
    },
    "analysis_with_hierarchical_structure": {
      "descriptive_text": "The sample consists of a statistical copolymer composed of 80 mol% n-hexyl methacrylate and 20 mol% 2,2,2-trifluoroethyl methacrylate. It was synthesized via reversible addition-fragmentation chain-transfer (RAFT) polymerisation utilizing 2-cyanopropan-2-yl dodecyl trithiocarbonate as the chain transfer agent, followed by end-group reduction using AIBN and tributyltin hydride. The resulting material exhibits a viscous liquid morphology at ambient conditions, and its thermal properties were characterized using differential scanning calorimetry (DSC).",
      "reasoning_analysis": "Increasing Factors: The incorporation of 2,2,2-trifluoroethyl methacrylate (20 mol%) introduces fluorine atoms with high electronegativity and steric bulk, which increases backbone stiffness and intermolecular cohesive energy density relative to a pure poly(n-alkyl methacrylate) system. Decreasing Factors: The copolymer is predominantly composed of n-hexyl methacrylate (80 mol%), which possesses long, flexible hexyl side chains that act as potent internal plasticizers, significantly increasing free volume and depressing the Tg. Furthermore, the chemical reduction of the RAFT end-groups removes bulky trithiocarbonate moieties, eliminating chain-end restrictions that would otherwise elevate the Tg in lower molecular weight fractions. Dominant Factor: The internal plasticization effect driven by the high concentration of long hexyl side chains is the dominant factor. This compositional feature overwhelms the stiffening contribution of the fluorinated comonomer and the end-group effects, dictating a final Tg that lies well below room temperature consistent with the observed viscous liquid state."
    },
    "analysis_without_hierarchical_structure": {
      "descriptive_text": "The sample consists of a copolymer composed of n-hexyl methacrylate (80 mol%) and 2,2,2-trifluoroethyl methacrylate (20 mol%). The material was synthesized via reversible addition-fragmentation chain-transfer (RAFT) polymerization utilizing 2-cyanopropan-2-yl dodecyl trithiocarbonate as the chain transfer agent. Following polymerization, the terminal groups were reduced using azobisisobutyronitrile (AIBN) and tributyltin hydride to modify the chain ends. The glass transition temperature was subsequently characterized using differential scanning calorimetry (DSC).",
      "reasoning_analysis": "Increasing Factors: The presence of the methacrylate backbone introduces alpha-methyl steric hindrance that restricts backbone rotation relative to acrylates, inherently supporting a higher Tg. Additionally, the incorporation of 2,2,2-trifluoroethyl methacrylate introduces carbon-fluorine bonds with high rotational barriers and strong dipole interactions, which tend to stiffen the polymer segments and restrict mobility. Decreasing Factors: The predominant comonomer, n-hexyl methacrylate (80 mol%), features long flexible alkyl side chains that act as internal plasticizers; these side chains increase free volume and separate polymer backbones, significantly enhancing segmental mobility and depressing the Tg. Furthermore, the chemical reduction of the bulky trithiocarbonate end-groups derived from the RAFT agent to simpler termini reduces steric constraints at the chain ends, potentially facilitating increased mobility. Dominant Factor: The internal plasticization effect arising from the high concentration of long n-hexyl side chains is the dominant factor; this structural feature overwhelmingly increases free volume and chain flexibility, qualitatively driving the Tg lower despite the stiffening contributions from the fluorinated minority component and the methacrylate backbone."
    }
  },
  {
    "doi": null,
    "title": "Ketoprofen Poly(lactide-co-glycolide) Physical Interaction",
    "year": 2007,
    "chemical_composition": {
      "repeat_unit_psmiles": null,
      "monomers": [
        {
          "name": "Lactic acid",
          "smiles": "CC(O)C(=O)O",
          "ratio_value": null,
          "ratio_unit": null
        },
        {
          "name": "Glycolic acid",
          "smiles": "OCC(=O)O",
          "ratio_value": null,
          "ratio_unit": null
        }
      ],
      "additives": [
        {
          "name": "Ketoprofen",
          "smiles": "CC(C1=CC=CC=C1C(=O)C2=CC=CC=C2)C(=O)O",
          "type": "plasticizer",
          "amount_value": 35,
          "amount_unit": "wt%"
        }
      ],
      "is_homopolymer": false
    },
    "processing_history": "PLGA RG 504 (ester end-capped) film prepared by solvent casting. Dissolved in dichloromethane, cast on aluminum plate, evaporated overnight at room temperature, then dried at 60 °C under vacuum for 12 hours. Tg measured by DSC (DSC821e, Mettler Toledo) using first heating cycle from 0 to 80 °C at 5 °C/min to erase thermal history, then second heating cycle from 0 to 140 °C at 5 °C/min.",
    "hierarchical_structure": "Amorphous PLGA matrix with heterogeneous KET distribution. KET crystallization observed (Melting Enthalpy 71.2 mJ).",
    "properties": {
      "Tg": {
        "value": [
          23.9
        ],
        "unit": "°C"
      }
    },
    "analysis_with_hierarchical_structure": {
