Repository: hhtrick/HHT-code

# HHT training framework

This directory contains model training, embedding precomputation, inference, article-level baselines and the curated datasets. All commands below assume that the working directory is `train_code/`.

## 3. Datasets and fixed partitions

Each main dataset is a JSON array at `dataset/{property}/{property}.json`. Entries contain source metadata, `chemical_composition`, `processing_history`, `hierarchical_structure`, `properties`, and two generated-analysis objects. Targets are stored as `properties[property]["value"]`; source metadata and target values are not predictive input fields.

| Property | Train | Validation | Test | Total |
|---|---:|---:|---:|---:|

File: train_code/dataset/Tg/Tg.json (part 149 of 235)
[
      "descriptive_text": "The sample consists of an amorphous poly(lactic-co-glycolic acid) (PLGA) copolymer matrix, specifically the ester end-capped RG 504 grade, derived from lactic and glycolic acid monomers. It incorporates 35 wt% Ketoprofen as an additive, resulting in a composite film prepared via solvent casting. The polymer was dissolved in dichloromethane, cast onto an aluminum plate, and allowed to evaporate overnight at room temperature before undergoing vacuum drying at 60 °C for 12 hours. Structural characterization reveals a heterogeneous distribution of Ketoprofen within the PLGA matrix, with evidence of Ketoprofen crystallization indicated by a melting enthalpy of 71.2 mJ. The glass transition temperature was evaluated using differential scanning calorimetry (DSC) over a second heating cycle from 0 to 140 °C at a rate of 5 °C/min following an initial erasure of thermal history.",
      "reasoning_analysis": "Increasing Factors: The structural rigidity of the PLGA backbone, arising from the steric hindrance of the methyl groups in lactide units and the compact structure of glycolide units, restricts segmental mobility and establishes a baseline glass transition temperature above ambient conditions. Decreasing Factors: The addition of 35 wt% Ketoprofen introduces a significant concentration of low molecular weight species that increase free volume and reduce intermolecular friction between polymer chains, acting as a plasticizer. The solvent casting method using dichloromethane carries a risk of residual solvent retention, which would further enhance chain mobility and depress the Tg. Furthermore, the heterogeneous distribution of the additive suggests localized regions with high plasticizer concentration, leading to non-uniform reductions in local Tg. Dominant Factor: The plasticizing effect of the Ketoprofen additive is the dominant factor. Despite the observed crystallization of Ketoprofen indicating partial phase separation which limits the effective concentration of molecularly dispersed plasticizer, the high overall loading (35 wt%) ensures sufficient dispersion within the amorphous PLGA matrix to overwhelmingly increase free volume and lower the Tg relative to the neat copolymer."
    },
    "analysis_without_hierarchical_structure": {
      "descriptive_text": "The sample comprises a poly(lactic-co-glycolic acid) (PLGA) copolymer, specifically the ester end-capped RG 504 grade, blended with 35 wt% Ketoprofen serving as a plasticizer. The composite film was prepared via solvent casting by dissolving the components in dichloromethane and casting the solution onto an aluminum plate. Solvent removal was achieved through overnight evaporation at room temperature, followed by vacuum drying at 60 °C for 12 hours. The glass transition temperature was subsequently characterized by differential scanning calorimetry (DSC) using a second heating cycle from 0 to 140 °C at 5 °C/min to eliminate prior thermal history.",
      "reasoning_analysis": "Increasing Factors: The intrinsic rigidity of the poly(lactic-co-glycolic acid) backbone, particularly the steric hindrance imparted by the methyl side groups of the lactic acid units, restricts segmental mobility and establishes a baseline glass transition temperature higher than that of pure polyglycolic acid. Furthermore, the processing history includes a rigorous vacuum drying step at 60 °C for 12 hours, which mitigates the presence of residual dichloromethane solvent, thereby preventing solvent-induced free volume expansion that would otherwise lower the Tg. Decreasing Factors: The incorporation of 35 wt% Ketoprofen represents a significant concentration of low molecular weight species that functions as a plasticizer; these molecules intercalate between polymer chains, increasing free volume and facilitating segmental motion, which profoundly depresses the Tg. Additionally, the random copolymer architecture disrupts chain packing compared to homopolymers, and the ester end-capping removes potential hydrogen bonding sites at the chain termini, both of which contribute to enhanced chain mobility and a lower transition temperature. Dominant Factor: The plasticization effect induced by the high loading of Ketoprofen qualitatively dominates the thermal behavior; while the polymer backbone provides structural integrity, the substantial free volume introduced by the 35 wt% additive drastically reduces the energy required for segmental relaxation, resulting in a Tg significantly lower than that of the neat PLGA matrix."
    }
  },
  {
    "doi": "10.1039/d4ma01221f",
    "title": "Methacrylate-based copolymers as tunable hosts for triplet–triplet annihilation upconversion†",
    "year": 2025,
    "chemical_composition": {
      "repeat_unit_psmiles": "[*]CC(C)(C(=O)OCCCCCC)[*]",
      "monomers": [
        {
          "name": "n-hexyl methacrylate",
          "smiles": "CCCCCCOC(=O)C(=C)C",
          "ratio_value": null,
          "ratio_unit": null
        }
      ],
      "additives": [],
      "is_homopolymer": true
    },
    "processing_history": "Synthesised via RAFT polymerisation using 2-cyanopropan-2-yl dodecyl trithiocarbonate CTA. End-group reduced with AIBN and tributyltin hydride. Tg measured by DSC.",
    "hierarchical_structure": "Viscous liquid",
    "properties": {
      "Tg": {
        "value": [
          -10.26
        ],
        "unit": "°C"
      }
    },
    "analysis_with_hierarchical_structure": {
      "descriptive_text": "The sample comprises a poly(n-hexyl methacrylate) homopolymer synthesized via reversible addition-fragmentation chain-transfer (RAFT) polymerization utilizing 2-cyanopropan-2-yl dodecyl trithiocarbonate as the chain transfer agent. Following synthesis, the polymer end-groups were reduced using azobisisobutyronitrile (AIBN) and tributyltin hydride. The material exhibits a viscous liquid morphology at ambient conditions, and its glass transition temperature was characterized using differential scanning calorimetry (DSC).",
      "reasoning_analysis": "Increasing Factors: The presence of the alpha-methyl group on the methacrylate backbone introduces steric hindrance that restricts backbone rotation compared to acrylate analogues, inherently contributing to a higher baseline rigidity. Additionally, the controlled architecture achieved through RAFT polymerization minimizes structural defects that could otherwise introduce excessive free volume. Decreasing Factors: The primary driver for Tg reduction is the long n-hexyl side chain, which acts as an efficient internal plasticizer by increasing free volume and facilitating segmental motion through side-chain flexibility. Furthermore, the chemical reduction of the trithiocarbonate end-groups removes bulky terminal moieties, potentially enhancing chain end mobility relative to the unmodified RAFT agent. The observed viscous liquid state at ambient conditions also implies significant chain mobility consistent with a low Tg. Dominant Factor: The internal plasticization effect of the six-carbon alkyl side chain qualitatively dominates the thermal behavior. Despite the stiffening contribution of the methacrylate backbone, the flexible hexyl group lowers the cohesive energy density and increases free volume sufficiently to result in a low glass transition temperature, consistent with the material's liquid morphology."
    },
    "analysis_without_hierarchical_structure": {
      "descriptive_text": "The sample consists of a poly(n-hexyl methacrylate) homopolymer synthesized via reversible addition-fragmentation chain-transfer (RAFT) polymerization utilizing 2-cyanopropan-2-yl dodecyl trithiocarbonate as the chain transfer agent. Following polymerization, the trithiocarbonate end-groups were reduced using azobisisobutyronitrile (AIBN) and tributyltin hydride to modify the chain ends. The glass transition temperature of the resulting material was subsequently characterized using differential scanning calorimetry (DSC).",
      "reasoning_analysis": "Increasing Factors: The methacrylate backbone structure introduces an alpha-methyl group adjacent to the ester linkage, which imposes steric hindrance on backbone rotation compared to analogous acrylate polymers, inherently contributing to higher segmental rigidity. Decreasing Factors: The presence of the long n-hexyl ester side chain acts as an internal plasticizer, significantly increasing the free volume between polymer chains and enhancing segmental mobility. Additionally, the chemical reduction of the bulky trithiocarbonate end-groups derived from the RAFT agent removes potential steric constraints at the chain termini, which may further facilitate chain end motion relative to the unmodified precursor. Dominant Factor: The internal plasticization effect exerted by the flexible n-hexyl side chains qualitatively dominates the thermal behavior, overriding the backbone stiffness to establish a glass transition temperature characteristic of long-chain alkyl methacrylates."
    }
  },
  {
    "doi": "10.1039/d4ma01221f",
    "title": "Methacrylate-based copolymers as tunable hosts for triplet–triplet annihilation upconversion†",
    "year": 2025,
    "chemical_composition": {
      "repeat_unit_psmiles": null,
      "monomers": [
        {
          "name": "n-hexyl methacrylate",
          "smiles": "CCCCCCOC(=O)C(=C)C",
          "ratio_value": 90,
          "ratio_unit": "mol%"
        },
        {
          "name": "2,2,2-trifluoroethyl methacrylate",
          "smiles": "CC(=C)C(=O)OCC(F)(F)F",
          "ratio_value": 10,
          "ratio_unit": "mol%"
        }
      ],
      "additives": [],
      "is_homopolymer": false
    },
    "processing_history": "Synthesised via RAFT polymerisation using 2-cyanopropan-2-yl dodecyl trithiocarbonate CTA. End-group reduced with AIBN and tributyltin hydride. Tg measured by DSC.",
    "hierarchical_structure": "Viscous liquid",
    "properties": {
      "Tg": {
        "value": [
          -9.42
        ],
        "unit": "°C"
      }
    },
    "analysis_with_hierarchical_structure": {
      "descriptive_text": "The sample comprises a statistical copolymer consisting of n-hexyl methacrylate (90 mol%) and 2,2,2-trifluoroethyl methacrylate (10 mol%). The material was synthesized via reversible addition-fragmentation chain-transfer (RAFT) polymerisation using 2-cyanopropan-2-yl dodecyl trithiocarbonate as the chain transfer agent, followed by end-group reduction utilizing AIBN and tributyltin hydride. The resulting hierarchical structure is characterized as a viscous liquid, and the thermal properties were assessed using differential scanning calorimetry (DSC).",
      "reasoning_analysis": "Increasing Factors: The inclusion of 2,2,2-trifluoroethyl methacrylate introduces fluorine atoms that increase bond stiffness and intermolecular interactions relative to hydrocarbon analogs, restricting segmental mobility and elevating the Tg compared to a pure poly(n-hexyl methacrylate) system. Additionally, the methacrylate backbone features an alpha-methyl group that inherently restricts backbone rotation more than acrylate counterparts. Decreasing Factors: The predominant composition of n-hexyl methacrylate (90 mol%) introduces long, flexible alkyl side chains that act as internal plasticizers, significantly increasing free volume and enhancing chain mobility, which strongly depresses the Tg. Furthermore, the chemical reduction of the RAFT end-groups removes bulky trithiocarbonate moieties, potentially reducing steric constraints at the chain termini. Dominant Factor: The internal plasticization effect arising from the high concentration of long hexyl side chains is the dominant factor, overwhelming the stiffening influence of the fluorinated comonomer and establishing a low Tg consistent with the observed viscous liquid morphology."
    },
    "analysis_without_hierarchical_structure": {
      "descriptive_text": "The sample comprises a copolymer synthesized from n-hexyl methacrylate (90 mol%) and 2,2,2-trifluoroethyl methacrylate (10 mol%). The polymerization was conducted via reversible addition-fragmentation chain-transfer (RAFT) using 2-cyanopropan-2-yl dodecyl trithiocarbonate as the chain transfer agent, followed by a reduction step utilizing AIBN and tributyltin hydride to modify the chain end-groups. The thermal properties were subsequently characterized using differential scanning calorimetry (DSC).",
      "reasoning_analysis": "Increasing Factors: The inclusion of 2,2,2-trifluoroethyl methacrylate introduces fluorinated side groups which exhibit higher bond stiffness and dipole interactions compared to the hydrocarbon majority, theoretically restricting segmental mobility. Furthermore, the chemical reduction of the RAFT end-groups removes the bulky trithiocarbonate moiety, eliminating potential free volume contributions from large chain-end artifacts that could otherwise depress the transition temperature. Decreasing Factors: The dominant monomer, n-hexyl methacrylate (90 mol%), possesses a long flexible alkyl side chain that acts as an internal plasticizer. These hexyl groups significantly increase the free volume between polymer backbones and decouple backbone dynamics, facilitating segmental motion and driving the Tg downward relative to methacrylates with shorter ester substituents. Dominant Factor: The high molar fraction of n-hexyl methacrylate is the dominant factor governing the thermal behavior. Despite the stiffening influence of the fluorinated comonomer and the end-group modification, the overwhelming abundance of the long, flexible hexyl side chains dictates the overall free volume and chain mobility, ensuring the material exhibits transition characteristics primarily defined by the internal plasticization effect of the hexyl groups."
    }
  },
  {
    "doi": null,
    "title": "Using microcantilever sensors to measure poly(lactic-co-glycolic acid) plasticization by moisture uptake",
    "year": null,
    "chemical_composition": {
      "repeat_unit_psmiles": null,
      "monomers": [
        {
          "name": "Lactide",
          "smiles": "CC1OC(=O)COC1=O",
          "ratio_value": 50,
          "ratio_unit": "mol%"
        },
        {
          "name": "Glycolide",
          "smiles": "C1COC(=O)OC1=O",
          "ratio_value": 50,
          "ratio_unit": "mol%"
        }
      ],
      "additives": [],
      "is_homopolymer": false
    },
    "processing_history": "PLGA Resomer® RG502 dissolved in dichloromethane (0.5% wt), spray coated on cantilevers, annealed at 60 °C for 2 h. Tg extrapolated for dry state from humidity dependence data. Tg measured by microcantilever static deflection at heating rate 2 °C/min.",
    "hierarchical_structure": "Amorphous thin film on silicon cantilever. Thickness measured by profilometer.",
    "properties": {
      "Tg": {
        "value": [
          41.24
        ],
        "unit": "°C"
      }
    },
    "analysis_with_hierarchical_structure": {
      "descriptive_text": "This sample comprises an amorphous poly(lactic-co-glycolic acid) (PLGA) copolymer, specifically Resomer® RG502, synthesized from equimolar amounts of lactide and glycolide monomers. The material was processed into a thin film on a silicon cantilever by dissolving the polymer in dichloromethane at 0.5% wt concentration, followed by spray coating and subsequent annealing at 60 °C for 2 hours. The hierarchical structure was characterized as an amorphous thin film with thickness determined by profilometry, and the glass transition temperature was evaluated using microcantilever static deflection at a heating rate of 2 °C/min, with values extrapolated for the dry state based on humidity dependence data.",
      "reasoning_analysis": "Increasing Factors: The annealing process at 60 °C facilitates physical aging and densification of the amorphous matrix, reducing free volume and restricting segmental mobility, which tends to elevate the Tg. Additionally, the supported thin film geometry on a silicon cantilever introduces strong interfacial interactions between the polar ester groups of the PLGA and the substrate oxide layer, constraining chain dynamics near the interface and contributing to a higher Tg relative to free-standing films. Decreasing Factors: The random copolymerization of lactide and glycolide disrupts chain regularity and packing efficiency compared to their respective homopolymers, inherently increasing free volume and lowering the energy barrier for segmental motion. Furthermore, the thin film configuration presents a free surface where enhanced chain mobility can depress the Tg, and any incomplete removal of the dichloromethane solvent during processing could act as a plasticizer, although the data extrapolation attempts to mitigate this effect. Dominant Factor: The dominant factor influencing the final Tg behavior is the substrate confinement effect combined with the thermal annealing history. While the copolymer composition and free surface effects introduce mobility-enhancing features, the strong polymer-substrate interactions in the supported geometry and the densification from annealing qualitatively dominate, leading to a restriction of chain mobility that stabilizes or increases the Tg relative to a non-annealed bulk counterpart."
    },
    "analysis_without_hierarchical_structure": {
      "descriptive_text": "The sample comprises a poly(lactide-co-glycolide) copolymer synthesized from equimolar amounts of lactide and glycolide monomers. Identified as PLGA Resomer® RG502, the material contains no additional additives. Processing involved dissolving the polymer in dichloromethane to achieve a 0.5% wt solution, which was spray coated onto cantilevers and subsequently annealed at 60 °C for 2 hours. The glass transition temperature was characterized via microcantilever static deflection at a heating rate of 2 °C/min, with the final data extrapolated to represent the dry state based on humidity dependence measurements.",
      "reasoning_analysis": "Increasing Factors: The inclusion of lactide monomers introduces methyl side groups that impose steric hindrance on the polymer backbone, restricting segmental rotation compared to pure polyglycolide. Furthermore, the thermal annealing at 60 °C likely facilitates physical aging or densification of the amorphous matrix, reducing free volume, while the analytical extrapolation to the dry state effectively removes the plasticizing influence of absorbed moisture. Decreasing Factors: The random copolymerization of lactide and glycolide disrupts chain regularity and prevents crystallization, inherently increasing free volume and chain mobility relative to crystalline homopolymers. Additionally, the spray coating technique involves rapid solvent evaporation, which can trap excess free volume within the thin film structure prior to annealing. Dominant Factor: The equimolar copolymer composition fundamentally dictates the amorphous nature and baseline chain flexibility of the material, establishing the primary determinant for segmental mobility; however, the correction for the dry state ensures that the observed Tg reflects this intrinsic compositional behavior rather than transient environmental plasticization effects."
    }
  },
  {
    "doi": null,
    "title": "The Scissors Effect in Action: The Fox-Flory Relationship between the Glass Transition Temperature of Crosslinked Poly(Methyl Methacrylate) and Mc in Nanophase Separated Poly(Methyl Methacrylate)-l-Polyisobutylene Conetworks",
    "year": 2020,
    "chemical_composition": {
      "repeat_unit_psmiles": null,
      "monomers": [
        {
          "name": "Methyl Methacrylate",
          "smiles": "CC(=C)C(=O)OC",
          "ratio_value": 30,
          "ratio_unit": "wt%"
        },
        {
          "name": "Methacrylate-telechelic polyisobutylene",
          "smiles": null,
          "ratio_value": 70,
          "ratio_unit": "wt%"
        }
      ],
      "additives": [
        {
          "name": "AIBN",
          "type": "initiator",
          "amount_value": null,
          "amount_unit": null
        }
      ],
      "is_homopolymer": false
    },
    "processing_history": "PMMA-l-PIB 2.3-70 conetwork synthesized by radical copolymerization of MMA and MA-PIB-MA 2.3 (Mn=2300) with AIBN in THF at 65 °C for 72 h. Feed ratio MA-PIB-MA/MMA 70/30 wt%. Gel fraction 96%. Tg of PIB component measured by DSC (Mettler Toledo TC15) under N2, -120 to 180 °C, 10 °C/min, 2nd heating run inflection point.",
    "hierarchical_structure": "Nanophase separated, bicontinuous morphology. Domain sizes 5-20 nm. Mc,PMMA = 770 g/mol.",
    "properties": {
      "Tg": {
        "value": [
          -37
        ],
        "unit": "°C"
      }
    },
    "analysis_with_hierarchical_structure": {
      "descriptive_text": "The sample comprises a PMMA-l-PIB 2.3-70 conetwork synthesized via radical copolymerization of methyl methacrylate and methacrylate-telechelic polyisobutylene (Mn=2300) using AIBN initiator in THF at 65 °C for 72 hours. The feed ratio was maintained at 70/30 wt% polyisobutylene to methyl methacrylate, yielding a gel fraction of 96% and a nanophase-separated bicontinuous morphology with domain sizes between 5 and 20 nm. The molecular weight between crosslinks for the PMMA phase is 770 g/mol. Thermal analysis was conducted using DSC under nitrogen atmosphere from -120 to 180 °C at 10 °C/min, with the glass transition temperature identified from the inflection point of the second heating run.",
      "reasoning_analysis": "Increasing Factors: The formation of a chemically crosslinked conetwork, evidenced by the 96% gel fraction and low molecular weight between crosslinks (Mc,PMMA = 770 g/mol), significantly restricts segmental chain mobility, which typically drives the Tg higher compared to linear analogs. Additionally, the nanophase-separated bicontinuous morphology with domain sizes of 5-20 nm introduces interfacial constraints where the rigid PMMA domains restrict the motion of the polyisobutylene chain ends attached via methacrylate groups. Decreasing Factors: The high weight fraction (70 wt%) of polyisobutylene, which possesses an intrinsically flexible backbone with low rotational energy barriers due to symmetric methyl shielding, strongly promotes a low-temperature transition. Furthermore, the solution processing in THF introduces the risk of residual solvent acting as a plasticizer if not completely removed during workup, which would depress the Tg. Dominant Factor: While the crosslinked network architecture and interfacial confinement impose restrictions on chain mobility that qualitatively increase the Tg relative to pure linear polyisobutylene, the intrinsic flexibility of the polyisobutylene backbone and its majority weight fraction remain the dominant factors establishing the low-temperature glass transition behavior observed in the DSC analysis."
    },
    "analysis_without_hierarchical_structure": {
      "descriptive_text": "The sample comprises a PMMA-l-PIB conetwork synthesized via radical copolymerization of methyl methacrylate and methacrylate-telechelic polyisobutylene (Mn=2300) using AIBN as an initiator. The reaction proceeded in THF at 65 °C for 72 hours with a feed ratio of 70/30 wt% favoring the polyisobutylene component, yielding a gel fraction of 96%. Thermal characterization was performed using differential scanning calorimetry under a nitrogen atmosphere with a heating rate of 10 °C/min, focusing on the inflection point of the second heating run between -120 and 180 °C.",
      "reasoning_analysis": "Increasing Factors: The presence of methyl methacrylate segments introduces steric hindrance and backbone rigidity characteristic of PMMA, which inherently resists segmental motion. Additionally, the formation of a conetwork structure, indicated by the 96% gel fraction, imposes topological constraints through crosslinking that restrict chain mobility and typically elevate the glass transition temperature relative to linear analogs. Decreasing Factors: The composition is dominated by methacrylate-telechelic polyisobutylene at 70 wt%, which possesses a highly flexible backbone with low rotational energy barriers, inherently driving the transition temperature downward. Furthermore, the use of THF during synthesis introduces the potential for residual solvent molecules to act as plasticizers, increasing free volume and depressing the Tg if not completely removed. Dominant Factor: The intrinsic flexibility and high weight fraction of the polyisobutylene component qualitatively dominate the specific thermal transition being measured. While the PMMA domains and crosslinking provide confinement that may shift the PIB transition slightly higher than pure PIB, the fundamental low-Tg nature of the majority rubbery phase dictates the observed behavior."
    }
  },
  {
    "doi": null,
    "title": "The Scissors Effect in Action: The Fox-Flory Relationship between the Glass Transition Temperature of Crosslinked Poly(Methyl Methacrylate) and Mc in Nanophase Separated Poly(Methyl Methacrylate)-l-Polyisobutylene Conetworks",
    "year": 2020,
    "chemical_composition": {
      "repeat_unit_psmiles": null,
      "monomers": [
        {
          "name": "Methyl Methacrylate",
          "smiles": "CC(=C)C(=O)OC",
          "ratio_value": 70,
          "ratio_unit": "wt%"
        },
        {
          "name": "Methacrylate-telechelic polyisobutylene",
          "smiles": null,
          "ratio_value": 30,
          "ratio_unit": "wt%"
        }
      ],
      "additives": [
        {
          "name": "AIBN",
          "type": "initiator",
          "amount_value": null,
          "amount_unit": null
        }
      ],
      "is_homopolymer": false
    },
    "processing_history": "PMMA-l-PIB 4.1-30 conetwork synthesized by radical copolymerization of MMA and MA-PIB-MA 4.1 (Mn=4100) with AIBN in THF at 65 °C for 72 h. Feed ratio MA-PIB-MA/MMA 30/70 wt%. Gel fraction 91%. Tg of PMMA component measured by DSC (Mettler Toledo TC15) under N2, -120 to 180 °C, 10 °C/min, 2nd heating run inflection point.",
    "hierarchical_structure": "Nanophase separated, bicontinuous morphology. Domain sizes 5-20 nm. Mc,PMMA = 5020 g/mol.",
    "properties": {
      "Tg": {
        "value": [
          108
        ],
        "unit": "°C"
      }
    },
    "analysis_with_hierarchical_structure": {
      "descriptive_text": "The sample comprises a PMMA-l-PIB conetwork synthesized through the radical copolymerization of methyl methacrylate (70 wt%) and methacrylate-telechelic polyisobutylene (30 wt%) using AIBN as an initiator in THF at 65 °C for 72 hours. This process yielded a material with a gel fraction of 91% and a nanophase-separated, bicontinuous morphology featuring domain sizes between 5 and 20 nm. The molecular weight between crosslinks for the PMMA component is 5020 g/mol. Thermal analysis was conducted via DSC under a nitrogen atmosphere with a heating rate of 10 °C/min, specifically targeting the inflection point of the second heating run to characterize the glass transition temperature of the PMMA component.",
      "reasoning_analysis": "Increasing Factors: The chemical structure of the methyl methacrylate monomer introduces bulky ester side groups and a rigid backbone that inherently restricts segmental motion, driving the Tg upward. Additionally, the formation of a conetwork structure with a gel fraction of 91% introduces topological constraints and crosslinks (Mc,PMMA = 5020 g/mol) that further limit chain mobility compared to linear analogs. Decreasing Factors: The incorporation of the soft polyisobutylene component (30 wt%), even within a nanophase-separated morphology, may introduce interfacial mixing or tethering effects that enhance local mobility at the domain boundaries. Furthermore, the use of THF as a polymerization solvent presents a risk of residual solvent retention, which would act as a plasticizer and depress the Tg, while the finite molecular weight between crosslinks introduces free volume at network junctions relative to an infinite chain. Dominant Factor: The intrinsic rigidity of the PMMA backbone combined with the topological constraints imposed by the conetwork architecture qualitatively dominates the thermal behavior. Despite the presence of the soft PIB phase and potential processing artifacts, the nanophase-separated structure allows the PMMA domains to retain their characteristic high-Tg behavior, making the hard segment chemistry and network constraints the primary determinants of the observed transition, while the second heating run protocol ensures the measured value reflects the intrinsic material structure rather than transient thermal history."
    },
    "analysis_without_hierarchical_structure": {
      "descriptive_text": "The sample is a PMMA-l-PIB 4.1-30 conetwork synthesized by radical copolymerization of methyl methacrylate and methacrylate-telechelic polyisobutylene (Mn=4100) with AIBN as the initiator in THF at 65 °C for 72 hours. The formulation utilized a feed ratio of 30/70 wt% for the polyisobutylene macromonomer and methyl methacrylate, respectively, resulting in a material with a gel fraction of 91%. The glass transition temperature of the PMMA component was measured by DSC under a nitrogen atmosphere from -120 to 180 °C at a heating rate of 10 °C/min, with the value determined from the inflection point of the second heating run.",
      "reasoning_analysis": "Increasing Factors: The chemical composition is dominated by methyl methacrylate (70 wt%), which possesses bulky ester side groups and an alpha-methyl group that impose significant steric hindrance on backbone rotation, intrinsically establishing a rigid backbone structure that drives the Tg upward. Furthermore, the processing history describes the formation of a conetwork with a high gel fraction (91%), indicating extensive crosslinking between the PMMA and PIB segments; this topological constraint restricts segmental mobility of the polymer chains, thereby further contributing to an increase in Tg relative to a linear homopolymer. Decreasing Factors: The incorporation of methacrylate-telechelic polyisobutylene (30 wt%), a polymer with an inherently flexible backbone and low Tg, could potentially decrease the thermal transition if significant mixing occurs between the phases. Additionally, the synthesis was conducted in tetrahydrofuran (THF); if residual solvent remains trapped within the network despite the thermal cycling during DSC, it would act as a plasticizer, increasing free volume and depressing the Tg. Dominant Factor: The dominant factor is the intrinsic rigidity of the PMMA matrix reinforced by the conetwork architecture. Since the measurement specifically targets the PMMA component, this suggests microphase separation where the soft PIB domains are distinct; therefore, the plasticizing effect of the PIB is minimized, and the restrictive effect of the crosslinked network structure on the hard PMMA phase qualitatively dictates the final Tg behavior."
    }
  },
  {
    "doi": null,
    "title": "The Scissors Effect in Action: The Fox-Flory Relationship between the Glass Transition Temperature of Crosslinked Poly(Methyl Methacrylate) and Mc in Nanophase Separated Poly(Methyl Methacrylate)-l-Polyisobutylene Conetworks",
    "year": 2020,
    "chemical_composition": {
      "repeat_unit_psmiles": null,
      "monomers": [
        {
          "name": "Methyl Methacrylate",
          "smiles": "CC(=C)C(=O)OC",
          "ratio_value": 50,
          "ratio_unit": "wt%"
        },
        {
          "name": "Methacrylate-telechelic polyisobutylene",
          "smiles": null,
          "ratio_value": 50,
          "ratio_unit": "wt%"
        }
      ],
      "additives": [
        {
          "name": "AIBN",
          "type": "initiator",
          "amount_value": null,
          "amount_unit": null
        }
      ],
      "is_homopolymer": false
    },
    "processing_history": "PMMA-l-PIB 2.3-50 conetwork synthesized by radical copolymerization of MMA and MA-PIB-MA 2.3 (Mn=2300) with AIBN in THF at 65 °C for 72 h. Feed ratio MA-PIB-MA/MMA 50/50 wt%. Gel fraction 97%. Tg of PIB component measured by DSC (Mettler Toledo TC15) under N2, -120 to 180 °C, 10 °C/min, 2nd heating run inflection point.",
    "hierarchical_structure": "Nanophase separated, bicontinuous morphology. Domain sizes 5-20 nm. Mc,PMMA = 1400 g/mol.",
    "properties": {
      "Tg": {
        "value": [
          -23
        ],
        "unit": "°C"
      }
    },
    "analysis_with_hierarchical_structure": {
      "descriptive_text": "The sample is a PMMA-l-PIB conetwork synthesized by radical copolymerization of methyl methacrylate and methacrylate-telechelic polyisobutylene (Mn=2300) using AIBN in THF at 65 °C for 72 hours. The feed ratio was 50/50 wt%, yielding a gel fraction of 97%. Hierarchical structure analysis indicates a nanophase separated, bicontinuous morphology with domain sizes of 5-20 nm and a molecular weight between crosslinks for the PMMA phase of 1400 g/mol. Thermal characterization was performed by DSC under N2 during the second heating run at 10 °C/min, focusing on the inflection point between -120 and 180 °C.",
      "reasoning_analysis": "Increasing Factors: The formation of a covalently crosslinked conetwork with a high gel fraction (97%) and a low molecular weight between crosslinks for the PMMA phase (1400 g/mol) restricts segmental chain mobility, which typically elevates the glass transition temperature relative to linear precursors. Additionally, the covalent linkage between the rigid PMMA and flexible PIB phases imposes topological constraints at the interface that hinder segmental relaxation. Decreasing Factors: The incorporation of the polyisobutylene component, characterized by a flexible backbone with low rotational energy barriers, inherently establishes a low-temperature transition region within the material. Furthermore, the use of telechelic PIB with a relatively low molecular weight (Mn=2300) introduces a high density of network junctions which may increase free volume compared to high molecular weight linear chains. Dominant Factor: The nanophase-separated, bicontinuous morphology is the dominant factor governing the thermal behavior. This structure ensures that the distinct intrinsic glass transitions of the components are preserved rather than averaged, while the crosslinked conetwork architecture imposes topological constraints that qualitatively shift these transitions relative to their respective homopolymers."
    },
    "analysis_without_hierarchical_structure": {
      "descriptive_text": "The sample comprises a poly(methyl methacrylate)-linked-polyisobutylene (PMMA-l-PIB) conetwork synthesized via radical copolymerization of methyl methacrylate and methacrylate-telechelic polyisobutylene using AIBN as an initiator. The reaction proceeded in THF at 65 °C for 72 hours with a 50/50 wt% feed ratio, yielding a gel fraction of 97%. Thermal characterization was performed using differential scanning calorimetry under a nitrogen atmosphere, employing a heating rate of 10 °C/min during the second heating run to identify the inflection point.",
      "reasoning_analysis": "Increasing Factors: The presence of methyl methacrylate segments introduces rigid backbone constraints and bulky ester side groups that sterically hinder rotation, intrinsically driving the Tg of the hard phase higher. Furthermore, the processing history indicates a 97% gel fraction, signifying a highly crosslinked network architecture that imposes topological constraints on chain segments, restricting cooperative motion and qualitatively elevating the Tg relative to linear analogues. Decreasing Factors: The methacrylate-telechelic polyisobutylene component possesses a highly flexible backbone with low rotational energy barriers, which inherently drives the Tg of the soft phase significantly lower. Additionally, the use of THF as a polymerization solvent introduces the risk of residual solvent entrapment, which could act as a plasticizer by increasing free volume and depressing the Tg if not fully removed during processing. Dominant Factor: The microphase-separated conetwork architecture serves as the dominant factor governing the thermal behavior; while the chemical composition dictates the baseline positions of the transitions, the high crosslink density established during synthesis qualitatively dominates the final Tg behavior by restricting segmental mobility in the soft PIB phase more significantly than in a physically blended or linear system."
    }
  },
  {
    "doi": null,
    "title": "The Scissors Effect in Action: The Fox-Flory Relationship between the Glass Transition Temperature of Crosslinked Poly(Methyl Methacrylate) and Mc in Nanophase Separated Poly(Methyl Methacrylate)-l-Polyisobutylene Conetworks",
    "year": 2020,
    "chemical_composition": {
      "repeat_unit_psmiles": null,
      "monomers": [
        {
          "name": "Methyl Methacrylate",
          "smiles": "CC(=C)C(=O)OC",
          "ratio_value": 30,
          "ratio_unit": "wt%"
        },
        {
          "name": "Methacrylate-telechelic polyisobutylene",
          "smiles": null,
          "ratio_value": 70,
          "ratio_unit": "wt%"
        }
      ],
      "additives": [
        {
          "name": "AIBN",
          "type": "initiator",
          "amount_value": null,
          "amount_unit": null
        }
      ],
      "is_homopolymer": false
    },
    "processing_history": "PMMA-l-PIB 2.3-70 conetwork synthesized by radical copolymerization of MMA and MA-PIB-MA 2.3 (Mn=2300) with AIBN in THF at 65 °C for 72 h. Feed ratio MA-PIB-MA/MMA 70/30 wt%. Gel fraction 96%. Tg of PMMA component measured by DSC (Mettler Toledo TC15) under N2, -120 to 180 °C, 10 °C/min, 2nd heating run inflection point.",
    "hierarchical_structure": "Nanophase separated, bicontinuous morphology. Domain sizes 5-20 nm. Mc,PMMA = 770 g/mol.",
    "properties": {
      "Tg": {
        "value": [
          57
        ],
        "unit": "°C"
      }
    },
    "analysis_with_hierarchical_structure": {
      "descriptive_text": "The sample comprises a PMMA-l-PIB 2.3-70 conetwork synthesized via radical copolymerization of methyl methacrylate (30 wt%) and methacrylate-telechelic polyisobutylene (70 wt%, Mn=2300) using AIBN initiator in THF at 65 °C for 72 hours. The material exhibits a gel fraction of 96% and features a nanophase-separated, bicontinuous morphology with domain sizes between 5 and 20 nm, where the molecular weight between crosslinks for the PMMA phase is 770 g/mol. Thermal characterization was performed by DSC under nitrogen atmosphere from -120 to 180 °C at 10 °C/min, with the glass transition temperature of the PMMA component determined from the inflection point of the second heating run.",
