Repository: hhtrick/HHT-code

# HHT training framework

This directory contains model training, embedding precomputation, inference, article-level baselines and the curated datasets. All commands below assume that the working directory is `train_code/`.

## 3. Datasets and fixed partitions

Each main dataset is a JSON array at `dataset/{property}/{property}.json`. Entries contain source metadata, `chemical_composition`, `processing_history`, `hierarchical_structure`, `properties`, and two generated-analysis objects. Targets are stored as `properties[property]["value"]`; source metadata and target values are not predictive input fields.

| Property | Train | Validation | Test | Total |
|---|---:|---:|---:|---:|

File: train_code/dataset/Tg/Tg.json (part 150 of 235)
[
      "reasoning_analysis": "Increasing Factors: The presence of methyl methacrylate units introduces steric hindrance via the alpha-methyl group and bulky ester side chains, which intrinsically restricts backbone mobility and establishes a high baseline glass transition temperature. Furthermore, the conetwork architecture implies a crosslinked structure; the low molecular weight between crosslinks (Mc = 770 g/mol) indicates a high crosslink density within the PMMA domains, which topologically constrains segmental motion and tends to elevate the Tg. Decreasing Factors: The short length of the PMMA strands between crosslinks results in a high concentration of chain ends relative to the bulk, increasing free volume according to the Fox-Flory relationship and potentially depressing the Tg. Additionally, the nanophase-separated morphology creates a significant interfacial area with the low-Tg polyisobutylene phase; enhanced segmental mobility at these interfaces could lower the observed transition temperature, as could any residual THF solvent acting as a plasticizer if not fully removed during processing. Dominant Factor: The intrinsic rigidity of the PMMA chemical structure combined with the topological constraints imposed by the crosslinked conetwork architecture qualitatively dominates the thermal behavior, maintaining a distinct high-temperature glass transition for the hard phase despite the free volume contributions from chain ends and the proximity of the soft polyisobutylene domains."
    },
    "analysis_without_hierarchical_structure": {
      "descriptive_text": "This material is a poly(methyl methacrylate)-polyisobutylene (PMMA-PIB) conetwork synthesized via radical copolymerization. The formulation comprises 30 wt% methyl methacrylate and 70 wt% methacrylate-telechelic polyisobutylene (Mn=2300) using AIBN as an initiator in tetrahydrofuran at 65 °C for 72 hours. The resulting material exhibits a gel fraction of 96%, indicating extensive network formation. The glass transition temperature of the PMMA component was characterized using differential scanning calorimetry under a nitrogen atmosphere, employing a heating rate of 10 °C/min during the second heating run within a range of -120 to 180 °C.",
      "reasoning_analysis": "Increasing Factors: The chemical structure of the methyl methacrylate monomer introduces bulky ester side groups and alpha-methyl substituents that create significant steric hindrance, inherently restricting backbone rotation and driving the Tg of the PMMA phase higher. Furthermore, the processing history confirms a high gel fraction of 96%, indicating a densely crosslinked conetwork architecture that topologically constrains segmental motion and reduces free volume, further elevating the Tg. Decreasing Factors: The covalent linkage of the rigid PMMA segments to the highly flexible polyisobutylene chains (70 wt%) may introduce increased free volume at the junction points within the network, potentially facilitating local segmental mobility. Additionally, if the tetrahydrofuran solvent was not completely removed during the synthesis or drying process, residual solvent molecules could act as plasticizers within the PMMA domains. Dominant Factor: The intrinsic rigidity of the PMMA backbone combined with the topological constraints imposed by the high gel fraction crosslinked network structure qualitatively dominates the thermal behavior, ensuring the PMMA phase maintains an elevated Tg characteristic of methacrylates despite the dilution effect of the soft polyisobutylene component."
    }
  },
  {
    "doi": null,
    "title": "Ketoprofen Poly(lactide-co-glycolide) Physical Interaction",
    "year": 2007,
    "chemical_composition": {
      "repeat_unit_psmiles": null,
      "monomers": [
        {
          "name": "Lactic acid",
          "smiles": "CC(O)C(=O)O",
          "ratio_value": null,
          "ratio_unit": null
        },
        {
          "name": "Glycolic acid",
          "smiles": "OCC(=O)O",
          "ratio_value": null,
          "ratio_unit": null
        }
      ],
      "additives": [],
      "is_homopolymer": false
    },
    "processing_history": "PLGA RG 504H (uncapped, carboxylic end groups) film prepared by solvent casting. Dissolved in dichloromethane, cast on aluminum plate, evaporated overnight at room temperature, then dried at 60 °C under vacuum for 12 hours. Tg measured by DSC (DSC821e, Mettler Toledo) using first heating cycle from 0 to 80 °C at 5 °C/min to erase thermal history, then second heating cycle from 0 to 140 °C at 5 °C/min.",
    "hierarchical_structure": "Amorphous PLGA matrix. No KET additive.",
    "properties": {
      "Tg": {
        "value": [
          42.3
        ],
        "unit": "°C"
      }
    },
    "analysis_with_hierarchical_structure": {
      "descriptive_text": "The sample comprises an amorphous poly(lactic-co-glycolic acid) (PLGA) copolymer matrix, specifically the uncapped RG 504H grade characterized by carboxylic end groups and derived from lactic and glycolic acid monomers. This neat polymer film was prepared via solvent casting by dissolving the material in dichloromethane, casting onto an aluminum plate, evaporating overnight at room temperature, and subsequently drying at 60 °C under vacuum for 12 hours. Thermal characterization was performed using differential scanning calorimetry (DSC) with a protocol involving an initial heating cycle from 0 to 80 °C to erase thermal history, followed by a second heating cycle from 0 to 140 °C at 5 °C/min to measure the glass transition.",
      "reasoning_analysis": "Increasing Factors: The presence of uncapped carboxylic end groups enables intermolecular hydrogen bonding, which increases cohesive energy density and restricts segmental chain mobility, thereby driving the Tg upward. Additionally, the methyl side groups associated with the lactic acid units introduce steric hindrance that limits backbone rotation relative to pure polyglycolic acid. Decreasing Factors: The random copolymerization disrupts chain regularity and packing efficiency, creating an amorphous matrix with higher free volume compared to crystalline homopolymers, which tends to lower the Tg. Furthermore, the uncapped architecture often correlates with lower molecular weight distributions, increasing the concentration of chain ends that contribute to excess free volume via the Fox-Flory effect, and any incomplete removal of the dichloromethane casting solvent would act as a plasticizer to significantly depress the Tg. Dominant Factor: While the copolymer disorder and chain end free volume exert a downward pressure on the transition temperature, the specific processing history involving vacuum drying at 60 °C and thermal erasure likely mitigates residual solvent effects. Consequently, the dominant factor governing the final Tg is the intrinsic backbone stiffness modulated by the specific lactide:glycolide ratio and the restrictive intermolecular hydrogen bonding network formed by the carboxylic end groups."
    },
    "analysis_without_hierarchical_structure": {
      "descriptive_text": "The sample consists of a poly(lactic-co-glycolic acid) (PLGA) copolymer, specifically the uncapped RG 504H grade featuring carboxylic end groups, derived from lactic acid and glycolic acid monomers. A film was prepared via solvent casting by dissolving the polymer in dichloromethane and casting onto an aluminum plate, followed by solvent evaporation overnight at room temperature and subsequent vacuum drying at 60 °C for 12 hours. The glass transition temperature was characterized using differential scanning calorimetry (DSC) during the second heating cycle from 0 to 140 °C at a rate of 5 °C/min, following an initial heating scan to erase prior thermal history.",
      "reasoning_analysis": "Increasing Factors: The incorporation of lactic acid monomers introduces methyl side groups along the polymer backbone, which impose steric hindrance and restrict segmental mobility compared to pure polyglycolic acid, inherently driving the glass transition temperature upward. Additionally, the processing history includes a dedicated vacuum drying step at 60 °C for 12 hours, which serves to minimize the concentration of residual dichloromethane, thereby reducing potential plasticization effects that would otherwise depress the transition temperature. Decreasing Factors: The copolymerization of lactic and glycolic acid disrupts chain packing and crystallinity relative to polylactic acid homopolymers, generally lowering the thermal transition threshold. More significantly, the material is specified as uncapped with carboxylic end groups, indicating a higher density of chain ends that increase free volume and facilitate chain motion, qualitatively reducing the Tg. There also remains a possibility that trace amounts of the low-boiling-point casting solvent persist within the film matrix, acting as a plasticizer. Dominant Factor: The intrinsic chain mobility governed by the uncapped copolymer architecture qualitatively dominates the final Tg behavior. While the vacuum drying mitigates extrinsic plasticization from the processing solvent, the high concentration of chain ends inherent to the uncapped RG 504H grade and the amorphous structure of the copolymer establish a baseline Tg that is fundamentally lower than that of high-molecular-weight, capped homopolymer counterparts."
    }
  },
  {
    "doi": null,
    "title": "Ketoprofen Poly(lactide-co-glycolide) Physical Interaction",
    "year": 2007,
    "chemical_composition": {
      "repeat_unit_psmiles": null,
      "monomers": [
        {
          "name": "Lactic acid",
          "smiles": "CC(O)C(=O)O",
          "ratio_value": null,
          "ratio_unit": null
        },
        {
          "name": "Glycolic acid",
          "smiles": "OCC(=O)O",
          "ratio_value": null,
          "ratio_unit": null
        }
      ],
      "additives": [
        {
          "name": "Ketoprofen",
          "smiles": "CC(C1=CC=CC=C1C(=O)C2=CC=CC=C2)C(=O)O",
          "type": "plasticizer",
          "amount_value": 5,
          "amount_unit": "wt%"
        }
      ],
      "is_homopolymer": false
    },
    "processing_history": "PLGA RG 504H (uncapped, carboxylic end groups) film prepared by solvent casting. Dissolved in dichloromethane, cast on aluminum plate, evaporated overnight at room temperature, then dried at 60 °C under vacuum for 12 hours. Tg measured by DSC (DSC821e, Mettler Toledo) using first heating cycle from 0 to 80 °C at 5 °C/min to erase thermal history, then second heating cycle from 0 to 140 °C at 5 °C/min.",
    "hierarchical_structure": "Amorphous PLGA matrix with molecularly dispersed KET. No KET crystallization observed.",
    "properties": {
      "Tg": {
        "value": [
          36.3
        ],
        "unit": "°C"
      }
    },
    "analysis_with_hierarchical_structure": {
      "descriptive_text": "The sample comprises an amorphous poly(lactic-co-glycolic acid) (PLGA) copolymer matrix, specifically the uncapped RG 504H grade characterized by carboxylic end groups, incorporated with 5 wt% Ketoprofen. The composite film was fabricated via solvent casting from a dichloromethane solution, cast onto an aluminum plate, and allowed to evaporate overnight at room temperature before undergoing vacuum drying at 60 °C for 12 hours. Hierarchical analysis indicates an amorphous structure with molecularly dispersed Ketoprofen and no evidence of drug crystallization. Thermal characterization was performed using differential scanning calorimetry (DSC) with a two-cycle heating protocol ranging from 0 to 140 °C at 5 °C/min to eliminate thermal history prior to measurement.",
      "reasoning_analysis": "Increasing Factors: The intrinsic stiffness of the PLGA backbone, arising from the ester linkages and methyl side groups associated with the lactic acid units, establishes a baseline glass transition temperature above ambient conditions. Additionally, the vacuum drying step at 60 °C serves to minimize residual dichloromethane, thereby preventing solvent-induced plasticization that would otherwise depress the Tg. Decreasing Factors: The inclusion of 5 wt% Ketoprofen, identified as a plasticizer and confirmed to be molecularly dispersed within the amorphous matrix, significantly increases free volume and enhances polymer chain segmental mobility, leading to a reduction in Tg. Furthermore, the uncapped carboxylic end groups of the RG 504H grade contribute to higher chain end concentration and free volume compared to end-capped analogs, further facilitating chain motion. Dominant Factor: The plasticization effect induced by the molecularly dispersed Ketoprofen is the dominant factor governing the final Tg behavior. While the polymer backbone provides structural rigidity, the presence of a miscible small molecule additive specifically designed to interact with the polymer chains will qualitatively lower the Tg relative to the neat polymer, overriding the stabilizing effects of the drying process."
    },
    "analysis_without_hierarchical_structure": {
      "descriptive_text": "The sample comprises a poly(lactic-co-glycolic acid) (PLGA) copolymer, specifically the RG 504H grade characterized by uncapped carboxylic end groups, blended with 5 wt% Ketoprofen serving as a plasticizer. The material was fabricated into a film via solvent casting, where the components were dissolved in dichloromethane and cast onto an aluminum plate. Following overnight evaporation at room temperature, the film underwent vacuum drying at 60 °C for 12 hours to ensure solvent removal. Thermal characterization was performed using differential scanning calorimetry (DSC) with a Mettler Toledo DSC821e, utilizing a first heating cycle from 0 to 80 °C at 5 °C/min to erase thermal history, followed by a second heating cycle from 0 to 140 °C at the same rate to determine the glass transition temperature.",
      "reasoning_analysis": "Increasing Factors: The polyester backbone inherent to the PLGA structure provides a baseline level of chain stiffness, while the methyl side groups from the lactic acid monomer units introduce steric hindrance that restricts segmental rotation compared to glycolic acid units. Additionally, the processing history includes a rigorous drying step at 60 °C under vacuum for 12 hours, which effectively removes the dichloromethane casting solvent, preventing residual solvent molecules from acting as unintended plasticizers that would otherwise lower the transition temperature. Decreasing Factors: The copolymerization of lactic and glycolic acid disrupts the structural regularity found in homopolymer PLA, reducing packing efficiency and inherently lowering the Tg. The use of the uncapped RG 504H grade implies a higher concentration of carboxylic acid end groups, which increases the free volume due to chain end mobility. Most critically, the formulation includes 5 wt% Ketoprofen, explicitly categorized as a plasticizer; these small molecules intercalate between polymer chains, reducing intermolecular friction and significantly enhancing segmental mobility. Dominant Factor: While the backbone rigidity and effective solvent removal provide resistance against Tg depression, the intentional addition of Ketoprofen is the dominant factor governing the thermal behavior. The plasticizing effect of the small molecule additive fundamentally alters the free volume landscape of the matrix, qualitatively driving the Tg lower than that of the neat PLGA copolymer, overriding the stiffening contributions of the lactic acid units."
    }
  },
  {
    "doi": null,
    "title": "Ketoprofen Poly(lactide-co-glycolide) Physical Interaction",
    "year": 2007,
    "chemical_composition": {
      "repeat_unit_psmiles": null,
      "monomers": [
        {
          "name": "Lactic acid",
          "smiles": "CC(O)C(=O)O",
          "ratio_value": null,
          "ratio_unit": null
        },
        {
          "name": "Glycolic acid",
          "smiles": "OCC(=O)O",
          "ratio_value": null,
          "ratio_unit": null
        }
      ],
      "additives": [
        {
          "name": "Ketoprofen",
          "smiles": "CC(C1=CC=CC=C1C(=O)C2=CC=CC=C2)C(=O)O",
          "type": "plasticizer",
          "amount_value": 10,
          "amount_unit": "wt%"
        }
      ],
      "is_homopolymer": false
    },
    "processing_history": "PLGA RG 504H (uncapped, carboxylic end groups) film prepared by solvent casting. Dissolved in dichloromethane, cast on aluminum plate, evaporated overnight at room temperature, then dried at 60 °C under vacuum for 12 hours. Tg measured by DSC (DSC821e, Mettler Toledo) using first heating cycle from 0 to 80 °C at 5 °C/min to erase thermal history, then second heating cycle from 0 to 140 °C at 5 °C/min.",
    "hierarchical_structure": "Amorphous PLGA matrix with molecularly dispersed KET. No KET crystallization observed.",
    "properties": {
      "Tg": {
        "value": [
          27.4
        ],
        "unit": "°C"
      }
    },
    "analysis_with_hierarchical_structure": {
      "descriptive_text": "The sample consists of an amorphous poly(lactic-co-glycolic acid) (PLGA) copolymer matrix, specifically the uncapped RG 504H grade characterized by carboxylic end groups, blended with 10 wt% Ketoprofen. This composite film was fabricated via solvent casting by dissolving the components in dichloromethane, casting onto an aluminum plate, evaporating overnight at room temperature, and subsequently drying under vacuum at 60 °C for 12 hours. Structural analysis indicates a homogeneous amorphous PLGA matrix with molecularly dispersed Ketoprofen and no evidence of drug crystallization. Thermal properties were assessed using differential scanning calorimetry (DSC) employing a first heating cycle to erase thermal history followed by a second heating scan from 0 to 140 °C at a rate of 5 °C/min.",
      "reasoning_analysis": "Increasing Factors: The polyester backbone comprising lactic and glycolic acid units possesses inherent semi-rigidity due to the ester linkages and the methyl side group on the lactate units, which restricts segmental rotation compared to purely aliphatic chains. Additionally, the potential for hydrogen bonding between the carboxylic end groups of the uncapped PLGA chains could introduce transient physical crosslinks that resist chain mobility. Decreasing Factors: The incorporation of 10 wt% Ketoprofen, identified as a plasticizer and confirmed to be molecularly dispersed without crystallization, significantly increases the free volume within the matrix and lubricates chain segments, thereby reducing the thermal energy required for the glass transition. Furthermore, the uncapped nature of the PLGA RG 504H implies a higher concentration of chain ends relative to high-molecular-weight capped variants, enhancing free volume according to the Fox-Flory relationship, while any residual dichloromethane from the solvent casting process would also act as a volatile plasticizer. Dominant Factor: The plasticization effect induced by the molecularly dispersed Ketoprofen is the dominant factor governing the Tg behavior. While the polymer backbone provides a structural baseline, the presence of a small molecule additive at a substantial concentration fundamentally alters the free volume landscape and intermolecular friction, qualitatively resulting in a lower Tg compared to the neat PLGA polymer."
    },
    "analysis_without_hierarchical_structure": {
      "descriptive_text": "The sample comprises a poly(lactic-co-glycolic acid) (PLGA) copolymer, identified as the uncapped RG 504H grade with carboxylic end groups, blended with 10 wt% Ketoprofen serving as a plasticizer. The material was fabricated into a film via solvent casting by dissolving the components in dichloromethane, casting onto an aluminum plate, evaporating overnight at room temperature, and subsequently drying at 60 °C under vacuum for 12 hours. Thermal characterization was performed using differential scanning calorimetry (DSC) during the second heating cycle from 0 to 140 °C at 5 °C/min to assess the glass transition temperature.",
      "reasoning_analysis": "Increasing Factors: The presence of lactic acid units introduces methyl side groups along the backbone, providing steric hindrance that restricts segmental rotation compared to pure glycolic acid sequences. Additionally, the uncapped carboxylic end groups may facilitate intermolecular hydrogen bonding, potentially restricting chain mobility, while the rigorous vacuum drying protocol minimizes residual solvent content that would otherwise act as a plasticizer. Decreasing Factors: The copolymer architecture inherently disrupts chain packing and crystallinity relative to homopolymers, increasing free volume and lowering the transition temperature. Furthermore, the addition of 10 wt% Ketoprofen introduces small molecules that intersperse between polymer chains, significantly increasing free volume and lubricating segmental motion. Dominant Factor: The plasticization effect induced by the 10 wt% Ketoprofen loading is the dominant factor, as the introduction of low molecular weight species drastically increases free volume and reduces intermolecular friction, qualitatively depressing the Tg significantly below that of the neat PLGA matrix."
    }
  },
  {
    "doi": "10.1002/smll.202306145",
    "title": "Surface glass-transition temperature region of diarylethene films in enthalpy-recovered state determined by nano-Marangoni effect",
    "year": 2023,
    "chemical_composition": {
      "repeat_unit_psmiles": null,
      "monomers": [
        {
          "name": "DAE1",
          "smiles": null,
          "ratio_value": null,
          "ratio_unit": null
        }
      ],
      "additives": [],
      "is_homopolymer": true
    },
    "processing_history": "Vacuum-deposited DAE1 film in colorless state. Bulk Tg reported.",
    "hierarchical_structure": "Amorphous vacuum-deposited film.",
    "properties": {
      "Tg": {
        "value": [
          31.9
        ],
        "unit": "°C"
      }
    },
    "analysis_with_hierarchical_structure": {
      "descriptive_text": "The sample comprises an amorphous homopolymer derived from the DAE1 monomer, fabricated as a vacuum-deposited film in the colorless state. No additives were incorporated into the matrix, and the hierarchical structure is characterized as an amorphous vacuum-deposited film. The bulk glass transition temperature was reported for this specific solvent-free processing condition.",
      "reasoning_analysis": "Increasing Factors: The vacuum deposition process ensures a solvent-free matrix, eliminating the potential for residual solvent plasticization which would otherwise enhance chain mobility and lower the Tg. Additionally, the DAE1 monomer units typically impart significant backbone rigidity due to their aromatic or heterocyclic nature, restricting segmental motion and driving the Tg higher. Decreasing Factors: The physical vapor deposition process may result in rapid quenching from the vapor phase to the solid state, potentially trapping excess free volume within the amorphous structure compared to equilibrium melt-cooled samples, which could facilitate earlier onset of segmental motion. Furthermore, the designation of the colorless state implies a specific isomeric form that may possess lower conformational stiffness compared to alternative photo-induced states. Dominant Factor: The intrinsic stiffness of the DAE1 repeating units combined with the absence of plasticizing solvents qualitatively dominates the thermal behavior, establishing a robust baseline Tg, though the non-equilibrium packing density from vacuum deposition modulates the precise transition characteristics."
    },
    "analysis_without_hierarchical_structure": {
      "descriptive_text": "The sample consists of a DAE1 homopolymer prepared via vacuum deposition to form a film in its colorless state. The material was characterized to determine the bulk glass transition temperature, reflecting the thermal properties of the vacuum-processed polymeric layer without the inclusion of external additives or plasticizers.",
      "reasoning_analysis": "Increasing Factors: The DAE1 monomer unit typically incorporates rigid aromatic or heterocyclic structures, which impose significant steric hindrance on backbone rotation, thereby restricting segmental mobility and intrinsically driving the Tg higher. Additionally, the absence of additives or plasticizers in the chemical composition eliminates external sources of free volume expansion that would otherwise depress the transition temperature. Decreasing Factors: The vacuum deposition processing history may induce a non-equilibrium morphology with trapped excess free volume if the substrate temperature was below equilibrium conditions, potentially facilitating an earlier onset of segmental motion. Furthermore, the specification of the colorless state suggests the open-ring isomer, which may possess greater conformational flexibility compared to the rigid closed-ring photocyclized form. Dominant Factor: The intrinsic molecular rigidity conferred by the DAE1 chemical structure serves as the dominant factor, establishing a high baseline for the glass transition. While the vacuum deposition process introduces potential free volume variations, the absence of solvent plasticization ensures the measured Tg primarily reflects the inherent stiffness of the homopolymer backbone rather than processing-induced depression."
    }
  },
  {
    "doi": null,
    "title": "Ketoprofen Poly(lactide-co-glycolide) Physical Interaction",
    "year": 2007,
    "chemical_composition": {
      "repeat_unit_psmiles": null,
      "monomers": [
        {
          "name": "Lactic acid",
          "smiles": "CC(O)C(=O)O",
          "ratio_value": null,
          "ratio_unit": null
        },
        {
          "name": "Glycolic acid",
          "smiles": "OCC(=O)O",
          "ratio_value": null,
          "ratio_unit": null
        }
      ],
      "additives": [
        {
          "name": "Ketoprofen",
          "smiles": "CC(C1=CC=CC=C1C(=O)C2=CC=CC=C2)C(=O)O",
          "type": "plasticizer",
          "amount_value": 20,
          "amount_unit": "wt%"
        }
      ],
      "is_homopolymer": false
    },
    "processing_history": "PLGA RG 504H (uncapped, carboxylic end groups) film prepared by solvent casting. Dissolved in dichloromethane, cast on aluminum plate, evaporated overnight at room temperature, then dried at 60 °C under vacuum for 12 hours. Tg measured by DSC (DSC821e, Mettler Toledo) using first heating cycle from 0 to 80 °C at 5 °C/min to erase thermal history, then second heating cycle from 0 to 140 °C at 5 °C/min.",
    "hierarchical_structure": "Amorphous PLGA matrix with molecularly dispersed KET. No KET crystallization observed.",
    "properties": {
      "Tg": {
        "value": [
          26.6
        ],
        "unit": "°C"
      }
    },
    "analysis_with_hierarchical_structure": {
      "descriptive_text": "The sample comprises an amorphous poly(lactic-co-glycolic acid) (PLGA) copolymer matrix, specifically the uncapped RG 504H grade characterized by carboxylic end groups, incorporated with 20 wt% Ketoprofen. This composite film was fabricated via solvent casting from dichloromethane onto an aluminum plate, followed by overnight evaporation at room temperature and vacuum drying at 60 °C for 12 hours. Structural analysis reveals a homogeneous amorphous phase with molecularly dispersed Ketoprofen and no evidence of drug crystallization. The glass transition temperature was determined using differential scanning calorimetry (DSC) during the second heating cycle from 0 to 140 °C at 5 °C/min to eliminate prior thermal history.",
      "reasoning_analysis": "Increasing Factors: The inherent rigidity of the PLGA backbone, arising from ester linkages and the steric hindrance of methyl side groups from lactic acid units, restricts segmental motion and establishes a baseline resistance to thermal transition. Additionally, the processing history involving vacuum drying at 60 °C minimizes residual dichloromethane, preventing solvent-induced plasticization that would otherwise further depress the transition temperature. Decreasing Factors: The addition of 20 wt% Ketoprofen acts as a potent plasticizer, increasing the free volume between polymer chains and significantly enhancing segmental mobility. Furthermore, the uncapped nature of the PLGA RG 504H implies a higher concentration of chain ends compared to capped variants, which increases free volume according to the Fox-Flory effect and contributes to a lower Tg. Dominant Factor: The plasticization effect induced by the high loading of molecularly dispersed Ketoprofen is the dominant factor governing the thermal behavior. While the polymer backbone provides intrinsic stiffness, the small molecule additive effectively spaces the chains and lubricates segmental motion, qualitatively driving the Tg significantly lower than that of the neat PLGA matrix."
    },
    "analysis_without_hierarchical_structure": {
      "descriptive_text": "The sample comprises a poly(lactic-co-glycolic acid) (PLGA) copolymer, specifically the uncapped RG 504H grade characterized by carboxylic end groups, synthesized from lactic acid and glycolic acid monomers. This polymer matrix was incorporated with 20 wt% Ketoprofen acting as a plasticizer. Films were fabricated via solvent casting, wherein the components were dissolved in dichloromethane, cast onto an aluminum plate, and allowed to evaporate overnight at room temperature before undergoing vacuum drying at 60 °C for 12 hours. Thermal analysis was conducted using differential scanning calorimetry (DSC) on a Mettler Toledo DSC821e, employing a first heating cycle from 0 to 80 °C at 5 °C/min to erase thermal history, followed by a second heating cycle from 0 to 140 °C at the same rate to determine the glass transition temperature.",
      "reasoning_analysis": "Increasing Factors: The inherent rigidity of the PLGA backbone, arising from the ester linkages and the methyl side groups in the lactic acid units, provides a baseline structural resistance to segmental motion. Furthermore, the rigorous vacuum drying protocol at 60 °C for 12 hours aims to remove the dichloromethane casting solvent, preventing residual volatile molecules from acting as additional plasticizers that would otherwise depress the transition temperature further. Decreasing Factors: The incorporation of 20 wt% Ketoprofen acts as a potent plasticizer, introducing small molecules that increase free volume and lubricate polymer chain segments, significantly facilitating mobility at lower temperatures. Additionally, the copolymer architecture disrupts the regular packing found in homopolymers like pure PLA or PGA, reducing crystallinity and cohesive energy density, while the presence of uncapped carboxylic end groups increases the concentration of chain ends, thereby enhancing free volume relative to higher molecular weight or end-capped variants. Dominant Factor: The substantial loading of Ketoprofen is the dominant factor. While the backbone provides structural integrity, the high concentration of low molecular weight plasticizer molecules overwhelmingly increases the free volume and reduces intermolecular friction, causing a qualitative depression of the Tg well below that of the neat PLGA polymer, overriding the stiffening effects of the backbone or the solvent removal efforts."
    }
  },
  {
    "doi": null,
    "title": "The Scissors Effect in Action: The Fox-Flory Relationship between the Glass Transition Temperature of Crosslinked Poly(Methyl Methacrylate) and Mc in Nanophase Separated Poly(Methyl Methacrylate)-l-Polyisobutylene Conetworks",
    "year": 2020,
    "chemical_composition": {
      "repeat_unit_psmiles": null,
      "monomers": [
        {
          "name": "Methyl Methacrylate",
          "smiles": "CC(=C)C(=O)OC",
          "ratio_value": 50,
          "ratio_unit": "wt%"
        },
        {
          "name": "Methacrylate-telechelic polyisobutylene",
          "smiles": null,
          "ratio_value": 50,
          "ratio_unit": "wt%"
        }
      ],
      "additives": [
        {
          "name": "AIBN",
          "type": "initiator",
          "amount_value": null,
          "amount_unit": null
        }
      ],
      "is_homopolymer": false
    },
    "processing_history": "PMMA-l-PIB 4.1-50 conetwork synthesized by radical copolymerization of MMA and MA-PIB-MA 4.1 (Mn=4100) with AIBN in THF at 65 °C for 72 h. Feed ratio MA-PIB-MA/MMA 50/50 wt%. Gel fraction 95%. Tg of PMMA component measured by DSC (Mettler Toledo TC15) under N2, -120 to 180 °C, 10 °C/min, 2nd heating run inflection point.",
    "hierarchical_structure": "Nanophase separated, bicontinuous morphology. Domain sizes 5-20 nm. Mc,PMMA = 2220 g/mol.",
    "properties": {
      "Tg": {
        "value": [
          96
        ],
        "unit": "°C"
      }
    },
    "analysis_with_hierarchical_structure": {
      "descriptive_text": "The sample consists of a PMMA-l-PIB 4.1-50 conetwork synthesized via radical copolymerization of methyl methacrylate and methacrylate-telechelic polyisobutylene (Mn=4100) using AIBN as an initiator in THF at 65 °C for 72 hours. The feed ratio was maintained at 50/50 wt% MA-PIB-MA/MMA, resulting in a gel fraction of 95%. Hierarchical characterization reveals a nanophase separated, bicontinuous morphology with domain sizes ranging from 5 to 20 nm and a molecular weight between crosslinks for the PMMA component of 2220 g/mol. The glass transition temperature of the PMMA component was measured by DSC using a Mettler Toledo TC15 under N2 atmosphere from -120 to 180 °C at a heating rate of 10 °C/min, analyzing the inflection point of the second heating run.",
      "reasoning_analysis": "Increasing Factors: The intrinsic rigidity of the poly(methyl methacrylate) backbone, arising from bulky ester side groups and alpha-methyl substitutions, restricts segmental rotation and inherently drives the Tg higher. Additionally, the formation of a conetwork structure with a gel fraction of 95% and a relatively low molecular weight between crosslinks (Mc = 2220 g/mol) imposes topological constraints on the polymer chains, reducing free volume and further elevating the Tg compared to linear counterparts. Decreasing Factors: The incorporation of polyisobutylene segments, which possess an inherently low Tg due to high chain flexibility, introduces soft domains that may plasticize the PMMA phase at the interfaces within the nanophase separated morphology. Furthermore, the use of THF as a solvent during synthesis presents a risk that residual solvent molecules could remain trapped within the network, acting as plasticizers that enhance chain mobility and depress the Tg. Dominant Factor: The topological constraints imposed by the crosslinked conetwork architecture and the stiff chemical nature of the PMMA hard segments qualitatively dominate the thermal behavior, ensuring the PMMA phase maintains a distinct high-temperature glass transition despite the presence of the flexible PIB component and potential interfacial mixing."
    },
    "analysis_without_hierarchical_structure": {
      "descriptive_text": "The sample consists of a PMMA-l-PIB 4.1-50 conetwork synthesized via radical copolymerization of methyl methacrylate and methacrylate-telechelic polyisobutylene (Mn=4100) using AIBN as an initiator. The reaction was conducted in THF at 65 °C for 72 hours with a feed ratio of 50/50 wt%, resulting in a gel fraction of 95%. The glass transition temperature of the PMMA component was subsequently characterized using differential scanning calorimetry under a nitrogen atmosphere, utilizing a heating rate of 10 °C/min during the second heating run within a temperature range of -120 to 180 °C.",
      "reasoning_analysis": "Increasing Factors: The presence of methyl methacrylate units introduces bulky ester side groups that impose significant steric hindrance on backbone rotation, inherently elevating the glass transition temperature. Furthermore, the formation of a conetwork structure, evidenced by the 95% gel fraction, introduces covalent crosslinks between polymer chains which restricts long-range segmental mobility and typically shifts the Tg upward compared to linear analogs. Decreasing Factors: The incorporation of methacrylate-telechelic polyisobutylene, a polymer with a highly flexible backbone and low intrinsic Tg, acts as a soft segment within the network. If there is any intermixing at the phase boundaries or if the PIB spacers allow for increased free volume near the PMMA domains, this could facilitate segmental motion and depress the Tg of the PMMA component. Additionally, any residual THF solvent remaining from the synthesis could act as a plasticizer. Dominant Factor: The intrinsic chemical rigidity of the polymethyl methacrylate backbone combined with the topological constraints imposed by the high gel fraction conetwork architecture qualitatively dominates the thermal behavior of this specific phase. While the soft PIB segments provide flexibility to the bulk material, the local segmental mobility governing the PMMA glass transition is primarily dictated by the stiff PMMA chemistry and the network constraints, maintaining a high Tg for this component relative to the soft phase."
    }
  },
  {
    "doi": "10.1002/smll.202306145",
    "title": "Surface glass-transition temperature region of diarylethene films in enthalpy-recovered state determined by nano-Marangoni effect",
    "year": 2023,
    "chemical_composition": {
      "repeat_unit_psmiles": null,
      "monomers": [
        {
          "name": "DAE1",
          "smiles": null,
          "ratio_value": null,
          "ratio_unit": null
        }
      ],
      "additives": [],
      "is_homopolymer": true
    },
    "processing_history": "Vacuum-deposited DAE1 film in colored state. Bulk Tg reported.",
    "hierarchical_structure": "Amorphous vacuum-deposited film.",
    "properties": {
      "Tg": {
        "value": [
          93.9
        ],
        "unit": "°C"
      }
    },
    "analysis_with_hierarchical_structure": {
      "descriptive_text": "The sample consists of an amorphous homopolymer derived from the DAE1 monomer, processed via vacuum deposition to form a film stabilized in its colored state. The bulk glass transition temperature was reported for this hierarchical structure, which is characterized as an amorphous vacuum-deposited film indicative of disordered molecular packing typical of physical vapor deposition methods.",
