Repository: hhtrick/HHT-code

# HHT training framework

This directory contains model training, embedding precomputation, inference, article-level baselines and the curated datasets. All commands below assume that the working directory is `train_code/`.

## 3. Datasets and fixed partitions

Each main dataset is a JSON array at `dataset/{property}/{property}.json`. Entries contain source metadata, `chemical_composition`, `processing_history`, `hierarchical_structure`, `properties`, and two generated-analysis objects. Targets are stored as `properties[property]["value"]`; source metadata and target values are not predictive input fields.

| Property | Train | Validation | Test | Total |
|---|---:|---:|---:|---:|

File: train_code/dataset/Tg/Tg.json (part 151 of 235)
[
      "reasoning_analysis": "Increasing Factors: The DAE1 monomer units likely possess rigid cyclic or aromatic structures inherent to diarylethene derivatives, which restrict segmental mobility through steric hindrance and backbone stiffness, inherently driving the Tg higher. The specific processing into the colored state suggests a closed-ring isomeric configuration, which is typically more planar and rigid than the open form, further reducing chain flexibility. Decreasing Factors: The vacuum deposition process can result in a non-equilibrium glassy state with trapped excess free volume if the substrate temperature during deposition is below the material's Tg, potentially facilitating earlier onset of segmental motion. Additionally, vacuum-deposited organic layers sometimes exhibit lower effective molecular weights compared to solution-cast bulk polymers, which could enhance chain end mobility. Dominant Factor: The intrinsic backbone rigidity associated with the DAE1 chemical structure and the conformational locking of the colored isomeric state qualitatively dominate the thermal behavior, establishing a high resistance to segmental motion that overrides potential free volume effects introduced during the vacuum deposition process."
    },
    "analysis_without_hierarchical_structure": {
      "descriptive_text": "The investigated sample consists of a homopolymer derived from the DAE1 monomer unit. The material was processed via vacuum deposition to fabricate a film, which was stabilized in its colored state prior to the reporting of properties. The bulk glass transition temperature was documented for this specific vacuum-deposited configuration.",
      "reasoning_analysis": "Increasing Factors: The homopolymer architecture ensures structural consistency without the dilution effect of flexible comonomers, while the DAE1 monomer unit likely possesses inherent structural rigidity typical of functional photochromic systems, restricting backbone mobility. Furthermore, the processing history indicates a solvent-free vacuum deposition method, eliminating potential plasticization effects from residual solvents, and the maintenance of the colored state suggests a closed-ring isomeric form which typically exhibits enhanced planarity and steric restriction compared to the open form. Decreasing Factors: The vacuum deposition process may trap excess free volume within the film if the substrate temperature during deposition was below the equilibrium relaxation temperature, potentially leading to a non-equilibrium glassy state that could lower the observed Tg upon reheating. Additionally, if the deposition process favors lower molecular weight fractions, the reduced chain entanglement density could contribute to a decrease in Tg relative to a high molecular weight bulk standard. Dominant Factor: The intrinsic structural rigidity imposed by the DAE1 monomer units and the conformational constraints of the colored isomeric state qualitatively dominate the thermal behavior, establishing a high baseline for segmental motion restriction that outweighs the potential free volume variations introduced by the vacuum deposition technique."
    }
  },
  {
    "doi": "10.1002/smll.202306145",
    "title": "Surface glass-transition temperature region of diarylethene films in enthalpy-recovered state determined by nano-Marangoni effect",
    "year": 2023,
    "chemical_composition": {
      "repeat_unit_psmiles": null,
      "monomers": [
        {
          "name": "Rubrene",
          "smiles": null,
          "ratio_value": null,
          "ratio_unit": null
        }
      ],
      "additives": [],
      "is_homopolymer": true
    },
    "processing_history": "Pure Rubrene sample (100%). Tg reported as endpoint of mixture study.",
    "hierarchical_structure": "Amorphous organic film.",
    "properties": {
      "Tg": {
        "value": [
          119.9
        ],
        "unit": "°C"
      }
    },
    "analysis_with_hierarchical_structure": {
      "descriptive_text": "The sample consists of a pure Rubrene homopolymer system fabricated as an amorphous organic film. Prepared as a 100% pure substance without the inclusion of additives, the material was characterized within the context of a mixture study where the glass transition temperature was reported as the endpoint. The hierarchical structure is defined by its amorphous nature, lacking long-range crystalline order in the neat organic material.",
      "reasoning_analysis": "Increasing Factors: The Rubrene repeating unit features a rigid polycyclic aromatic core adorned with bulky phenyl substituents, creating significant steric hindrance that restricts internal rotational degrees of freedom and segmental mobility, thereby inherently elevating the Tg. The amorphous film morphology indicates a disordered state where molecular packing is inefficient, yet the rigidity of the molecules maintains resistance to flow. Decreasing Factors: The absence of high molecular weight chain entanglements typical of traditional polymers, potentially applicable given Rubrene's molecular structure, may allow for greater free volume compared to entangled networks, possibly lowering the Tg. Additionally, the lack of specific thermal annealing history in the processing implies that residual free volume from the film formation process may not have been fully relaxed. Dominant Factor: The substantial steric bulk and rigidity of the aromatic Rubrene structure dominate the thermal behavior, establishing a high energy barrier required for segmental motion that qualitatively defines the Tg behavior despite the potential free volume effects from the amorphous film morphology."
    },
    "analysis_without_hierarchical_structure": {
      "descriptive_text": "The sample comprises a pure Rubrene homopolymer, devoid of any additives or fillers. Prepared as a 100% pure specimen, this material served as the baseline endpoint within a broader mixture study, where its thermal properties were characterized to establish reference behavior.",
      "reasoning_analysis": "Increasing Factors: The molecular architecture based on Rubrene units involves extensive aromatic systems which introduce significant steric hindrance and backbone rigidity, inherently restricting segmental chain mobility and driving the Tg upward. Furthermore, the compositional purity ensures the absence of low-molecular-weight plasticizers or additives that could otherwise enhance free volume. Decreasing Factors: There are no explicit processing conditions described, such as solvent casting with volatile organics or the incorporation of flexible aliphatic linkers, that would typically introduce excess free volume or increase chain flexibility to depress the Tg. Dominant Factor: The intrinsic structural rigidity conferred by the bulky polyaromatic Rubrene units qualitatively dominates the thermal behavior, establishing a high resistance to segmental motion that defines the glass transition in the absence of competing plasticizing effects."
    }
  },
  {
    "doi": null,
    "title": "Ketoprofen Poly(lactide-co-glycolide) Physical Interaction",
    "year": 2007,
    "chemical_composition": {
      "repeat_unit_psmiles": null,
      "monomers": [
        {
          "name": "Lactic acid",
          "smiles": "CC(O)C(=O)O",
          "ratio_value": null,
          "ratio_unit": null
        },
        {
          "name": "Glycolic acid",
          "smiles": "OCC(=O)O",
          "ratio_value": null,
          "ratio_unit": null
        }
      ],
      "additives": [
        {
          "name": "Ketoprofen",
          "smiles": "CC(C1=CC=CC=C1C(=O)C2=CC=CC=C2)C(=O)O",
          "type": "plasticizer",
          "amount_value": 35,
          "amount_unit": "wt%"
        }
      ],
      "is_homopolymer": false
    },
    "processing_history": "PLGA RG 504H (uncapped, carboxylic end groups) film prepared by solvent casting. Dissolved in dichloromethane, cast on aluminum plate, evaporated overnight at room temperature, then dried at 60 °C under vacuum for 12 hours. Tg measured by DSC (DSC821e, Mettler Toledo) using first heating cycle from 0 to 80 °C at 5 °C/min to erase thermal history, then second heating cycle from 0 to 140 °C at 5 °C/min.",
    "hierarchical_structure": "Amorphous PLGA matrix with heterogeneous KET distribution. KET crystallization observed (Melting Enthalpy 34.3 mJ).",
    "properties": {
      "Tg": {
        "value": [
          22.9
        ],
        "unit": "°C"
      }
    },
    "analysis_with_hierarchical_structure": {
      "descriptive_text": "This sample comprises an amorphous poly(lactic-co-glycolic acid) (PLGA) copolymer matrix, specifically the uncapped RG 504H grade featuring carboxylic end groups, blended with 35 wt% Ketoprofen. The film was fabricated via solvent casting by dissolving the components in dichloromethane, casting onto an aluminum plate, allowing solvent evaporation overnight at room temperature, and subsequently drying at 60 °C under vacuum for 12 hours. Structural analysis indicates a heterogeneous distribution of Ketoprofen within the polymer matrix, with observed Ketoprofen crystallization coexisting alongside the amorphous PLGA phase. Thermal characterization was performed using differential scanning calorimetry involving an initial heating cycle to erase thermal history followed by a second heating cycle to determine the glass transition.",
      "reasoning_analysis": "Increasing Factors: The intrinsic rigidity of the PLGA backbone, derived from the ester linkages and the steric bulk of the lactic acid methyl groups, provides a baseline resistance to segmental motion that establishes the polymer's fundamental thermal stability. Additionally, the uncapped carboxylic end groups facilitate intermolecular hydrogen bonding, which increases the cohesive energy density and can restrict chain mobility relative to capped or non-polar termini. Decreasing Factors: The incorporation of 35 wt% Ketoprofen acts as a significant plasticizing agent, introducing substantial free volume and lubricating the polymer chains to drastically lower the energy barrier for segmental relaxation. The uncapped nature of the PLGA RG 504H implies a higher concentration of chain ends, which enhances free volume according to the Fox-Flory effect, further depressing the Tg. Furthermore, while vacuum drying was utilized, the solvent casting process carries an inherent risk of residual dichloromethane retention, which would act as a volatile plasticizer. Dominant Factor: The high loading of Ketoprofen is the qualitatively dominant factor governing the thermal behavior. Despite the observed crystallization indicating partial phase separation, the substantial concentration of dispersed small molecules within the amorphous matrix overwhelms the stiffening effects of the polymer backbone and end-group interactions, leading to a significant reduction in Tg relative to neat PLGA."
    },
    "analysis_without_hierarchical_structure": {
      "descriptive_text": "The sample comprises a poly(lactic-co-glycolic acid) (PLGA) copolymer, specifically the RG 504H grade characterized by uncapped carboxylic end groups, blended with 35 wt% Ketoprofen serving as a plasticizer. The composite film was fabricated via solvent casting by dissolving the components in dichloromethane and casting onto an aluminum plate, followed by overnight evaporation at room temperature and vacuum drying at 60 °C for 12 hours. Thermal characterization was performed using differential scanning calorimetry (DSC) on a Mettler Toledo DSC821e, utilizing a first heating cycle from 0 to 80 °C at 5 °C/min to erase thermal history, followed by a second heating cycle from 0 to 140 °C at the same rate to determine the glass transition temperature.",
      "reasoning_analysis": "Increasing Factors: The specific grade of PLGA used possesses uncapped carboxylic end groups, which enable intermolecular hydrogen bonding that restricts chain segment mobility and intrinsically supports a higher Tg compared to capped variants. Additionally, the inclusion of glycolic acid units within the copolymer backbone reduces steric hindrance relative to pure polylactide, potentially enhancing chain packing density and stiffness. Decreasing Factors: The addition of 35 wt% Ketoprofen acts as a significant plasticizing agent, introducing substantial free volume between polymer chains and lubricating segmental motion, which strongly depresses the Tg. Furthermore, the amorphous nature of the copolymer resulting from the disruption of crystallinity by the random monomer sequence generally lowers the Tg compared to semi-crystalline homopolymers, and any trace residual dichloromethane from the solvent casting process could provide additional plasticization. Dominant Factor: The high concentration of Ketoprofen is the dominant factor governing the thermal behavior. While the hydrogen bonding from end groups and backbone rigidity provide structural resistance to motion, the massive increase in free volume and chain mobility induced by 35 wt% of a small molecule plasticizer qualitatively overwhelms these intrinsic stiffening effects, leading to a net reduction in the glass transition temperature relative to the neat polymer matrix."
    }
  },
  {
    "doi": "10.1002/smll.202306145",
    "title": "Surface glass-transition temperature region of diarylethene films in enthalpy-recovered state determined by nano-Marangoni effect",
    "year": 2023,
    "chemical_composition": {
      "repeat_unit_psmiles": null,
      "monomers": [
        {
          "name": "DAE3",
          "smiles": null,
          "ratio_value": null,
          "ratio_unit": null
        }
      ],
      "additives": [],
      "is_homopolymer": true
    },
    "processing_history": "Vacuum-deposited DAE3 film in colored state. Bulk Tg reported.",
    "hierarchical_structure": "Amorphous vacuum-deposited film.",
    "properties": {
      "Tg": {
        "value": [
          86.9
        ],
        "unit": "°C"
      }
    },
    "analysis_with_hierarchical_structure": {
      "descriptive_text": "This sample is an amorphous homopolymer synthesized from the DAE3 monomer, fabricated via vacuum deposition to form a thin film in its colored state. The bulk glass transition temperature was characterized for this specific morphological configuration, which lacks external additives or fillers. The hierarchical structure is identified as an amorphous vacuum-deposited film, reflecting the non-equilibrium packing inherent to the physical vapor deposition process.",
      "reasoning_analysis": "Increasing Factors: The DAE3 monomer units typically possess rigid conjugated backbones and bulky aromatic structures that restrict segmental mobility through steric hindrance and pi-stacking interactions. Furthermore, the processing in the colored state implies a closed-ring isomeric form, which is generally more planar and rigid than the open form, thereby enhancing intermolecular cohesion and driving the Tg upward. Decreasing Factors: The vacuum deposition technique often limits the achievable molecular weight due to sublimation constraints, leading to a higher concentration of chain ends that increase free volume according to the Fox-Flory relationship. Additionally, the rapid condensation during vacuum deposition may trap non-equilibrium free volume within the amorphous matrix, potentially facilitating segmental motion at lower temperatures. Dominant Factor: While the molecular weight limitations inherent to vacuum processing suggest a depression in Tg, the intrinsic stiffness of the diarylethene backbone combined with the rigidifying effect of the colored state isomerization likely serves as the dominant factor, establishing a relatively high baseline Tg characteristic of rigid-rod photochromic systems."
    },
    "analysis_without_hierarchical_structure": {
      "descriptive_text": "The sample consists of a poly(DAE3) homopolymer prepared as a film via vacuum deposition. The material was processed in its colored state, indicating the photochromic units are in the closed-ring form, and the bulk glass transition temperature was reported for this vacuum-deposited architecture.",
      "reasoning_analysis": "Increasing Factors: The inherent rigidity of the diarylethene monomer units, especially in the colored closed-ring state, imposes significant steric hindrance and restricts backbone flexibility, driving the Tg upward. Additionally, the vacuum deposition method avoids the use of solvents, preventing plasticization effects that would otherwise lower the transition temperature. Decreasing Factors: Physical vapor deposition can sometimes result in kinetically trapped structures with excess free volume compared to equilibrium melt-processed bulk materials, which may facilitate segmental motion and slightly reduce the Tg. Dominant Factor: The substantial conformational restriction provided by the rigid closed-ring diarylethene structure in the colored state is the dominant factor, establishing a high resistance to segmental mobility that overshadows potential free volume variations from the deposition process."
    }
  },
  {
    "doi": null,
    "title": "The Scissors Effect in Action: The Fox-Flory Relationship between the Glass Transition Temperature of Crosslinked Poly(Methyl Methacrylate) and Mc in Nanophase Separated Poly(Methyl Methacrylate)-l-Polyisobutylene Conetworks",
    "year": 2020,
    "chemical_composition": {
      "repeat_unit_psmiles": null,
      "monomers": [
        {
          "name": "Methyl Methacrylate",
          "smiles": "CC(=C)C(=O)OC",
          "ratio_value": 50,
          "ratio_unit": "wt%"
        },
        {
          "name": "Methacrylate-telechelic polyisobutylene",
          "smiles": null,
          "ratio_value": 50,
          "ratio_unit": "wt%"
        }
      ],
      "additives": [
        {
          "name": "AIBN",
          "type": "initiator",
          "amount_value": null,
          "amount_unit": null
        }
      ],
      "is_homopolymer": false
    },
    "processing_history": "PMMA-l-PIB 4.1-50 conetwork synthesized by radical copolymerization of MMA and MA-PIB-MA 4.1 (Mn=4100) with AIBN in THF at 65 °C for 72 h. Feed ratio MA-PIB-MA/MMA 50/50 wt%. Gel fraction 95%. Tg of PIB component measured by DSC (Mettler Toledo TC15) under N2, -120 to 180 °C, 10 °C/min, 2nd heating run inflection point.",
    "hierarchical_structure": "Nanophase separated, bicontinuous morphology. Domain sizes 5-20 nm. Mc,PMMA = 2220 g/mol.",
    "properties": {
      "Tg": {
        "value": [
          -56
        ],
        "unit": "°C"
      }
    },
    "analysis_with_hierarchical_structure": {
      "descriptive_text": "The sample is a PMMA-l-PIB 4.1-50 conetwork synthesized by radical copolymerization of methyl methacrylate and methacrylate-telechelic polyisobutylene (Mn=4100) using AIBN as an initiator. The formulation utilized a 50/50 wt% feed ratio in THF at 65 °C for 72 hours, resulting in a gel fraction of 95%. Structurally, the material exhibits a nanophase-separated, bicontinuous morphology with domain sizes ranging from 5 to 20 nm and a molecular weight between crosslinks for the PMMA phase of 2220 g/mol. The thermal properties were characterized by DSC under a nitrogen atmosphere with a heating rate of 10 °C/min, specifically analyzing the inflection point of the second heating run for the PIB component.",
      "reasoning_analysis": "Increasing Factors: The methyl methacrylate units introduce steric hindrance via the alpha-methyl and ester groups, inherently raising the backbone stiffness. Furthermore, the formation of a conetwork with a high gel fraction and a relatively low molecular weight between crosslinks (Mc = 2220 g/mol for PMMA) imposes topological constraints that restrict segmental mobility, thereby increasing the Tg of the rigid phase relative to linear PMMA. The nanophase separation with small domain sizes may also introduce interfacial confinement effects that limit chain relaxation. Decreasing Factors: The incorporation of polyisobutylene segments, which possess a highly flexible backbone and low rotational energy barriers, introduces significant free volume and chain mobility, acting to depress the overall thermal transition temperatures. Additionally, the synthesis in THF solvent presents a risk where residual solvent molecules could act as plasticizers if not completely removed during processing, further lowering the Tg. Dominant Factor: The dominant factor governing the thermal behavior is the nanophase-separated bicontinuous morphology stabilized by chemical crosslinking. This structure prevents macroscopic phase separation while maintaining distinct microenvironments for the rigid PMMA and flexible PIB components. Consequently, the material exhibits dual glass transitions where the crosslink density and rigid PMMA chemistry dominate the high-temperature transition, while the flexible PIB content dominates the low-temperature transition, with the conetwork architecture qualitatively shifting both due to interfacial constraints."
    },
    "analysis_without_hierarchical_structure": {
      "descriptive_text": "The sample consists of a PMMA-l-PIB conetwork synthesized via radical copolymerization of methyl methacrylate and methacrylate-telechelic polyisobutylene (Mn=4100) using AIBN as an initiator in THF solvent at 65 °C for 72 hours. The formulation utilized a 50/50 wt% feed ratio of MA-PIB-MA to MMA, resulting in a material with a gel fraction of 95%. The thermal properties were characterized using differential scanning calorimetry under a nitrogen atmosphere, specifically analyzing the inflection point of the second heating run at a rate of 10 °C/min across a temperature range of -120 to 180 °C.",
      "reasoning_analysis": "Increasing Factors: The inclusion of methyl methacrylate units introduces bulky ester side groups and a rigid backbone that inherently resist segmental motion, driving the transition temperature upward. Furthermore, the formation of a conetwork structure, evidenced by the high gel fraction, introduces covalent crosslinks that restrict chain mobility and reduce free volume compared to linear analogs. The use of a second heating run in the processing history eliminates thermal history effects like enthalpy relaxation, ensuring the measured Tg reflects the intrinsic material state rather than processing-induced physical aging. Decreasing Factors: The incorporation of polyisobutylene segments introduces a highly flexible backbone with low rotational energy barriers, which significantly increases chain mobility and drives the transition temperature downward. Additionally, if any residual THF solvent remains trapped within the network following the 72-hour synthesis, it could act as a plasticizer, increasing free volume and depressing the Tg. The incompatibility between the polar PMMA and non-polar PIB phases may also generate interfacial free volume that facilitates segmental motion. Dominant Factor: The microphase-separated morphology typical of PMMA-PIB conetworks allows the distinct thermal behaviors of each component to persist rather than averaging into a single transition. Consequently, for the PIB component specifically identified in the characterization history, the inherent flexibility of the polyisobutylene backbone qualitatively dominates over the restricting effects of the PMMA matrix and crosslinking density, maintaining a transition temperature significantly lower than that of the rigid PMMA component."
    }
  },
  {
    "doi": null,
    "title": "The Scissors Effect in Action: The Fox-Flory Relationship between the Glass Transition Temperature of Crosslinked Poly(Methyl Methacrylate) and Mc in Nanophase Separated Poly(Methyl Methacrylate)-l-Polyisobutylene Conetworks",
    "year": 2020,
    "chemical_composition": {
      "repeat_unit_psmiles": null,
      "monomers": [
        {
          "name": "Methyl Methacrylate",
          "smiles": "CC(=C)C(=O)OC",
          "ratio_value": 70,
          "ratio_unit": "wt%"
        },
        {
          "name": "Methacrylate-telechelic polyisobutylene",
          "smiles": null,
          "ratio_value": 30,
          "ratio_unit": "wt%"
        }
      ],
      "additives": [
        {
          "name": "AIBN",
          "type": "initiator",
          "amount_value": null,
          "amount_unit": null
        }
      ],
      "is_homopolymer": false
    },
    "processing_history": "PMMA-l-PIB 4.1-30 conetwork synthesized by radical copolymerization of MMA and MA-PIB-MA 4.1 (Mn=4100) with AIBN in THF at 65 °C for 72 h. Feed ratio MA-PIB-MA/MMA 30/70 wt%. Gel fraction 91%. Tg of PIB component measured by DSC (Mettler Toledo TC15) under N2, -120 to 180 °C, 10 °C/min, 2nd heating run inflection point.",
    "hierarchical_structure": "Nanophase separated, bicontinuous morphology. Domain sizes 5-20 nm. Mc,PMMA = 5020 g/mol.",
    "properties": {
      "Tg": {
        "value": [
          -64
        ],
        "unit": "°C"
      }
    },
    "analysis_with_hierarchical_structure": {
      "descriptive_text": "The sample is a poly(methyl methacrylate)-linked-polyisobutylene (PMMA-l-PIB) conetwork composed of 70 wt% methyl methacrylate and 30 wt% methacrylate-telechelic polyisobutylene, synthesized via radical copolymerization using AIBN as an initiator in THF at 65 °C for 72 hours. The resulting material displays a gel fraction of 91% and features a nanophase-separated, bicontinuous morphology with domain sizes between 5 and 20 nm and a PMMA molecular weight between crosslinks (Mc) of 5020 g/mol. Thermal analysis was conducted using DSC under a nitrogen atmosphere during the second heating run at 10 °C/min, specifically targeting the glass transition of the PIB component within the conetwork structure.",
      "reasoning_analysis": "Increasing Factors: The presence of rigid poly(methyl methacrylate) segments with bulky ester side groups inherently restricts chain mobility, driving the Tg of the PMMA phase higher. Additionally, the conetwork architecture introduces chemical crosslinks (indicated by the 91% gel fraction), which reduce segmental freedom and typically elevate Tg relative to linear polymers. The confinement of phases within 5-20 nm domains may further restrict dynamics at the interfacial regions. Decreasing Factors: The incorporation of 30 wt% polyisobutylene, characterized by a highly flexible backbone and low rotational energy barriers, introduces a distinct low-temperature transition. The molecular weight between crosslinks (Mc = 5020 g/mol) provides sufficient chain length for segmental motion, mitigating excessive Tg elevation from crosslinking. Furthermore, residual THF solvent from the solution polymerization process could act as a plasticizer if not completely removed, potentially depressing the observed transition temperatures. Dominant Factor: The nanophase-separated, bicontinuous morphology is the dominant factor governing the thermal behavior, as it prevents molecular-level mixing and ensures the material exhibits distinct glass transitions corresponding to the intrinsic properties of the PMMA and PIB phases rather than a single averaged value, with the specific transition positions dictated by the balance of intrinsic chain rigidity and network constraints within each domain."
    },
    "analysis_without_hierarchical_structure": {
      "descriptive_text": "The sample comprises a poly(methyl methacrylate)-linked-polyisobutylene (PMMA-l-PIB) conetwork synthesized by radical copolymerization of methyl methacrylate and methacrylate-telechelic polyisobutylene (Mn=4100) using AIBN as the initiator. The reaction was carried out in tetrahydrofuran at 65 °C for 72 hours with a feed ratio of 30/70 wt% (MA-PIB-MA/MMA), yielding a gel fraction of 91%. The thermal properties were analyzed by differential scanning calorimetry under a nitrogen atmosphere, utilizing a heating rate of 10 °C/min during the second heating run to identify the inflection point.",
      "reasoning_analysis": "Increasing Factors: The presence of methyl methacrylate units introduces bulky ester side groups and a rigid backbone structure that restricts segmental mobility, inherently driving the glass transition temperature of the hard phase higher. Furthermore, the formation of a conetwork structure, evidenced by the high gel fraction, introduces covalent crosslinks between the phases which constrain chain motion and typically elevate the Tg relative to linear analogs. Decreasing Factors: The incorporation of polyisobutylene segments introduces a highly flexible backbone with low rotational energy barriers and high free volume, which significantly depresses the glass transition temperature of the soft phase. Additionally, the use of THF as a polymerization solvent poses a risk of residual solvent plasticization if not completely removed, which could increase free volume and lower the observed Tg. Dominant Factor: The microphase-separated morphology inherent to the conetwork architecture dominates the thermal behavior by preventing macroscopic phase separation while maintaining distinct transition temperatures for each component, ensuring that the high PMMA content dictates the upper thermal stability limits despite the presence of the low-Tg PIB soft segments."
    }
  },
  {
    "doi": null,
    "title": "Ketoprofen Poly(lactide-co-glycolide) Physical Interaction",
    "year": 2007,
    "chemical_composition": {
      "repeat_unit_psmiles": null,
      "monomers": [
        {
          "name": "Lactic acid",
          "smiles": "CC(O)C(=O)O",
          "ratio_value": null,
          "ratio_unit": null
        },
        {
          "name": "Glycolic acid",
          "smiles": "OCC(=O)O",
          "ratio_value": null,
          "ratio_unit": null
        }
      ],
      "additives": [
        {
          "name": "Ketoprofen",
          "smiles": "CC(C1=CC=CC=C1C(=O)C2=CC=CC=C2)C(=O)O",
          "type": "plasticizer",
          "amount_value": 50,
          "amount_unit": "wt%"
        }
      ],
      "is_homopolymer": false
    },
    "processing_history": "PLGA RG 504H (uncapped, carboxylic end groups) film prepared by solvent casting. Dissolved in dichloromethane, cast on aluminum plate, evaporated overnight at room temperature, then dried at 60 °C under vacuum for 12 hours. Tg measured by DSC (DSC821e, Mettler Toledo) using first heating cycle from 0 to 80 °C at 5 °C/min to erase thermal history, then second heating cycle from 0 to 140 °C at 5 °C/min.",
    "hierarchical_structure": "Amorphous PLGA matrix with heterogeneous KET distribution. KET crystallization observed (Melting Enthalpy 253.8 mJ).",
    "properties": {
      "Tg": {
        "value": [
          22.0
        ],
        "unit": "°C"
      }
    },
    "analysis_with_hierarchical_structure": {
      "descriptive_text": "The sample comprises an amorphous poly(lactic-co-glycolic acid) (PLGA) copolymer matrix, specifically the uncapped RG 504H grade featuring carboxylic end groups, synthesized from lactic and glycolic acid monomers. This polymer system incorporates 50 wt% Ketoprofen as an additive, resulting in a composite film prepared via solvent casting using dichloromethane. The processing involved casting the solution onto an aluminum plate, evaporating the solvent overnight at room temperature, and final drying under vacuum at 60 °C for 12 hours. Hierarchical structural analysis indicates a heterogeneous distribution of Ketoprofen within the amorphous PLGA matrix, with distinct Ketoprofen crystallization observed (Melting Enthalpy 253.8 mJ). The glass transition temperature was characterized by differential scanning calorimetry (DSC) utilizing a standard protocol involving an initial heating cycle from 0 to 80 °C to erase thermal history, followed by a second heating cycle from 0 to 140 °C at a rate of 5 °C/min.",
      "reasoning_analysis": "Increasing Factors: The presence of crystalline Ketoprofen domains within the matrix acts as rigid physical fillers, which can restrict segmental mobility of the adjacent polymer chains through interfacial constraints. Additionally, the uncapped carboxylic end groups of the PLGA RG 504H facilitate hydrogen bonding interactions with the functional groups of Ketoprofen, potentially creating transient physical crosslinks that resist chain motion. Decreasing Factors: The high loading (50 wt%) of low molecular weight Ketoprofen significantly increases the free volume within the amorphous polymer phase, acting as a potent plasticizer that lubricates chain segments. The incorporation of glycolic acid units in the copolymer backbone generally reduces steric hindrance compared to pure polylactide, enhancing inherent chain flexibility. Furthermore, despite vacuum drying, the solvent casting method using dichloromethane carries a risk of residual solvent retention, which would further depress the transition temperature. Dominant Factor: The substantial free volume introduction and chain lubrication provided by the high concentration of molecularly dispersed Ketoprofen qualitatively dominate the thermal behavior, leading to a significant reduction in Tg relative to the neat polymer, outweighing the restrictive effects of the crystalline additive domains and intermolecular hydrogen bonding."
    },
    "analysis_without_hierarchical_structure": {
      "descriptive_text": "The sample comprises a poly(lactic-co-glycolic acid) (PLGA) copolymer, identified as the RG 504H grade with uncapped carboxylic end groups, blended with Ketoprofen additive at a concentration of 50 wt%. The material was fabricated into a film using a solvent casting method, wherein the polymer and additive were dissolved in dichloromethane and cast onto an aluminum plate. Following overnight evaporation at room temperature, the film underwent vacuum drying at 60 °C for 12 hours to ensure solvent removal. Thermal characterization was performed using differential scanning calorimetry (DSC) on a Mettler Toledo DSC821e instrument, utilizing a two-cycle heating protocol under nitrogen atmosphere where the thermal history was erased during the first heating from 0 to 80 °C at 5 °C/min, followed by data collection during the second heating from 0 to 140 °C at the same rate.",
      "reasoning_analysis": "Increasing Factors: The processing history includes a rigorous vacuum drying step at 60 °C for 12 hours, which serves to remove residual dichloromethane solvent, thereby eliminating solvent-induced plasticization that would otherwise lower the Tg. Additionally, the inherent chemical structure of the polyester backbone provides a baseline rigidity compared to more flexible polymer architectures. Decreasing Factors: The composition includes Ketoprofen at a substantial loading of 50 wt%, which acts as a low molecular weight plasticizer that significantly increases free volume and enhances polymer chain segmental mobility. Furthermore, the presence of uncapped carboxylic end groups increases the concentration of chain ends relative to capped analogues, contributing to additional free volume and reduced intermolecular constraints. Dominant Factor: The high concentration of Ketoprofen is the dominant factor governing the thermal behavior; the introduction of such a large fraction of small molecules overwhelmingly increases the system's free volume and lubricates chain motion, qualitatively driving the Tg significantly lower than that of the neat PLGA copolymer, despite the mitigating effects of solvent removal and backbone stiffness."
    }
  },
  {
    "doi": null,
    "title": "The Scissors Effect in Action: The Fox-Flory Relationship between the Glass Transition Temperature of Crosslinked Poly(Methyl Methacrylate) and Mc in Nanophase Separated Poly(Methyl Methacrylate)-l-Polyisobutylene Conetworks",
    "year": 2020,
    "chemical_composition": {
      "repeat_unit_psmiles": null,
      "monomers": [
        {
          "name": "Methyl Methacrylate",
          "smiles": "CC(=C)C(=O)OC",
          "ratio_value": 30,
          "ratio_unit": "wt%"
        },
        {
          "name": "Methacrylate-telechelic polyisobutylene",
          "smiles": null,
          "ratio_value": 70,
          "ratio_unit": "wt%"
        }
      ],
      "additives": [
        {
          "name": "AIBN",
          "type": "initiator",
          "amount_value": null,
          "amount_unit": null
        }
      ],
      "is_homopolymer": false
    },
    "processing_history": "PMMA-l-PIB 4.1-70 conetwork synthesized by radical copolymerization of MMA and MA-PIB-MA 4.1 (Mn=4100) with AIBN in THF at 65 °C for 72 h. Feed ratio MA-PIB-MA/MMA 70/30 wt%. Gel fraction 95%. Tg of PMMA component measured by DSC (Mettler Toledo TC15) under N2, -120 to 180 °C, 10 °C/min, 2nd heating run inflection point.",
    "hierarchical_structure": "Nanophase separated, bicontinuous morphology. Domain sizes 5-20 nm. Mc,PMMA = 1060 g/mol.",
    "properties": {
      "Tg": {
        "value": [
          72
        ],
        "unit": "°C"
      }
    },
    "analysis_with_hierarchical_structure": {
      "descriptive_text": "The sample consists of a PMMA-l-PIB conetwork synthesized via radical copolymerization of methyl methacrylate (MMA) and methacrylate-telechelic polyisobutylene (MA-PIB-MA, Mn=4100) using AIBN as an initiator in THF at 65 °C for 72 hours. The feed ratio was maintained at 70/30 wt% MA-PIB-MA to MMA, resulting in a material with a gel fraction of 95% and a nanophase-separated, bicontinuous morphology featuring domain sizes between 5 and 20 nm. The molecular weight between crosslinks for the PMMA component (Mc,PMMA) is 1060 g/mol. Thermal characterization was performed using DSC under a nitrogen atmosphere from -120 to 180 °C at a heating rate of 10 °C/min, with the glass transition temperature of the PMMA component determined from the inflection point of the second heating run.",
      "reasoning_analysis": "Increasing Factors: The rigid backbone of the PMMA component, characterized by bulky ester side groups and alpha-methyl groups, intrinsically restricts segmental rotation. Furthermore, the conetwork structure imposes topological constraints; specifically, the low molecular weight between crosslinks for the PMMA phase (Mc,PMMA = 1060 g/mol) indicates a high crosslink density, which significantly reduces free volume and chain mobility according to the Fox-Loshaek relationship. Decreasing Factors: The chemical tethering of the rigid PMMA segments to the highly flexible polyisobutylene (PIB) chains (70 wt%) introduces soft junction points that may enhance local mobility at the phase interfaces. Additionally, the nanophase-separated morphology with small domain sizes (5-20 nm) implies a high interfacial area where mixing between the high-Tg PMMA and low-Tg PIB components could occur, potentially depressing the observed PMMA transition. Residual THF solvent from the synthesis, if not fully evaporated, could also act as a plasticizer. Dominant Factor: The high crosslink density within the PMMA domains and the established nanophase separation are the dominant factors. While the soft PIB component and interfacial mixing exert a depressing influence, the topological constraints imposed by the conetwork architecture and the intrinsic rigidity of the PMMA backbone primarily dictate the thermal behavior, likely maintaining a distinct, elevated glass transition for the PMMA phase relative to the soft matrix, though potentially shifted compared to linear bulk PMMA due to the network constraints."
    },
    "analysis_without_hierarchical_structure": {
