Repository: hhtrick/HHT-code

# HHT training framework

This directory contains model training, embedding precomputation, inference, article-level baselines and the curated datasets. All commands below assume that the working directory is `train_code/`.

## 3. Datasets and fixed partitions

Each main dataset is a JSON array at `dataset/{property}/{property}.json`. Entries contain source metadata, `chemical_composition`, `processing_history`, `hierarchical_structure`, `properties`, and two generated-analysis objects. Targets are stored as `properties[property]["value"]`; source metadata and target values are not predictive input fields.

| Property | Train | Validation | Test | Total |
|---|---:|---:|---:|---:|

File: train_code/dataset/Tg/Tg.json (part 152 of 235)
[
      "descriptive_text": "The sample is a PMMA-l-PIB conetwork synthesized via radical copolymerization of methyl methacrylate and methacrylate-telechelic polyisobutylene (Mn=4100) using AIBN as an initiator. The reaction proceeded in THF at 65 °C for 72 hours with a feed ratio of 70 wt% polyisobutylene precursor to 30 wt% methyl methacrylate, yielding a material with a 95% gel fraction. The glass transition temperature of the PMMA component was characterized using differential scanning calorimetry under a nitrogen atmosphere, utilizing a heating rate of 10 °C/min during the second heating run between -120 and 180 °C.",
      "reasoning_analysis": "Increasing Factors: The presence of methyl methacrylate units introduces bulky ester side groups and a rigid backbone structure that inherently restricts segmental rotation, driving the Tg of the hard phase upward. Furthermore, the processing history indicates the formation of a conetwork with a 95% gel fraction, implying significant crosslinking density which topologically constrains polymer chain mobility and typically elevates the glass transition temperature. Decreasing Factors: The high weight fraction (70 wt%) of methacrylate-telechelic polyisobutylene introduces highly flexible chains with low rotational barriers, which can increase the overall free volume of the system and potentially plasticize the PMMA domains if phase separation is incomplete. Additionally, the use of THF as a solvent during synthesis poses a risk of residual solvent retention, which would act as a plasticizer and depress the Tg. Dominant Factor: The topological constraints imposed by the chemical conetwork architecture, evidenced by the high gel fraction, qualitatively dominate the thermal behavior by restricting segmental mobility within the PMMA domains; this network effect typically sustains a higher Tg for the hard component relative to a linear blend, outweighing the free volume contributions from the flexible polyisobutylene segments."
    }
  },
  {
    "doi": null,
    "title": "Effect of chemical structure of acrylic pressure‐sensitive adhesives for polarizing film on light leakage phenomenon in TFT‐LCDs",
    "year": 2011,
    "chemical_composition": {
      "repeat_unit_psmiles": null,
      "monomers": [
        {
          "name": "Butyl Acrylate",
          "smiles": "CCCCOC(=O)C=C",
          "ratio_value": 98,
          "ratio_unit": "wt%"
        },
        {
          "name": "4-Hydroxybutyl Acrylate",
          "smiles": "OCCCCOC(=O)C=C",
          "ratio_value": 2,
          "ratio_unit": "wt%"
        }
      ],
      "additives": [
        {
          "name": "V-601",
          "type": "initiator",
          "amount_value": null,
          "amount_unit": null
        }
      ],
      "is_homopolymer": false
    },
    "processing_history": "Solution polymerization in ethyl acetate–MEK at 65°C for 4 h then 70°C for 2 h under N2. Reference polymer BA:4-HBA = 98:2. Tg measured by DSC (TA Instruments Q100) at 10 °C/min, 2nd run, N2, cooling at -70°C.",
    "hierarchical_structure": "Amorphous copolymer.",
    "properties": {
      "Tg": {
        "value": [
          -48
        ],
        "unit": "°C"
      }
    },
    "analysis_with_hierarchical_structure": {
      "descriptive_text": "The sample consists of an amorphous copolymer synthesized via solution polymerization using Butyl Acrylate (98 wt%) and 4-Hydroxybutyl Acrylate (2 wt%) as monomers with V-601 as the initiator. The polymerization was conducted in an ethyl acetate–MEK solvent mixture under a nitrogen atmosphere, involving a thermal profile of 65°C for 4 hours followed by 70°C for 2 hours. The resulting material was characterized by differential scanning calorimetry (DSC) using a TA Instruments Q100 under nitrogen flow, employing a heating rate of 10 °C/min during the second run with a cooling cycle down to -70°C.",
      "reasoning_analysis": "Increasing Factors: The incorporation of 4-Hydroxybutyl Acrylate (2 wt%) introduces terminal hydroxyl groups capable of forming intermolecular hydrogen bonds. These physical crosslinks restrict segmental chain mobility and increase the cohesive energy density, which qualitatively drives the Tg upward relative to a pure poly(butyl acrylate) homopolymer. Additionally, the thermal processing history involving heating up to 70°C during synthesis ensures sufficient energy for monomer conversion and chain relaxation, minimizing defects that might otherwise alter free volume distribution. Decreasing Factors: The dominant monomer, Butyl Acrylate (98 wt%), possesses a flexible acrylate backbone and long butyl side chains that act as internal plasticizers. These structural features significantly increase free volume and enhance chain mobility, inherently establishing a low baseline Tg. Furthermore, the use of volatile solvents (ethyl acetate and MEK) during solution polymerization poses a risk of residual solvent entrapment; if not fully removed, these small molecules would act as external plasticizers, further depressing the Tg. Dominant Factor: The intrinsic flexibility provided by the high concentration of butyl acrylate units and their long alkyl side chains is the dominant factor governing the thermal behavior. While the hydrogen bonding from the hydroxy-functional comonomer provides a restrictive counter-effect, its low concentration (2 wt%) is insufficient to overcome the substantial mobility granted by the butyl acrylate matrix, resulting in a material qualitatively defined by a low glass transition temperature."
    },
    "analysis_without_hierarchical_structure": {
      "descriptive_text": "The sample comprises a copolymer synthesized from butyl acrylate (98 wt%) and 4-hydroxybutyl acrylate (2 wt%) using V-601 as the initiator. Polymerization was executed via solution polymerization in a mixed solvent system of ethyl acetate and methyl ethyl ketone, maintained at 65°C for 4 hours followed by 70°C for 2 hours under a nitrogen atmosphere. The thermal properties were characterized using differential scanning calorimetry on a TA Instruments Q100 at a heating rate of 10 °C/min under nitrogen, with data collected during the second heating run following a cooling cycle to -70°C.",
      "reasoning_analysis": "Increasing Factors: The incorporation of 4-hydroxybutyl acrylate introduces hydroxyl functional groups capable of forming intermolecular hydrogen bonds, which act as physical crosslinks to restrict segmental chain mobility and theoretically elevate the Tg relative to the pure homopolymer. Decreasing Factors: The primary monomer, butyl acrylate, features a long, flexible butyl ester side chain that significantly increases free volume and backbone mobility, intrinsically driving the Tg to a low temperature range. Furthermore, the solution polymerization process using volatile organic solvents carries a risk of residual solvent entrapment, which would act as a plasticizer to further depress the Tg if not completely removed. Dominant Factor: The compositional dominance of butyl acrylate (98 wt%) ensures that the high chain flexibility associated with the butyl side groups dictates the fundamental thermal behavior, overwhelming the restrictive effects of the minor hydroxy comonomer and establishing a low Tg baseline for the material."
    }
  },
  {
    "doi": "10.1002/app.36940",
    "title": "Characterization of Polyvinyl Chloride/Polyethyl Methacrylate Polymer Blend for Use as Polymer Host in Polymer Electrolytes",
    "year": 2012,
    "chemical_composition": {
      "repeat_unit_psmiles": "[*]CC(Cl)[*]",
      "monomers": [
        {
          "name": "Vinyl Chloride",
          "smiles": "C=CCl",
          "ratio_value": null,
          "ratio_unit": null
        }
      ],
      "additives": [],
      "is_homopolymer": true
    },
    "processing_history": "Solution cast technique. PVC (Mw 233,000 g/mol) purchased from Sigma-Aldrich. Stirred with solvent several hours at room temperature. Cast into glass petri dishes. Dried in evacuated glove box and vacuum oven. Tg measured by DMA (PERKIN ELMER Dynamic Mechanical Analyzer 8000) in tension mode, 40-120 °C, 1 °C/min heating rate, 1 Hz frequency. Tg defined as tan d peak maximum.",
    "hierarchical_structure": "Amorphous nature (XRD broad humps at 2θ = 16° and 25°). Brittle surface with fractures (SEM).",
    "properties": {
      "Tg": {
        "value": [
          68
        ],
        "unit": "°C"
      }
    },
    "analysis_with_hierarchical_structure": {
      "descriptive_text": "This sample comprises a polyvinyl chloride (PVC) homopolymer with a weight-average molecular weight (Mw) of 233,000 g/mol, sourced from Sigma-Aldrich. Structural characterization via XRD confirms an amorphous nature, evidenced by broad humps at 2θ = 16° and 25°, while SEM imaging reveals a brittle surface morphology with visible fractures. The material was prepared using a solution cast technique, wherein the polymer was stirred with solvent at room temperature for several hours before casting into glass petri dishes and drying in an evacuated glove box and vacuum oven. The glass transition temperature was subsequently determined using dynamic mechanical analysis (DMA) in tension mode at a frequency of 1 Hz and a heating rate of 1 °C/min, defined as the maximum of the tan δ peak.",
      "reasoning_analysis": "Increasing Factors: The presence of polar chlorine atoms attached to the polymer backbone generates strong dipole-dipole interactions between chains, which significantly restricts segmental mobility and drives the Tg upward. Additionally, the high molecular weight (233,000 g/mol) reduces the fraction of chain ends, minimizing excess free volume according to the Fox-Flory relationship, while the rigorous drying process in a vacuum oven and evacuated glove box ensures the removal of residual solvent that could otherwise act as a plasticizer. Decreasing Factors: The linear architecture of the homopolymer lacks cross-linking or bulky aromatic rigidifiers found in higher-Tg engineering plastics, allowing for relatively greater segmental freedom. Furthermore, the solution casting technique may trap non-equilibrium free volume if the solvent evaporation rate exceeds the polymer relaxation time, potentially facilitating earlier segmental motion compared to melt-quenched counterparts. Dominant Factor: The strong intermolecular forces arising from the polar C-Cl bonds are the dominant factor, establishing a robust baseline Tg that is further stabilized by the high molecular weight, ensuring the material exhibits the characteristic rigid behavior of PVC despite the amorphous structure and solution processing history."
    },
    "analysis_without_hierarchical_structure": {
      "descriptive_text": "The sample consists of a polyvinyl chloride (PVC) homopolymer with a molecular weight of 233,000 g/mol sourced from Sigma-Aldrich. The material was prepared via a solution cast technique, wherein the polymer was stirred with solvent for several hours at room temperature before being cast into glass petri dishes. Subsequent drying was performed in an evacuated glove box and a vacuum oven to ensure solvent removal. The glass transition temperature was characterized using a PERKIN ELMER Dynamic Mechanical Analyzer 8000 in tension mode over a temperature range of 40-120 °C at a heating rate of 1 °C/min and a frequency of 1 Hz, with the Tg defined as the maximum of the tan delta peak.",
      "reasoning_analysis": "Increasing Factors: The chemical composition features chlorine substituents on the polymer backbone, which introduce strong dipole-dipole interactions between chains that significantly restrict segmental mobility and drive the Tg upward. Furthermore, the high molecular weight of 233,000 g/mol ensures a high degree of chain entanglement, minimizing the free volume contribution from chain ends. The use of Dynamic Mechanical Analysis at a frequency of 1 Hz also inherently shifts the observed transition to higher temperatures compared to lower-frequency or static thermal measurements due to the viscoelastic nature of the polymer. Decreasing Factors: The solution cast processing technique introduces the potential for residual solvent entrapment, which would act as a plasticizer by increasing free volume and lowering the Tg, although this is mitigated by the drying steps. Additionally, the linear homopolymer architecture lacks chemical crosslinks or rigid reinforcing fillers that would otherwise impose further topological constraints on chain motion. Dominant Factor: The strong intermolecular dipole-dipole interactions arising from the chlorine atoms in the vinyl chloride repeat units qualitatively dominate the thermal behavior, establishing a robust baseline Tg that outweighs the potential plasticizing effects of the solution processing given the rigorous vacuum drying protocol employed."
    }
  },
  {
    "doi": "10.1002/smll.202306145",
    "title": "Surface glass-transition temperature region of diarylethene films in enthalpy-recovered state determined by nano-Marangoni effect",
    "year": 2023,
    "chemical_composition": {
      "repeat_unit_psmiles": null,
      "monomers": [
        {
          "name": "DAE3",
          "smiles": null,
          "ratio_value": null,
          "ratio_unit": null
        }
      ],
      "additives": [],
      "is_homopolymer": true
    },
    "processing_history": "Vacuum-deposited DAE3 film in colored state. Surface Tg determined by Nano-Marangoni Effect using AFM radius-depth data.",
    "hierarchical_structure": "Amorphous vacuum-deposited film. Surface Tg region characterized.",
    "properties": {
      "Tg": {
        "value": [
          -16.1
        ],
        "unit": "°C"
      }
    },
    "analysis_with_hierarchical_structure": {
      "descriptive_text": "The sample comprises a neat, amorphous homopolymer film derived from the DAE3 monomer, fabricated via vacuum deposition in its colored state. The material structure was characterized specifically regarding its surface properties, where the surface glass transition temperature was determined using the Nano-Marangoni Effect based on atomic force microscopy (AFM) radius-depth data.",
      "reasoning_analysis": "Increasing Factors: The DAE3 monomer unit likely possesses a rigid conjugated backbone structure, and the processing in the colored state suggests the presence of the closed-ring isomer which is more planar and rigid than the open form, restricting segmental mobility through steric hindrance and intrinsically driving the Tg higher. Additionally, vacuum deposition can result in a densely packed morphology compared to solution casting, potentially reducing free volume and supporting a higher thermal transition. Decreasing Factors: The primary decreasing influence arises from the specific characterization of the surface region rather than the bulk; polymer chains at the free surface exhibit enhanced mobility due to reduced coordination numbers and lower energy barriers for segmental motion, leading to a significant depression of the surface Tg relative to the bulk value. Furthermore, vacuum-deposited films may retain non-equilibrium free volume if not annealed, which could further enhance mobility. Dominant Factor: While the rigid chemical structure of the DAE3 homopolymer and the colored state isomer establish a high intrinsic baseline for the bulk material, the measurement technique specifically probes the surface region via the Nano-Marangoni Effect. Consequently, the free surface effect is the dominant factor, qualitatively resulting in a measured Tg that is lower than the corresponding bulk glass transition temperature of the same material."
    },
    "analysis_without_hierarchical_structure": {
      "descriptive_text": "The sample consists of a DAE3 homopolymer prepared as a vacuum-deposited film maintained in the colored state. The surface glass transition temperature was characterized using the Nano-Marangoni Effect method, utilizing atomic force microscopy to analyze radius-depth data.",
      "reasoning_analysis": "Increasing Factors: The DAE3 monomer units inherently possess rigid structural motifs that restrict backbone segmental rotation. Additionally, the processing history specifies the film is in the colored state, which typically corresponds to a more planar and conjugated isomeric form; this conformational change enhances intermolecular stacking and further limits chain mobility. Decreasing Factors: The characterization method specifically targets the surface Tg rather than the bulk properties. Polymer chains at the free surface experience reduced coordination and higher local free volume compared to the bulk interior, which qualitatively depresses the transition temperature. Furthermore, the vacuum deposition process may trap non-equilibrium free volume if not followed by thermal annealing. Dominant Factor: The intrinsic structural rigidity conferred by the DAE3 monomer in the colored state is the dominant factor. While surface effects introduce mobility enhancements that lower the measured value relative to the bulk, the fundamental resistance to segmental motion provided by the rigid, planarized chemical architecture establishes the primary thermal stability baseline of the material."
    }
  },
  {
    "doi": null,
    "title": "The Scissors Effect in Action: The Fox-Flory Relationship between the Glass Transition Temperature of Crosslinked Poly(Methyl Methacrylate) and Mc in Nanophase Separated Poly(Methyl Methacrylate)-l-Polyisobutylene Conetworks",
    "year": 2020,
    "chemical_composition": {
      "repeat_unit_psmiles": null,
      "monomers": [
        {
          "name": "Methyl Methacrylate",
          "smiles": "CC(=C)C(=O)OC",
          "ratio_value": 30,
          "ratio_unit": "wt%"
        },
        {
          "name": "Methacrylate-telechelic polyisobutylene",
          "smiles": null,
          "ratio_value": 70,
          "ratio_unit": "wt%"
        }
      ],
      "additives": [
        {
          "name": "AIBN",
          "type": "initiator",
          "amount_value": null,
          "amount_unit": null
        }
      ],
      "is_homopolymer": false
    },
    "processing_history": "PMMA-l-PIB 4.1-70 conetwork synthesized by radical copolymerization of MMA and MA-PIB-MA 4.1 (Mn=4100) with AIBN in THF at 65 °C for 72 h. Feed ratio MA-PIB-MA/MMA 70/30 wt%. Gel fraction 95%. Tg of PIB component measured by DSC (Mettler Toledo TC15) under N2, -120 to 180 °C, 10 °C/min, 2nd heating run inflection point.",
    "hierarchical_structure": "Nanophase separated, bicontinuous morphology. Domain sizes 5-20 nm. Mc,PMMA = 1060 g/mol.",
    "properties": {
      "Tg": {
        "value": [
          -55
        ],
        "unit": "°C"
      }
    },
    "analysis_with_hierarchical_structure": {
      "descriptive_text": "This sample comprises a poly(methyl methacrylate)-linked-polyisobutylene (PMMA-l-PIB) conetwork synthesized via radical copolymerization of methyl methacrylate (30 wt%) and methacrylate-telechelic polyisobutylene (70 wt%, Mn=4100) using AIBN as an initiator in THF at 65 °C for 72 hours. The resulting material exhibits a high gel fraction of 95% and possesses a nanophase-separated, bicontinuous morphology with domain sizes ranging from 5 to 20 nm, where the molecular weight between crosslinks for the PMMA phase is 1060 g/mol. Thermal characterization was performed using differential scanning calorimetry under a nitrogen atmosphere with a heating rate of 10 °C/min, focusing on the inflection point of the second heating run to determine the glass transition behavior.",
      "reasoning_analysis": "Increasing Factors: The formation of a covalently crosslinked network, evidenced by the 95% gel fraction and a PMMA molecular weight between crosslinks (Mc) of 1060 g/mol, significantly restricts segmental chain mobility, which intrinsically drives the glass transition temperature higher. Additionally, the methyl methacrylate units contain bulky ester side groups that impose steric hindrance on backbone rotation, further contributing to increased thermal stability and rigidity within the hard domains. Decreasing Factors: The composition is dominated by 70 wt% polyisobutylene, which possesses a highly flexible backbone with low rotational energy barriers and a naturally low inherent glass transition temperature. The high weight fraction of this soft segment introduces significant free volume into the system, promoting chain mobility and depressing the overall thermal transition temperatures associated with the rubbery phase. Dominant Factor: The nanophase-separated, bicontinuous morphology is the dominant factor governing the final thermal behavior. This hierarchical structure allows the PIB and PMMA components to form distinct domains (5-20 nm), enabling the PIB phase to exhibit a glass transition close to its inherent low-temperature value despite the covalent linkage to the rigid PMMA network, while the crosslinked PMMA phase maintains structural integrity at higher temperatures."
    },
    "analysis_without_hierarchical_structure": {
      "descriptive_text": "The sample consists of a PMMA-l-PIB 4.1-70 conetwork synthesized via radical copolymerization of methyl methacrylate and methacrylate-telechelic polyisobutylene (Mn=4100) using AIBN as an initiator in THF at 65 °C for 72 hours. With a feed weight ratio of 70/30 for the polyisobutylene precursor to methyl methacrylate, the reaction yielded a material with a 95% gel fraction. Thermal characterization focused on the glass transition temperature of the polyisobutylene component, measured by differential scanning calorimetry under nitrogen atmosphere during the second heating run at 10 °C/min.",
      "reasoning_analysis": "Increasing Factors: The high gel fraction of 95% indicates a densely crosslinked conetwork architecture, which restricts segmental chain mobility through topological constraints and covalent linking to rigid PMMA domains, thereby driving the Tg upward. Decreasing Factors: The inherent chemical structure of the polyisobutylene backbone possesses low rotational energy barriers and high flexibility, intrinsically facilitating segmental motion at low temperatures, while any residual THF solvent not removed during processing could act as a plasticizer to increase free volume. Dominant Factor: The conetwork architecture qualitatively dominates the final Tg behavior; although the PIB chemistry sets a low-temperature baseline, the topological constraints imposed by the crosslinked network and rigid PMMA nodes restrict mobility sufficiently to elevate the Tg relative to linear polyisobutylene homopolymers."
    }
  },
  {
    "doi": null,
    "title": "Effect of chemical structure of acrylic pressure‐sensitive adhesives for polarizing film on light leakage phenomenon in TFT‐LCDs",
    "year": 2011,
    "chemical_composition": {
      "repeat_unit_psmiles": null,
      "monomers": [
        {
          "name": "Butyl Acrylate",
          "smiles": "CCCCOC(=O)C=C",
          "ratio_value": 78,
          "ratio_unit": "wt%"
        },
        {
          "name": "Tetrahydrofurfuryl Acrylate",
          "smiles": "C=CC(=O)OCC1CCCO1",
          "ratio_value": 20,
          "ratio_unit": "wt%"
        },
        {
          "name": "4-Hydroxybutyl Acrylate",
          "smiles": "OCCCCOC(=O)C=C",
          "ratio_value": 2,
          "ratio_unit": "wt%"
        }
      ],
      "additives": [
        {
          "name": "V-601",
          "type": "initiator",
          "amount_value": null,
          "amount_unit": null
        }
      ],
      "is_homopolymer": false
    },
    "processing_history": "Solution polymerization in ethyl acetate–MEK at 65°C for 4 h then 70°C for 2 h under N2. Monomer ratio BA:THFA:4-HBA = 78:20:2. Tg measured by DSC (TA Instruments Q100) at 10 °C/min, 2nd run, N2, cooling at -70°C.",
    "hierarchical_structure": "Amorphous copolymer. High free volume and randomness.",
    "properties": {
      "Tg": {
        "value": [
          -44.06
        ],
        "unit": "°C"
      }
    },
    "analysis_with_hierarchical_structure": {
      "descriptive_text": "The sample is an amorphous copolymer exhibiting high free volume and structural randomness, synthesized via solution polymerization using V-601 as an initiator in an ethyl acetate–MEK solvent system. The chemical composition comprises butyl acrylate (78 wt%), tetrahydrofurfuryl acrylate (20 wt%), and 4-hydroxybutyl acrylate (2 wt%). The polymerization was conducted under a nitrogen atmosphere at 65°C for 4 hours followed by 70°C for 2 hours. The glass transition temperature was characterized using differential scanning calorimetry (TA Instruments Q100) at a heating rate of 10 °C/min under nitrogen during the second run, following cooling to -70°C.",
      "reasoning_analysis": "Increasing Factors: The incorporation of tetrahydrofurfuryl acrylate (20 wt%) introduces bulky cyclic ether side groups that impose steric hindrance and restrict backbone rotation compared to linear alkyl chains. Additionally, the presence of 4-hydroxybutyl acrylate (2 wt%) enables intermolecular hydrogen bonding via hydroxyl groups, acting as physical crosslinks that limit segmental mobility and elevate the Tg. Decreasing Factors: The majority component, butyl acrylate (78 wt%), possesses long flexible butyl side chains that act as internal plasticizers, significantly enhancing free volume and chain mobility. The hierarchical structure is explicitly described as having high free volume and randomness, which further facilitates segmental motion. Furthermore, the solution polymerization process using ethyl acetate and MEK carries a risk of residual solvent entrapment, which could act as an external plasticizer if not completely removed during the thermal treatment. Dominant Factor: The high weight fraction of butyl acrylate dictates the primary thermal behavior, as the internal plasticization effect of the long butyl side chains overwhelms the stiffening contributions of the minority cyclic and hydroxyl-functionalized monomers. Consequently, the flexible aliphatic side chains and the inherent high free volume of the acrylate backbone are the dominant factors, establishing a low baseline glass transition temperature relative to rigid glassy polymers."
    },
    "analysis_without_hierarchical_structure": {
      "descriptive_text": "The sample comprises a terpolymer synthesized via solution polymerization using butyl acrylate (78 wt%), tetrahydrofurfuryl acrylate (20 wt%), and 4-hydroxybutyl acrylate (2 wt%) with V-601 as the initiator. The reaction was carried out in an ethyl acetate–MEK solvent system under a nitrogen atmosphere at 65°C for 4 hours, followed by 70°C for 2 hours. Thermal analysis was performed using differential scanning calorimetry (TA Instruments Q100) at a heating rate of 10 °C/min under nitrogen, utilizing the second heating run data following cooling to -70°C.",
      "reasoning_analysis": "Increasing Factors: The inclusion of tetrahydrofurfuryl acrylate introduces bulky cyclic side groups that impose steric hindrance on the polymer backbone, restricting segmental rotation and inherently driving the Tg higher. Additionally, the 4-hydroxybutyl acrylate units facilitate intermolecular hydrogen bonding, creating physical network points that further reduce chain mobility and increase thermal transition temperatures. Decreasing Factors: The composition is predominantly butyl acrylate (78 wt%), which features long, flexible alkyl side chains that significantly increase free volume and enhance segmental mobility, strongly driving the Tg downward. Furthermore, the use of organic solvents (ethyl acetate and MEK) during solution polymerization presents a risk of residual solvent retention, which would act as a plasticizer and depress the Tg if not fully removed. Dominant Factor: While the cyclic comonomer and hydrogen bonding provide structural rigidity, the high weight fraction of butyl acrylate establishes a flexible matrix that qualitatively dominates the thermal behavior, positioning the overall Tg behavior closer to the low-temperature regime characteristic of poly(butyl acrylate) rather than the higher transitions of the functionalized minor components."
    }
  },
  {
    "doi": "10.1002/app.36940",
    "title": "Characterization of Polyvinyl Chloride/Polyethyl Methacrylate Polymer Blend for Use as Polymer Host in Polymer Electrolytes",
    "year": 2012,
    "chemical_composition": {
      "repeat_unit_psmiles": null,
      "monomers": [
        {
          "name": "Vinyl Chloride",
          "smiles": "C=CCl",
          "ratio_value": 65,
          "ratio_unit": "wt%"
        },
        {
          "name": "Ethyl Methacrylate",
          "smiles": "CCOC(=O)C(=C)C",
          "ratio_value": 35,
          "ratio_unit": "wt%"
        }
      ],
      "additives": [],
      "is_homopolymer": false
    },
    "processing_history": "Solution cast technique. PVC (Mw 233,000 g/mol) and PEMA (Mw 515,000 g/mol) purchased from Sigma-Aldrich. Blend ratio 65/35 wt%. Stirred with solvent several hours at room temperature. Cast into glass petri dishes. Dried in evacuated glove box and vacuum oven. Tg measured by DMA (PERKIN ELMER Dynamic Mechanical Analyzer 8000) in tension mode, 40-120 °C, 1 °C/min heating rate, 1 Hz frequency. Tg defined as tan d peak maximum.",
    "hierarchical_structure": "Most amorphous blend system (no obvious XRD peaks). Partially miscible with reduced segregation. SEM shows pores with average size ~23 μm.",
    "properties": {
      "Tg": {
        "value": [
          81
        ],
        "unit": "°C"
      }
    },
    "analysis_with_hierarchical_structure": {
      "descriptive_text": "The sample consists of a binary polymer blend comprising poly(vinyl chloride) (PVC) and poly(ethyl methacrylate) (PEMA) with a composition ratio of 65/35 wt%, utilizing starting materials with molecular weights of 233,000 g/mol and 515,000 g/mol, respectively. Prepared via a solution cast technique, the polymers were stirred with solvent at room temperature for several hours before casting into glass petri dishes and drying in an evacuated glove box and vacuum oven to ensure solvent removal. Structural characterization reveals a predominantly amorphous system with no obvious XRD peaks, exhibiting partial miscibility with reduced segregation, while SEM analysis indicates the presence of pores with an average size of approximately 23 μm. The glass transition behavior was evaluated using dynamic mechanical analysis (DMA) in tension mode at 1 Hz with a heating rate of 1 °C/min, defining Tg as the tan δ peak maximum.",
      "reasoning_analysis": "Increasing Factors: The high molecular weights of both the PVC (233,000 g/mol) and PEMA (515,000 g/mol) components minimize the free volume contribution from chain ends, intrinsically elevating the Tg relative to lower molecular weight analogs. Additionally, the rigorous processing history involving drying in an evacuated glove box and vacuum oven likely eliminates residual solvent, preventing plasticization effects that would otherwise depress the transition temperature. Strong dipole-dipole interactions between the chlorine atoms of the PVC and the carbonyl groups of the PEMA may also restrict segmental mobility within the partially miscible phases. Decreasing Factors: The incorporation of 35 wt% PEMA introduces a component that typically exhibits a lower inherent glass transition temperature than PVC due to the flexibility of the ethyl ester side group, which dilutes the rigidity of the PVC matrix. Furthermore, the presence of micropores (~23 μm) observed in the hierarchical structure indicates morphological voids that may contribute to increased local free volume and facilitate chain mobility. Dominant Factor: The specific intermolecular interactions between the blend components coupled with the high molecular weight of the constituent polymers qualitatively dominate the thermal behavior. While the PEMA content introduces flexibility, the strong dipolar interactions in the partially miscible system and the thorough solvent removal during processing establish a Tg governed primarily by the cooperative motion of the interacting blend phases rather than chain end effects or residual plasticizers."
    },
    "analysis_without_hierarchical_structure": {
      "descriptive_text": "The sample comprises a binary polymer blend consisting of poly(vinyl chloride) (PVC) and poly(ethyl methacrylate) (PEMA) with a weight ratio of 65/35. High molecular weight precursors, specifically PVC (Mw 233,000 g/mol) and PEMA (Mw 515,000 g/mol) sourced from Sigma-Aldrich, were utilized for preparation. The blend was fabricated using a solution cast technique, where the polymers were stirred with a solvent for several hours at room temperature before being cast into glass petri dishes. To ensure solvent removal, the films were dried in an evacuated glove box followed by treatment in a vacuum oven. The glass transition temperature was subsequently characterized using dynamic mechanical analysis (DMA) in tension mode with a heating rate of 1 °C/min from 40 to 120 °C at a frequency of 1 Hz, defined by the maximum of the tan delta peak.",
      "reasoning_analysis": "Increasing Factors: The high molecular weights of both the PVC (233,000 g/mol) and PEMA (515,000 g/mol) components minimize chain end free volume, inherently elevating the glass transition temperature relative to lower molecular weight analogs. Furthermore, the rigorous drying protocol involving an evacuated glove box and vacuum oven ensures the elimination of residual casting solvent, preventing plasticization effects that would otherwise depress the Tg. The majority composition of PVC, which typically exhibits stronger intermolecular dipole-dipole interactions due to chlorine atoms compared to the ester groups in PEMA, also contributes to a higher thermal transition baseline. Decreasing Factors: The addition of 35 wt% PEMA introduces segments with greater backbone flexibility and bulky ester side groups that may increase free volume relative to the tighter packing of PVC chains, thereby acting to lower the overall blend Tg compared to neat PVC. Additionally, if the solution casting process induced any specific conformational changes or less dense packing during the solvent evaporation phase compared to melt processing, this could theoretically contribute to a slight reduction in thermal stability. Dominant Factor: The dominant factor governing the final Tg behavior is the blend composition weighted towards the higher-Tg PVC component combined with the high molecular weight of the precursors; however, the extent of miscibility achieved during the solution casting process is the critical variable, as favorable intermolecular interactions between the PVC and PEMA phases will consolidate the transition into a single intermediate value, whereas phase separation would preserve the distinct thermal signatures of the individual components."
    }
  },
  {
    "doi": null,
    "title": "The Scissors Effect in Action: The Fox-Flory Relationship between the Glass Transition Temperature of Crosslinked Poly(Methyl Methacrylate) and Mc in Nanophase Separated Poly(Methyl Methacrylate)-l-Polyisobutylene Conetworks",
    "year": 2020,
    "chemical_composition": {
      "repeat_unit_psmiles": null,
      "monomers": [
        {
          "name": "Methyl Methacrylate",
          "smiles": "CC(=C)C(=O)OC",
          "ratio_value": 50,
          "ratio_unit": "wt%"
        },
        {
          "name": "Methacrylate-telechelic polyisobutylene",
          "smiles": null,
          "ratio_value": 50,
          "ratio_unit": "wt%"
        }
      ],
      "additives": [
        {
          "name": "AIBN",
          "type": "initiator",
          "amount_value": null,
          "amount_unit": null
        }
      ],
      "is_homopolymer": false
    },
    "processing_history": "PMMA-l-PIB 6.9-50 conetwork synthesized by radical copolymerization of MMA and MA-PIB-MA 6.9 (Mn=6900) with AIBN in THF at 65 °C for 72 h. Feed ratio MA-PIB-MA/MMA 50/50 wt%. Gel fraction 96%. Tg of PMMA component measured by DSC (Mettler Toledo TC15) under N2, -120 to 180 °C, 10 °C/min, 2nd heating run inflection point.",
    "hierarchical_structure": "Nanophase separated, bicontinuous morphology. Domain sizes 5-20 nm. Mc,PMMA = 3890 g/mol.",
    "properties": {
      "Tg": {
        "value": [
          106
        ],
        "unit": "°C"
      }
    },
    "analysis_with_hierarchical_structure": {
      "descriptive_text": "The sample is a poly(methyl methacrylate)-linked-polyisobutylene (PMMA-l-PIB) conetwork synthesized via radical copolymerization of methyl methacrylate and methacrylate-telechelic polyisobutylene (Mn=6900) using AIBN as an initiator in THF at 65 °C for 72 hours. The feed ratio was maintained at 50/50 wt%, resulting in a gel fraction of 96% and a nanophase-separated, bicontinuous morphology with domain sizes ranging from 5 to 20 nm. The molecular weight between crosslinks for the PMMA phase (Mc,PMMA) is 3890 g/mol. The glass transition temperature of the PMMA component was characterized by differential scanning calorimetry under a nitrogen atmosphere during the second heating run at a rate of 10 °C/min, identifying the inflection point within a range of -120 to 180 °C.",
      "reasoning_analysis": "Increasing Factors: The presence of bulky alpha-methyl and ester side groups in the methyl methacrylate repeat units imposes significant steric hindrance, restricting backbone rotation and intrinsically driving the Tg higher. Additionally, the conetwork structure, evidenced by the high gel fraction and defined Mc,PMMA of 3890 g/mol, introduces topological crosslinks that reduce free volume and segmental mobility compared to linear polymer chains. Decreasing Factors: The connectivity to the highly flexible polyisobutylene segments within the bicontinuous morphology may enhance local chain mobility at the phase interfaces, potentially depressing the Tg relative to bulk PMMA. Furthermore, the use of THF solvent during synthesis introduces the possibility of residual solvent acting as a plasticizer, although the second heating run aims to mitigate this effect. Dominant Factor: The intrinsic chemical rigidity of the PMMA backbone combined with the topological constraints of the crosslinked network qualitatively dominates the thermal behavior, maintaining a high Tg for the hard phase despite the presence of the soft PIB component and potential interfacial mixing."
    },
    "analysis_without_hierarchical_structure": {
      "descriptive_text": "The sample comprises a PMMA-l-PIB conetwork synthesized via radical copolymerization of methyl methacrylate and methacrylate-telechelic polyisobutylene (Mn=6900) using AIBN as an initiator in THF at 65 °C for 72 hours. The feed ratio was maintained at 50/50 wt% for the methacrylate-telechelic polyisobutylene and methyl methacrylate components, yielding a gel fraction of 96%. The glass transition temperature of the PMMA component was characterized using differential scanning calorimetry under a nitrogen atmosphere, utilizing a heating rate of 10 °C/min during the second heating run to identify the inflection point.",
