Repository: hhtrick/HHT-code

# HHT training framework

This directory contains model training, embedding precomputation, inference, article-level baselines and the curated datasets. All commands below assume that the working directory is `train_code/`.

## 3. Datasets and fixed partitions

Each main dataset is a JSON array at `dataset/{property}/{property}.json`. Entries contain source metadata, `chemical_composition`, `processing_history`, `hierarchical_structure`, `properties`, and two generated-analysis objects. Targets are stored as `properties[property]["value"]`; source metadata and target values are not predictive input fields.

| Property | Train | Validation | Test | Total |
|---|---:|---:|---:|---:|

File: train_code/dataset/Tg/Tg.json (part 153 of 235)
[
      "reasoning_analysis": "Increasing Factors: The chemical composition features methyl methacrylate units, where bulky ester side groups impose significant steric hindrance on backbone rotation, intrinsically establishing a high baseline for segmental mobility restrictions. Furthermore, the processing history indicates a gel fraction of 96%, confirming the formation of a crosslinked conetwork architecture where the methacrylate-telechelic polyisobutylene acts as a macromolecular crosslinker, topologically constraining the PMMA chains and further restricting segmental motion. Decreasing Factors: The synthesis was conducted in THF via solution polymerization, and if residual solvent remains within the matrix despite drying, these small molecules would act as plasticizers by increasing free volume and lubricating chain movement, thereby depressing the Tg. Additionally, while phase separation is implied, any interfacial mixing with the highly flexible polyisobutylene segments could introduce local free volume that facilitates earlier onset of segmental motion. Dominant Factor: The intrinsic rigidity of the PMMA backbone combined with the topological constraints imposed by the high gel fraction conetwork architecture qualitatively dominates the thermal behavior; while residual solvent presents a risk of plasticization, the covalent network structure and steric bulk of the PMMA repeat units ensure the transition remains governed by the high-Tg component characteristics rather than the flexible PIB phase."
    }
  },
  {
    "doi": null,
    "title": "Effect of chemical structure of acrylic pressure‐sensitive adhesives for polarizing film on light leakage phenomenon in TFT‐LCDs",
    "year": 2011,
    "chemical_composition": {
      "repeat_unit_psmiles": null,
      "monomers": [
        {
          "name": "Butyl Acrylate",
          "smiles": "CCCCOC(=O)C=C",
          "ratio_value": 78,
          "ratio_unit": "wt%"
        },
        {
          "name": "Tetrahydrofurfuryl Acrylate",
          "smiles": "C=CC(=O)OCC1CCCO1",
          "ratio_value": 20,
          "ratio_unit": "wt%"
        },
        {
          "name": "4-Hydroxybutyl Acrylate",
          "smiles": "OCCCCOC(=O)C=C",
          "ratio_value": 2,
          "ratio_unit": "wt%"
        }
      ],
      "additives": [
        {
          "name": "V-601",
          "type": "initiator",
          "amount_value": null,
          "amount_unit": null
        },
        {
          "name": "AK-75",
          "type": "crosslinker",
          "amount_value": 1,
          "amount_unit": "g"
        },
        {
          "name": "A-50",
          "type": "coupling agent",
          "amount_value": 0.1,
          "amount_unit": "g"
        }
      ],
      "is_homopolymer": false
    },
    "processing_history": "Solution polymerization... Polymer solution (25 wt%) mixed with hardener AK-75 (1 g) and silane A-50 (0.1 g) per 100 g solution. Coated, dried at 90°C for 4 min, laminated, aged 72 h at 35°C/45% RH + 12 h ambient. Tg measured by DSC (TA Instruments Q100) at 10 °C/min, 2nd run, N2, cooling at -70°C.",
    "hierarchical_structure": "Cross-linked PSA film. Amorphous.",
    "properties": {
      "Tg": {
        "value": [
          -41.54
        ],
        "unit": "°C"
      }
    },
    "analysis_with_hierarchical_structure": {
      "descriptive_text": "The sample consists of an amorphous, cross-linked pressure-sensitive adhesive (PSA) film synthesized via solution polymerization. The terpolymer backbone comprises Butyl Acrylate (78 wt%), Tetrahydrofurfuryl Acrylate (20 wt%), and 4-Hydroxybutyl Acrylate (2 wt%), initiated using V-601. During processing, the polymer solution (25 wt%) was mixed with AK-75 hardener (1 g) and A-50 silane coupling agent (0.1 g) per 100 g of solution, then coated and dried at 90°C for 4 minutes. Following lamination, the film underwent an aging protocol consisting of 72 hours at 35°C and 45% relative humidity followed by 12 hours under ambient conditions. The glass transition temperature was subsequently characterized using differential scanning calorimetry (DSC, TA Instruments Q100) during the second heating run at 10 °C/min under a nitrogen atmosphere with cooling to -70°C.",
      "reasoning_analysis": "Increasing Factors: The incorporation of Tetrahydrofurfuryl Acrylate introduces bulky cyclic side groups that impose steric hindrance on backbone rotation, while the 4-Hydroxybutyl Acrylate facilitates intermolecular hydrogen bonding, both of which restrict segmental mobility and drive the Tg upward. Additionally, the AK-75 hardener establishes a covalent cross-linked network that limits large-scale chain motion, further contributing to an increase in Tg. Decreasing Factors: The majority composition of Butyl Acrylate (78 wt%) provides long, flexible alkyl side chains that significantly increase free volume and chain mobility, inherently lowering the Tg. Furthermore, the aging process at 45% relative humidity in the presence of hydrophilic hydroxyl groups may lead to moisture absorption, where water acts as a potent plasticizer to depress the Tg. Dominant Factor: While the cross-linking density and bulky comonomers provide structural integrity and rigidity, the high mass fraction of the flexible Butyl Acrylate monomer combined with the potential plasticizing effect of absorbed moisture during humidity aging qualitatively dominates the thermal behavior, ensuring the material maintains a Tg characteristic of flexible acrylates despite the network constraints."
    },
    "analysis_without_hierarchical_structure": {
      "descriptive_text": "The material consists of a copolymer synthesized via solution polymerization using butyl acrylate (78 wt%), tetrahydrofurfuryl acrylate (20 wt%), and 4-hydroxybutyl acrylate (2 wt%). The formulation includes V-601 as an initiator, supplemented with AK-75 crosslinker and A-50 coupling agent mixed into the polymer solution. Processing involved coating and drying at 90°C for 4 minutes, followed by lamination and aging for 72 hours at 35°C and 45% relative humidity plus 12 hours under ambient conditions. Thermal characterization was performed using DSC on the second heating run at 10 °C/min under nitrogen after cooling to -70°C.",
      "reasoning_analysis": "Increasing Factors: The incorporation of tetrahydrofurfuryl acrylate introduces bulky cyclic side groups that impose steric hindrance on backbone rotation, while the 4-hydroxybutyl acrylate facilitates intermolecular hydrogen bonding, both of which restrict segmental mobility. Furthermore, the addition of the AK-75 crosslinker creates a chemical network that physically constrains chain motion, inherently driving the Tg upward. Decreasing Factors: The predominant butyl acrylate content features long flexible alkyl side chains that increase free volume and enhance chain mobility, significantly depressing the Tg. Additionally, the relatively short drying time at 90°C may leave residual solvent, and the humidity aging protocol allows moisture absorption via hydrophilic hydroxyl groups, both acting as plasticizers that reduce intermolecular forces and lower the Tg. Dominant Factor: While the crosslinking network and bulky monomers provide structural rigidity, the high weight fraction of flexible butyl acrylate establishes the fundamental chain mobility baseline; however, the plasticization effect induced by moisture absorption during the specific humidity aging process is the critical processing variable that qualitatively dominates the final observed Tg behavior relative to a dry state."
    }
  },
  {
    "doi": null,
    "title": "The Scissors Effect in Action: The Fox-Flory Relationship between the Glass Transition Temperature of Crosslinked Poly(Methyl Methacrylate) and Mc in Nanophase Separated Poly(Methyl Methacrylate)-l-Polyisobutylene Conetworks",
    "year": 2020,
    "chemical_composition": {
      "repeat_unit_psmiles": null,
      "monomers": [
        {
          "name": "Methyl Methacrylate",
          "smiles": "CC(=C)C(=O)OC",
          "ratio_value": 70,
          "ratio_unit": "wt%"
        },
        {
          "name": "Methacrylate-telechelic polyisobutylene",
          "smiles": null,
          "ratio_value": 30,
          "ratio_unit": "wt%"
        }
      ],
      "additives": [
        {
          "name": "AIBN",
          "type": "initiator",
          "amount_value": null,
          "amount_unit": null
        }
      ],
      "is_homopolymer": false
    },
    "processing_history": "PMMA-l-PIB 6.9-30 conetwork synthesized by radical copolymerization of MMA and MA-PIB-MA 6.9 (Mn=6900) with AIBN in THF at 65 °C for 72 h. Feed ratio MA-PIB-MA/MMA 30/70 wt%. Gel fraction 95%. Tg of PIB component measured by DSC (Mettler Toledo TC15) under N2, -120 to 180 °C, 10 °C/min, 2nd heating run inflection point.",
    "hierarchical_structure": "Nanophase separated, bicontinuous morphology. Domain sizes 5-20 nm. Mc,PMMA = 8450 g/mol.",
    "properties": {
      "Tg": {
        "value": [
          -68
        ],
        "unit": "°C"
      }
    },
    "analysis_with_hierarchical_structure": {
      "descriptive_text": "This sample consists of a nanophase-separated PMMA-l-PIB conetwork synthesized via radical copolymerization of methyl methacrylate (70 wt%) and methacrylate-telechelic polyisobutylene (30 wt%) using AIBN as an initiator in THF at 65 °C for 72 hours. The material exhibits a bicontinuous morphology with domain sizes between 5 and 20 nm, a gel fraction of 95%, and a molecular weight between crosslinks (Mc) for the PMMA phase of 8450 g/mol. Thermal analysis was conducted using DSC under a nitrogen atmosphere with a heating rate of 10 °C/min, specifically monitoring the inflection point of the second heating run to characterize the glass transition behavior.",
      "reasoning_analysis": "Increasing Factors: The formation of a crosslinked conetwork structure, evidenced by the 95% gel fraction, restricts segmental mobility compared to linear analogs, inherently driving the Tg of the PMMA phase upward. Additionally, the rigid backbone of the methyl methacrylate units contributes to a higher baseline transition temperature due to steric hindrance from the alpha-methyl and ester groups. Decreasing Factors: The incorporation of 30 wt% methacrylate-telechelic polyisobutylene introduces highly flexible soft segments with a naturally low Tg, which could depress the overall system stiffness. Furthermore, the finite molecular weight between crosslinks (Mc = 8450 g/mol) introduces free volume associated with network junctions compared to an infinite network, and any residual THF solvent from the solution polymerization process could act as a plasticizer if not fully removed. Dominant Factor: The nanophase separated, bicontinuous morphology is the dominant factor governing the thermal behavior; by maintaining distinct domains (5-20 nm), it prevents the miscibility-driven averaging of transition temperatures, allowing the PMMA network to retain its high Tg characteristics despite the significant presence of the low-Tg PIB component."
    },
    "analysis_without_hierarchical_structure": {
      "descriptive_text": "The sample is a PMMA-l-PIB 6.9-30 conetwork synthesized by radical copolymerization of methyl methacrylate and methacrylate-telechelic polyisobutylene (Mn=6900) using AIBN as an initiator. The reaction was conducted in THF at 65 °C for 72 hours with a feed ratio of 30 wt% MA-PIB-MA to 70 wt% MMA, resulting in a gel fraction of 95%. Thermal characterization was performed by DSC using a Mettler Toledo TC15 under nitrogen atmosphere from -120 to 180 °C at a heating rate of 10 °C/min, with the measurement specifically targeting the inflection point of the second heating run to identify the Tg of the PIB component.",
      "reasoning_analysis": "Increasing Factors: The high weight fraction of methyl methacrylate introduces rigid carbonyl and methyl side groups that create significant steric hindrance, restricting backbone rotation and inherently driving the transition temperature of the hard phase higher. Furthermore, the processing history indicates a gel fraction of 95%, confirming a highly crosslinked conetwork architecture that topologically constrains segmental mobility and typically elevates the glass transition temperature by reducing free volume. Decreasing Factors: The incorporation of 30 wt% polyisobutylene segments introduces a highly flexible backbone with low rotational energy barriers, which inherently promotes lower transition temperatures and increases chain mobility within the soft phase. Additionally, the use of THF as a polymerization solvent presents a risk where residual solvent molecules could remain trapped within the network, acting as plasticizers that increase free volume and depress the transition temperature. Dominant Factor: The dominant factor is the thermodynamic immiscibility between the PMMA and PIB segments which drives microphase separation. This morphological structure prevents the averaging of thermal properties, allowing the PIB component to maintain a low-temperature transition characteristic of its flexible chemistry, although the exact position is qualitatively constrained by the covalent links to the rigid PMMA network and the high crosslink density."
    }
  },
  {
    "doi": null,
    "title": "The Scissors Effect in Action: The Fox-Flory Relationship between the Glass Transition Temperature of Crosslinked Poly(Methyl Methacrylate) and Mc in Nanophase Separated Poly(Methyl Methacrylate)-l-Polyisobutylene Conetworks",
    "year": 2020,
    "chemical_composition": {
      "repeat_unit_psmiles": null,
      "monomers": [
        {
          "name": "Methyl Methacrylate",
          "smiles": "CC(=C)C(=O)OC",
          "ratio_value": 50,
          "ratio_unit": "wt%"
        },
        {
          "name": "Methacrylate-telechelic polyisobutylene",
          "smiles": null,
          "ratio_value": 50,
          "ratio_unit": "wt%"
        }
      ],
      "additives": [
        {
          "name": "AIBN",
          "type": "initiator",
          "amount_value": null,
          "amount_unit": null
        }
      ],
      "is_homopolymer": false
    },
    "processing_history": "PMMA-l-PIB 6.9-50 conetwork synthesized by radical copolymerization of MMA and MA-PIB-MA 6.9 (Mn=6900) with AIBN in THF at 65 °C for 72 h. Feed ratio MA-PIB-MA/MMA 50/50 wt%. Gel fraction 96%. Tg of PIB component measured by DSC (Mettler Toledo TC15) under N2, -120 to 180 °C, 10 °C/min, 2nd heating run inflection point.",
    "hierarchical_structure": "Nanophase separated, bicontinuous morphology. Domain sizes 5-20 nm. Mc,PMMA = 3890 g/mol.",
    "properties": {
      "Tg": {
        "value": [
          -60
        ],
        "unit": "°C"
      }
    },
    "analysis_with_hierarchical_structure": {
      "descriptive_text": "The sample comprises a PMMA-l-PIB conetwork synthesized through radical copolymerization of methyl methacrylate and methacrylate-telechelic polyisobutylene using AIBN as an initiator in THF at 65 °C for 72 hours. Utilizing a 50/50 wt% feed ratio, the reaction achieved a gel fraction of 96%, indicating a robust network structure. Hierarchical characterization reveals a nanophase separated, bicontinuous morphology with domain sizes ranging from 5 to 20 nm and a molecular weight between crosslinks for the PMMA phase of 3890 g/mol. The thermal properties were assessed via DSC under a nitrogen atmosphere during the second heating run at 10 °C/min, specifically focusing on the transition of the PIB component.",
      "reasoning_analysis": "Increasing Factors: The covalent crosslinking within the conetwork, evidenced by the high gel fraction and a PMMA molecular weight between crosslinks of 3890 g/mol, restricts long-range segmental motion and reduces free volume, thereby driving the Tg higher relative to linear polymers. Additionally, the inherent stiffness of the methyl methacrylate backbone and its bulky side groups contribute to reduced chain mobility in the hard domains. Decreasing Factors: The inclusion of polyisobutylene segments at 50 wt% introduces highly flexible chains with low rotational barriers, which significantly enhances segmental mobility and lowers the transition temperature. Moreover, the nanophase separated structure with domain sizes of 5-20 nm may induce confinement effects that increase interfacial free volume, further depressing the Tg compared to bulk homopolymer values. Dominant Factor: The high content of the flexible polyisobutylene component within the nanophase separated morphology qualitatively dominates the thermal behavior, as the phase separation permits the soft segments to exhibit their characteristic high mobility despite the topological constraints imposed by the rigid PMMA network."
    },
    "analysis_without_hierarchical_structure": {
      "descriptive_text": "The sample comprises a poly(methyl methacrylate)-polyisobutylene (PMMA-PIB) conetwork synthesized via radical copolymerization using azobisisobutyronitrile (AIBN) as the initiator. The reaction involved a 50/50 wt% feed ratio of methyl methacrylate and methacrylate-telechelic polyisobutylene in tetrahydrofuran at 65 °C for 72 hours, yielding a gel fraction of 96%. Thermal analysis was conducted using differential scanning calorimetry under a nitrogen atmosphere, focusing on the inflection point of the second heating run to characterize the glass transition behavior of the PIB component.",
      "reasoning_analysis": "Increasing Factors: The presence of methyl methacrylate units introduces bulky ester side groups that sterically hinder backbone rotation, inherently raising the glass transition temperature of the rigid domains. Furthermore, the high gel fraction indicates a highly crosslinked conetwork architecture, which restricts segmental chain mobility across the material and generally shifts transition temperatures upward compared to linear analogs. Decreasing Factors: The incorporation of polyisobutylene segments introduces a highly flexible backbone with low rotational energy barriers, which significantly depresses the glass transition temperature of the soft domains. Additionally, the use of tetrahydrofuran as a polymerization solvent presents a risk of residual solvent retention, which could act as a plasticizer to increase free volume and lower the Tg if not completely removed during processing. Dominant Factor: The microphase-separated morphology inherent to the PMMA-PIB conetwork architecture is the dominant factor, as it dictates the existence of distinct thermal transitions for each component rather than a single homogeneous glass transition, with the specific transition measured being primarily determined by the flexible polyisobutylene chemistry."
    }
  },
  {
    "doi": null,
    "title": "Effect of chemical structure of acrylic pressure‐sensitive adhesives for polarizing film on light leakage phenomenon in TFT‐LCDs",
    "year": 2011,
    "chemical_composition": {
      "repeat_unit_psmiles": null,
      "monomers": [
        {
          "name": "Butyl Acrylate",
          "smiles": "CCCCOC(=O)C=C",
          "ratio_value": 78,
          "ratio_unit": "wt%"
        },
        {
          "name": "Benzyl Methacrylate",
          "smiles": "CC(=C)C(=O)OCc1ccccc1",
          "ratio_value": 20,
          "ratio_unit": "wt%"
        },
        {
          "name": "4-Hydroxybutyl Acrylate",
          "smiles": "OCCCCOC(=O)C=C",
          "ratio_value": 2,
          "ratio_unit": "wt%"
        }
      ],
      "additives": [
        {
          "name": "V-601",
          "type": "initiator",
          "amount_value": null,
          "amount_unit": null
        },
        {
          "name": "AK-75",
          "type": "crosslinker",
          "amount_value": 1,
          "amount_unit": "g"
        },
        {
          "name": "A-50",
          "type": "coupling agent",
          "amount_value": 0.1,
          "amount_unit": "g"
        }
      ],
      "is_homopolymer": false
    },
    "processing_history": "Solution polymerization... Polymer solution (25 wt%) mixed with hardener AK-75 (1 g) and silane A-50 (0.1 g) per 100 g solution. Coated, dried at 90°C for 4 min, laminated, aged 72 h at 35°C/45% RH + 12 h ambient. Tg measured by DSC (TA Instruments Q100) at 10 °C/min, 2nd run, N2, cooling at -70°C.",
    "hierarchical_structure": "Cross-linked PSA film. Amorphous.",
    "properties": {
      "Tg": {
        "value": [
          -32.46
        ],
        "unit": "°C"
      }
    },
    "analysis_with_hierarchical_structure": {
      "descriptive_text": "The sample consists of an amorphous, cross-linked pressure-sensitive adhesive (PSA) film synthesized via solution polymerization. The copolymer backbone comprises butyl acrylate (78 wt%), benzyl methacrylate (20 wt%), and 4-hydroxybutyl acrylate (2 wt%), initiated by V-601. During processing, the polymer solution (25 wt%) was mixed with AK-75 hardener (1 g) and A-50 silane coupling agent (0.1 g) per 100 g of solution, then coated and dried at 90°C for 4 minutes. Following lamination, the film underwent aging for 72 hours at 35°C and 45% relative humidity, followed by 12 hours under ambient conditions. The glass transition temperature was characterized using differential scanning calorimetry (TA Instruments Q100) during the second heating run at a rate of 10 °C/min under a nitrogen atmosphere, following cooling to -70°C.",
      "reasoning_analysis": "Increasing Factors: The incorporation of benzyl methacrylate (20 wt%) introduces bulky aromatic side groups that increase backbone stiffness and steric hindrance, restricting segmental motion. The addition of AK-75 hardener creates a chemical cross-linked network, which topologically constrains chain mobility and typically elevates Tg. Additionally, the 4-hydroxybutyl acrylate units can form intermolecular hydrogen bonds, acting as physical cross-links that further resist thermal motion. Decreasing Factors: The majority component, butyl acrylate (78 wt%), possesses a long flexible alkyl side chain that acts as an internal plasticizer, significantly increasing free volume and chain mobility. Furthermore, the aging process at 45% relative humidity may introduce moisture into the hydrophilic hydroxy-functionalized polymer, potentially plasticizing the matrix if water absorption occurs. Dominant Factor: The high weight fraction of butyl acrylate dictates the fundamental chain flexibility, establishing a baseline Tg characteristic of soft acrylic adhesives. While the cross-linking density and rigid benzyl methacrylate comonomer qualitatively elevate the Tg relative to pure poly(butyl acrylate), the formulation is compositionally dominated by the flexible monomer to maintain pressure-sensitive adhesive properties, making the internal plasticization effect of the butyl groups the primary determinant of the transition temperature range."
    },
    "analysis_without_hierarchical_structure": {
      "descriptive_text": "The sample comprises a terpolymer synthesized via solution polymerization utilizing butyl acrylate (78 wt%), benzyl methacrylate (20 wt%), and 4-hydroxybutyl acrylate (2 wt%) with V-601 as the initiator. The resulting polymer solution (25 wt%) was compounded with 1 g of AK-75 crosslinker and 0.1 g of A-50 coupling agent per 100 g of solution, then coated and dried at 90°C for 4 minutes. Subsequent processing involved lamination followed by an aging period of 72 hours at 35°C and 45% relative humidity plus 12 hours under ambient conditions. The glass transition temperature was characterized using differential scanning calorimetry on the second heating run at a rate of 10 °C/min under nitrogen atmosphere following cooling to -70°C.",
      "reasoning_analysis": "Increasing Factors: The incorporation of benzyl methacrylate (20 wt%) introduces bulky benzyl side groups and a methacrylate backbone structure, which impose steric hindrance and reduce backbone flexibility compared to pure acrylates, thereby driving the Tg upward. Additionally, the inclusion of the AK-75 crosslinker creates a covalent network that restricts segmental chain motion, while the 4-hydroxybutyl acrylate units offer potential for intermolecular hydrogen bonding, both of which contribute to increased thermal stability and higher Tg. Decreasing Factors: The predominant composition of butyl acrylate (78 wt%) features long alkyl side chains that significantly increase free volume and internal plasticization, strongly driving the Tg downward. Furthermore, the processing history involves a relatively short drying time (4 minutes at 90°C) which may leave residual solvent, and the aging process at 45% relative humidity in the presence of hydrophilic hydroxy groups likely facilitates moisture absorption, both acting as external plasticizers that depress the Tg. Dominant Factor: The high mass fraction of butyl acrylate fundamentally dictates the baseline chain flexibility and free volume of the system. While the crosslinking density and rigid benzyl groups provide structural reinforcement, the intrinsic mobility of the majority butyl acrylate phase, potentially exacerbated by hygroscopic plasticization from the humid aging process, qualitatively dominates the final segmental relaxation behavior and Tg position."
    }
  },
  {
    "doi": "10.1002/app.36940",
    "title": "Characterization of Polyvinyl Chloride/Polyethyl Methacrylate Polymer Blend for Use as Polymer Host in Polymer Electrolytes",
    "year": 2012,
    "chemical_composition": {
      "repeat_unit_psmiles": null,
      "monomers": [
        {
          "name": "Vinyl Chloride",
          "smiles": "C=CCl",
          "ratio_value": 90,
          "ratio_unit": "wt%"
        },
        {
          "name": "Ethyl Methacrylate",
          "smiles": "CCOC(=O)C(=C)C",
          "ratio_value": 10,
          "ratio_unit": "wt%"
        }
      ],
      "additives": [],
      "is_homopolymer": false
    },
    "processing_history": "Solution cast technique. PVC (Mw 233,000 g/mol) and PEMA (Mw 515,000 g/mol) purchased from Sigma-Aldrich. Blend ratio 90/10 wt%. Stirred with solvent several hours at room temperature. Cast into glass petri dishes. Dried in evacuated glove box and vacuum oven. Tg measured by DMA (PERKIN ELMER Dynamic Mechanical Analyzer 8000) in tension mode, 40-120 °C, 1 °C/min heating rate, 1 Hz frequency. Tg defined as tan d peak maximum.",
    "hierarchical_structure": "Partially miscible (single Tg). XRD similar to PVC with halos at 2θ = 17° and 23°. SEM shows pores with average size ~14 μm, rectangular shape.",
    "properties": {
      "Tg": {
        "value": [
          76
        ],
        "unit": "°C"
      }
    },
    "analysis_with_hierarchical_structure": {
      "descriptive_text": "The sample consists of a polymer blend comprising 90 wt% Poly(vinyl chloride) (PVC, Mw = 233,000 g/mol) and 10 wt% Poly(ethyl methacrylate) (PEMA, Mw = 515,000 g/mol). Prepared via a solution cast technique, the components were stirred with solvent at room temperature for several hours before casting into glass petri dishes and drying in an evacuated glove box and vacuum oven. Structural characterization indicates the blend is partially miscible, exhibiting a single glass transition temperature. X-ray diffraction patterns resemble those of pure PVC with amorphous halos at 2θ = 17° and 23°, while scanning electron microscopy reveals a porous morphology with rectangular pores averaging approximately 14 μm in size. The thermomechanical properties were evaluated using dynamic mechanical analysis in tension mode at 1 Hz with a heating rate of 1 °C/min, defining Tg as the tan δ peak maximum.",
      "reasoning_analysis": "Increasing Factors: The high molecular weights of both PVC (233,000 g/mol) and PEMA (515,000 g/mol) minimize the concentration of chain ends, thereby reducing excess free volume and preventing the molecular weight-dependent depression of the Tg. Additionally, the dominance of the PVC component, which possesses a higher intrinsic Tg than PEMA, establishes a high baseline for the blend's transition temperature. The use of DMA at 1 Hz also kinetically shifts the observed Tg to higher temperatures compared to lower-frequency methods due to the reduced time available for segmental relaxation. Decreasing Factors: The incorporation of 10 wt% PEMA, which has a lower intrinsic Tg than PVC, acts as an internal plasticizer within the PVC matrix, potentially lowering the blend's Tg relative to pure PVC. Furthermore, the solution cast processing history introduces the risk of residual solvent molecules remaining trapped within the matrix despite vacuum drying, which would increase free volume and depress the Tg. Dominant Factor: The high molecular weight of the constituent polymers and the high weight fraction of PVC qualitatively dominate the final Tg behavior. These factors ensure that the segmental mobility is primarily governed by the rigid PVC backbone and minimized chain-end effects, maintaining a Tg closer to that of pure PVC despite the presence of the lower-Tg PEMA component and potential processing-induced free volume."
    },
    "analysis_without_hierarchical_structure": {
      "descriptive_text": "The material is a polymer blend comprising 90 wt% poly(vinyl chloride) (PVC) and 10 wt% poly(ethyl methacrylate) (PEMA), corresponding to vinyl chloride and ethyl methacrylate constituent units, utilizing high molecular weight precursors of 233,000 g/mol and 515,000 g/mol respectively. Preparation involved a solution cast technique where the components were stirred with solvent for several hours at room temperature before being cast into glass petri dishes. The resulting films were dried in an evacuated glove box followed by a vacuum oven to ensure solvent removal. The glass transition temperature was characterized using dynamic mechanical analysis (DMA) in tension mode with a heating rate of 1 °C/min from 40 to 120 °C at a frequency of 1 Hz, defined as the maximum of the tan delta peak.",
      "reasoning_analysis": "Increasing Factors: The poly(vinyl chloride) matrix provides significant chain stiffness due to the polar chlorine atoms and steric hindrance, which restricts segmental mobility and elevates the baseline glass transition temperature. Additionally, the high molecular weights of both polymer components ensure that chain entanglements are fully developed, preventing the molecular weight-dependent depression of Tg often seen in oligomers. The use of dynamic mechanical analysis defining Tg at the tan delta peak maximum typically yields a value at a higher temperature compared to calorimetric midpoints, technically shifting the observed transition upward. Decreasing Factors: The incorporation of poly(ethyl methacrylate) at 10 wt% introduces ester side groups with greater flexibility compared to the rigid PVC backbone; since poly(ethyl methacrylate) generally possesses a lower intrinsic glass transition temperature than poly(vinyl chloride), this addition acts to dilute the rigid matrix and potentially lower the overall blend Tg according to mixing rules. Furthermore, although vacuum drying was employed, any trace residual solvent remaining from the solution cast technique could act as a plasticizer, increasing free volume and depressing the transition temperature. Dominant Factor: The high weight fraction of poly(vinyl chloride) ensures that the blend behavior is matrix-continuous, making the intrinsic rigidity of the PVC backbone the dominant factor governing the thermal transition. While the PEMA addition and measurement method introduce competing influences, the thorough drying protocol minimizes solvent effects, meaning the final Tg is primarily determined by the specific intermolecular interactions between the PVC and PEMA chains within the dominant PVC matrix."
    }
  },
  {
    "doi": null,
    "title": "Effect of chemical structure of acrylic pressure‐sensitive adhesives for polarizing film on light leakage phenomenon in TFT‐LCDs",
    "year": 2011,
    "chemical_composition": {
      "repeat_unit_psmiles": null,
      "monomers": [
        {
          "name": "Butyl Acrylate",
          "smiles": "CCCCOC(=O)C=C",
          "ratio_value": 78,
          "ratio_unit": "wt%"
        },
        {
          "name": "Benzyl Methacrylate",
          "smiles": "CC(=C)C(=O)OCc1ccccc1",
          "ratio_value": 20,
          "ratio_unit": "wt%"
        },
        {
          "name": "4-Hydroxybutyl Acrylate",
          "smiles": "OCCCCOC(=O)C=C",
          "ratio_value": 2,
          "ratio_unit": "wt%"
        }
      ],
      "additives": [
        {
          "name": "V-601",
          "type": "initiator",
          "amount_value": null,
          "amount_unit": null
        }
      ],
      "is_homopolymer": false
    },
    "processing_history": "Solution polymerization in ethyl acetate–MEK at 65°C for 4 h then 70°C for 2 h under N2. Monomer ratio BA:BzMA:4-HBA = 78:20:2. Tg measured by DSC (TA Instruments Q100) at 10 °C/min, 2nd run, N2, cooling at -70°C.",
    "hierarchical_structure": "Amorphous copolymer. High free volume and randomness.",
    "properties": {
      "Tg": {
        "value": [
          -34.57
        ],
        "unit": "°C"
      }
    },
    "analysis_with_hierarchical_structure": {
      "descriptive_text": "The sample consists of an amorphous copolymer synthesized via solution polymerization using V-601 initiator in an ethyl acetate–MEK solvent system at 65°C for 4 hours followed by 70°C for 2 hours under nitrogen. The chemical composition comprises 78 wt% Butyl Acrylate, 20 wt% Benzyl Methacrylate, and 2 wt% 4-Hydroxybutyl Acrylate, resulting in a random structure characterized by high free volume. Thermal analysis was conducted using DSC on the second heating run at a rate of 10 °C/min under nitrogen, with cooling to -70°C.",
      "reasoning_analysis": "Increasing Factors: The incorporation of Benzyl Methacrylate introduces bulky aromatic side groups and an alpha-methyl group on the backbone, creating steric hindrance that restricts segmental rotation and raises the Tg. Additionally, the 4-Hydroxybutyl Acrylate component introduces hydroxyl functionalities capable of forming interchain hydrogen bonds, which physically restrict chain mobility. Decreasing Factors: The majority component, Butyl Acrylate (78 wt%), possesses a long, flexible aliphatic side chain that significantly increases free volume and acts as an internal plasticizer, strongly driving the Tg downward. The hierarchical structure is explicitly noted for high free volume and randomness, which further facilitates segmental motion. Furthermore, while the second DSC run mitigates volatile loss, any residual ethyl acetate or MEK from the solution polymerization could act as an external plasticizer. Dominant Factor: The high weight fraction of Butyl Acrylate serves as the dominant factor governing the thermal behavior. Despite the stiffening contributions from the benzyl methacrylate and hydrogen bonding interactions, the substantial free volume introduced by the butyl side chains in the majority phase dictates the overall segmental mobility, qualitatively positioning the Tg lower than that of rigid methacrylate-rich systems."
    },
    "analysis_without_hierarchical_structure": {
      "descriptive_text": "The sample is a terpolymer composed of Butyl Acrylate (78 wt%), Benzyl Methacrylate (20 wt%), and 4-Hydroxybutyl Acrylate (2 wt%), synthesized via solution polymerization initiated by V-601. The reaction proceeded in a mixed solvent system of ethyl acetate and methyl ethyl ketone at 65°C for 4 hours, followed by 70°C for 2 hours under a nitrogen atmosphere. Thermal characterization was performed using differential scanning calorimetry on a TA Instruments Q100, with the glass transition temperature measured during the second heating scan at 10 °C/min under nitrogen flow after cooling to -70°C.",
      "reasoning_analysis": "Increasing Factors: The incorporation of Benzyl Methacrylate (20 wt%) introduces bulky benzyl side groups and a methacrylate backbone with an alpha-methyl group, which significantly restricts segmental rotation through steric hindrance, thereby driving the Tg upward relative to a pure polyacrylate. Additionally, the presence of 4-Hydroxybutyl Acrylate introduces hydroxyl functionality capable of forming intermolecular hydrogen bonds, which acts as physical crosslinks to further restrict chain mobility and increase thermal transition temperatures. Decreasing Factors: The majority composition consists of Butyl Acrylate (78 wt%), which possesses a long, flexible aliphatic butyl side chain that increases free volume and enhances backbone flexibility, intrinsically lowering the Tg. Furthermore, the solution polymerization process involves volatile organic solvents such as ethyl acetate and methyl ethyl ketone; if any residual solvent remains trapped within the matrix prior to the second DSC run, it could act as a plasticizer to depress the transition temperature. Dominant Factor: The dominant factor governing the final Tg behavior is the compositional weighting of the flexible Butyl Acrylate monomer, which establishes the primary segmental mobility characteristics of the chain. While the rigid Benzyl Methacrylate and hydrogen-bonding hydroxy groups exert upward pressure on the transition temperature, the high concentration of the flexible butyl side chains ensures that the bulk polymer dynamics remain governed by high free volume and low rotational barriers, qualitatively positioning the Tg closer to the polyacrylate regime than the polymethacrylate regime."
    }
  },
  {
    "doi": null,
    "title": "The Scissors Effect in Action: The Fox-Flory Relationship between the Glass Transition Temperature of Crosslinked Poly(Methyl Methacrylate) and Mc in Nanophase Separated Poly(Methyl Methacrylate)-l-Polyisobutylene Conetworks",
    "year": 2020,
    "chemical_composition": {
      "repeat_unit_psmiles": null,
      "monomers": [
        {
          "name": "Methyl Methacrylate",
          "smiles": "CC(=C)C(=O)OC",
          "ratio_value": 70,
          "ratio_unit": "wt%"
        },
        {
          "name": "Methacrylate-telechelic polyisobutylene",
          "smiles": null,
          "ratio_value": 30,
          "ratio_unit": "wt%"
        }
      ],
      "additives": [
        {
          "name": "AIBN",
          "type": "initiator",
          "amount_value": null,
          "amount_unit": null
        }
      ],
      "is_homopolymer": false
    },
    "processing_history": "PMMA-l-PIB 6.9-30 conetwork synthesized by radical copolymerization of MMA and MA-PIB-MA 6.9 (Mn=6900) with AIBN in THF at 65 °C for 72 h. Feed ratio MA-PIB-MA/MMA 30/70 wt%. Gel fraction 95%. Tg of PMMA component measured by DSC (Mettler Toledo TC15) under N2, -120 to 180 °C, 10 °C/min, 2nd heating run inflection point.",
    "hierarchical_structure": "Nanophase separated, bicontinuous morphology. Domain sizes 5-20 nm. Mc,PMMA = 8450 g/mol.",
    "properties": {
      "Tg": {
        "value": [
          118
        ],
        "unit": "°C"
      }
    },
    "analysis_with_hierarchical_structure": {
