Repository: hhtrick/HHT-code

# HHT training framework

This directory contains model training, embedding precomputation, inference, article-level baselines and the curated datasets. All commands below assume that the working directory is `train_code/`.

## 3. Datasets and fixed partitions

Each main dataset is a JSON array at `dataset/{property}/{property}.json`. Entries contain source metadata, `chemical_composition`, `processing_history`, `hierarchical_structure`, `properties`, and two generated-analysis objects. Targets are stored as `properties[property]["value"]`; source metadata and target values are not predictive input fields.

| Property | Train | Validation | Test | Total |
|---|---:|---:|---:|---:|

File: train_code/dataset/Tg/Tg.json (part 154 of 235)
[
      "descriptive_text": "The sample comprises a PMMA-l-PIB conetwork synthesized by radical copolymerization of methyl methacrylate and methacrylate-telechelic polyisobutylene using AIBN as an initiator in THF at 65 °C for 72 hours. The formulation employs a feed ratio of 30/70 wt% polyisobutylene to methyl methacrylate, yielding a material with a 95% gel fraction and a nanophase-separated, bicontinuous morphology featuring domain sizes between 5 and 20 nm. The molecular weight between crosslinks for the PMMA phase is established at 8450 g/mol. Thermal characterization was conducted via DSC under a nitrogen atmosphere during the second heating run at 10 °C/min, specifically isolating the glass transition of the PMMA component within the conetwork architecture.",
      "reasoning_analysis": "Increasing Factors: The covalent crosslinking inherent to the conetwork structure, evidenced by the 95% gel fraction and Mc,PMMA of 8450 g/mol, restricts segmental chain mobility and reduces free volume compared to linear analogs, inherently driving the Tg upward. Additionally, the intrinsic rigidity of the PMMA backbone with bulky ester side groups establishes a high baseline transition temperature. Decreasing Factors: The presence of the low-Tg methacrylate-telechelic polyisobutylene component (30 wt%) introduces interfacial free volume and potential local mixing at the domain boundaries, which can enhance segmental mobility and depress the Tg. Furthermore, the nanoscale confinement of the PMMA domains (5-20 nm) may induce surface mobility effects that lower the Tg relative to the bulk homopolymer, and any residual THF solvent from the synthesis could act as a plasticizer if not fully removed. Dominant Factor: The nanophase-separated morphology is the dominant factor governing the thermal behavior; by segregating the rigid PMMA from the flexible PIB into distinct bicontinuous domains, the system prevents severe plasticization of the PMMA phase, allowing the intrinsic chemistry and crosslink density of the PMMA network to primarily dictate the observed Tg despite the presence of the soft component."
    },
    "analysis_without_hierarchical_structure": {
      "descriptive_text": "The sample is identified as a PMMA-l-PIB 6.9-30 conetwork synthesized via radical copolymerization of methyl methacrylate and methacrylate-telechelic polyisobutylene (Mn=6900) using AIBN as an initiator. The reaction was conducted in THF at 65 °C for 72 hours with a feed ratio of 30 wt% MA-PIB-MA to 70 wt% MMA, resulting in a gel fraction of 95%. The glass transition temperature of the PMMA component was characterized using differential scanning calorimetry under a nitrogen atmosphere, utilizing a heating rate of 10 °C/min during the second heating run between -120 and 180 °C to identify the inflection point.",
      "reasoning_analysis": "Increasing Factors: The chemical composition is dominated by methyl methacrylate units, where bulky ester side groups and alpha-methyl substituents impose steric hindrance that restricts backbone rotation, inherently establishing a high baseline glass transition temperature. Additionally, the processing history confirms a gel fraction of 95%, indicating a crosslinked conetwork structure where covalent links topologically constrain segmental mobility, further driving the Tg upward. Decreasing Factors: The incorporation of 30 wt% methacrylate-telechelic polyisobutylene introduces flexible soft segments with high chain mobility and free volume, which can potentially depress the transition temperature if interfacial mixing occurs. Furthermore, while the second heating run mitigates thermal history, any residual THF solvent trapped within the network prior to measurement could act as a plasticizer to lower the Tg. Dominant Factor: The intrinsic rigidity of the PMMA majority phase combined with the topological constraints of the crosslinked conetwork architecture qualitatively dominates the behavior. Despite the presence of flexible PIB segments, the high weight fraction of the rigid PMMA component and the restriction of chain ends via crosslinking ensure that the segmental mobility remains primarily governed by the stiff PMMA backbone, maintaining a high Tg relative to the soft component."
    }
  },
  {
    "doi": null,
    "title": "Role of a small amount of comonomer on the physical aging of poly(methyl methacrylate) copolymer investigated by dynamic viscoelasticity",
    "year": 2001,
    "chemical_composition": {
      "repeat_unit_psmiles": null,
      "monomers": [
        {
          "name": "Methyl methacrylate",
          "smiles": "CC(=C)C(=O)OC",
          "ratio_value": 96.1,
          "ratio_unit": "mol%"
        },
        {
          "name": "Ethyl methacrylate",
          "smiles": "CCOC(=O)C(=C)C",
          "ratio_value": 3.9,
          "ratio_unit": "mol%"
        }
      ],
      "additives": [],
      "is_homopolymer": false
    },
    "processing_history": "Supplied from Scientific Polymer Products, Inc. (PMMA037B). Film samples prepared by solvent casting method, dried in vacuum at 190°C for 3 days. Films heated at 190°C for 10 min on compression-molding machine to eliminate thermal history. Tg value (108°C) reported as material property in materials section.",
    "hierarchical_structure": "Random copolymer. Amorphous glassy state.",
    "properties": {
      "Tg": {
        "value": [
          108
        ],
        "unit": "°C"
      }
    },
    "analysis_with_hierarchical_structure": {
      "descriptive_text": "The sample is a random copolymer composed of 96.1 mol% methyl methacrylate and 3.9 mol% ethyl methacrylate, existing in an amorphous glassy state. Sourced from Scientific Polymer Products, Inc. (PMMA037B), the material was processed into films via solvent casting followed by vacuum drying at 190°C for three days to ensure complete solvent removal. To eliminate prior thermal history, the films were subsequently heated at 190°C for 10 minutes on a compression-molding machine, with the glass transition temperature reported as a material property following this treatment.",
      "reasoning_analysis": "Increasing Factors: The high concentration of methyl methacrylate units introduces bulky alpha-methyl groups and ester side chains that create significant steric hindrance, restricting backbone rotation and inherently raising the glass transition temperature. Additionally, the rigorous processing history involving vacuum drying at 190°C ensures the complete removal of residual casting solvents, preventing plasticization effects that would otherwise depress the transition temperature. Decreasing Factors: The incorporation of ethyl methacrylate comonomers introduces longer ethyl ester side chains compared to the methyl esters of the primary component, which increases free volume and segmental mobility, thereby qualitatively lowering the glass transition temperature relative to pure poly(methyl methacrylate). Dominant Factor: The overwhelming molar fraction of methyl methacrylate dictates the primary chain stiffness and thermal behavior, establishing a high baseline glass transition temperature characteristic of PMMA; however, the minor ethyl methacrylate content and the standardized thermal history qualitatively modulate this value to be slightly lower than the homopolymer while ensuring it reflects the intrinsic dry state of the copolymer."
    },
    "analysis_without_hierarchical_structure": {
      "descriptive_text": "The sample consists of a copolymer composed primarily of methyl methacrylate (96.1 mol%) with a minor fraction of ethyl methacrylate (3.9 mol%). Film specimens were fabricated using a solvent casting technique, followed by rigorous vacuum drying at 190°C for three days to ensure complete solvent removal. To eliminate prior thermal history, the films were subjected to compression molding at 190°C for 10 minutes before the glass transition temperature was reported as a material property.",
      "reasoning_analysis": "Increasing Factors: The chemical composition is dominated by methyl methacrylate units, which possess bulky ester side groups that impose significant steric hindrance on backbone rotation, inherently establishing a high baseline glass transition temperature. Furthermore, the processing history involves extensive vacuum drying at 190°C and thermal annealing, which effectively removes residual solvent and equilibrates free volume, preventing external plasticization effects that would otherwise depress the Tg. Decreasing Factors: The incorporation of ethyl methacrylate comonomers introduces longer ethyl ester side chains compared to the methyl esters; in methacrylate homologs, extending the alkyl chain length typically increases side-chain flexibility and free volume, acting as an internal plasticizer that qualitatively lowers the Tg relative to a pure poly(methyl methacrylate) homopolymer. Dominant Factor: The overwhelming molar fraction of methyl methacrylate (96.1%) ensures that the intrinsic rigidity of the PMMA-like backbone dictates the bulk thermal behavior, rendering the minor depressing effect of the ethyl methacrylate comonomer secondary while the rigorous thermal processing guarantees the measurement reflects this intrinsic high-Tg state."
    }
  },
  {
    "doi": null,
    "title": "The Scissors Effect in Action: The Fox-Flory Relationship between the Glass Transition Temperature of Crosslinked Poly(Methyl Methacrylate) and Mc in Nanophase Separated Poly(Methyl Methacrylate)-l-Polyisobutylene Conetworks",
    "year": 2020,
    "chemical_composition": {
      "repeat_unit_psmiles": null,
      "monomers": [
        {
          "name": "Methyl Methacrylate",
          "smiles": "CC(=C)C(=O)OC",
          "ratio_value": 30,
          "ratio_unit": "wt%"
        },
        {
          "name": "Methacrylate-telechelic polyisobutylene",
          "smiles": null,
          "ratio_value": 70,
          "ratio_unit": "wt%"
        }
      ],
      "additives": [
        {
          "name": "AIBN",
          "type": "initiator",
          "amount_value": null,
          "amount_unit": null
        }
      ],
      "is_homopolymer": false
    },
    "processing_history": "PMMA-l-PIB 6.9-70 conetwork synthesized by radical copolymerization of MMA and MA-PIB-MA 6.9 (Mn=6900) with AIBN in THF at 65 °C for 72 h. Feed ratio MA-PIB-MA/MMA 70/30 wt%. Gel fraction 96%. Tg of PMMA component measured by DSC (Mettler Toledo TC15) under N2, -120 to 180 °C, 10 °C/min, 2nd heating run inflection point.",
    "hierarchical_structure": "Nanophase separated, bicontinuous morphology. Domain sizes 5-20 nm. Mc,PMMA = 1860 g/mol.",
    "properties": {
      "Tg": {
        "value": [
          94
        ],
        "unit": "°C"
      }
    },
    "analysis_with_hierarchical_structure": {
      "descriptive_text": "The sample consists of a PMMA-l-PIB conetwork synthesized via radical copolymerization of methyl methacrylate (30 wt%) and methacrylate-telechelic polyisobutylene (MA-PIB-MA, Mn=6900, 70 wt%) using AIBN as an initiator in THF at 65 °C for 72 hours. The resulting material exhibits a gel fraction of 96% and possesses a nanophase-separated, bicontinuous morphology with domain sizes ranging from 5 to 20 nm, where the molecular weight between crosslinks for the PMMA phase (Mc,PMMA) is 1860 g/mol. The glass transition temperature of the PMMA component was characterized by differential scanning calorimetry under a nitrogen atmosphere during the second heating run at a rate of 10 °C/min between -120 and 180 °C.",
      "reasoning_analysis": "Increasing Factors: The covalent crosslinking within the conetwork, evidenced by a low molecular weight between crosslinks (Mc,PMMA = 1860 g/mol) and a high gel fraction (96%), restricts segmental chain mobility and reduces free volume, intrinsically driving the Tg upward. Additionally, the steric hindrance associated with the alpha-methyl and ester side groups of the methyl methacrylate units contributes to backbone rigidity. Decreasing Factors: The nanophase-separated morphology with small domain sizes (5-20 nm) generates a large interfacial area adjacent to the flexible polyisobutylene phase, which may enhance local segmental mobility at the interface compared to bulk PMMA. Furthermore, the solution polymerization process in THF introduces the possibility of residual solvent acting as a plasticizer if not completely removed. Dominant Factor: The high crosslink density inherent to the conetwork architecture qualitatively dominates the thermal behavior by imposing topological constraints on the polymer chains, likely resulting in a net elevation of the Tg relative to linear PMMA counterparts despite the potential interfacial mobility effects."
    },
    "analysis_without_hierarchical_structure": {
      "descriptive_text": "The sample comprises a PMMA-l-PIB conetwork synthesized via radical copolymerization of methyl methacrylate and methacrylate-telechelic polyisobutylene (Mn=6900) using AIBN as an initiator. The reaction proceeded in THF at 65 °C for 72 hours with a feed ratio of 70 wt% polyisobutylene macro-monomer to 30 wt% methyl methacrylate, yielding a gel fraction of 96%. The glass transition temperature of the PMMA component was characterized using differential scanning calorimetry under a nitrogen atmosphere, utilizing a heating rate of 10 °C/min during the second heating run between -120 and 180 °C.",
      "reasoning_analysis": "Increasing Factors: The inherent chemical structure of the methyl methacrylate repeat units, featuring bulky ester side groups and an alpha-methyl group, restricts backbone rotation and intrinsically drives the Tg of the hard segment higher. Additionally, the high gel fraction of 96% indicates a highly crosslinked conetwork architecture, which topologically constrains polymer chain mobility and segmental relaxation, further contributing to an elevation in Tg. Decreasing Factors: The substantial incorporation of methacrylate-telechelic polyisobutylene (70 wt%), which possesses a highly flexible backbone and a very low intrinsic Tg, introduces significant free volume into the system. Furthermore, the use of THF solvent during synthesis poses a risk of residual solvent retention acting as a plasticizer, and the long flexible PIB spacers between PMMA nodes reduce the effective crosslink density compared to a rigid network, all of which drive the Tg down. Dominant Factor: The high concentration of the flexible polyisobutylene macro-monomer acts as the dominant factor influencing the final thermal behavior. While the PMMA chemistry establishes the baseline for a high-temperature transition, the extensive presence of low-Tg PIB spacers within the conetwork architecture increases segmental mobility and free volume, qualitatively dominating the system by depressing the PMMA component Tg relative to a pure PMMA homopolymer or tightly crosslinked network."
    }
  },
  {
    "doi": "10.1002/app.36940",
    "title": "Characterization of Polyvinyl Chloride/Polyethyl Methacrylate Polymer Blend for Use as Polymer Host in Polymer Electrolytes",
    "year": 2012,
    "chemical_composition": {
      "repeat_unit_psmiles": "[*]CC(C)(C(=O)OCC)[*]",
      "monomers": [
        {
          "name": "Ethyl Methacrylate",
          "smiles": "CCOC(=O)C(=C)C",
          "ratio_value": null,
          "ratio_unit": null
        }
      ],
      "additives": [],
      "is_homopolymer": true
    },
    "processing_history": "Solution cast technique. PEMA (Mw 515,000 g/mol) purchased from Sigma-Aldrich. Stirred with solvent several hours at room temperature. Cast into glass petri dishes. Dried in evacuated glove box and vacuum oven. Tg measured by DMA (PERKIN ELMER Dynamic Mechanical Analyzer 8000) in tension mode, 40-120 °C, 1 °C/min heating rate, 1 Hz frequency. Tg defined as tan d peak maximum.",
    "hierarchical_structure": "Amorphous nature (XRD broad humps at 2θ = 11° and 15°). Morphology consists of pores with average spherical size ~10 μm (SEM).",
    "properties": {
      "Tg": {
        "value": [
          92
        ],
        "unit": "°C"
      }
    },
    "analysis_with_hierarchical_structure": {
      "descriptive_text": "The sample is a poly(ethyl methacrylate) homopolymer with a molecular weight of 515,000 g/mol, sourced commercially from Sigma-Aldrich and processed via a solution cast technique. The polymer was stirred with solvent for several hours at room temperature before being cast into glass petri dishes and subsequently dried in an evacuated glove box and vacuum oven to ensure volatile removal. Structural characterization indicates an amorphous nature evidenced by broad XRD humps at 2θ values of 11° and 15°, while SEM imaging reveals a porous morphology consisting of spherical pores with an average size of approximately 10 μm. The glass transition temperature was characterized using dynamic mechanical analysis in tension mode over a range of 40-120 °C at a heating rate of 1 °C/min and a frequency of 1 Hz, with the Tg defined as the maximum of the tan delta peak.",
      "reasoning_analysis": "Increasing Factors: The high molecular weight of 515,000 g/mol significantly reduces the concentration of chain ends, thereby minimizing excess free volume and elevating the Tg relative to lower molecular weight oligomers according to the Fox-Flory relationship. Additionally, the presence of the alpha-methyl group on the methacrylate backbone imposes steric hindrance that restricts main chain rotation, intrinsically raising the transition temperature. The processing history involving rigorous drying in an evacuated glove box and vacuum oven ensures the removal of residual solvent, preventing plasticization effects that would otherwise depress the Tg. Furthermore, the use of DMA at 1 Hz frequency shifts the observed relaxation peak to higher temperatures compared to quasi-static calorimetric methods due to the time-temperature superposition principle. Decreasing Factors: The ethyl ester side chain possesses greater conformational freedom and length compared to shorter alkyl esters like methyl, which introduces additional free volume and internal plasticization that lowers the Tg relative to poly(methyl methacrylate). Additionally, the porous morphology with 10 μm spherical pores increases the specific surface area, potentially enhancing segmental mobility near the pore interfaces, though this effect is less pronounced at the microscale than at the nanoscale. Dominant Factor: The intrinsic rigidity of the methacrylate backbone combined with the high molecular weight qualitatively dominates the thermal behavior, establishing a robust bulk glass transition. While the side chain flexibility modulates the specific temperature relative to other methacrylates, the elimination of solvent plasticizers through vacuum processing and the high measurement frequency ensure the observed Tg represents the upper bound of the material's intrinsic segmental relaxation behavior."
    },
    "analysis_without_hierarchical_structure": {
      "descriptive_text": "The sample consists of a poly(ethyl methacrylate) homopolymer with a molecular weight of 515,000 g/mol, sourced from Sigma-Aldrich. Material preparation utilized a solution cast technique wherein the polymer was stirred with solvent for several hours at room temperature and subsequently cast into glass petri dishes. To ensure solvent removal, the films were dried in an evacuated glove box followed by treatment in a vacuum oven. The glass transition temperature was characterized using dynamic mechanical analysis in tension mode over a range of 40 to 120 °C with a heating rate of 1 °C/min and a frequency of 1 Hz, defined as the maximum of the tan delta peak.",
      "reasoning_analysis": "Increasing Factors: The poly(ethyl methacrylate) backbone features an alpha-methyl group adjacent to the ester linkage, which imposes significant steric hindrance on backbone rotation, thereby restricting segmental mobility and elevating the glass transition temperature. Furthermore, the high molecular weight of 515,000 g/mol ensures that chain end effects, which typically increase free volume and lower Tg in oligomers, are negligible. The rigorous drying protocol involving an evacuated glove box and vacuum oven minimizes residual solvent content, preventing plasticization that would otherwise depress the transition temperature. Decreasing Factors: The presence of the ethyl ester side chain introduces greater flexibility and free volume compared to shorter methyl ester analogs like poly(methyl methacrylate), inherently lowering the Tg relative to those stiffer congeners. Additionally, the solution cast technique inherently carries a risk of solvent entrapment within the polymer matrix compared to melt processing, which could potentially increase free volume if drying were incomplete. Dominant Factor: The intrinsic steric restrictions imposed by the methacrylate backbone architecture combined with the high molecular weight establish the primary baseline for the thermal transition. While the ethyl side chain provides some flexibility, the rigorous vacuum drying processing history likely eliminates solvent plasticization effects, making the chemical structure of the homopolymer the dominant factor governing the final Tg behavior."
    }
  },
  {
    "doi": "10.1002/app.36940",
    "title": "Characterization of Polyvinyl Chloride/Polyethyl Methacrylate Polymer Blend for Use as Polymer Host in Polymer Electrolytes",
    "year": 2012,
    "chemical_composition": {
      "repeat_unit_psmiles": null,
      "monomers": [
        {
          "name": "Vinyl Chloride",
          "smiles": "C=CCl",
          "ratio_value": 50,
          "ratio_unit": "wt%"
        },
        {
          "name": "Ethyl Methacrylate",
          "smiles": "CCOC(=O)C(=C)C",
          "ratio_value": 50,
          "ratio_unit": "wt%"
        }
      ],
      "additives": [],
      "is_homopolymer": false
    },
    "processing_history": "Solution cast technique. PVC (Mw 233,000 g/mol) and PEMA (Mw 515,000 g/mol) purchased from Sigma-Aldrich. Blend ratio 50/50 wt%. Stirred with solvent several hours at room temperature. Cast into glass petri dishes. Dried in evacuated glove box and vacuum oven. Tg measured by DMA (PERKIN ELMER Dynamic Mechanical Analyzer 8000) in tension mode, 40-120 °C, 1 °C/min heating rate, 1 Hz frequency. Tg defined as tan d peak maximum.",
    "hierarchical_structure": "Completely homogenous and well distributed morphology (SEM). More crystalline than 35 wt% blend (small broad XRD peak at 2θ ~ 16°).",
    "properties": {
      "Tg": {
        "value": [
          81
        ],
        "unit": "°C"
      }
    },
    "analysis_with_hierarchical_structure": {
      "descriptive_text": "The sample comprises a 50/50 wt% binary blend of poly(vinyl chloride) (PVC) and poly(ethyl methacrylate) (PEMA), utilizing starting materials with molecular weights of 233,000 g/mol and 515,000 g/mol, respectively. Prepared via a solution cast technique, the polymers were stirred with solvent at room temperature for several hours before being cast into glass petri dishes and dried in an evacuated glove box and vacuum oven. Structural characterization reveals a completely homogeneous and well-distributed morphology as observed by SEM, with XRD analysis indicating a higher degree of crystallinity compared to a 35 wt% blend, evidenced by a small broad peak at 2θ ~ 16°. The glass transition temperature was subsequently determined using dynamic mechanical analysis (DMA) in tension mode at a frequency of 1 Hz and a heating rate of 1 °C/min, defined as the maximum of the tan δ peak.",
      "reasoning_analysis": "Increasing Factors: The high molecular weights of both PVC (233,000 g/mol) and PEMA (515,000 g/mol) minimize the free volume contribution from chain ends, thereby maintaining a robust glass transition temperature relative to lower molecular weight analogs. Additionally, the completely homogeneous morphology suggests strong intermolecular interactions between the polymer chains that restrict segmental mobility, while the observed crystallinity (XRD peak at 2θ ~ 16°) imposes physical constraints on the amorphous regions, further driving the Tg upward. The thorough vacuum drying process also mitigates the presence of residual solvent that could otherwise act as a plasticizer. Decreasing Factors: The incorporation of PEMA, which typically possesses a lower intrinsic Tg than PVC, into a 50/50 blend qualitatively lowers the overall transition temperature relative to pure PVC due to the averaging effect of the composition. Furthermore, the flexible ethyl side groups in the methacrylate units enhance local chain mobility compared to stiffer backbones. Dominant Factor: The formation of a completely homogeneous, miscible phase is the dominant factor governing the thermal behavior, as it ensures a single cooperative glass transition dictated by the specific intermolecular interactions between the blend components rather than distinct phase separations, with the high molecular weights stabilizing this transition against chain-end effects."
    },
    "analysis_without_hierarchical_structure": {
      "descriptive_text": "The sample comprises a 50/50 wt% blend of poly(vinyl chloride) and poly(ethyl methacrylate). High molecular weight precursors, specifically poly(vinyl chloride) with a molecular weight of 233,000 g/mol and poly(ethyl methacrylate) with a molecular weight of 515,000 g/mol sourced from Sigma-Aldrich, were utilized to prepare the material. The blend was fabricated via a solution cast technique where the polymers were stirred with solvent for several hours at room temperature before being cast into glass petri dishes. Subsequent drying was performed in an evacuated glove box and a vacuum oven to ensure solvent removal. The glass transition temperature was characterized using a PERKIN ELMER Dynamic Mechanical Analyzer 8000 in tension mode over a range of 40-120 °C at a heating rate of 1 °C/min and frequency of 1 Hz, with the Tg defined as the tan delta peak maximum.",
      "reasoning_analysis": "Increasing Factors: The inclusion of poly(vinyl chloride), which possesses an inherently higher glass transition temperature than poly(ethyl methacrylate) due to the steric hindrance and polarity of the chlorine substituents, drives the blend Tg upward relative to the pure ester component. Additionally, the high molecular weights of both polymer constituents minimize the concentration of chain ends, thereby reducing excess free volume that would otherwise depress the Tg. The rigorous drying protocol involving both an evacuated glove box and vacuum oven effectively removes residual casting solvent, preventing plasticization effects that would lower the transition temperature. Decreasing Factors: The incorporation of poly(ethyl methacrylate), characterized by flexible ethyl ester side groups and a lower intrinsic Tg compared to poly(vinyl chloride), introduces increased segmental mobility and free volume, driving the blend Tg downward relative to the pure chloride component. Furthermore, the solution casting process inherently carries a risk of residual solvent entrapment within the polymer matrix, which could act as a plasticizer and significantly reduce the Tg if the drying steps were insufficient. Dominant Factor: The dominant factor governing the final Tg behavior is the specific intermolecular interactions between the chloride dipoles of the PVC matrix and the carbonyl groups of the PEMA matrix. These specific interactions dictate the miscibility of the blend; if miscible, they restrict segmental motion more than a simple physical mixture, establishing a single transition temperature governed by the composition and interaction strength rather than distinct phase transitions. The high molecular weight and thorough drying ensure that this interaction-driven behavior is measured without obscuration by chain-end effects or solvent plasticization."
    }
  },
  {
    "doi": null,
    "title": "The Scissors Effect in Action: The Fox-Flory Relationship between the Glass Transition Temperature of Crosslinked Poly(Methyl Methacrylate) and Mc in Nanophase Separated Poly(Methyl Methacrylate)-l-Polyisobutylene Conetworks",
    "year": 2020,
    "chemical_composition": {
      "repeat_unit_psmiles": null,
      "monomers": [
        {
          "name": "Methyl Methacrylate",
          "smiles": "CC(=C)C(=O)OC",
          "ratio_value": 70,
          "ratio_unit": "wt%"
        },
        {
          "name": "Methacrylate-telechelic polyisobutylene",
          "smiles": null,
          "ratio_value": 30,
          "ratio_unit": "wt%"
        }
      ],
      "additives": [
        {
          "name": "AIBN",
          "type": "initiator",
          "amount_value": null,
          "amount_unit": null
        }
      ],
      "is_homopolymer": false
    },
    "processing_history": "PMMA-l-PIB 9.2-30 conetwork synthesized by radical copolymerization of MMA and MA-PIB-MA 9.2 (Mn=9200) with AIBN in THF at 65 °C for 72 h. Feed ratio MA-PIB-MA/MMA 30/70 wt%. Gel fraction 90%. Tg of PMMA component measured by DSC (Mettler Toledo TC15) under N2, -120 to 180 °C, 10 °C/min, 2nd heating run inflection point.",
    "hierarchical_structure": "Nanophase separated, bicontinuous morphology. Domain sizes 5-20 nm. Mc,PMMA = 9770 g/mol.",
    "properties": {
      "Tg": {
        "value": [
          119
        ],
        "unit": "°C"
      }
    },
    "analysis_with_hierarchical_structure": {
      "descriptive_text": "The sample comprises a PMMA-l-PIB conetwork synthesized via radical copolymerization of methyl methacrylate (70 wt%) and methacrylate-telechelic polyisobutylene (30 wt%) using AIBN as an initiator in THF at 65 °C for 72 hours. The resulting material exhibits a gel fraction of 90% and features a nanophase-separated, bicontinuous morphology with domain sizes between 5 and 20 nm and a molecular weight between crosslinks for the PMMA phase of 9,770 g/mol. Thermal characterization was conducted using DSC under a nitrogen atmosphere from -120 to 180 °C at a heating rate of 10 °C/min, with the glass transition temperature of the PMMA component determined from the inflection point of the second heating run.",
      "reasoning_analysis": "Increasing Factors: The chemical structure of the methyl methacrylate repeating units incorporates bulky alpha-methyl and ester side groups that impose significant steric hindrance, intrinsically restricting backbone rotation and driving the Tg upward. Additionally, the formation of a crosslinked conetwork structure, evidenced by the 90% gel fraction and defined Mc, restricts long-range segmental mobility compared to linear analogues, further contributing to an elevated Tg. Decreasing Factors: The incorporation of 30 wt% polyisobutylene, a polymer with a very low intrinsic Tg and high chain flexibility, introduces soft segments that can increase free volume within the material. Although nanophase separated, the covalent linkage between the hard PMMA and soft PIB phases may induce interfacial mixing or reduce packing efficiency at the domain boundaries, potentially depressing the PMMA transition temperature. Furthermore, any residual THF solvent remaining from the solution polymerization process could act as a plasticizer, lowering the Tg. Dominant Factor: The nanophase-separated morphology is the dominant factor governing the thermal behavior. This structural hierarchy prevents the averaging of properties typical of miscible blends, allowing the PMMA domains to maintain a glass transition primarily dictated by the rigid PMMA backbone chemistry rather than the soft PIB component, despite the interconnected network architecture."
    },
    "analysis_without_hierarchical_structure": {
      "descriptive_text": "The sample consists of a poly(methyl methacrylate)-linked-polyisobutylene (PMMA-l-PIB) conetwork synthesized via radical copolymerization. The formulation utilized methyl methacrylate and methacrylate-telechelic polyisobutylene (Mn=9200) monomers at a feed weight ratio of 70:30, respectively, with azobisisobutyronitrile (AIBN) serving as the initiator. Polymerization was conducted in tetrahydrofuran (THF) at 65 °C for 72 hours, resulting in a gel fraction of 90%. The thermal properties were characterized using differential scanning calorimetry under a nitrogen atmosphere, specifically analyzing the inflection point of the PMMA component during the second heating run at a rate of 10 °C/min across a temperature range of -120 to 180 °C.",
      "reasoning_analysis": "Increasing Factors: The high weight fraction of methyl methacrylate (70 wt%) provides a rigid backbone with restricted segmental motion due to the alpha-methyl group and ester side chain. Furthermore, the synthesis results in a 90% gel fraction, indicating a highly crosslinked conetwork structure which topologically constrains chain mobility, inherently driving the Tg of the hard phase upward. Decreasing Factors: The incorporation of methacrylate-telechelic polyisobutylene (30 wt%) introduces highly flexible soft segments with a significantly lower intrinsic Tg, which can increase the overall free volume of the system. Additionally, the use of THF as a polymerization solvent presents a risk where residual solvent molecules, if not fully removed, could act as plasticizers to depress the transition temperature. Dominant Factor: The topological constraints imposed by the covalent crosslinking within the PMMA-rich matrix qualitatively dominate the thermal behavior of the hard phase. While the PIB segments provide elasticity, the high concentration of PMMA combined with the network structure ensures the high-temperature transition remains governed by the rigid PMMA domains rather than the soft PIB phase or potential minor plasticization effects."
    }
  },
  {
    "doi": null,
    "title": "Effect of chemical structure of acrylic pressure‐sensitive adhesives for polarizing film on light leakage phenomenon in TFT‐LCDs",
    "year": 2011,
    "chemical_composition": {
      "repeat_unit_psmiles": null,
      "monomers": [
        {
          "name": "Butyl Acrylate",
          "smiles": "CCCCOC(=O)C=C",
          "ratio_value": 78,
          "ratio_unit": "wt%"
        },
        {
          "name": "Tetrahydropyranyl Methacrylate",
          "smiles": "CC(=C)C(=O)OC1CCCCO1",
          "ratio_value": 20,
          "ratio_unit": "wt%"
        },
        {
          "name": "4-Hydroxybutyl Acrylate",
          "smiles": "OCCCCOC(=O)C=C",
          "ratio_value": 2,
          "ratio_unit": "wt%"
        }
      ],
      "additives": [
        {
          "name": "V-601",
          "type": "initiator",
          "amount_value": null,
          "amount_unit": null
        }
      ],
      "is_homopolymer": false
    },
    "processing_history": "Solution polymerization in ethyl acetate–MEK at 65°C for 4 h then 70°C for 2 h under N2. Monomer ratio BA:THPMA:4-HBA = 78:20:2. Tg measured by DSC (TA Instruments Q100) at 10 °C/min, 2nd run, N2, cooling at -70°C.",
    "hierarchical_structure": "Amorphous copolymer. High free volume and randomness.",
    "properties": {
      "Tg": {
        "value": [
          -37.65
        ],
        "unit": "°C"
      }
    },
    "analysis_with_hierarchical_structure": {
      "descriptive_text": "The sample is an amorphous copolymer synthesized via solution polymerization using V-601 as an initiator in a mixed solvent system of ethyl acetate and methyl ethyl ketone. The chemical composition consists of butyl acrylate (78 wt%), tetrahydropyranyl methacrylate (20 wt%), and 4-hydroxybutyl acrylate (2 wt%), processed under a nitrogen atmosphere with a thermal profile of 65°C for 4 hours followed by 70°C for 2 hours. The resulting material exhibits high free volume and structural randomness. Thermal characterization was performed using differential scanning calorimetry on the second heating run at a rate of 10 °C/min under nitrogen flow, following a cooling cycle to -70°C.",
      "reasoning_analysis": "Increasing Factors: The incorporation of tetrahydropyranyl methacrylate introduces bulky cyclic side groups and a methacrylate backbone with an alpha-methyl substituent, both of which impose significant steric hindrance and restrict segmental rotation, thereby driving the Tg upward. Additionally, the presence of 4-hydroxybutyl acrylate introduces hydroxyl groups capable of forming intermolecular hydrogen bonds, which further restricts chain mobility. Decreasing Factors: The dominant majority of butyl acrylate (78 wt%) introduces long, flexible butyl side chains that act as internal plasticizers, significantly enhancing free volume and chain mobility. Furthermore, the hierarchical structure is explicitly described as having high free volume and randomness, indicating inefficient packing that facilitates segmental motion. The solution polymerization process also carries a risk of residual solvent retention, which could plasticize the matrix, although the second-run DSC protocol mitigates thermal history effects. Dominant Factor: The high weight fraction of butyl acrylate combined with the explicitly noted high free volume structure qualitatively dominates the thermal behavior. While the rigid THPMA units and hydrogen bonding provide stiffening effects, the extensive internal plasticization from the butyl groups and the loose packing efficiency of the amorphous matrix establish a baseline favoring lower transition temperatures relative to rigid homopolymers."
    },
    "analysis_without_hierarchical_structure": {
      "descriptive_text": "The sample consists of a terpolymer synthesized via solution polymerization using butyl acrylate (78 wt%), tetrahydropyranyl methacrylate (20 wt%), and 4-hydroxybutyl acrylate (2 wt%) as monomers, with V-601 serving as the initiator. The polymerization was conducted in a mixed solvent system of ethyl acetate and methyl ethyl ketone at 65°C for 4 hours followed by 70°C for 2 hours under a nitrogen atmosphere. Following synthesis, the glass transition temperature was characterized using differential scanning calorimetry on a TA Instruments Q100, employing a heating rate of 10 °C/min under nitrogen flow during the second run, with prior cooling to -70°C.",
      "reasoning_analysis": "Increasing Factors: The incorporation of tetrahydropyranyl methacrylate introduces bulky cyclic side groups and alpha-methyl substituents on the backbone, which impose significant steric hindrance and restrict segmental rotation, thereby driving the Tg upward. Additionally, the presence of 4-hydroxybutyl acrylate enables interchain hydrogen bonding through hydroxyl groups, creating physical crosslinks that further reduce chain mobility. Decreasing Factors: The majority component, butyl acrylate, comprises 78 wt% of the composition and features long flexible butyl side chains that increase free volume and enhance backbone flexibility, intrinsically lowering the Tg. Furthermore, the acrylate backbone lacks the alpha-methyl restriction found in methacrylates, facilitating easier chain motion. Dominant Factor: The high weight fraction of butyl acrylate dominates the overall free volume and chain flexibility characteristics, establishing a baseline tendency toward a lower Tg relative to rigid polymers; however, the solution polymerization process ensures a random copolymer structure that prevents phase separation, meaning the final Tg is governed by the weighted average of these competing compositional influences rather than residual solvent plasticization, which is mitigated by the second-run DSC protocol."
    }
  },
  {
    "doi": null,
