Repository: hhtrick/HHT-code

# HHT training framework

This directory contains model training, embedding precomputation, inference, article-level baselines and the curated datasets. All commands below assume that the working directory is `train_code/`.

## 3. Datasets and fixed partitions

Each main dataset is a JSON array at `dataset/{property}/{property}.json`. Entries contain source metadata, `chemical_composition`, `processing_history`, `hierarchical_structure`, `properties`, and two generated-analysis objects. Targets are stored as `properties[property]["value"]`; source metadata and target values are not predictive input fields.

| Property | Train | Validation | Test | Total |
|---|---:|---:|---:|---:|

File: train_code/dataset/Tg/Tg.json (part 155 of 235)
[
    "title": "The Scissors Effect in Action: The Fox-Flory Relationship between the Glass Transition Temperature of Crosslinked Poly(Methyl Methacrylate) and Mc in Nanophase Separated Poly(Methyl Methacrylate)-l-Polyisobutylene Conetworks",
    "year": 2020,
    "chemical_composition": {
      "repeat_unit_psmiles": null,
      "monomers": [
        {
          "name": "Methyl Methacrylate",
          "smiles": "CC(=C)C(=O)OC",
          "ratio_value": 70,
          "ratio_unit": "wt%"
        },
        {
          "name": "Methacrylate-telechelic polyisobutylene",
          "smiles": null,
          "ratio_value": 30,
          "ratio_unit": "wt%"
        }
      ],
      "additives": [
        {
          "name": "AIBN",
          "type": "initiator",
          "amount_value": null,
          "amount_unit": null
        }
      ],
      "is_homopolymer": false
    },
    "processing_history": "PMMA-l-PIB 9.2-30 conetwork synthesized by radical copolymerization of MMA and MA-PIB-MA 9.2 (Mn=9200) with AIBN in THF at 65 °C for 72 h. Feed ratio MA-PIB-MA/MMA 30/70 wt%. Gel fraction 90%. Tg of PIB component measured by DSC (Mettler Toledo TC15) under N2, -120 to 180 °C, 10 °C/min, 2nd heating run inflection point.",
    "hierarchical_structure": "Nanophase separated, bicontinuous morphology. Domain sizes 5-20 nm. Mc,PMMA = 9770 g/mol.",
    "properties": {
      "Tg": {
        "value": [
          -63
        ],
        "unit": "°C"
      }
    },
    "analysis_with_hierarchical_structure": {
      "descriptive_text": "The sample consists of a poly(methyl methacrylate)-linked-polyisobutylene (PMMA-l-PIB) conetwork synthesized via radical copolymerization of methyl methacrylate and methacrylate-telechelic polyisobutylene (Mn=9200) using AIBN as an initiator in THF at 65 °C for 72 hours. The feed ratio was maintained at 30/70 wt% MA-PIB-MA to MMA, resulting in a gel fraction of 90% and a molecular weight between crosslinks (Mc) for the PMMA phase of 9770 g/mol. Morphological characterization reveals a nanophase-separated, bicontinuous structure with domain sizes ranging from 5 to 20 nm. The thermal properties were evaluated using differential scanning calorimetry under a nitrogen atmosphere with a heating rate of 10 °C/min, focusing on the inflection point of the second heating run.",
      "reasoning_analysis": "Increasing Factors: The incorporation of methyl methacrylate units introduces steric hindrance via alpha-methyl and ester groups, inherently raising the rigidity of the polymer backbone. Furthermore, the formation of a conetwork structure, evidenced by the 90% gel fraction and defined Mc, introduces covalent crosslinks that restrict segmental mobility, typically elevating the Tg of the PMMA phase compared to linear analogs. Decreasing Factors: The polyisobutylene segments possess high chain flexibility and a very low intrinsic Tg, which introduces a low-temperature transition to the overall thermal profile. Additionally, the nanoscale domain sizes imply a high surface-to-volume ratio at the phase interfaces, where increased free volume and confinement effects can depress the Tg relative to bulk phases, and any residual THF solvent from synthesis could act as a plasticizer. Dominant Factor: The nanophase-separated morphology is the dominant factor governing the thermal behavior, as it prevents the low-Tg PIB segments from plasticizing the high-Tg PMMA matrix, thereby preserving distinct thermal transitions. Within the PMMA phase, the crosslink density qualitatively dominates the shift in Tg relative to linear PMMA, restricting segmental motion more significantly than the potential plasticizing influence of the soft PIB component due to the chemical segregation."
    },
    "analysis_without_hierarchical_structure": {
      "descriptive_text": "The sample comprises a PMMA-l-PIB conetwork synthesized via radical copolymerization of methyl methacrylate and methacrylate-telechelic polyisobutylene (Mn=9200) utilizing AIBN as an initiator. The reaction proceeded in THF at 65 °C for 72 hours with a feed ratio of 30 wt% MA-PIB-MA to 70 wt% MMA, yielding a gel fraction of 90%. Thermal characterization was performed using DSC under a nitrogen atmosphere with a heating rate of 10 °C/min, specifically measuring the inflection point of the second heating run between -120 and 180 °C to identify the PIB component transition.",
      "reasoning_analysis": "Increasing Factors: The high weight fraction of methyl methacrylate (70 wt%) introduces rigid backbone segments and bulky side groups that inherently resist segmental motion. Furthermore, the processing history indicates a 90% gel fraction, signifying extensive chemical crosslinking within the conetwork architecture which topologically constrains polymer chain mobility and restricts free volume expansion. Decreasing Factors: The incorporation of methacrylate-telechelic polyisobutylene (30 wt%) introduces highly flexible backbone segments with low rotational energy barriers, which significantly increases free volume and facilitates segmental motion at lower temperatures. Dominant Factor: The dominant factor is the conetwork architecture itself, specifically the covalent bonding between the rigid PMMA and flexible PIB phases combined with the high gel fraction. This chemical connectivity imposes significant confinement on the soft PIB domains, likely shifting their transition temperature higher than that of pure PIB homopolymer, while the phase-separated morphology ensures distinct thermal transitions rather than a single averaged value."
    }
  },
  {
    "doi": "10.1039/d5mh00704f",
    "title": "Detection of b-transition in polyesters via clusteroluminescence†",
    "year": 2025,
    "chemical_composition": {
      "repeat_unit_psmiles": null,
      "monomers": [
        {
          "name": "Glutaric anhydride",
          "smiles": "O=C1CCC(=O)O1",
          "ratio_value": null,
          "ratio_unit": null
        },
        {
          "name": "Benzaldehyde",
          "smiles": "O=Cc1ccccc1",
          "ratio_value": null,
          "ratio_unit": null
        }
      ],
      "additives": [],
      "is_homopolymer": false
    },
    "processing_history": "Synthesized via alternating copolymerization of glutaric anhydride and aldehyde derivatives. Tg determined by variable-temperature fluorescence spectroscopy (380 nm excitation, heating 80-320 K, preheated to 320 K for 10 min).",
    "hierarchical_structure": "Amorphous polyester. Strong through-space interactions (TSI) between phenyl rings and ester groups (d1 < 3.21 A).",
    "properties": {
      "Tg": {
        "value": [
          -3.1
        ],
        "unit": "°C"
      }
    },
    "analysis_with_hierarchical_structure": {
      "descriptive_text": "This material is an amorphous polyester copolymer synthesized via the alternating copolymerization of glutaric anhydride and benzaldehyde. Hierarchical structural analysis reveals strong through-space interactions (TSI) between phenyl rings and ester groups with interatomic distances less than 3.21 Å. The glass transition temperature was characterized using variable-temperature fluorescence spectroscopy with 380 nm excitation, involving a heating cycle from 80 to 320 K following a preheating step at 320 K for 10 minutes.",
      "reasoning_analysis": "Increasing Factors: The incorporation of benzaldehyde introduces rigid aromatic phenyl rings into the polymer backbone, which restricts segmental rotation through steric hindrance and increases chain stiffness. Furthermore, the hierarchical structure exhibits strong through-space interactions (TSI) between phenyl rings and ester groups; these interactions act as physical crosslinks that significantly impede chain mobility and drive the Tg upward. Decreasing Factors: The glutaric anhydride monomer contributes aliphatic segments to the backbone, providing greater conformational freedom and flexibility compared to fully aromatic systems, which tends to lower the Tg. Additionally, the processing history involves preheating to 320 K prior to measurement, which likely erases physical aging and thermal history, potentially resulting in a lower observed Tg compared to a quenched or aged sample. Dominant Factor: The strong through-space interactions (TSI) qualitatively dominate the final Tg behavior. While the aliphatic spacers introduce flexibility, the energy required to overcome the specific non-covalent associations between the phenyl and ester groups imposes a stricter constraint on segmental motion than the backbone flexibility alone, making the supramolecular architecture the primary determinant of the glass transition dynamics."
    },
    "analysis_without_hierarchical_structure": {
      "descriptive_text": "The sample is an alternating copolymer synthesized from glutaric anhydride and benzaldehyde monomers via alternating copolymerization without the inclusion of external additives. The glass transition temperature was characterized using variable-temperature fluorescence spectroscopy with 380 nm excitation, involving a heating cycle from 80 to 320 K following a preheating treatment at 320 K for 10 minutes to normalize thermal history.",
      "reasoning_analysis": "Increasing Factors: The inclusion of benzaldehyde introduces aromatic phenyl rings into the polymer structure, which imposes significant steric hindrance and restricts backbone segmental rotation, intrinsically driving the Tg upward. Additionally, the alternating copolymerization processing history ensures a regular distribution of these rigid units, preventing long flexible sequences and maintaining chain stiffness. Decreasing Factors: The glutaric anhydride monomer contributes aliphatic methylene spacers to the backbone, which increase chain flexibility and free volume compared to fully aromatic systems, thereby acting to lower the Tg. The presence of anhydride or ester linkages also introduces rotational degrees of freedom that facilitate segmental motion at lower temperatures. Dominant Factor: The structural rigidity provided by the aromatic benzaldehyde units qualitatively dominates the final Tg behavior, as the high energy barrier for rotation associated with phenyl groups typically outweighs the flexibility introduced by the aliphatic glutaric spacers, establishing a baseline Tg governed primarily by the aromatic content within the alternating architecture."
    }
  },
  {
    "doi": null,
    "title": "Effect of chemical structure of acrylic pressure‐sensitive adhesives for polarizing film on light leakage phenomenon in TFT‐LCDs",
    "year": 2011,
    "chemical_composition": {
      "repeat_unit_psmiles": null,
      "monomers": [
        {
          "name": "Butyl Acrylate",
          "smiles": "CCCCOC(=O)C=C",
          "ratio_value": 78,
          "ratio_unit": "wt%"
        },
        {
          "name": "Tetrahydrofurfuryl Methacrylate",
          "smiles": "CC(=C)C(=O)OCC1CCCO1",
          "ratio_value": 20,
          "ratio_unit": "wt%"
        },
        {
          "name": "4-Hydroxybutyl Acrylate",
          "smiles": "OCCCCOC(=O)C=C",
          "ratio_value": 2,
          "ratio_unit": "wt%"
        }
      ],
      "additives": [
        {
          "name": "V-601",
          "type": "initiator",
          "amount_value": null,
          "amount_unit": null
        }
      ],
      "is_homopolymer": false
    },
    "processing_history": "Solution polymerization in ethyl acetate–MEK at 65°C for 4 h then 70°C for 2 h under N2. Monomer ratio BA:THFMA:4-HBA = 78:20:2. Tg measured by DSC (TA Instruments Q100) at 10 °C/min, 2nd run, N2, cooling at -70°C.",
    "hierarchical_structure": "Amorphous copolymer. High free volume and randomness.",
    "properties": {
      "Tg": {
        "value": [
          -33.43
        ],
        "unit": "°C"
      }
    },
    "analysis_with_hierarchical_structure": {
      "descriptive_text": "The sample is an amorphous copolymer synthesized via solution polymerization using V-601 as an initiator in an ethyl acetate–methyl ethyl ketone solvent system. The chemical composition consists of butyl acrylate (78 wt%), tetrahydrofurfuryl methacrylate (20 wt%), and 4-hydroxybutyl acrylate (2 wt%), resulting in a structure characterized by high free volume and randomness. The polymerization was conducted under a nitrogen atmosphere at 65°C for 4 hours followed by 70°C for 2 hours. Thermal characterization was performed using differential scanning calorimetry (DSC) on the second heating run at a rate of 10 °C/min under nitrogen, following a cooling cycle to -70°C.",
      "reasoning_analysis": "Increasing Factors: The incorporation of tetrahydrofurfuryl methacrylate introduces bulky cyclic side groups and a methacrylate backbone with an alpha-methyl substituent, both of which impose steric hindrance and restrict segmental rotation. Additionally, the 4-hydroxybutyl acrylate monomer provides hydroxyl functionality capable of forming intermolecular hydrogen bonds, which further constrains chain mobility. Decreasing Factors: The predominant butyl acrylate component (78 wt%) features a flexible acrylate backbone and long alkyl side chains that significantly increase free volume and internal plasticization. The hierarchical structure is explicitly described as having high free volume and randomness, which enhances chain mobility. Furthermore, while the second heating run in DSC mitigates thermal history, any residual solvent from the ethyl acetate–MEK polymerization medium could act as a plasticizer if not fully evaporated. Dominant Factor: Despite the rigidifying contributions from the methacrylate and hydroxyl-containing monomers, the high concentration of butyl acrylate combined with the inherent high free volume of the random copolymer structure qualitatively dominates the thermal behavior. Consequently, the net effect is a suppression of the glass transition temperature relative to rigid structural polymers, driven primarily by the internal plasticization of the butyl side chains."
    },
    "analysis_without_hierarchical_structure": {
      "descriptive_text": "The sample is a terpolymer synthesized via solution polymerization comprising butyl acrylate (78 wt%), tetrahydrofurfuryl methacrylate (20 wt%), and 4-hydroxybutyl acrylate (2 wt%). Polymerization was initiated using V-601 in a mixed solvent system of ethyl acetate and methyl ethyl ketone at 65°C for 4 hours followed by 70°C for 2 hours under a nitrogen atmosphere. Thermal characterization was performed using differential scanning calorimetry on a TA Instruments Q100, measuring the glass transition during the second heating scan at 10 °C/min under nitrogen flow after cooling to -70°C.",
      "reasoning_analysis": "Increasing Factors: The incorporation of tetrahydrofurfuryl methacrylate introduces bulky cyclic ether side groups and a methacrylate backbone with an alpha-methyl substituent, both of which impose steric hindrance that restricts backbone rotation and segmental mobility. Additionally, the 4-hydroxybutyl acrylate component provides hydroxyl groups capable of forming intermolecular hydrogen bonds, acting as physical crosslinks that further inhibit chain motion. Decreasing Factors: The majority component, butyl acrylate, features a long flexible n-butyl side chain that increases free volume and enhances chain mobility, inherently driving the glass transition temperature downward. Furthermore, the solution polymerization process utilizes volatile solvents such as ethyl acetate and methyl ethyl ketone, and any residual solvent remaining after processing could act as a plasticizer, increasing free volume and depressing the Tg. Dominant Factor: While the rigid cyclic structures and hydrogen bonding provide stiffening effects, the high weight fraction of the flexible butyl acrylate monomer dominates the bulk thermomechanical behavior. Consequently, the copolymer architecture is primarily governed by the high mobility of the butyl acrylate segments, establishing a low-temperature transition baseline that is only moderately elevated by the rigid comonomers."
    }
  },
  {
    "doi": "10.1039/d5mh00704f",
    "title": "Detection of b-transition in polyesters via clusteroluminescence†",
    "year": 2025,
    "chemical_composition": {
      "repeat_unit_psmiles": null,
      "monomers": [
        {
          "name": "Glutaric anhydride",
          "smiles": "O=C1CCC(=O)O1",
          "ratio_value": null,
          "ratio_unit": null
        },
        {
          "name": "Benzaldehyde",
          "smiles": "O=Cc1ccccc1",
          "ratio_value": null,
          "ratio_unit": null
        }
      ],
      "additives": [],
      "is_homopolymer": false
    },
    "processing_history": "Synthesized via alternating copolymerization of glutaric anhydride and aldehyde derivatives. Tg determined by dielectric analysis (heating 130-290 K).",
    "hierarchical_structure": "Amorphous polyester. Strong through-space interactions (TSI) between phenyl rings and ester groups (d1 < 3.21 A).",
    "properties": {
      "Tg": {
        "value": [
          6.9
        ],
        "unit": "°C"
      }
    },
    "analysis_with_hierarchical_structure": {
      "descriptive_text": "The sample consists of an amorphous polyester synthesized via the alternating copolymerization of glutaric anhydride and benzaldehyde derivatives. Hierarchical structural analysis reveals strong through-space interactions between phenyl rings and ester groups, with interatomic distances measured below 3.21 Å. The glass transition behavior was characterized using dielectric analysis over a temperature range of 130 to 290 K.",
      "reasoning_analysis": "Increasing Factors: The presence of benzaldehyde-derived phenyl groups introduces steric bulk that restricts backbone rotation, inherently elevating the energy barrier for segmental relaxation. Additionally, the strong through-space interactions (TSI) between phenyl rings and ester groups function as physical constraints that limit chain mobility, contributing to a higher Tg. Decreasing Factors: The glutaric anhydride component introduces aliphatic segments into the polymer backbone, which offer greater conformational freedom compared to rigid aromatic structures, thereby exerting a downward influence on the Tg. Dominant Factor: The engineered strong through-space interactions qualitatively dominate the thermal behavior. Although the aliphatic content provides flexibility, the energy required to overcome the specific spatial constraints (d1 < 3.21 Å) between functional groups is the primary determinant governing the onset of segmental motion and thus the final Tg."
    },
    "analysis_without_hierarchical_structure": {
      "descriptive_text": "The polymer sample comprises an alternating copolymer synthesized from glutaric anhydride and benzaldehyde monomers without the addition of external fillers or plasticizers. Characterization was performed using dielectric analysis, where the glass transition temperature was assessed during a heating protocol spanning 130 to 290 K.",
      "reasoning_analysis": "Increasing Factors: The incorporation of benzaldehyde introduces rigid aromatic phenyl rings into the polymer backbone, which restricts chain rotation through steric hindrance and increases the energy barrier for segmental motion. Additionally, the glutaric anhydride units contribute polar carbonyl groups that enhance intermolecular dipole-dipole interactions, increasing cohesive energy density and restricting mobility. The alternating copolymerization sequence ensures a regular distribution of these rigid and polar units, preventing the formation of flexible blocks that could lower the transition temperature. Decreasing Factors: The glutaric anhydride moiety introduces aliphatic methylene spacers into the polymer chain. These flexible aliphatic segments increase the free volume and backbone flexibility compared to fully aromatic systems, thereby lowering the energy required for the onset of segmental motion. Dominant Factor: The dominant factor governing the Tg is the interplay between the rigid aromatic structures and the flexible aliphatic spacers within the alternating architecture. While the aliphatic content provides inherent flexibility, the steric bulk of the phenyl rings and the strong polar interactions from the carbonyl groups typically establish the primary resistance to segmental motion, setting the thermal transition baseline relative to purely aliphatic polyesters."
    }
  },
  {
    "doi": null,
    "title": "The Scissors Effect in Action: The Fox-Flory Relationship between the Glass Transition Temperature of Crosslinked Poly(Methyl Methacrylate) and Mc in Nanophase Separated Poly(Methyl Methacrylate)-l-Polyisobutylene Conetworks",
    "year": 2020,
    "chemical_composition": {
      "repeat_unit_psmiles": null,
      "monomers": [
        {
          "name": "Methyl Methacrylate",
          "smiles": "CC(=C)C(=O)OC",
          "ratio_value": 50,
          "ratio_unit": "wt%"
        },
        {
          "name": "Methacrylate-telechelic polyisobutylene",
          "smiles": null,
          "ratio_value": 50,
          "ratio_unit": "wt%"
        }
      ],
      "additives": [
        {
          "name": "AIBN",
          "type": "initiator",
          "amount_value": null,
          "amount_unit": null
        }
      ],
      "is_homopolymer": false
    },
    "processing_history": "PMMA-l-PIB 9.2-50 conetwork synthesized by radical copolymerization of MMA and MA-PIB-MA 9.2 (Mn=9200) with AIBN in THF at 65 °C for 72 h. Feed ratio MA-PIB-MA/MMA 50/50 wt%. Gel fraction 100%. Tg of PMMA component measured by DSC (Mettler Toledo TC15) under N2, -120 to 180 °C, 10 °C/min, 2nd heating run inflection point.",
    "hierarchical_structure": "Nanophase separated, bicontinuous morphology. Domain sizes 5-20 nm. Mc,PMMA = 4420 g/mol.",
    "properties": {
      "Tg": {
        "value": [
          106
        ],
        "unit": "°C"
      }
    },
    "analysis_with_hierarchical_structure": {
      "descriptive_text": "The sample is a PMMA-l-PIB conetwork synthesized via radical copolymerization of methyl methacrylate and methacrylate-telechelic polyisobutylene (Mn=9200) using AIBN as an initiator in THF at 65 °C for 72 hours. The feed ratio was maintained at 50/50 wt%, yielding a material with a 100% gel fraction. Hierarchical characterization indicates a nanophase-separated, bicontinuous morphology with domain sizes ranging from 5 to 20 nm and a molecular weight between crosslinks for the PMMA component of 4420 g/mol. The glass transition temperature of the PMMA component was characterized by DSC under a nitrogen atmosphere during the second heating run at a rate of 10 °C/min.",
      "reasoning_analysis": "Increasing Factors: The methyl methacrylate repeating units impart backbone rigidity and strong dipole-dipole interactions, inherently establishing a high baseline glass transition temperature. Furthermore, the formation of a chemically crosslinked conetwork with a 100% gel fraction restricts segmental chain mobility; specifically, the relatively low molecular weight between crosslinks (Mc,PMMA = 4420 g/mol) reduces free volume compared to linear chains, driving the Tg upward. The nanophase-separated morphology also isolates the rigid PMMA domains from the soft PIB phase, preventing extensive plasticization. Decreasing Factors: The presence of flexible polyisobutylene segments within the conetwork could introduce interfacial mixing at the domain boundaries (5-20 nm), potentially increasing free volume or reducing cooperativity length scales near the interface. Additionally, any residual THF solvent trapped within the network despite the thermal synthesis history would act as a plasticizer, lowering the Tg, while the finite chain lengths between crosslinks introduce network chain ends that contribute excess free volume relative to an infinite network. Dominant Factor: The intrinsic rigidity of the PMMA chemistry combined with the topological constraints imposed by the crosslinked conetwork structure qualitatively dominates the thermal behavior. The nanophase separation ensures that the PMMA component retains its distinct high-temperature transition, meaning the Tg is primarily governed by the restricted mobility within the crosslinked PMMA domains rather than the flexible PIB component or processing artifacts."
    },
    "analysis_without_hierarchical_structure": {
      "descriptive_text": "The sample comprises a poly(methyl methacrylate)-linked-polyisobutylene (PMMA-l-PIB) conetwork, specifically designated as PMMA-l-PIB 9.2-50. This material was synthesized via radical copolymerization of methyl methacrylate and methacrylate-telechelic polyisobutylene (Mn=9200) using azobisisobutyronitrile (AIBN) as the initiator in tetrahydrofuran at 65 °C for 72 hours, with a feed ratio of 50/50 weight percent. The resulting polymer exhibited a gel fraction of 100%, confirming a fully crosslinked network structure. The glass transition temperature of the PMMA component was characterized using differential scanning calorimetry under a nitrogen atmosphere, utilizing a heating rate of 10 °C/min during the second heating run within a temperature range of -120 to 180 °C, with the inflection point recorded as the transition value.",
      "reasoning_analysis": "Increasing Factors: The chemical composition includes methyl methacrylate units, where the bulky ester side groups and alpha-methyl substituents create significant steric hindrance that restricts backbone rotation, intrinsically driving the Tg of this component higher. Furthermore, the processing history indicates a 100% gel fraction, signifying a fully crosslinked conetwork architecture; these topological constraints severely limit segmental mobility and cooperative motion, which qualitatively acts to increase the Tg relative to a linear analog. Decreasing Factors: The conetwork incorporates methacrylate-telechelic polyisobutylene segments, which possess a highly flexible backbone with low rotational energy barriers; the covalent linkage of these soft segments to the PMMA network can introduce additional free volume at the junction points, potentially depressing the Tg. Additionally, the use of tetrahydrofuran as a solvent during synthesis presents a risk that residual solvent molecules could remain trapped within the network, acting as a plasticizer to increase free volume and lower the Tg. Dominant Factor: The intrinsic structural rigidity of the PMMA backbone combined with the topological constraints imposed by the 100% crosslinked conetwork architecture qualitatively dominates the thermal behavior; while the flexible PIB segments and potential residual solvent exert a depressing influence, the steric hindrance of the PMMA repeat units and the network connectivity maintain the characteristic high-temperature glass transition of the hard phase."
    }
  },
  {
    "doi": null,
    "title": "Effect of chemical structure of acrylic pressure‐sensitive adhesives for polarizing film on light leakage phenomenon in TFT‐LCDs",
    "year": 2011,
    "chemical_composition": {
      "repeat_unit_psmiles": null,
      "monomers": [
        {
          "name": "Butyl Acrylate",
          "smiles": "CCCCOC(=O)C=C",
          "ratio_value": 78,
          "ratio_unit": "wt%"
        },
        {
          "name": "Tetrahydrofurfuryl Methacrylate",
          "smiles": "CC(=C)C(=O)OCC1CCCO1",
          "ratio_value": 20,
          "ratio_unit": "wt%"
        },
        {
          "name": "4-Hydroxybutyl Acrylate",
          "smiles": "OCCCCOC(=O)C=C",
          "ratio_value": 2,
          "ratio_unit": "wt%"
        }
      ],
      "additives": [
        {
          "name": "V-601",
          "type": "initiator",
          "amount_value": null,
          "amount_unit": null
        },
        {
          "name": "AK-75",
          "type": "crosslinker",
          "amount_value": 1,
          "amount_unit": "g"
        },
        {
          "name": "A-50",
          "type": "coupling agent",
          "amount_value": 0.1,
          "amount_unit": "g"
        }
      ],
      "is_homopolymer": false
    },
    "processing_history": "Solution polymerization... Polymer solution (25 wt%) mixed with hardener AK-75 (1 g) and silane A-50 (0.1 g) per 100 g solution. Coated, dried at 90°C for 4 min, laminated, aged 72 h at 35°C/45% RH + 12 h ambient. Tg measured by DSC (TA Instruments Q100) at 10 °C/min, 2nd run, N2, cooling at -70°C.",
    "hierarchical_structure": "Cross-linked PSA film. Amorphous.",
    "properties": {
      "Tg": {
        "value": [
          -25.85
        ],
        "unit": "°C"
      }
    },
    "analysis_with_hierarchical_structure": {
      "descriptive_text": "The sample consists of an amorphous, cross-linked pressure-sensitive adhesive (PSA) film synthesized via solution polymerization using a terpolymer system composed of 78 wt% Butyl Acrylate, 20 wt% Tetrahydrofurfuryl Methacrylate, and 2 wt% 4-Hydroxybutyl Acrylate. The polymerization utilized V-601 as an initiator, and the resulting 25 wt% polymer solution was subsequently mixed with 1 g of AK-75 hardener and 0.1 g of A-50 silane coupling agent per 100 g of solution. Following coating, the film was dried at 90°C for 4 minutes, laminated, and subjected to an aging protocol involving 72 hours at 35°C and 45% relative humidity followed by 12 hours under ambient conditions. The glass transition temperature was characterized using differential scanning calorimetry (DSC) on a TA Instruments Q100 during the second heating run at 10 °C/min under a nitrogen atmosphere, following cooling to -70°C.",
      "reasoning_analysis": "Increasing Factors: The incorporation of Tetrahydrofurfuryl Methacrylate introduces bulky cyclic ether side groups and an alpha-methyl group on the backbone, both of which impose steric hindrance and restrict segmental rotation compared to pure acrylates. Additionally, the inclusion of the AK-75 hardener creates a cross-linked network that limits large-scale chain mobility, while the hydroxyl functionality from 4-Hydroxybutyl Acrylate enables intermolecular hydrogen bonding, increasing the cohesive energy density. Decreasing Factors: The predominant composition of Butyl Acrylate (78 wt%) introduces long, flexible alkyl side chains that significantly increase free volume and internal plasticization, inherently lowering the glass transition temperature. Furthermore, the aging process at 45% relative humidity may lead to moisture absorption within the hydrophilic ester and hydroxyl regions, acting as an external plasticizer, and the brief drying cycle following solution polymerization risks retaining residual solvent that would further depress the Tg. Dominant Factor: The high weight fraction of Butyl Acrylate qualitatively dominates the final Tg behavior by establishing a low-temperature baseline essential for pressure-sensitive adhesive performance. While the cross-linking and rigid comonomers provide necessary cohesive strength and modest thermal resistance, the flexible butyl side chains dictate the fundamental viscoelastic regime, ensuring the material remains in a rubbery state at room temperature."
    },
    "analysis_without_hierarchical_structure": {
      "descriptive_text": "The sample comprises a terpolymer synthesized via solution polymerization consisting of butyl acrylate (78 wt%), tetrahydrofurfuryl methacrylate (20 wt%), and 4-hydroxybutyl acrylate (2 wt%). The polymer solution at 25 wt% solids was compounded with V-601 initiator, 1 g of AK-75 crosslinker, and 0.1 g of A-50 coupling agent per 100 g of solution before being coated and dried at 90°C for 4 minutes. Subsequent processing involved lamination followed by an aging period of 72 hours at 35°C and 45% relative humidity plus 12 hours under ambient conditions. The glass transition temperature was characterized using differential scanning calorimetry during the second heating run at 10 °C/min under a nitrogen atmosphere with cooling to -70°C.",
      "reasoning_analysis": "Increasing Factors: The incorporation of tetrahydrofurfuryl methacrylate introduces bulky cyclic side groups and a methacrylate backbone segment, which impose steric hindrance and reduce chain flexibility compared to pure polyacrylates. Additionally, the 4-hydroxybutyl acrylate monomer enables intermolecular hydrogen bonding, and the AK-75 crosslinker creates a network structure that physically constrains polymer chain motion, both inherently driving the Tg upward. Decreasing Factors: The chemical composition is dominated by butyl acrylate (78 wt%), which possesses a long, flexible aliphatic side chain that significantly increases free volume and chain mobility, establishing a low baseline Tg. Furthermore, the processing history involves aging at 45% relative humidity; given the hydrophilic nature of the hydroxy functional groups and ester linkages, moisture absorption likely acts as an effective plasticizer that depresses the Tg. Dominant Factor: While the crosslinking density and bulky methacrylate groups provide structural rigidity, the high weight fraction of the soft butyl acrylate monomer fundamentally dictates the chain flexibility. Consequently, the intrinsic mobility provided by the butyl acrylate-rich backbone is the dominant factor, driving the overall thermal behavior towards lower temperatures relative to the rigid comonomers and crosslinked network."
    }
  },
  {
    "doi": "10.1021/acs.jpcb.1c06397",
    "title": "Solutions and Condensed Phases of $\\mathsf { P E G } _ { 2 0 0 0 }$ from All-Atom Molecular Dynamics",
    "year": 2021,
    "chemical_composition": {
      "repeat_unit_psmiles": "[*]OCC[*]",
      "monomers": [
        {
          "name": "Ethylene oxide",
          "smiles": "C1CO1",
          "ratio_value": null,
          "ratio_unit": null
        }
      ],
      "additives": [],
      "is_homopolymer": true
    },
    "processing_history": "All-atom Molecular Dynamics (MD) simulation using GROMOS 54A7 force field with custom atomic charges. System of 216 PEG2000 macromolecules in a cubic box. NPT equilibration at 20 temperatures between 150 and 340 K at 101.325 kPa. Tg determined from the inflection point of the volume vs temperature curve.",
    "hierarchical_structure": "Amorphous glass below Tg, rubber phase above Tg. Entangled macromolecules. Density 1209 kg/m3 at 290 K.",
    "properties": {
      "Tg": {
        "value": [
          -33.1
        ],
        "unit": "°C"
      }
    },
    "analysis_with_hierarchical_structure": {
      "descriptive_text": "The investigated system is an amorphous poly(ethylene oxide) homopolymer modeled through all-atom Molecular Dynamics simulations using the GROMOS 54A7 force field with custom atomic charges. The computational cell contains 216 PEG2000 macromolecules within a cubic box, forming entangled chains with a recorded density of 1209 kg/m³ at 290 K. Thermal behavior was assessed via NPT equilibration at 101.325 kPa across 20 temperatures between 150 and 340 K, where the glass transition temperature was identified from the inflection point of the volume versus temperature curve, marking the transition from an amorphous glassy state to a rubbery phase.",
      "reasoning_analysis": "Increasing Factors: The presence of ether oxygen atoms within the backbone introduces dipole-dipole interactions between chains, which can restrict segmental mobility relative to purely hydrocarbon chains. Additionally, the computational processing via NPT equilibration yields a high system density of 1209 kg/m³ at 290 K, indicating a packed structure with reduced free volume that inherently opposes the onset of large-scale segmental motion. Decreasing Factors: The poly(ethylene oxide) backbone is characterized by highly flexible C-O and C-C bonds lacking bulky side groups, which minimizes steric hindrance and lowers the energy barrier for chain rotation. Furthermore, the use of PEG2000 macromolecules implies a moderate molecular weight where the concentration of chain ends remains significant enough to contribute excess free volume according to the Fox-Flory relationship, thereby reducing the Tg compared to infinite molecular weight limits. Dominant Factor: The intrinsic conformational flexibility of the poly(ether) backbone qualitatively dominates the thermal behavior. Despite the restrictive effects of interchain dipole interactions and the high packing density observed in the simulation, the lack of steric constraints on the main chain ensures that the segmental mobility required for the glass transition is achieved at relatively low temperatures compared to stiffer polymer architectures."
    },
    "analysis_without_hierarchical_structure": {
      "descriptive_text": "The sample comprises a polyethylene oxide homopolymer, modeled specifically as PEG2000 macromolecules. The material system was constructed using all-atom Molecular Dynamics simulations employing the GROMOS 54A7 force field with custom atomic charges, consisting of 216 macromolecules confined within a cubic box. Thermodynamic equilibration was conducted under NPT conditions across 20 temperatures ranging from 150 to 340 K at 101.325 kPa, and the glass transition temperature was subsequently determined from the inflection point of the specific volume versus temperature curve.",
      "reasoning_analysis": "Increasing Factors: The processing history involves Molecular Dynamics simulations which inherently utilize effective cooling rates orders of magnitude higher than experimental conditions; this kinetic trapping prevents full chain relaxation during the cooling cycle, artificially driving the observed Tg higher. Additionally, the use of a specific force field (GROMOS 54A7) imposes defined torsional potentials that may restrict segmental rotation more than physical reality, further contributing to an increase in Tg. Decreasing Factors: The chemical composition consists of a polyethylene oxide backbone characterized by flexible ether linkages and a lack of bulky side groups or rigid aromatic structures, which minimizes steric hindrance and maximizes chain mobility, intrinsically driving the Tg down. The absence of reinforcing fillers or cross-linking agents ensures no external restrictions are placed on the polymer segmental motion. Dominant Factor: While the flexible chemical backbone establishes a low intrinsic baseline for the glass transition temperature, the computational processing history is the dominant factor governing the final observed value; the effectively high cooling rates inherent to the simulation protocol kinetically trap the system, qualitatively elevating the Tg above the theoretical equilibrium value expected for this chemical composition."
    }
  },
  {
    "doi": null,
    "title": "Effects of steaming treatment on crystallinity and glass transition temperature of Eucalyptuses grandis \u0001 E. urophylla",
    "year": 2017,
    "chemical_composition": {
      "repeat_unit_psmiles": null,
      "monomers": [
        {
          "name": "Cellulose",
          "smiles": null,
          "ratio_value": null,
          "ratio_unit": null
        },
        {
          "name": "Hemicellulose",
          "smiles": null,
          "ratio_value": null,
          "ratio_unit": null
        },
        {
          "name": "Lignin",
          "smiles": null,
          "ratio_value": null,
          "ratio_unit": null
        }
      ],
      "additives": [
        {
          "name": "Water",
          "type": "plasticizer",
          "amount_value": 20,
          "amount_unit": "%"
        }
      ],
      "is_homopolymer": false
    },
