Repository: hhtrick/HHT-code

# HHT training framework

This directory contains model training, embedding precomputation, inference, article-level baselines and the curated datasets. All commands below assume that the working directory is `train_code/`.

## 3. Datasets and fixed partitions

Each main dataset is a JSON array at `dataset/{property}/{property}.json`. Entries contain source metadata, `chemical_composition`, `processing_history`, `hierarchical_structure`, `properties`, and two generated-analysis objects. Targets are stored as `properties[property]["value"]`; source metadata and target values are not predictive input fields.

| Property | Train | Validation | Test | Total |
|---|---:|---:|---:|---:|

File: train_code/dataset/Tg/Tg.json (part 156 of 235)
[
    "processing_history": "Eucalyptus grandis × E. urophylla wood. Initial MC 50%. Steamed at 100 °C saturated steam for 0 h. Conditioned to 20% MC (93.88% RH, 25°C) for 20 days. DMA performed at 5 °C/min, 1 Hz, 1% strain. Tg determined from peak of tanδ.",
    "hierarchical_structure": "Crystallinity index (CrI) 29.9%–34.2%. CrI increases then decreases with steaming time, max at 2h.",
    "properties": {
      "Tg": {
        "value": [
          87
        ],
        "unit": "°C"
      }
    },
    "analysis_with_hierarchical_structure": {
      "descriptive_text": "The sample is a lignocellulosic biopolymer composite derived from Eucalyptus grandis × E. urophylla wood, composed primarily of cellulose, hemicellulose, and lignin. It contains 20% water by weight as an additive. The processing history involves an initial moisture content of 50%, followed by treatment with saturated steam at 100 °C for 0 hours, and subsequent conditioning to 20% moisture content at 93.88% relative humidity and 25°C for 20 days. Hierarchical structural characterization reveals a crystallinity index ranging from 29.9% to 34.2%. The glass transition temperature was determined from the peak of the tanδ curve using dynamic mechanical analysis performed at a heating rate of 5 °C/min, a frequency of 1 Hz, and 1% strain.",
      "reasoning_analysis": "Increasing Factors: The semi-crystalline nature of the cellulose component, with a crystallinity index between 29.9% and 34.2%, restricts segmental mobility in the amorphous regions through physical anchoring. Additionally, the rigid aromatic network of lignin contributes to backbone stiffness, and the measurement frequency of 1 Hz during DMA shifts the observed relaxation to higher temperatures. Decreasing Factors: The processing history of conditioning the sample to 20% moisture content introduces water as a significant plasticizer, which disrupts inter-chain hydrogen bonding and increases free volume. The presence of hemicellulose, which typically exhibits lower thermal stability and rigidity than cellulose, further facilitates chain mobility. Dominant Factor: The plasticization effect induced by the 20% moisture content achieved during conditioning is the dominant factor. Despite the restrictive effects of crystallinity and lignin rigidity, the disruption of the hydrogen bonding network by water molecules drastically lowers the energy barrier for segmental motion, qualitatively depressing the Tg compared to the dry state."
    },
    "analysis_without_hierarchical_structure": {
      "descriptive_text": "The sample comprises Eucalyptus grandis × E. urophylla wood, a natural polymeric composite primarily composed of cellulose, hemicellulose, and lignin. Water is present as a plasticizing additive at 20% by mass. The processing history involved conditioning the wood from an initial moisture content of 50% to a final 20% moisture content by holding at 25°C and 93.88% relative humidity for 20 days, following a steaming protocol at 100 °C with no dwell time. Thermal mechanical properties were characterized using dynamic mechanical analysis (DMA) at a heating rate of 5 °C/min, 1 Hz frequency, and 1% strain, with the glass transition temperature identified from the tanδ peak.",
      "reasoning_analysis": "Increasing Factors: The structural complexity of the lignocellulosic matrix, particularly the presence of lignin with its rigid aromatic backbone and three-dimensional network, inherently restricts polymer chain segmental mobility. Additionally, the native hydrogen bonding network between cellulose microfibrils and the hemicellulose-lignin matrix provides physical crosslinks that resist thermal motion. Decreasing Factors: The presence of water at 20% moisture content acts as a potent small-molecule plasticizer. Water molecules interact with hydroxyl groups on the polysaccharides and lignin, disrupting intermolecular hydrogen bonds and significantly increasing the free volume within the amorphous regions. The conditioning history at 93.88% relative humidity ensures the system is equilibrated at this high plasticizer concentration, maximizing the depression of transition temperatures. Dominant Factor: The plasticization effect of water is the dominant factor. While the rigid lignin structure establishes a high theoretical baseline for thermal stability, the substantial water content fundamentally alters the thermodynamic state of the amorphous matrix, drastically lowering the energy barrier for segmental relaxation and thereby suppressing the observed Tg relative to the dry state."
    }
  },
  {
    "doi": null,
    "title": "Effect of chemical structure of acrylic pressure‐sensitive adhesives for polarizing film on light leakage phenomenon in TFT‐LCDs",
    "year": 2011,
    "chemical_composition": {
      "repeat_unit_psmiles": null,
      "monomers": [
        {
          "name": "Butyl Acrylate",
          "smiles": "CCCCOC(=O)C=C",
          "ratio_value": 78,
          "ratio_unit": "wt%"
        },
        {
          "name": "Cyclohexyl Methacrylate",
          "smiles": "CC(=C)C(=O)OC1CCCCC1",
          "ratio_value": 20,
          "ratio_unit": "wt%"
        },
        {
          "name": "4-Hydroxybutyl Acrylate",
          "smiles": "OCCCCOC(=O)C=C",
          "ratio_value": 2,
          "ratio_unit": "wt%"
        }
      ],
      "additives": [
        {
          "name": "V-601",
          "type": "initiator",
          "amount_value": null,
          "amount_unit": null
        }
      ],
      "is_homopolymer": false
    },
    "processing_history": "Solution polymerization in ethyl acetate–MEK at 65°C for 4 h then 70°C for 2 h under N2. Monomer ratio BA:CHMA:4-HBA = 78:20:2. Tg measured by DSC (TA Instruments Q100) at 10 °C/min, 2nd run, N2, cooling at -70°C.",
    "hierarchical_structure": "Amorphous copolymer. High free volume and randomness.",
    "properties": {
      "Tg": {
        "value": [
          -32.45
        ],
        "unit": "°C"
      }
    },
    "analysis_with_hierarchical_structure": {
      "descriptive_text": "The sample is an amorphous copolymer synthesized via solution polymerization using V-601 initiator in an ethyl acetate and methyl ethyl ketone solvent system. The chemical composition consists of 78 wt% butyl acrylate, 20 wt% cyclohexyl methacrylate, and 2 wt% 4-hydroxybutyl acrylate, processed at 65°C for 4 hours followed by 70°C for 2 hours under a nitrogen atmosphere. The material exhibits high free volume and structural randomness. Thermal characterization was conducted using differential scanning calorimetry on a TA Instruments Q100 at a heating rate of 10 °C/min under nitrogen, utilizing a second heating run following cooling to -70°C.",
      "reasoning_analysis": "Increasing Factors: The incorporation of 20 wt% cyclohexyl methacrylate introduces bulky cyclic side groups that impose steric hindrance on backbone rotation, inherently raising the Tg. Additionally, the 2 wt% 4-hydroxybutyl acrylate provides hydroxyl functionality capable of intermolecular hydrogen bonding, which restricts segmental mobility and contributes to a higher Tg. Decreasing Factors: The predominant composition of 78 wt% butyl acrylate introduces long, flexible alkyl side chains that increase free volume and chain mobility, significantly depressing the Tg. The hierarchical structure described as having high free volume and randomness further reduces packing efficiency, facilitating segmental motion at lower temperatures. While the second heating run in DSC minimizes thermal history, any residual ethyl acetate or MEK solvent trapped within the high free volume matrix could act as a plasticizer, lowering the observed Tg. Dominant Factor: The high concentration of the low-Tg butyl acrylate monomer combined with the high free volume structural characteristic is the dominant factor. These elements overwhelmingly favor chain mobility, suggesting the copolymer will exhibit a Tg significantly lower than what would be expected from the cyclohexyl methacrylate content alone, likely positioning the material in a rubbery or soft state at room temperature."
    },
    "analysis_without_hierarchical_structure": {
      "descriptive_text": "The sample consists of a terpolymer synthesized via solution polymerization using Butyl Acrylate (78 wt%), Cyclohexyl Methacrylate (20 wt%), and 4-Hydroxybutyl Acrylate (2 wt%) as monomers with V-601 used as the initiator. The reaction was conducted in an ethyl acetate–MEK solvent system under a nitrogen atmosphere, maintained at 65°C for 4 hours followed by 70°C for 2 hours. Thermal characterization was performed using Differential Scanning Calorimetry on a TA Instruments Q100, where the glass transition temperature was measured during the second heating run at 10 °C/min under nitrogen following a cooling cycle to -70°C.",
      "reasoning_analysis": "Increasing Factors: The incorporation of Cyclohexyl Methacrylate introduces bulky cyclohexyl side groups and an alpha-methyl group on the backbone, which impose significant steric hindrance and restrict segmental rotation, thereby driving the Tg upward. Additionally, the presence of 4-Hydroxybutyl Acrylate enables intermolecular hydrogen bonding through hydroxyl groups, acting as physical crosslinks that further reduce chain mobility and increase thermal transition temperatures. Decreasing Factors: The high weight fraction of Butyl Acrylate introduces long, flexible butyl side chains that increase free volume and enhance backbone flexibility, significantly lowering the energy barrier for segmental motion. While the solution polymerization utilized volatile solvents, the DSC protocol's second heating run mitigates the plasticizing influence of residual ethyl acetate or MEK, confirming that the primary decreasing influence arises from the polymer architecture rather than processing artifacts. Dominant Factor: Despite the rigidifying effects of the Cyclohexyl Methacrylate and hydrogen bonding, the high compositional ratio of Butyl Acrylate (78 wt%) qualitatively dominates the final Tg behavior, establishing a baseline of high chain mobility that dictates a lower glass transition temperature relative to the hard monomer components."
    }
  },
  {
    "doi": null,
    "title": "The Scissors Effect in Action: The Fox-Flory Relationship between the Glass Transition Temperature of Crosslinked Poly(Methyl Methacrylate) and Mc in Nanophase Separated Poly(Methyl Methacrylate)-l-Polyisobutylene Conetworks",
    "year": 2020,
    "chemical_composition": {
      "repeat_unit_psmiles": null,
      "monomers": [
        {
          "name": "Methyl Methacrylate",
          "smiles": "CC(=C)C(=O)OC",
          "ratio_value": 50,
          "ratio_unit": "wt%"
        },
        {
          "name": "Methacrylate-telechelic polyisobutylene",
          "smiles": null,
          "ratio_value": 50,
          "ratio_unit": "wt%"
        }
      ],
      "additives": [
        {
          "name": "AIBN",
          "type": "initiator",
          "amount_value": null,
          "amount_unit": null
        }
      ],
      "is_homopolymer": false
    },
    "processing_history": "PMMA-l-PIB 9.2-50 conetwork synthesized by radical copolymerization of MMA and MA-PIB-MA 9.2 (Mn=9200) with AIBN in THF at 65 °C for 72 h. Feed ratio MA-PIB-MA/MMA 50/50 wt%. Gel fraction 100%. Tg of PIB component measured by DSC (Mettler Toledo TC15) under N2, -120 to 180 °C, 10 °C/min, 2nd heating run inflection point.",
    "hierarchical_structure": "Nanophase separated, bicontinuous morphology. Domain sizes 5-20 nm. Mc,PMMA = 4420 g/mol.",
    "properties": {
      "Tg": {
        "value": [
          -67
        ],
        "unit": "°C"
      }
    },
    "analysis_with_hierarchical_structure": {
      "descriptive_text": "The sample is a PMMA-l-PIB 9.2-50 conetwork synthesized via radical copolymerization of methyl methacrylate and methacrylate-telechelic polyisobutylene (MA-PIB-MA 9.2, Mn=9200) using AIBN as an initiator in THF at 65 °C for 72 hours. The formulation utilized a 50/50 wt% feed ratio of MA-PIB-MA to MMA, resulting in a material with a 100% gel fraction. Hierarchical structural analysis indicates a nanophase-separated, bicontinuous morphology with domain sizes ranging from 5 to 20 nm and a molecular weight between crosslinks (Mc) for the PMMA phase of 4420 g/mol. Thermal characterization was performed using DSC under a nitrogen atmosphere with a heating rate of 10 °C/min, analyzing the inflection point of the second heating run.",
      "reasoning_analysis": "Increasing Factors: The formation of a crosslinked conetwork, evidenced by the 100% gel fraction and a defined molecular weight between crosslinks (Mc) of 4420 g/mol for the PMMA phase, restricts long-range chain mobility and segmental relaxation, inherently driving the Tg upward relative to linear precursors. Additionally, the rigid backbone and bulky ester side groups of the methyl methacrylate units contribute to reduced free volume and higher rotational energy barriers within the hard domains. Decreasing Factors: The incorporation of polyisobutylene (PIB) segments, characterized by a flexible backbone and low rotational barriers, introduces significant chain mobility that lowers the transition temperature of the soft phase. Furthermore, the nanophase-separated morphology with domain sizes of 5-20 nm creates extensive interfacial regions where increased free volume and reduced cooperativity length scales can depress the Tg relative to bulk homopolymers. Dominant Factor: The nanophase-separated bicontinuous morphology is the dominant factor, as it decouples the segmental dynamics of the rigid PMMA and flexible PIB components, allowing distinct glass transitions to emerge rather than a single averaged value; specifically, the low-temperature transition behavior noted in the processing history is dominated by the inherent flexibility of the PIB backbone, modulated by the topological constraints imposed by the conetwork architecture."
    },
    "analysis_without_hierarchical_structure": {
      "descriptive_text": "The sample is a PMMA-l-PIB 9.2-50 conetwork synthesized via radical copolymerization of methyl methacrylate and methacrylate-telechelic polyisobutylene (Mn=9200) using AIBN as an initiator in THF at 65 °C for 72 hours. The feed ratio of MA-PIB-MA to MMA was maintained at 50/50 wt%, resulting in a gel fraction of 100%. Thermal characterization was performed by differential scanning calorimetry under a nitrogen atmosphere from -120 to 180 °C at a heating rate of 10 °C/min, with the glass transition temperature of the PIB component determined from the inflection point of the second heating run.",
      "reasoning_analysis": "Increasing Factors: The synthesis of a conetwork with a 100% gel fraction establishes a crosslinked architecture that inherently restricts segmental chain mobility and limits free volume expansion, driving the glass transition temperature upward relative to linear polymer blends. Furthermore, the covalent attachment of the flexible polyisobutylene chains to the rigid polymethyl methacrylate network imposes topological constraints on the soft phase, hindering relaxation and contributing to a higher transition temperature. Decreasing Factors: The intrinsic chemical structure of the polyisobutylene component, characterized by a flexible backbone with low rotational energy barriers, acts to depress the glass transition temperature of the soft phase relative to the hard PMMA phase. Additionally, the use of THF as a solvent during synthesis presents a risk where residual solvent molecules, if not fully removed, could act as plasticizers to increase free volume and lower the transition temperature. Dominant Factor: The dominant factor governing the thermal behavior is the conetwork architecture itself, specifically the covalent bonding between the dissimilar rigid and flexible phases. While the PIB component inherently seeks a low transition temperature, the topological confinement imposed by the rigid PMMA network prevents full segmental relaxation, qualitatively shifting the observed PIB transition to higher temperatures compared to homopolymer PIB, making the network constraint the primary determinant of the final thermal response."
    }
  },
  {
    "doi": null,
    "title": "Effects of steaming treatment on crystallinity and glass transition temperature of Eucalyptuses grandis \u0001 E. urophylla",
    "year": 2017,
    "chemical_composition": {
      "repeat_unit_psmiles": null,
      "monomers": [
        {
          "name": "Cellulose",
          "smiles": null,
          "ratio_value": null,
          "ratio_unit": null
        },
        {
          "name": "Hemicellulose",
          "smiles": null,
          "ratio_value": null,
          "ratio_unit": null
        },
        {
          "name": "Lignin",
          "smiles": null,
          "ratio_value": null,
          "ratio_unit": null
        }
      ],
      "additives": [
        {
          "name": "Water",
          "type": "plasticizer",
          "amount_value": 20,
          "amount_unit": "%"
        }
      ],
      "is_homopolymer": false
    },
    "processing_history": "Eucalyptus grandis × E. urophylla wood. Initial MC 50%. Steamed at 100 °C saturated steam for 0 h. Conditioned to 20% MC (93.88% RH, 25°C) for 20 days. DMA performed at 5 °C/min, 1 Hz, 1% strain. Tg determined from peak of loss modulus (E'').",
    "hierarchical_structure": "Crystallinity index (CrI) 29.9%–34.2%. CrI increases then decreases with steaming time, max at 2h.",
    "properties": {
      "Tg": {
        "value": [
          84.5
        ],
        "unit": "°C"
      }
    },
    "analysis_with_hierarchical_structure": {
      "descriptive_text": "The sample consists of a natural polymer composite derived from Eucalyptus grandis × E. urophylla wood, comprising cellulose, hemicellulose, and lignin components. It contains 20% water by weight acting as an additive within the matrix. The material was conditioned to a moisture content of 20% at 25°C and 93.88% relative humidity for 20 days following an initial state of 50% moisture content, without subsequent steaming treatment. Hierarchical characterization indicates a crystallinity index ranging between 29.9% and 34.2%. The glass transition behavior was evaluated using dynamic mechanical analysis at a heating rate of 5 °C/min and a frequency of 1 Hz, with the Tg identified from the peak of the loss modulus.",
      "reasoning_analysis": "Increasing Factors: The inherent rigidity of the lignin component, characterized by aromatic structures, and the substantial crystallinity index (29.9%–34.2%) within the cellulose microfibrils restrict segmental mobility in the amorphous regions. The extensive hydrogen bonding network native to the cellulose and hemicellulose matrix also contributes to cohesive energy density, theoretically elevating the transition temperature. Decreasing Factors: The presence of 20% water acts as a potent plasticizer, disrupting intermolecular hydrogen bonds between polymer chains and increasing free volume, which significantly enhances chain mobility. Additionally, the amorphous hemicellulose fraction typically exhibits lower thermal stability and mobility constraints compared to crystalline cellulose or lignin, further contributing to a reduction in the overall transition temperature. Dominant Factor: The plasticization effect induced by the high moisture content (20%) conditioned at high relative humidity is the dominant factor. Despite the reinforcing effects of crystallinity and lignin rigidity, the disruption of the hydrogen bonding network by water molecules qualitatively drives the Tg downward, likely overriding the stiffening contributions of the hierarchical structure."
    },
    "analysis_without_hierarchical_structure": {
      "descriptive_text": "The sample comprises a natural lignocellulosic composite derived from Eucalyptus grandis × E. urophylla wood, consisting of cellulose, hemicellulose, and lignin. Initially possessing a moisture content of 50%, the material was exposed to saturated steam at 100 °C and subsequently conditioned to a final moisture content of 20% at 93.88% relative humidity and 25 °C for 20 days. Dynamic mechanical analysis was conducted at a heating rate of 5 °C/min with a frequency of 1 Hz and 1% strain, identifying the glass transition temperature from the peak of the loss modulus.",
      "reasoning_analysis": "Increasing Factors: The inherent rigidity of the lignocellulosic matrix, driven by the aromatic structure of lignin and the highly crystalline nature of cellulose microfibrils, restricts chain segment mobility through extensive inter- and intra-molecular hydrogen bonding, which intrinsically elevates the glass transition temperature. Decreasing Factors: The inclusion of 20% water acts as a potent plasticizer that penetrates the amorphous regions of the hemicellulose and lignin, disrupting the hydrogen bonding network and increasing free volume. Additionally, the conditioning history at high relative humidity ensures maximal water uptake, further facilitating chain mobility and depressing the transition temperature. Dominant Factor: Although the rigid biopolymer backbone establishes a high theoretical baseline for thermal stability, the plasticization effect resulting from the significant water content is the dominant factor, qualitatively overriding the intrinsic stiffness and causing a substantial reduction in the observed glass transition temperature relative to the dry state."
    }
  },
  {
    "doi": null,
    "title": "The Scissors Effect in Action: The Fox-Flory Relationship between the Glass Transition Temperature of Crosslinked Poly(Methyl Methacrylate) and Mc in Nanophase Separated Poly(Methyl Methacrylate)-l-Polyisobutylene Conetworks",
    "year": 2020,
    "chemical_composition": {
      "repeat_unit_psmiles": null,
      "monomers": [
        {
          "name": "Methyl Methacrylate",
          "smiles": "CC(=C)C(=O)OC",
          "ratio_value": 30,
          "ratio_unit": "wt%"
        },
        {
          "name": "Methacrylate-telechelic polyisobutylene",
          "smiles": null,
          "ratio_value": 70,
          "ratio_unit": "wt%"
        }
      ],
      "additives": [
        {
          "name": "AIBN",
          "type": "initiator",
          "amount_value": null,
          "amount_unit": null
        }
      ],
      "is_homopolymer": false
    },
    "processing_history": "PMMA-l-PIB 9.2-70 conetwork synthesized by radical copolymerization of MMA and MA-PIB-MA 9.2 (Mn=9200) with AIBN in THF at 65 °C for 72 h. Feed ratio MA-PIB-MA/MMA 70/30 wt%. Gel fraction 93%. Tg of PMMA component measured by DSC (Mettler Toledo TC15) under N2, -120 to 180 °C, 10 °C/min, 2nd heating run inflection point.",
    "hierarchical_structure": "Nanophase separated, bicontinuous morphology. Domain sizes 5-20 nm. Mc,PMMA = 1790 g/mol.",
    "properties": {
      "Tg": {
        "value": [
          93
        ],
        "unit": "°C"
      }
    },
    "analysis_with_hierarchical_structure": {
      "descriptive_text": "The sample consists of a PMMA-l-PIB conetwork synthesized via radical copolymerization of methyl methacrylate (MMA) and methacrylate-telechelic polyisobutylene (MA-PIB-MA) using AIBN as an initiator in THF at 65 °C for 72 hours. The feed ratio was maintained at 70/30 wt% MA-PIB-MA to MMA, resulting in a gel fraction of 93%. Hierarchical characterization reveals a nanophase-separated structure with a bicontinuous morphology and domain sizes ranging from 5 to 20 nm, where the molecular weight between crosslinks for the PMMA component is 1790 g/mol. The glass transition temperature of the PMMA component was determined by differential scanning calorimetry using a Mettler Toledo TC15 instrument under a nitrogen atmosphere, scanning from -120 to 180 °C at a rate of 10 °C/min, with the value taken from the inflection point of the second heating run.",
      "reasoning_analysis": "Increasing Factors: The intrinsic rigidity of the methyl methacrylate repeating units, characterized by bulky ester side groups and an alpha-methyl group, restricts backbone rotation and establishes a high baseline glass transition temperature. Furthermore, the conetwork architecture imposes significant topological constraints on chain mobility; specifically, the low molecular weight between crosslinks (Mc = 1790 g/mol) for the PMMA component indicates a high crosslink density, which typically elevates Tg by reducing free volume and limiting segmental relaxation. Decreasing Factors: The synthesis was conducted in THF, and unless extensively post-treated, residual solvent molecules could act as plasticizers within the polymer matrix, enhancing free volume and lowering Tg. Additionally, the nanophase-separated bicontinuous morphology with small domain sizes (5-20 nm) creates a large interfacial area where mixing with the low-Tg polyisobutylene phase may occur, potentially facilitating segmental motion at the interfaces and depressing the observed transition temperature. Dominant Factor: The topological constraints imposed by the covalent crosslinking within the conetwork and the inherent stiffness of the PMMA backbone are the dominant factors. While interfacial mixing and residual solvent may introduce some depression, the high crosslink density qualitatively dictates a restricted mobility regime that sustains a high Tg relative to uncrosslinked systems, defining the thermal behavior of the hard phase."
    },
    "analysis_without_hierarchical_structure": {
      "descriptive_text": "This sample comprises a PMMA-l-PIB 9.2-70 conetwork synthesized through the radical copolymerization of methyl methacrylate and methacrylate-telechelic polyisobutylene (Mn=9200) using AIBN as an initiator in THF. The polymerization proceeded at 65 °C for 72 hours with a feed ratio of 70 wt% methacrylate-telechelic polyisobutylene to 30 wt% methyl methacrylate, yielding a gel fraction of 93%. The glass transition temperature of the PMMA component was subsequently characterized by differential scanning calorimetry under a nitrogen atmosphere, utilizing a heating rate of 10 °C/min during the second heating run between -120 and 180 °C.",
      "reasoning_analysis": "Increasing Factors: The chemical structure of methyl methacrylate introduces bulky ester side groups that sterically hinder backbone rotation, intrinsically establishing a high baseline glass transition temperature. Furthermore, the processing history indicates a radical copolymerization yielding a 93% gel fraction, signifying a highly crosslinked conetwork architecture where PMMA chains are covalently tethered at junction points, severely restricting segmental mobility and driving the Tg upward. Decreasing Factors: The presence of a high weight fraction of flexible polyisobutylene segments could potentially increase free volume at the phase interfaces if partial mixing occurs, thereby lowering the transition temperature. Additionally, if the THF solvent used during synthesis was not completely removed prior to characterization, residual solvent molecules would act as plasticizers, enhancing chain mobility and depressing the Tg. Dominant Factor: The topological constraints imposed by the crosslinked conetwork architecture dominate the thermal behavior; the covalent anchoring of the PMMA segments within the rigid network structure outweighs potential plasticization effects, ensuring the PMMA component retains a high glass transition temperature characteristic of restricted chain dynamics rather than the flexible nature of the polyisobutylene matrix."
    }
  },
  {
    "doi": null,
    "title": "Effects of steaming treatment on crystallinity and glass transition temperature of Eucalyptuses grandis \u0001 E. urophylla",
    "year": 2017,
    "chemical_composition": {
      "repeat_unit_psmiles": null,
      "monomers": [
        {
          "name": "Cellulose",
          "smiles": null,
          "ratio_value": null,
          "ratio_unit": null
        },
        {
          "name": "Hemicellulose",
          "smiles": null,
          "ratio_value": null,
          "ratio_unit": null
        },
        {
          "name": "Lignin",
          "smiles": null,
          "ratio_value": null,
          "ratio_unit": null
        }
      ],
      "additives": [
        {
          "name": "Water",
          "type": "plasticizer",
          "amount_value": 20,
          "amount_unit": "%"
        }
      ],
      "is_homopolymer": false
    },
    "processing_history": "Eucalyptus grandis × E. urophylla wood. Initial MC 70%. Steamed at 100 °C saturated steam for 0 h. Conditioned to 20% MC (93.88% RH, 25°C) for 20 days. DMA performed at 5 °C/min, 1 Hz, 1% strain. Tg determined from peak of loss modulus (E'').",
    "hierarchical_structure": "Crystallinity index (CrI) 29.9%–34.2%. CrI increases then decreases with steaming time, max at 2h.",
    "properties": {
      "Tg": {
        "value": [
          84
        ],
        "unit": "°C"
      }
    },
    "analysis_with_hierarchical_structure": {
      "descriptive_text": "The sample consists of a natural polymer composite derived from Eucalyptus grandis × E. urophylla wood, comprising cellulose, hemicellulose, and lignin components. The material processing involved an initial moisture content of 70%, followed by a baseline steaming treatment at 100 °C saturated steam for 0 hours, and subsequent conditioning to 20% moisture content at 25°C and 93.88% relative humidity for 20 days. Structural analysis reveals a crystallinity index ranging from 29.9% to 34.2%, with water present as a significant additive at 20% by mass. The thermomechanical properties were characterized via dynamic mechanical analysis at a heating rate of 5 °C/min, 1 Hz frequency, and 1% strain, with the glass transition temperature identified from the peak of the loss modulus.",
      "reasoning_analysis": "Increasing Factors: The presence of lignin introduces rigid aromatic networks that restrict segmental mobility, while the extensive intra- and inter-molecular hydrogen bonding within the cellulose and hemicellulose phases further stabilizes the structure against thermal motion. Additionally, the crystalline domains, indicated by a crystallinity index between 29.9% and 34.2%, act as physical crosslinks that constrain the amorphous regions, contributing to a higher transition temperature. Decreasing Factors: The conditioning process resulted in a substantial water content of 20%, which acts as a potent plasticizer by disrupting the hydrogen bonding network between polymer chains and increasing free volume. Furthermore, the amorphous nature of the hemicellulose component inherently possesses greater chain flexibility compared to crystalline cellulose, facilitating earlier onset of segmental motion. Dominant Factor: Despite the structural rigidity imparted by lignin and crystallinity, the plasticizing effect of the 20% water content is the dominant factor governing the final Tg behavior. The absorption of water significantly depresses the transition temperature relative to the dry state by weakening the intermolecular forces that maintain the glassy state, making moisture content the critical variable defining the thermal transition in this conditioned biocomposite."
    },
    "analysis_without_hierarchical_structure": {
      "descriptive_text": "The sample consists of Eucalyptus grandis × E. urophylla wood, a natural composite matrix composed of cellulose, hemicellulose, and lignin. Water is present as an additive plasticizer at 20% by weight. The material processing began with an initial moisture content of 70% and included a recorded steaming step at 100 °C saturated steam for 0 hours, followed by conditioning at 25°C and 93.88% relative humidity for 20 days to reach the final moisture content. Characterization was performed via dynamic mechanical analysis at a heating rate of 5 °C/min, 1 Hz frequency, and 1% strain, with the glass transition temperature determined from the peak of the loss modulus.",
      "reasoning_analysis": "Increasing Factors: The structural integrity of the lignocellulosic matrix, particularly the rigid aromatic networks within the lignin fraction and the crystalline domains of cellulose, imposes significant steric hindrance and extensive intermolecular hydrogen bonding that restricts segmental mobility, inherently driving the Tg upward. Decreasing Factors: The presence of 20% water acts as a potent small-molecule plasticizer that penetrates the amorphous regions, disrupting the hydrogen bonding network between polysaccharide chains and increasing free volume, which significantly depresses the Tg, while the amorphous hemicellulose fraction also contributes to lower thermal transition temperatures relative to crystalline cellulose. Dominant Factor: The plasticization effect induced by the 20% moisture content qualitatively dominates the final Tg behavior; although the rigid biopolymer network establishes a high theoretical baseline, the substantial water uptake achieved during high-humidity conditioning drastically enhances chain mobility, leading to an observed Tg that is significantly lower than that of the dry composite material."
    }
  },
  {
    "doi": null,
    "title": "The Scissors Effect in Action: The Fox-Flory Relationship between the Glass Transition Temperature of Crosslinked Poly(Methyl Methacrylate) and Mc in Nanophase Separated Poly(Methyl Methacrylate)-l-Polyisobutylene Conetworks",
    "year": 2020,
    "chemical_composition": {
      "repeat_unit_psmiles": null,
      "monomers": [
        {
          "name": "Methyl Methacrylate",
          "smiles": "CC(=C)C(=O)OC",
          "ratio_value": 30,
          "ratio_unit": "wt%"
        },
        {
          "name": "Methacrylate-telechelic polyisobutylene",
          "smiles": null,
          "ratio_value": 70,
          "ratio_unit": "wt%"
        }
      ],
      "additives": [
        {
          "name": "AIBN",
          "type": "initiator",
          "amount_value": null,
          "amount_unit": null
        }
      ],
      "is_homopolymer": false
    },
    "processing_history": "PMMA-l-PIB 9.2-70 conetwork synthesized by radical copolymerization of MMA and MA-PIB-MA 9.2 (Mn=9200) with AIBN in THF at 65 °C for 72 h. Feed ratio MA-PIB-MA/MMA 70/30 wt%. Gel fraction 93%. Tg of PIB component measured by DSC (Mettler Toledo TC15) under N2, -120 to 180 °C, 10 °C/min, 2nd heating run inflection point.",
    "hierarchical_structure": "Nanophase separated, bicontinuous morphology. Domain sizes 5-20 nm. Mc,PMMA = 1790 g/mol.",
    "properties": {
      "Tg": {
        "value": [
          -65
        ],
        "unit": "°C"
      }
    },
    "analysis_with_hierarchical_structure": {
      "descriptive_text": "The sample is a PMMA-l-PIB conetwork composed of 30 wt% methyl methacrylate and 70 wt% methacrylate-telechelic polyisobutylene (Mn=9200), synthesized via radical copolymerization using AIBN as an initiator in THF at 65 °C for 72 hours. The resulting material exhibits a gel fraction of 93% and features a nanophase-separated, bicontinuous morphology with domain sizes between 5 and 20 nm, alongside a molecular weight between crosslinks for the PMMA phase (Mc,PMMA) of 1790 g/mol. Thermal characterization was performed using DSC under nitrogen atmosphere during a second heating run at 10 °C/min, focusing on the inflection point associated with the polyisobutylene component.",
      "reasoning_analysis": "Increasing Factors: The conetwork architecture, evidenced by a 93% gel fraction and a low molecular weight between crosslinks for the PMMA phase (Mc,PMMA = 1790 g/mol), introduces significant topological constraints that restrict segmental chain mobility, thereby driving the Tg upward relative to linear analogs. Additionally, the nanophase-separated bicontinuous morphology with domain sizes of 5-20 nm may induce confinement effects where the rigid PMMA domains physically constrain the motion of the softer PIB chains at the interface. The prolonged thermal treatment at 65 °C for 72 hours during synthesis likely ensured high conversion and network formation, further stabilizing the structure against segmental relaxation. Decreasing Factors: The high weight fraction (70%) of polyisobutylene, which possesses an intrinsically flexible backbone with low rotational energy barriers, acts as the primary driver for a low-temperature transition. The telechelic nature of the PIB precursor and the specific copolymerization process introduce network junctions that, while restrictive, still allow for significant free volume within the PIB-rich domains compared to the glassy PMMA phase. Dominant Factor: The intrinsic chemical flexibility and high concentration of the PIB component qualitatively dominate the low-temperature transition behavior, establishing the baseline thermal regime; however, the crosslinked conetwork structure serves as the critical modifier that elevates this transition relative to un-crosslinked polyisobutylene due to restricted segmental mobility."
    },
    "analysis_without_hierarchical_structure": {
      "descriptive_text": "The sample comprises a PMMA-l-PIB conetwork synthesized via radical copolymerization of methyl methacrylate and methacrylate-telechelic polyisobutylene (Mn=9200) using AIBN as an initiator. The reaction proceeded in THF at 65 °C for 72 hours with a feed ratio of 70 wt% polyisobutylene macro-monomer to 30 wt% methyl methacrylate, yielding a gel fraction of 93%. Thermal characterization was performed using differential scanning calorimetry under a nitrogen atmosphere, focusing on the inflection point of the second heating run at 10 °C/min across a range of -120 to 180 °C.",
      "reasoning_analysis": "Increasing Factors: The incorporation of methyl methacrylate units introduces bulky ester side groups that increase steric hindrance and restrict backbone rotation, inherently raising the glass transition temperature relative to pure polyisobutylene. Furthermore, the formation of a conetwork structure evidenced by the high gel fraction indicates crosslinking, which limits long-range segmental mobility and typically shifts Tg to higher temperatures. Decreasing Factors: The dominant weight fraction of polyisobutylene (70 wt%) introduces a highly flexible backbone with low rotational energy barriers, which drives the overall system transitions toward lower temperatures. Additionally, the use of THF as a solvent during synthesis poses a risk of residual solvent retention, which could act as a plasticizer and increase free volume, thereby depressing the Tg. Dominant Factor: While the rigid PMMA segments and crosslinking architecture impose constraints that elevate the transition temperature relative to the homopolymer, the high mass fraction of the flexible polyisobutylene chains qualitatively dominates the low-temperature thermal behavior, establishing the PIB-related transition as the primary feature within the measured range."
    }
  },
  {
    "doi": null,
    "title": "Effects of steaming treatment on crystallinity and glass transition temperature of Eucalyptuses grandis \u0001 E. urophylla",
    "year": 2017,
    "chemical_composition": {
      "repeat_unit_psmiles": null,
      "monomers": [
        {
          "name": "Cellulose",
          "smiles": null,
          "ratio_value": null,
          "ratio_unit": null
        },
        {
          "name": "Hemicellulose",
          "smiles": null,
          "ratio_value": null,
          "ratio_unit": null
        },
        {
          "name": "Lignin",
          "smiles": null,
          "ratio_value": null,
          "ratio_unit": null
        }
      ],
      "additives": [
        {
          "name": "Water",
          "type": "plasticizer",
          "amount_value": 20,
