Repository: hhtrick/HHT-code

# HHT training framework

This directory contains model training, embedding precomputation, inference, article-level baselines and the curated datasets. All commands below assume that the working directory is `train_code/`.

## 3. Datasets and fixed partitions

Each main dataset is a JSON array at `dataset/{property}/{property}.json`. Entries contain source metadata, `chemical_composition`, `processing_history`, `hierarchical_structure`, `properties`, and two generated-analysis objects. Targets are stored as `properties[property]["value"]`; source metadata and target values are not predictive input fields.

| Property | Train | Validation | Test | Total |
|---|---:|---:|---:|---:|

File: train_code/dataset/Tg/Tg.json (part 157 of 235)
[
          "amount_unit": "%"
        }
      ],
      "is_homopolymer": false
    },
    "processing_history": "Eucalyptus grandis × E. urophylla wood. Initial MC 90%. Steamed at 100 °C saturated steam for 0 h. Conditioned to 20% MC (93.88% RH, 25°C) for 20 days. DMA performed at 5 °C/min, 1 Hz, 1% strain. Tg determined from peak of loss modulus (E'').",
    "hierarchical_structure": "Crystallinity index (CrI) 29.9%–34.2%. CrI increases then decreases with steaming time, max at 2h.",
    "properties": {
      "Tg": {
        "value": [
          84
        ],
        "unit": "°C"
      }
    },
    "analysis_with_hierarchical_structure": {
      "descriptive_text": "The sample comprises a lignocellulosic composite derived from Eucalyptus grandis × E. urophylla wood, consisting of cellulose, hemicellulose, and lignin components. Initially possessing a moisture content of 90%, the material was subjected to saturated steam at 100 °C for 0 hours and subsequently conditioned to a moisture content of 20% at 93.88% relative humidity and 25 °C for 20 days. Structural analysis indicates a crystallinity index ranging between 29.9% and 34.2%. The thermal mechanical behavior was characterized using dynamic mechanical analysis at a heating rate of 5 °C/min with a frequency of 1 Hz and 1% strain, where the glass transition temperature was determined from the peak of the loss modulus.",
      "reasoning_analysis": "Increasing Factors: The presence of crystalline domains, evidenced by a crystallinity index of 29.9%–34.2%, restricts segmental mobility in the amorphous regions through physical crosslinking. Additionally, the rigid aromatic structure of lignin and the extensive intermolecular hydrogen bonding network inherent to the cellulose and hemicellulose matrix contribute to restricted chain motion. Decreasing Factors: The specific processing history involving conditioning to 20% moisture content introduces water, which acts as a potent plasticizer by disrupting intermolecular hydrogen bonds and increasing free volume within the amorphous phase. Furthermore, the amorphous nature of hemicellulose relative to cellulose provides regions of higher chain flexibility. Dominant Factor: While the crystalline structure and lignin content provide intrinsic structural rigidity, the substantial water content achieved during the conditioning process is the dominant factor. The plasticizing effect of water typically overwhelms the restricting effects of crystallinity in hygroscopic biopolymers, qualitatively driving the Tg significantly lower compared to the dry state."
    },
    "analysis_without_hierarchical_structure": {
      "descriptive_text": "The sample comprises a natural lignocellulosic matrix derived from Eucalyptus grandis × E. urophylla wood, consisting primarily of cellulose, hemicellulose, and lignin components. Initially possessing a moisture content of 90%, the material was conditioned at 25°C and 93.88% relative humidity for 20 days to equilibrate to a final moisture content of 20%, effectively incorporating water as a plasticizer. Although a steaming process at 100 °C was specified in the protocol, the zero-hour duration indicates no thermal modification was applied prior to conditioning. The glass transition behavior was characterized using dynamic mechanical analysis at a heating rate of 5 °C/min, 1 Hz frequency, and 1% strain, with the Tg defined by the peak of the loss modulus.",
      "reasoning_analysis": "Increasing Factors: The intrinsic chemical composition features a rigid network of cellulose microfibrils embedded in a lignin-hemicellulose matrix, where strong intermolecular hydrogen bonding and the bulky aromatic structures within lignin restrict segmental chain mobility, inherently driving the Tg upward. Decreasing Factors: The processing history involved conditioning the sample to a high moisture content of 20% under elevated relative humidity, introducing water molecules that act as efficient plasticizers by disrupting the hydrogen bond network between biopolymer chains and increasing free volume, which significantly lowers the energy required for segmental motion. Dominant Factor: Despite the structural rigidity provided by the lignocellulosic components, the substantial presence of water absorbed during conditioning is the dominant factor; this plasticization effect qualitatively overrides the intrinsic stiffness of the dry polymer matrix, resulting in a marked depression of the Tg relative to the anhydrous state."
    }
  },
  {
    "doi": null,
    "title": "Effects of steaming treatment on crystallinity and glass transition temperature of Eucalyptuses grandis \u0001 E. urophylla",
    "year": 2017,
    "chemical_composition": {
      "repeat_unit_psmiles": null,
      "monomers": [
        {
          "name": "Cellulose",
          "smiles": null,
          "ratio_value": null,
          "ratio_unit": null
        },
        {
          "name": "Hemicellulose",
          "smiles": null,
          "ratio_value": null,
          "ratio_unit": null
        },
        {
          "name": "Lignin",
          "smiles": null,
          "ratio_value": null,
          "ratio_unit": null
        }
      ],
      "additives": [
        {
          "name": "Water",
          "type": "plasticizer",
          "amount_value": 20,
          "amount_unit": "%"
        }
      ],
      "is_homopolymer": false
    },
    "processing_history": "Eucalyptus grandis × E. urophylla wood. Initial MC 70%. Steamed at 100 °C saturated steam for 0 h. Conditioned to 20% MC (93.88% RH, 25°C) for 20 days. DMA performed at 5 °C/min, 1 Hz, 1% strain. Tg determined from peak of tanδ.",
    "hierarchical_structure": "Crystallinity index (CrI) 29.9%–34.2%. CrI increases then decreases with steaming time, max at 2h.",
    "properties": {
      "Tg": {
        "value": [
          90
        ],
        "unit": "°C"
      }
    },
    "analysis_with_hierarchical_structure": {
      "descriptive_text": "This sample consists of a natural biocomposite derived from Eucalyptus grandis × E. urophylla wood, comprising cellulose, hemicellulose, and lignin components. Initially exhibiting a moisture content of 70%, the material was conditioned to 20% moisture content at 93.88% relative humidity and 25°C for 20 days, resulting in a system containing 20% water acting as a plasticizer. The hierarchical structure displays a crystallinity index ranging from 29.9% to 34.2%, characteristic of the native wood structure without extended steaming treatment. Thermal mechanical properties were evaluated using dynamic mechanical analysis at a heating rate of 5 °C/min, a frequency of 1 Hz, and 1% strain, with the glass transition temperature determined from the peak of the tanδ curve.",
      "reasoning_analysis": "Increasing Factors: The inherent rigidity of the cellulose microfibrils and the complex aromatic structure of lignin restrict chain mobility through strong inter- and intra-molecular hydrogen bonding. Additionally, the presence of crystalline regions, indicated by a crystallinity index between 29.9% and 34.2%, confines the amorphous chains, potentially elevating the transition temperature by reducing available free volume for segmental motion. Decreasing Factors: The significant presence of water at 20% moisture content acts as a potent plasticizer by disrupting the hydrogen bonding network between polysaccharide chains and increasing free volume. Furthermore, the hemicellulose component typically exhibits lower thermal transition temperatures compared to cellulose, contributing to a reduction in the overall composite Tg. Dominant Factor: The plasticization effect of the absorbed water is the dominant factor. While the crystalline structure and hydrogen bonding network provide structural integrity, the high moisture content achieved during conditioning drastically enhances chain mobility in the amorphous regions, qualitatively lowering the Tg to values potentially near or below ambient temperature compared to the dry state."
    },
    "analysis_without_hierarchical_structure": {
      "descriptive_text": "The sample consists of Eucalyptus grandis × E. urophylla wood, a natural composite material composed of cellulose, hemicellulose, and lignin. Initially exhibiting a moisture content of 70%, the material was conditioned at 25°C and 93.88% relative humidity for 20 days to reach a final moisture content of 20%, effectively introducing water as a plasticizing additive. Although the processing history indicates exposure to saturated steam at 100 °C, the treatment duration was 0 hours. The viscoelastic behavior was characterized via dynamic mechanical analysis at a heating rate of 5 °C/min, 1 Hz frequency, and 1% strain, with the glass transition temperature determined from the tanδ peak.",
      "reasoning_analysis": "Increasing Factors: The presence of lignin, a rigid aromatic polymer with inherent crosslinking, provides structural stiffness that inherently elevates the glass transition temperature of the composite matrix. Additionally, the crystalline domains of cellulose restrict overall chain mobility within the fibrous structure. Decreasing Factors: The conditioning process resulted in a substantial water content of 20%, which acts as a potent plasticizer. Water molecules disrupt the extensive hydrogen bonding network between the polysaccharides and lignin, increasing free volume and facilitating segmental motion at lower temperatures. Dominant Factor: The plasticization effect induced by the 20% moisture content is the dominant factor. While the rigid lignin network establishes a high baseline Tg for the dry material, the significant water uptake during conditioning drastically suppresses the transition temperature by lubricating the polymer chains."
    }
  },
  {
    "doi": null,
    "title": "Effect of chemical structure of acrylic pressure‐sensitive adhesives for polarizing film on light leakage phenomenon in TFT‐LCDs",
    "year": 2011,
    "chemical_composition": {
      "repeat_unit_psmiles": null,
      "monomers": [
        {
          "name": "Butyl Acrylate",
          "smiles": "CCCCOC(=O)C=C",
          "ratio_value": 78,
          "ratio_unit": "wt%"
        },
        {
          "name": "Isobornyl Methacrylate",
          "smiles": "CC(=C)C(=O)OC1CC2CCC1C2(C)C",
          "ratio_value": 20,
          "ratio_unit": "wt%"
        },
        {
          "name": "4-Hydroxybutyl Acrylate",
          "smiles": "OCCCCOC(=O)C=C",
          "ratio_value": 2,
          "ratio_unit": "wt%"
        }
      ],
      "additives": [
        {
          "name": "V-601",
          "type": "initiator",
          "amount_value": null,
          "amount_unit": null
        }
      ],
      "is_homopolymer": false
    },
    "processing_history": "Solution polymerization in ethyl acetate–MEK at 65°C for 4 h then 70°C for 2 h under N2. Monomer ratio BA:IBXMA:4-HBA = 78:20:2. Tg measured by DSC (TA Instruments Q100) at 10 °C/min, 2nd run, N2, cooling at -70°C.",
    "hierarchical_structure": "Amorphous copolymer. High free volume and randomness.",
    "properties": {
      "Tg": {
        "value": [
          -29.65
        ],
        "unit": "°C"
      }
    },
    "analysis_with_hierarchical_structure": {
      "descriptive_text": "The sample is an amorphous copolymer characterized by high free volume and structural randomness, synthesized via solution polymerization using V-601 as an initiator in an ethyl acetate–methyl ethyl ketone solvent system. The reaction was conducted under a nitrogen atmosphere at 65°C for 4 hours followed by 70°C for 2 hours, incorporating butyl acrylate (78 wt%), isobornyl methacrylate (20 wt%), and 4-hydroxybutyl acrylate (2 wt%) to form the final matrix. The thermal properties were evaluated using differential scanning calorimetry (DSC) on a TA Instruments Q100 during the second heating run at 10 °C/min under nitrogen, following a cooling cycle to -70°C to erase thermal history.",
      "reasoning_analysis": "Increasing Factors: The incorporation of isobornyl methacrylate (20 wt%) introduces bulky isobornyl side groups that impose significant steric hindrance, restricting backbone rotation and segmental mobility. Additionally, the 4-hydroxybutyl acrylate (2 wt%) provides hydroxyl functionality capable of forming intermolecular hydrogen bonds, which act as physical crosslinks to further stiffen the polymer network. Decreasing Factors: The dominant butyl acrylate component (78 wt%) features long butyl side chains that act as internal plasticizers, increasing free volume and chain flexibility. The hierarchical structure is explicitly described as having high free volume and randomness, which enhances segmental mobility and lowers the energy barrier for the glass transition. Furthermore, while the second DSC run mitigates solvent effects, the solution polymerization history carries an inherent risk of residual solvent plasticization if not fully removed. Dominant Factor: The high weight fraction of butyl acrylate combined with the explicitly noted high free volume structure qualitatively dominates the thermal behavior, establishing a flexible baseline governed by the soft monomer mobility. While the isobornyl methacrylate and hydrogen bonding provide rigidifying contributions, they serve primarily to elevate the Tg above that of pure poly(butyl acrylate) rather than shifting the material into a high-Tg glassy regime."
    },
    "analysis_without_hierarchical_structure": {
      "descriptive_text": "The sample comprises a terpolymer synthesized via solution polymerization utilizing Butyl Acrylate (78 wt%), Isobornyl Methacrylate (20 wt%), and 4-Hydroxybutyl Acrylate (2 wt%) with V-601 as the initiator. The reaction was carried out in a mixed solvent system of ethyl acetate and methyl ethyl ketone at 65°C for 4 hours followed by 70°C for 2 hours under a nitrogen atmosphere. Thermal characterization was performed using differential scanning calorimetry on a TA Instruments Q100, where the glass transition temperature was determined during the second heating run at 10 °C/min under nitrogen following a cooling cycle to -70°C.",
      "reasoning_analysis": "Increasing Factors: The incorporation of Isobornyl Methacrylate introduces bulky isobornyl side groups and a methacrylate backbone with an alpha-methyl substitution, both of which impose significant steric hindrance and restrict segmental chain mobility, thereby driving the Tg upward. Additionally, the presence of 4-Hydroxybutyl Acrylate introduces hydroxyl functionality capable of forming intermolecular hydrogen bonds, which act as physical crosslinks to further constrain chain motion. Decreasing Factors: The majority composition consists of Butyl Acrylate, which possesses a flexible acrylate backbone and long butyl side chains that increase free volume and enhance chain mobility, significantly depressing the Tg. Furthermore, the solution polymerization process involves organic solvents that, if not completely removed prior to analysis, could act as plasticizers to lower the Tg, although the use of a second heating run mitigates this effect. Dominant Factor: The copolymer composition is the dominant factor governing the final Tg behavior, specifically the high weight fraction of Butyl Acrylate which establishes a flexible baseline, counterbalanced by the substantial rigid content of Isobornyl Methacrylate; the standardized DSC second heating run ensures that this intrinsic compositional balance outweighs transient processing effects such as residual solvent or thermal history."
    }
  },
  {
    "doi": null,
    "title": "The Scissors Effect in Action: The Fox-Flory Relationship between the Glass Transition Temperature of Crosslinked Poly(Methyl Methacrylate) and Mc in Nanophase Separated Poly(Methyl Methacrylate)-l-Polyisobutylene Conetworks",
    "year": 2020,
    "chemical_composition": {
      "repeat_unit_psmiles": null,
      "monomers": [
        {
          "name": "Methyl Methacrylate",
          "smiles": "CC(=C)C(=O)OC",
          "ratio_value": 70,
          "ratio_unit": "wt%"
        },
        {
          "name": "Methacrylate-telechelic polyisobutylene",
          "smiles": null,
          "ratio_value": 30,
          "ratio_unit": "wt%"
        }
      ],
      "additives": [
        {
          "name": "AIBN",
          "type": "initiator",
          "amount_value": null,
          "amount_unit": null
        }
      ],
      "is_homopolymer": false
    },
    "processing_history": "PMMA-l-PIB 13.3-30 conetwork synthesized by radical copolymerization of MMA and MA-PIB-MA 13.3 (Mn=13300) with AIBN in THF at 65 °C for 72 h. Feed ratio MA-PIB-MA/MMA 30/70 wt%. Gel fraction 86%. Tg of PMMA component measured by DSC (Mettler Toledo TC15) under N2, -120 to 180 °C, 10 °C/min, 2nd heating run inflection point.",
    "hierarchical_structure": "Nanophase separated, bicontinuous morphology. Domain sizes 5-20 nm. Mc,PMMA = 12,910 g/mol.",
    "properties": {
      "Tg": {
        "value": [
          119
        ],
        "unit": "°C"
      }
    },
    "analysis_with_hierarchical_structure": {
      "descriptive_text": "The sample consists of a PMMA-l-PIB conetwork synthesized via radical copolymerization of methyl methacrylate and methacrylate-telechelic polyisobutylene using AIBN as an initiator in THF at 65 °C for 72 hours. The feed ratio was maintained at 30/70 wt% MA-PIB-MA/MMA, yielding a gel fraction of 86% and a nanophase-separated, bicontinuous morphology with domain sizes between 5 and 20 nm. The molecular weight between crosslinks for the PMMA component is 12,910 g/mol. Thermal analysis was conducted using DSC under nitrogen atmosphere from -120 to 180 °C at a heating rate of 10 °C/min, with the glass transition temperature of the PMMA component identified from the inflection point of the second heating run.",
      "reasoning_analysis": "Increasing Factors: The chemical structure of the methyl methacrylate monomer introduces bulky ester side groups that create significant steric hindrance, restricting backbone rotation and intrinsically driving the Tg higher. Additionally, the formation of a conetwork structure with a gel fraction of 86% introduces crosslinks that limit long-range segmental mobility, which typically elevates the glass transition temperature relative to linear chains. Decreasing Factors: The incorporation of methacrylate-telechelic polyisobutylene, a highly flexible soft segment with a very low intrinsic Tg, may induce interfacial mixing or topological constraints that enhance local free volume, potentially depressing the Tg of the PMMA phase. Furthermore, the solution polymerization process in THF carries a risk of residual solvent acting as a plasticizer, and the finite molecular weight between crosslinks introduces chain ends that increase free volume compared to an infinite network. Dominant Factor: The nanophase-separated morphology is the dominant factor, as it effectively isolates the PMMA domains from the soft PIB phase, allowing the intrinsic rigidity of the PMMA backbone and the crosslink density to dictate the thermal transition, thereby preserving a high Tg characteristic of the PMMA component despite the presence of the flexible comonomer."
    },
    "analysis_without_hierarchical_structure": {
      "descriptive_text": "The sample consists of a PMMA-l-PIB conetwork synthesized via radical copolymerization of methyl methacrylate and methacrylate-telechelic polyisobutylene (Mn=13300) using AIBN as an initiator. The reaction was conducted in THF at 65 °C for 72 hours with a feed ratio of 30/70 wt% MA-PIB-MA to MMA, resulting in a gel fraction of 86%. The glass transition temperature of the PMMA component was subsequently characterized by differential scanning calorimetry using a Mettler Toledo TC15 under a nitrogen atmosphere, employing a heating rate of 10 °C/min from -120 to 180 °C during the second heating run to identify the inflection point.",
      "reasoning_analysis": "Increasing Factors: The methyl methacrylate units provide substantial backbone stiffness and steric hindrance due to the alpha-methyl and ester groups, inherently promoting a higher Tg. Furthermore, the synthesis resulting in an 86% gel fraction indicates the formation of a crosslinked conetwork structure; these topological constraints restrict segmental mobility of the PMMA chains, further driving the Tg upward compared to a linear analogue. Decreasing Factors: The incorporation of methacrylate-telechelic polyisobutylene, which possesses a highly flexible backbone and a very low intrinsic Tg, introduces free volume and potential mobility into the system. If there is any interfacial mixing or incomplete phase separation between the hard PMMA and soft PIB domains, the soft segments could plasticize the PMMA phase, depressing its transition temperature. Additionally, while the second heating run mitigates this, any residual THF solvent trapped within the network could act as a plasticizer. Dominant Factor: The dominant factor is likely the intrinsic chemical rigidity of the PMMA matrix combined with the topological constraints imposed by the crosslinked conetwork architecture. Since the measurement specifically isolates the PMMA component transition and the system exhibits a high gel fraction, the restrictive effects of the hard segment chemistry and crosslinking density qualitatively outweigh the plasticizing influence of the soft PIB segments, assuming significant microphase separation occurs."
    }
  },
  {
    "doi": null,
    "title": "Effect of chemical structure of acrylic pressure‐sensitive adhesives for polarizing film on light leakage phenomenon in TFT‐LCDs",
    "year": 2011,
    "chemical_composition": {
      "repeat_unit_psmiles": null,
      "monomers": [
        {
          "name": "Butyl Acrylate",
          "smiles": "CCCCOC(=O)C=C",
          "ratio_value": 78,
          "ratio_unit": "wt%"
        },
        {
          "name": "N-Vinylpyrrolidone",
          "smiles": "C=CN1CCCC1=O",
          "ratio_value": 20,
          "ratio_unit": "wt%"
        },
        {
          "name": "4-Hydroxybutyl Acrylate",
          "smiles": "OCCCCOC(=O)C=C",
          "ratio_value": 2,
          "ratio_unit": "wt%"
        }
      ],
      "additives": [
        {
          "name": "V-601",
          "type": "initiator",
          "amount_value": null,
          "amount_unit": null
        }
      ],
      "is_homopolymer": false
    },
    "processing_history": "Solution polymerization in ethyl acetate–MEK at 65°C for 4 h then 70°C for 2 h under N2. Monomer ratio BA:N-VP:4-HBA = 78:20:2. Tg measured by DSC (TA Instruments Q100) at 10 °C/min, 2nd run, N2, cooling at -70°C.",
    "hierarchical_structure": "Amorphous copolymer. High free volume and randomness.",
    "properties": {
      "Tg": {
        "value": [
          -24.11
        ],
        "unit": "°C"
      }
    },
    "analysis_with_hierarchical_structure": {
      "descriptive_text": "The sample is an amorphous copolymer synthesized via solution polymerization using V-601 as an initiator in an ethyl acetate–methyl ethyl ketone solvent system under a nitrogen atmosphere. The reaction proceeded at 65°C for 4 hours followed by 70°C for 2 hours, yielding a composition of 78 wt% Butyl Acrylate, 20 wt% N-Vinylpyrrolidone, and 2 wt% 4-Hydroxybutyl Acrylate. Structural characterization indicates a random architecture with high free volume. The glass transition temperature was subsequently measured using differential scanning calorimetry on a TA Instruments Q100 during the second heating run at a rate of 10 °C/min under nitrogen, following a cooling cycle to -70°C.",
      "reasoning_analysis": "Increasing Factors: The incorporation of 20 wt% N-Vinylpyrrolidone introduces bulky pyrrolidone rings and polar amide groups that restrict segmental mobility through steric hindrance and dipole-dipole interactions. Additionally, the 2 wt% 4-Hydroxybutyl Acrylate provides hydroxyl groups capable of forming intermolecular hydrogen bonds, which act as physical crosslinks to further stiffen the polymer network. Decreasing Factors: The predominant composition of 78 wt% Butyl Acrylate introduces long, flexible butyl side chains that significantly increase free volume and chain mobility, inherently lowering the glass transition temperature. The hierarchical structure is explicitly described as having high free volume and randomness, which facilitates segmental motion. Furthermore, the solution polymerization process in ethyl acetate–MEK carries a risk of residual solvent entrapment acting as a plasticizer, although the second heating run in DSC mitigates this effect. Dominant Factor: Despite the stiffening contributions from the N-Vinylpyrrolidone and hydrogen bonding, the high concentration of Butyl Acrylate combined with the structurally defined high free volume qualitatively dominates the thermal behavior. Consequently, the copolymer is expected to exhibit a Tg significantly lower than that of poly(N-vinylpyrrolidone), driven primarily by the flexible acrylate backbone and alkyl side chains."
    },
    "analysis_without_hierarchical_structure": {
      "descriptive_text": "The synthesized material is a terpolymer composed of Butyl Acrylate (78 wt%), N-Vinylpyrrolidone (20 wt%), and 4-Hydroxybutyl Acrylate (2 wt%), initiated by V-601. Solution polymerization was carried out in a binary solvent system of ethyl acetate and methyl ethyl ketone under a nitrogen atmosphere, employing a staged thermal treatment of 65°C for 4 hours followed by 70°C for 2 hours. Thermal characterization was performed via differential scanning calorimetry using a TA Instruments Q100 under nitrogen flow, with the glass transition temperature determined from the second heating scan at 10 °C/min following a cooling cycle to -70°C.",
      "reasoning_analysis": "Increasing Factors: The incorporation of N-Vinylpyrrolidone (20 wt%) introduces bulky pyrrolidone rings that impose steric hindrance on backbone rotation, while the 4-Hydroxybutyl Acrylate (2 wt%) provides hydroxyl groups capable of forming intermolecular hydrogen bonds, both of which restrict segmental mobility and drive the Tg upward. Decreasing Factors: The predominant presence of Butyl Acrylate (78 wt%) introduces long, flexible aliphatic butyl side chains that significantly increase free volume and facilitate chain mobility, inherently lowering the transition temperature. Additionally, the acrylate backbone itself possesses lower rotational barriers compared to methacrylate or styrenic counterparts, and any residual solvent from the solution polymerization process could act as a plasticizer if not fully removed. Dominant Factor: The compositional weighting is the dominant factor; the high mass fraction of the low-Tg Butyl Acrylate monomer overwhelmingly dictates the bulk free volume and chain flexibility. While the rigid N-Vinylpyrrolidone and hydrogen-bonding 4-Hydroxybutyl Acrylate provide stiffening contributions, the copolymer architecture ensures that the segmental dynamics are primarily governed by the continuous soft phase formed by the butyl acrylate units, especially given that the second-run DSC protocol minimizes the influence of residual solvent plasticization from the solution polymerization process."
    }
  },
  {
    "doi": null,
    "title": "Effect of chemical structure of acrylic pressure‐sensitive adhesives for polarizing film on light leakage phenomenon in TFT‐LCDs",
    "year": 2011,
    "chemical_composition": {
      "repeat_unit_psmiles": null,
      "monomers": [
        {
          "name": "Butyl Acrylate",
          "smiles": "CCCCOC(=O)C=C",
          "ratio_value": 78,
          "ratio_unit": "wt%"
        },
        {
          "name": "Isobornyl Methacrylate",
          "smiles": "CC(=C)C(=O)OC1CC2CCC1C2(C)C",
          "ratio_value": 20,
          "ratio_unit": "wt%"
        },
        {
          "name": "4-Hydroxybutyl Acrylate",
          "smiles": "OCCCCOC(=O)C=C",
          "ratio_value": 2,
          "ratio_unit": "wt%"
        }
      ],
      "additives": [
        {
          "name": "V-601",
          "type": "initiator",
          "amount_value": null,
          "amount_unit": null
        },
        {
          "name": "AK-75",
          "type": "crosslinker",
          "amount_value": 1,
          "amount_unit": "g"
        },
        {
          "name": "A-50",
          "type": "coupling agent",
          "amount_value": 0.1,
          "amount_unit": "g"
        }
      ],
      "is_homopolymer": false
    },
    "processing_history": "Solution polymerization... Polymer solution (25 wt%) mixed with hardener AK-75 (1 g) and silane A-50 (0.1 g) per 100 g solution. Coated, dried at 90°C for 4 min, laminated, aged 72 h at 35°C/45% RH + 12 h ambient. Tg measured by DSC (TA Instruments Q100) at 10 °C/min, 2nd run, N2, cooling at -70°C.",
    "hierarchical_structure": "Cross-linked PSA film. Amorphous.",
    "properties": {
      "Tg": {
        "value": [
          -21.55
        ],
        "unit": "°C"
      }
    },
    "analysis_with_hierarchical_structure": {
      "descriptive_text": "The sample comprises an amorphous, cross-linked pressure-sensitive adhesive (PSA) film synthesized via solution polymerization initiated by V-601. The copolymer backbone is composed of butyl acrylate (78 wt%), isobornyl methacrylate (20 wt%), and 4-hydroxybutyl acrylate (2 wt%). Post-polymerization, the 25 wt% polymer solution was mixed with 1 g of AK-75 hardener and 0.1 g of A-50 silane coupling agent per 100 g of solution, then coated and dried at 90°C for 4 minutes. The film was laminated and aged for 72 hours at 35°C and 45% relative humidity followed by 12 hours under ambient conditions. The glass transition temperature was characterized by differential scanning calorimetry (DSC) using a TA Instruments Q100 during the second heating run at 10 °C/min under a nitrogen atmosphere, following cooling to -70°C.",
      "reasoning_analysis": "Increasing Factors: The incorporation of isobornyl methacrylate introduces bulky bicyclic side groups that impose significant steric hindrance, restricting backbone rotation and segmental mobility. Additionally, the chemical cross-linking introduced by the AK-75 hardener creates a network structure that limits long-range chain motion, inherently elevating the transition temperature. Hydrogen bonding interactions arising from the hydroxybutyl acrylate units may further restrict local chain dynamics. Decreasing Factors: The high weight fraction (78%) of butyl acrylate introduces flexible butyl side chains that increase free volume and enhance chain mobility, serving as the primary driver for lowering the Tg. Furthermore, the aging process at 45% relative humidity combined with the hydrophilic nature of the hydroxy functional groups may lead to moisture absorption, acting as a plasticizer that depresses the Tg, alongside potential residual solvent from the solution polymerization process. Dominant Factor: The copolymer composition ratio is the dominant factor, where the high concentration of flexible butyl acrylate establishes a low baseline Tg necessary for adhesive tack, while the isobornyl methacrylate content and cross-link density function to modulate this baseline upwards to provide cohesive strength. The thermal and hygroscopic history likely stabilizes the free volume, but the chemical architecture remains the primary determinant of the transition behavior suitable for a pressure-sensitive adhesive application."
    },
    "analysis_without_hierarchical_structure": {
      "descriptive_text": "This copolymer system consists of Butyl Acrylate (78 wt%), Isobornyl Methacrylate (20 wt%), and 4-Hydroxybutyl Acrylate (2 wt%) synthesized via solution polymerization using V-601 as the initiator. The resulting polymer solution at 25 wt% solids was compounded with 1 g of AK-75 crosslinker and 0.1 g of A-50 coupling agent per 100 g of solution, then coated and dried at 90°C for 4 minutes. Post-processing involved lamination followed by a conditioning period of 72 hours at 35°C and 45% relative humidity, plus 12 hours under ambient conditions. Thermal characterization was performed using differential scanning calorimetry on a TA Instruments Q100, utilizing a second heating scan at 10 °C/min under nitrogen flow after cooling to -70°C.",
      "reasoning_analysis": "Increasing Factors: The incorporation of Isobornyl Methacrylate introduces bulky bicyclic side groups that impose significant steric hindrance, restricting backbone rotation and increasing chain stiffness. Additionally, the 4-Hydroxybutyl Acrylate facilitates interchain hydrogen bonding, and the AK-75 crosslinker forms a covalent network, both of which severely limit segmental mobility and drive the Tg higher. Decreasing Factors: The majority composition of Butyl Acrylate introduces long flexible alkyl side chains that increase free volume and lower the energy barrier for segmental motion. Furthermore, the aging process at 45% relative humidity may allow moisture absorption by the hydrophilic hydroxyl groups, acting as a plasticizer that increases free volume and depresses the Tg. Dominant Factor: While the high weight fraction of Butyl Acrylate establishes a flexible baseline, the chemical crosslinking network introduced by the AK-75 hardener qualitatively dominates the final Tg behavior by imposing topological constraints that restrict long-range segmental motion, effectively overriding the free volume contributions of the soft monomer matrix."
    }
  },
  {
    "doi": null,
    "title": "Effects of steaming treatment on crystallinity and glass transition temperature of Eucalyptuses grandis \u0001 E. urophylla",
    "year": 2017,
    "chemical_composition": {
      "repeat_unit_psmiles": null,
      "monomers": [
        {
          "name": "Cellulose",
          "smiles": null,
          "ratio_value": null,
          "ratio_unit": null
        },
        {
          "name": "Hemicellulose",
          "smiles": null,
          "ratio_value": null,
          "ratio_unit": null
        },
        {
          "name": "Lignin",
          "smiles": null,
          "ratio_value": null,
          "ratio_unit": null
        }
      ],
      "additives": [
        {
          "name": "Water",
          "type": "plasticizer",
          "amount_value": 20,
          "amount_unit": "%"
        }
      ],
      "is_homopolymer": false
    },
    "processing_history": "Eucalyptus grandis × E. urophylla wood. Initial MC 50%. Steamed at 100 °C saturated steam for 2 h. Conditioned to 20% MC (93.88% RH, 25°C) for 20 days. DMA performed at 5 °C/min, 1 Hz, 1% strain. Tg determined from peak of loss modulus (E'').",
    "hierarchical_structure": "Crystallinity index (CrI) 29.9%–34.2%. CrI increases then decreases with steaming time, max at 2h.",
    "properties": {
      "Tg": {
        "value": [
          89
        ],
        "unit": "°C"
      }
    },
    "analysis_with_hierarchical_structure": {
      "descriptive_text": "The sample consists of a natural lignocellulosic composite derived from Eucalyptus grandis × E. urophylla wood, comprising cellulose, hemicellulose, and lignin components. Initially possessing a moisture content of 50%, the material underwent steam treatment at 100 °C for 2 hours followed by conditioning to 20% moisture content at 25°C and 93.88% relative humidity for 20 days. Structural characterization indicates a crystallinity index ranging between 29.9% and 34.2%, which exhibits a maximum following the 2-hour steaming duration. The glass transition behavior was evaluated using dynamic mechanical analysis (DMA) at a heating rate of 5 °C/min and 1 Hz frequency, with the Tg identified from the peak of the loss modulus.",
      "reasoning_analysis": "Increasing Factors: The presence of lignin introduces rigid aromatic structures that restrict segmental mobility, while the measured crystallinity index of approximately 30% to 34% indicates significant crystalline domains within the cellulose microfibrils that physically constrain the amorphous regions. Additionally, the extensive intrinsic hydrogen bonding network inherent to the lignocellulosic matrix acts to stiffen the backbone. Decreasing Factors: The most significant depressant is the presence of 20% water, which acts as a potent small-molecule plasticizer by disrupting inter-chain hydrogen bonds and increasing free volume within the amorphous phases of cellulose and hemicellulose. Furthermore, the amorphous hemicellulose component inherently possesses lower thermal stability and mobility constraints compared to crystalline cellulose, and the conditioning at high relative humidity ensures the retention of this plasticizing moisture. Dominant Factor: While the crystalline cellulose and lignin rigidity provide a high theoretical baseline Tg for the dry matrix, the substantial water content introduced during processing and maintained during conditioning is the dominant factor. This plasticization effect overwhelmingly reduces the energy barrier for segmental motion, qualitatively shifting the Tg to significantly lower temperatures compared to the dry state."
    },
    "analysis_without_hierarchical_structure": {
      "descriptive_text": "The sample comprises a natural lignocellulosic composite derived from Eucalyptus grandis × E. urophylla wood, consisting of cellulose, hemicellulose, and lignin components with water included as a plasticizing additive. The material underwent steaming at 100 °C using saturated steam for 2 hours, followed by conditioning to a moisture content of 20% under 93.88% relative humidity at 25°C for 20 days. Characterization was performed via dynamic mechanical analysis at a heating rate of 5 °C/min with a frequency of 1 Hz and 1% strain, where the glass transition temperature was identified from the peak of the loss modulus.",
      "reasoning_analysis": "Increasing Factors: The presence of lignin introduces rigid aromatic structures that restrict segmental motion, while the crystalline domains within the cellulose component physically constrain chain mobility, both inherently acting to elevate the glass transition temperature. Additionally, the extensive native hydrogen bonding network between polysaccharide chains contributes to structural rigidity. Decreasing Factors: The inclusion of water at 20% moisture content acts as a potent plasticizer by disrupting inter-chain hydrogen bonds and increasing free volume within the amorphous regions of the cellulose and hemicellulose. Furthermore, the hydrothermal steaming process may induce partial depolymerization of hemicellulose, reducing molecular weight and potentially lowering the transition temperature. Dominant Factor: While the rigid lignocellulosic framework provides a high theoretical baseline Tg, the substantial plasticization effect induced by the 20% water content is the dominant factor, qualitatively driving the observed Tg significantly lower than that of the dry constituent polymers."
    }
  },
  {
    "doi": null,
    "title": "Effect of chemical structure of acrylic pressure‐sensitive adhesives for polarizing film on light leakage phenomenon in TFT‐LCDs",
    "year": 2011,
    "chemical_composition": {
      "repeat_unit_psmiles": null,
      "monomers": [
        {
          "name": "Butyl Acrylate",
          "smiles": "CCCCOC(=O)C=C",
          "ratio_value": 78,
          "ratio_unit": "wt%"
        },
        {
          "name": "Cyclohexyl Methacrylate",
          "smiles": "CC(=C)C(=O)OC1CCCCC1",
          "ratio_value": 20,
          "ratio_unit": "wt%"
        },
        {
          "name": "4-Hydroxybutyl Acrylate",
          "smiles": "OCCCCOC(=O)C=C",
          "ratio_value": 2,
          "ratio_unit": "wt%"
        }
      ],
      "additives": [
        {
          "name": "V-601",
          "type": "initiator",
