Repository: hhtrick/HHT-code

# HHT training framework

This directory contains model training, embedding precomputation, inference, article-level baselines and the curated datasets. All commands below assume that the working directory is `train_code/`.

## 3. Datasets and fixed partitions

Each main dataset is a JSON array at `dataset/{property}/{property}.json`. Entries contain source metadata, `chemical_composition`, `processing_history`, `hierarchical_structure`, `properties`, and two generated-analysis objects. Targets are stored as `properties[property]["value"]`; source metadata and target values are not predictive input fields.

| Property | Train | Validation | Test | Total |
|---|---:|---:|---:|---:|

File: train_code/dataset/Tg/Tg.json (part 158 of 235)
[
          "amount_value": null,
          "amount_unit": null
        },
        {
          "name": "AK-75",
          "type": "crosslinker",
          "amount_value": 1,
          "amount_unit": "g"
        },
        {
          "name": "A-50",
          "type": "coupling agent",
          "amount_value": 0.1,
          "amount_unit": "g"
        }
      ],
      "is_homopolymer": false
    },
    "processing_history": "Solution polymerization... Polymer solution (25 wt%) mixed with hardener AK-75 (1 g) and silane A-50 (0.1 g) per 100 g solution. Coated, dried at 90°C for 4 min, laminated, aged 72 h at 35°C/45% RH + 12 h ambient. Tg measured by DSC (TA Instruments Q100) at 10 °C/min, 2nd run, N2, cooling at -70°C.",
    "hierarchical_structure": "Cross-linked PSA film. Amorphous.",
    "properties": {
      "Tg": {
        "value": [
          -25.54
        ],
        "unit": "°C"
      }
    },
    "analysis_with_hierarchical_structure": {
      "descriptive_text": "The sample consists of an amorphous, cross-linked pressure-sensitive adhesive (PSA) film synthesized via solution polymerization using Butyl Acrylate (78 wt%), Cyclohexyl Methacrylate (20 wt%), and 4-Hydroxybutyl Acrylate (2 wt%) as monomers. The formulation incorporates V-601 as an initiator, along with AK-75 hardener (1 g) and A-50 silane coupling agent (0.1 g) mixed into a 25 wt% polymer solution. Following coating, the film was dried at 90°C for 4 minutes, laminated, and subjected to aging conditions of 72 hours at 35°C and 45% relative humidity followed by 12 hours under ambient conditions. The glass transition temperature was subsequently characterized using differential scanning calorimetry (DSC) on a TA Instruments Q100 during the second heating run at 10 °C/min under a nitrogen atmosphere, following cooling to -70°C.",
      "reasoning_analysis": "Increasing Factors: The incorporation of Cyclohexyl Methacrylate (20 wt%) introduces bulky cyclohexyl rings and a methacrylate backbone, which impose steric hindrance and increase backbone stiffness, thereby elevating the Tg. Furthermore, the addition of the AK-75 hardener creates a cross-linked network that restricts segmental chain mobility, while the hydroxyl groups from 4-Hydroxybutyl Acrylate facilitate intermolecular hydrogen bonding, both contributing to a higher transition temperature. Additionally, the aging process at 35°C may induce physical aging, densifying the free volume and slightly increasing the observed Tg. Decreasing Factors: The predominant monomer, Butyl Acrylate (78 wt%), possesses long flexible alkyl side chains that significantly increase free volume and chain mobility, inherently driving the Tg down. The flexible butyl spacer in the 4-Hydroxybutyl Acrylate comonomer also contributes to overall chain flexibility. Additionally, the thermal history involving drying at 90°C aims to remove residual solvent, but any remaining low molecular weight species could potentially plasticize the matrix. Dominant Factor: Despite the stiffening effects of the cyclohexyl groups, cross-linking density, and physical aging, the high weight fraction of Butyl Acrylate is the dominant factor. As a pressure-sensitive adhesive, the material is formulated to maintain segmental mobility at room temperature; thus, the flexible acrylate backbone and butyl side groups qualitatively dominate the thermal behavior, ensuring the Tg remains low enough to exhibit tack, modulated upwards by the rigid comonomers and network structure."
    },
    "analysis_without_hierarchical_structure": {
      "descriptive_text": "The sample consists of a terpolymer synthesized via solution polymerization, comprising butyl acrylate (78 wt%), cyclohexyl methacrylate (20 wt%), and 4-hydroxybutyl acrylate (2 wt%). The 25 wt% polymer solution was mixed with V-601 initiator, AK-75 crosslinker (1 g), and A-50 coupling agent (0.1 g) per 100 g of solution, then coated and dried at 90°C for 4 minutes. Following lamination, the material underwent aging for 72 hours at 35°C and 45% relative humidity plus 12 hours under ambient conditions, with the glass transition temperature measured by DSC on the second heating run at 10 °C/min under nitrogen after cooling to -70°C.",
      "reasoning_analysis": "Increasing Factors: The incorporation of cyclohexyl methacrylate introduces bulky cyclic side groups and a methacrylate backbone that restrict segmental rotation, while the AK-75 crosslinker and A-50 coupling agent create a covalent network that significantly limits chain mobility. Additionally, the hydroxyl groups from 4-hydroxybutyl acrylate enable intermolecular hydrogen bonding, further rigidifying the structure. Decreasing Factors: The high weight fraction of butyl acrylate introduces flexible butyl side chains that inherently increase free volume and lower the energy barrier for segmental motion. Furthermore, the aging history at 45% relative humidity likely facilitated moisture absorption by the hydrophilic hydroxyl groups, acting as a plasticizer that increases free volume and depresses the Tg. Dominant Factor: While the high weight fraction of butyl acrylate establishes a low intrinsic baseline for the glass transition temperature, the covalent crosslinking network and rigid cyclohexyl groups serve as the dominant structural factors that elevate the Tg above the pure soft monomer limit; however, the hygroscopic plasticization resulting from the specific humidity aging history acts as a dominant dynamic factor that may significantly suppress the measured Tg relative to a fully dried state."
    }
  },
  {
    "doi": null,
    "title": "Effects of steaming treatment on crystallinity and glass transition temperature of Eucalyptuses grandis \u0001 E. urophylla",
    "year": 2017,
    "chemical_composition": {
      "repeat_unit_psmiles": null,
      "monomers": [
        {
          "name": "Cellulose",
          "smiles": null,
          "ratio_value": null,
          "ratio_unit": null
        },
        {
          "name": "Hemicellulose",
          "smiles": null,
          "ratio_value": null,
          "ratio_unit": null
        },
        {
          "name": "Lignin",
          "smiles": null,
          "ratio_value": null,
          "ratio_unit": null
        }
      ],
      "additives": [
        {
          "name": "Water",
          "type": "plasticizer",
          "amount_value": 20,
          "amount_unit": "%"
        }
      ],
      "is_homopolymer": false
    },
    "processing_history": "Eucalyptus grandis × E. urophylla wood. Initial MC 90%. Steamed at 100 °C saturated steam for 0 h. Conditioned to 20% MC (93.88% RH, 25°C) for 20 days. DMA performed at 5 °C/min, 1 Hz, 1% strain. Tg determined from peak of tanδ.",
    "hierarchical_structure": "Crystallinity index (CrI) 29.9%–34.2%. CrI increases then decreases with steaming time, max at 2h.",
    "properties": {
      "Tg": {
        "value": [
          88
        ],
        "unit": "°C"
      }
    },
    "analysis_with_hierarchical_structure": {
      "descriptive_text": "This sample comprises a lignocellulosic composite derived from Eucalyptus grandis × E. urophylla wood, consisting primarily of cellulose, hemicellulose, and lignin. Initially possessing a moisture content of 90%, the material was subjected to saturated steam at 100 °C for 0 hours before being conditioned to a final moisture content of 20% at 93.88% relative humidity and 25°C for 20 days. Structural analysis reveals a crystallinity index ranging between 29.9% and 34.2%, with water retained within the matrix acting as a plasticizing additive at 20% by weight. The viscoelastic properties were characterized using dynamic mechanical analysis (DMA) at a heating rate of 5 °C/min and a frequency of 1 Hz with 1% strain, where the glass transition temperature was determined from the peak of the tanδ curve.",
      "reasoning_analysis": "Increasing Factors: The presence of rigid cellulose microfibrils and aromatic lignin components creates a stiff backbone with extensive intermolecular hydrogen bonding, which intrinsically restricts segmental mobility and elevates the Tg. Additionally, the crystalline regions, indicated by a crystallinity index up to 34.2%, impose topological constraints on the adjacent amorphous chains, further hindering relaxation processes. The use of DMA measuring the tanδ peak typically yields a higher apparent Tg compared to calorimetric methods due to the sensitivity to mechanical relaxation. Decreasing Factors: The significant water content of 20% acts as a potent plasticizer by disrupting the hydrogen bonding network between polysaccharide chains and increasing free volume, which drastically enhances chain mobility and lowers the Tg. Furthermore, the presence of hemicellulose, which generally exhibits lower thermal rigidity than cellulose, contributes to a reduction in the overall composite stiffness. The conditioning process at 25°C also suggests the material was equilibrated near ambient temperatures, promoting a relaxed state. Dominant Factor: While the rigid lignocellulosic network and crystallinity provide a high theoretical baseline for thermal stability, the substantial water content is the dominant factor governing the final Tg behavior. The plasticizing effect of water overwhelms the restrictive effects of crystallinity in this hydrated state, qualitatively depressing the Tg significantly relative to the dry polymer matrix."
    },
    "analysis_without_hierarchical_structure": {
      "descriptive_text": "The investigated material is a natural biocomposite derived from Eucalyptus grandis × E. urophylla wood, composed primarily of cellulose, hemicellulose, and lignin. Starting with an initial moisture content of 90%, the sample was conditioned at 25°C and 93.88% relative humidity for 20 days to equilibrate at a final moisture content of 20%, wherein water functions as a significant plasticizing additive. Dynamic mechanical analysis was performed to characterize the thermal transitions, utilizing a heating rate of 5 °C/min at 1 Hz frequency and 1% strain, with the glass transition temperature determined from the maximum of the tanδ peak.",
      "reasoning_analysis": "Increasing Factors: The complex biopolymer network, particularly the rigid aromatic structure of lignin and the extensive inter-molecular hydrogen bonding between cellulose and hemicellulose chains, inherently restricts segmental mobility and drives the Tg upward. Additionally, the determination of Tg via the tanδ peak in DMA typically yields values at higher temperatures compared to other methodological onsets due to the sensitivity to relaxation processes. Decreasing Factors: The presence of 20% water content acts as a potent plasticizer within the hydrophilic matrix. Water molecules penetrate the amorphous regions, disrupting the strong inter-chain hydrogen bonds and increasing the free volume, which significantly enhances chain mobility and depresses the Tg. Furthermore, the amorphous hemicellulose component generally possesses a lower intrinsic transition temperature compared to the crystalline cellulose regions. Dominant Factor: The plasticization effect induced by the high moisture content is the dominant factor. While the rigid lignin structure and hydrogen bonding network provide a high baseline thermal stability, the substantial concentration of water molecules effectively solvates the polymer chains, overriding the structural rigidity and qualitatively shifting the Tg to a significantly lower temperature range compared to the dry state."
    }
  },
  {
    "doi": null,
    "title": "The Scissors Effect in Action: The Fox-Flory Relationship between the Glass Transition Temperature of Crosslinked Poly(Methyl Methacrylate) and Mc in Nanophase Separated Poly(Methyl Methacrylate)-l-Polyisobutylene Conetworks",
    "year": 2020,
    "chemical_composition": {
      "repeat_unit_psmiles": null,
      "monomers": [
        {
          "name": "Methyl Methacrylate",
          "smiles": "CC(=C)C(=O)OC",
          "ratio_value": 50,
          "ratio_unit": "wt%"
        },
        {
          "name": "Methacrylate-telechelic polyisobutylene",
          "smiles": null,
          "ratio_value": 50,
          "ratio_unit": "wt%"
        }
      ],
      "additives": [
        {
          "name": "AIBN",
          "type": "initiator",
          "amount_value": null,
          "amount_unit": null
        }
      ],
      "is_homopolymer": false
    },
    "processing_history": "PMMA-l-PIB 13.3-50 conetwork synthesized by radical copolymerization of MMA and MA-PIB-MA 13.3 (Mn=13300) with AIBN in THF at 65 °C for 72 h. Feed ratio MA-PIB-MA/MMA 50/50 wt%. Gel fraction 93%. Tg of PMMA component measured by DSC (Mettler Toledo TC15) under N2, -120 to 180 °C, 10 °C/min, 2nd heating run inflection point.",
    "hierarchical_structure": "Nanophase separated, bicontinuous morphology. Domain sizes 5-20 nm. Mc,PMMA = 6650 g/mol.",
    "properties": {
      "Tg": {
        "value": [
          107
        ],
        "unit": "°C"
      }
    },
    "analysis_with_hierarchical_structure": {
      "descriptive_text": "The sample is a PMMA-l-PIB 13.3-50 conetwork synthesized via radical copolymerization of methyl methacrylate and methacrylate-telechelic polyisobutylene (Mn=13,300 g/mol) using AIBN as an initiator in THF at 65 °C for 72 hours. The feed ratio was maintained at 50/50 wt%, resulting in a gel fraction of 93% and a nanophase-separated, bicontinuous morphology with domain sizes ranging from 5 to 20 nm. The molecular weight between crosslinks for the PMMA phase (Mc,PMMA) was determined to be 6650 g/mol. Thermal characterization was performed using DSC under a nitrogen atmosphere from -120 to 180 °C at a heating rate of 10 °C/min, with the glass transition temperature identified at the inflection point of the second heating run.",
      "reasoning_analysis": "Increasing Factors: The methyl methacrylate units possess bulky ester side groups that sterically hinder backbone rotation, inherently promoting a higher glass transition temperature. Furthermore, the formation of a conetwork structure with a gel fraction of 93% and a defined molecular weight between crosslinks introduces topological constraints that restrict segmental mobility, typically elevating the Tg relative to linear counterparts. Decreasing Factors: The incorporation of methacrylate-telechelic polyisobutylene, which has a highly flexible backbone and intrinsically low Tg, introduces significant free volume into the system. If interfacial mixing occurs between the nanophases, the soft PIB segments could plasticize the PMMA domains, lowering the observed transition temperature. Additionally, the finite length of the network strands implies the presence of network defects or chain ends that could enhance mobility compared to an ideal infinite network. Dominant Factor: The nanophase-separated, bicontinuous morphology is the dominant factor governing the thermal behavior. This structure effectively isolates the rigid PMMA domains from the soft PIB matrix, allowing the PMMA component to retain a high Tg driven by its chemical stiffness and crosslink density, rather than being averaged down by the soft component as seen in miscible blends."
    },
    "analysis_without_hierarchical_structure": {
      "descriptive_text": "The sample comprises a PMMA-l-PIB conetwork synthesized via radical copolymerization of methyl methacrylate and methacrylate-telechelic polyisobutylene (Mn=13300) using AIBN as an initiator. The reaction proceeded in THF at 65 °C for 72 hours with a 50/50 wt% feed ratio of MA-PIB-MA to MMA, resulting in a gel fraction of 93%. The glass transition temperature of the PMMA component was characterized by differential scanning calorimetry using a Mettler Toledo TC15 under a nitrogen atmosphere, scanning from -120 to 180 °C at 10 °C/min during the second heating run to determine the inflection point.",
      "reasoning_analysis": "Increasing Factors: The chemical structure of the methyl methacrylate units introduces significant steric hindrance due to the alpha-methyl and ester side groups, inherently restricting backbone rotation and driving the Tg upward. Furthermore, the processing history indicates the formation of a conetwork with a high gel fraction, implying a crosslinked architecture; these topological constraints restrict segmental mobility of the PMMA chains between junction points, further contributing to an elevation in Tg compared to a linear analog. Decreasing Factors: The incorporation of methacrylate-telechelic polyisobutylene introduces highly flexible soft segments into the system; if microphase separation is incomplete, the interfacial mixing with these low-Tg segments could increase free volume near the PMMA domains and depress the transition temperature. Additionally, while the second heating run mitigates thermal history, any residual THF solvent trapped within the network pores prior to measurement could act as a plasticizer, lowering the observed Tg. Dominant Factor: The intrinsic rigidity of the PMMA backbone combined with the topological constraints imposed by the crosslinked conetwork architecture qualitatively dominates the thermal behavior. While the soft PIB component defines the elastomeric nature of the bulk material, the high crosslink density and the sterically hindered PMMA chemistry ensure that the specific Tg associated with the PMMA component remains elevated relative to the soft phase, governed primarily by the restricted mobility of the hard segment network."
    }
  },
  {
    "doi": null,
    "title": "Effects of steaming treatment on crystallinity and glass transition temperature of Eucalyptuses grandis \u0001 E. urophylla",
    "year": 2017,
    "chemical_composition": {
      "repeat_unit_psmiles": null,
      "monomers": [
        {
          "name": "Cellulose",
          "smiles": null,
          "ratio_value": null,
          "ratio_unit": null
        },
        {
          "name": "Hemicellulose",
          "smiles": null,
          "ratio_value": null,
          "ratio_unit": null
        },
        {
          "name": "Lignin",
          "smiles": null,
          "ratio_value": null,
          "ratio_unit": null
        }
      ],
      "additives": [
        {
          "name": "Water",
          "type": "plasticizer",
          "amount_value": 20,
          "amount_unit": "%"
        }
      ],
      "is_homopolymer": false
    },
    "processing_history": "Eucalyptus grandis × E. urophylla wood. Initial MC 50%. Steamed at 100 °C saturated steam for 2 h. Conditioned to 20% MC (93.88% RH, 25°C) for 20 days. DMA performed at 5 °C/min, 1 Hz, 1% strain. Tg determined from peak of tanδ.",
    "hierarchical_structure": "Crystallinity index (CrI) 29.9%–34.2%. CrI increases then decreases with steaming time, max at 2h.",
    "properties": {
      "Tg": {
        "value": [
          93
        ],
        "unit": "°C"
      }
    },
    "analysis_with_hierarchical_structure": {
      "descriptive_text": "The sample comprises a natural polymer composite derived from Eucalyptus grandis × E. urophylla wood, consisting of cellulose, hemicellulose, and lignin components. Initially possessing a moisture content of 50%, the material was steamed at 100 °C saturated steam for 2 hours and subsequently conditioned to 20% moisture content at 25°C and 93.88% relative humidity for 20 days. Structural analysis reveals a crystallinity index ranging from 29.9% to 34.2%, which peaks at the 2-hour steaming duration. The glass transition temperature was determined via dynamic mechanical analysis at 5 °C/min and 1 Hz, identified from the peak of the tanδ curve.",
      "reasoning_analysis": "Increasing Factors: The presence of crystalline cellulose microfibrils, indicated by a crystallinity index between 29.9% and 34.2%, imposes physical constraints on the amorphous matrix that restrict segmental chain mobility. Additionally, the extensive intermolecular hydrogen bonding network inherent to the lignocellulosic composition increases the cohesive energy density, while the steaming treatment may induce structural reorganization or condensation reactions that further stiffen the polymer network. Decreasing Factors: The significant water content of 20% acts as a potent small-molecule plasticizer, disrupting inter-chain hydrogen bonds and increasing free volume within the amorphous lignin and hemicellulose phases. Furthermore, conditioning at high relative humidity ensures equilibrium water uptake that maximizes this mobilizing effect, and the amorphous nature of the lignin and hemicellulose matrix inherently offers less rigidity than the crystalline cellulose domains. Dominant Factor: The plasticizing effect of the high moisture content is the dominant factor influencing the final Tg behavior. While the crystalline cellulose scaffold provides mechanical reinforcement and restricts large-scale motion, the water molecules preferentially interact with and mobilize the amorphous regions, drastically enhancing segmental mobility and depressing the Tg relative to the dry lignocellulosic material."
    },
    "analysis_without_hierarchical_structure": {
      "descriptive_text": "The sample comprises a natural lignocellulosic composite derived from Eucalyptus grandis × E. urophylla wood, consisting primarily of cellulose, hemicellulose, and lignin. The material was initially processed with a moisture content of 50% and subjected to steaming at 100 °C under saturated steam for 2 hours, followed by conditioning to a final moisture content of 20% at 93.88% relative humidity and 25°C for 20 days. Dynamic mechanical analysis was conducted at a heating rate of 5 °C/min with a frequency of 1 Hz and 1% strain, identifying the glass transition temperature from the peak of the tanδ curve.",
      "reasoning_analysis": "Increasing Factors: The inherent structural rigidity of the cellulose microfibrils and the complex, crosslinked aromatic network of lignin restrict segmental mobility, inherently establishing a high baseline glass transition temperature for the dry polymer matrix. Additionally, the crystalline regions of cellulose impose confinement effects on the amorphous phases, potentially limiting chain motion. Decreasing Factors: The presence of 20% water acts as a potent plasticizer by disrupting intermolecular hydrogen bonding networks within the polysaccharides and lignin, significantly increasing free volume and facilitating chain mobility. Furthermore, the steaming process at 100 °C may induce hydrolytic degradation of hemicellulose, reducing molecular weight and thereby lowering the transition temperature. Dominant Factor: The plasticization effect induced by the high moisture content is the dominant factor, as the introduction of water molecules drastically reduces the cohesive energy density of the matrix, qualitatively depressing the Tg significantly below that of the dry lignocellulosic components."
    }
  },
  {
    "doi": null,
    "title": "The Scissors Effect in Action: The Fox-Flory Relationship between the Glass Transition Temperature of Crosslinked Poly(Methyl Methacrylate) and Mc in Nanophase Separated Poly(Methyl Methacrylate)-l-Polyisobutylene Conetworks",
    "year": 2020,
    "chemical_composition": {
      "repeat_unit_psmiles": null,
      "monomers": [
        {
          "name": "Methyl Methacrylate",
          "smiles": "CC(=C)C(=O)OC",
          "ratio_value": 70,
          "ratio_unit": "wt%"
        },
        {
          "name": "Methacrylate-telechelic polyisobutylene",
          "smiles": null,
          "ratio_value": 30,
          "ratio_unit": "wt%"
        }
      ],
      "additives": [
        {
          "name": "AIBN",
          "type": "initiator",
          "amount_value": null,
          "amount_unit": null
        }
      ],
      "is_homopolymer": false
    },
    "processing_history": "PMMA-l-PIB 13.3-30 conetwork synthesized by radical copolymerization of MMA and MA-PIB-MA 13.3 (Mn=13300) with AIBN in THF at 65 °C for 72 h. Feed ratio MA-PIB-MA/MMA 30/70 wt%. Gel fraction 86%. Tg of PIB component measured by DSC (Mettler Toledo TC15) under N2, -120 to 180 °C, 10 °C/min, 2nd heating run inflection point.",
    "hierarchical_structure": "Nanophase separated, bicontinuous morphology. Domain sizes 5-20 nm. Mc,PMMA = 12,910 g/mol.",
    "properties": {
      "Tg": {
        "value": [
          -73
        ],
        "unit": "°C"
      }
    },
    "analysis_with_hierarchical_structure": {
      "descriptive_text": "The sample is a PMMA-l-PIB conetwork synthesized via radical copolymerization of methyl methacrylate and methacrylate-telechelic polyisobutylene using AIBN as an initiator in THF at 65 °C for 72 hours. The feed ratio consisted of 30 wt% methacrylate-telechelic polyisobutylene and 70 wt% methyl methacrylate, resulting in a material with an 86% gel fraction. Structurally, the conetwork exhibits a nanophase-separated, bicontinuous morphology with domain sizes ranging from 5 to 20 nm and a molecular weight between crosslinks for the PMMA phase of 12,910 g/mol. The thermal properties were characterized by DSC under a nitrogen atmosphere during the second heating run at a rate of 10 °C/min.",
      "reasoning_analysis": "Increasing Factors: The presence of methyl methacrylate units introduces bulky ester side groups and backbone stiffness that restrict segmental mobility, inherently driving the glass transition temperature of the PMMA phase higher. Additionally, the formation of a crosslinked network, evidenced by the 86% gel fraction and a molecular weight between crosslinks of 12,910 g/mol, further constrains chain motion compared to linear analogs. Decreasing Factors: The incorporation of 30 wt% methacrylate-telechelic polyisobutylene introduces highly flexible backbone segments with low rotational barriers, which inherently possess a very low glass transition temperature and would typically lower the overall system mobility if mixed. Dominant Factor: The nanophase-separated morphology with distinct domain sizes of 5 to 20 nm is the dominant factor, as it prevents significant mixing between the rigid PMMA and flexible PIB phases. This phase separation allows the PMMA network to retain its high intrinsic glass transition temperature without significant plasticization by the PIB component, while the PIB phase maintains its own low temperature transition, resulting in a material characterized by dual thermal transitions rather than a single averaged value."
    },
    "analysis_without_hierarchical_structure": {
      "descriptive_text": "The sample consists of a poly(methyl methacrylate)-linked-polyisobutylene (PMMA-l-PIB) conetwork synthesized via radical copolymerization. The formulation comprises 70 wt% methyl methacrylate and 30 wt% methacrylate-telechelic polyisobutylene (Mn=13300) using AIBN as an initiator in tetrahydrofuran at 65 °C for 72 hours, resulting in a gel fraction of 86%. The thermal properties were characterized by differential scanning calorimetry under a nitrogen atmosphere, utilizing a heating rate of 10 °C/min over a range of -120 to 180 °C, with the glass transition temperature identified at the inflection point of the second heating run.",
      "reasoning_analysis": "Increasing Factors: The presence of poly(methyl methacrylate) segments, constituting 70 wt% of the composition, introduces significant steric hindrance due to bulky ester and methyl side groups, which restricts backbone rotation and inherently drives the glass transition temperature higher. Furthermore, the processing history indicates a gel fraction of 86%, confirming a crosslinked network structure that limits long-range chain mobility and segmental relaxation, contributing to an elevation in Tg relative to linear analogues. Decreasing Factors: The incorporation of 30 wt% polyisobutylene segments introduces highly flexible backbone units with low rotational energy barriers, which act to increase free volume and segmental mobility within the soft domains, thereby driving the associated transition temperature lower. Additionally, the use of THF as a solvent during synthesis could potentially leave residual plasticizing molecules if not thoroughly removed, though the extensive reaction time suggests high conversion. Dominant Factor: The microphase-separated conetwork architecture is the dominant factor governing the thermal behavior; while the high PMMA content establishes a rigid matrix, the specific transition behavior is dictated by the degree of phase separation. For the PIB component noted in the measurement history, the confinement within the crosslinked PMMA network is the critical influence, likely causing a slight qualitative increase in its Tg compared to pure PIB due to restricted interfacial mobility, despite the inherent flexibility of the isobutylene units."
    }
  },
  {
    "doi": null,
    "title": "Effect of chemical structure of acrylic pressure‐sensitive adhesives for polarizing film on light leakage phenomenon in TFT‐LCDs",
    "year": 2011,
    "chemical_composition": {
      "repeat_unit_psmiles": null,
      "monomers": [
        {
          "name": "Butyl Acrylate",
          "smiles": "CCCCOC(=O)C=C",
          "ratio_value": 78,
          "ratio_unit": "wt%"
        },
        {
          "name": "Phenyl Maleimide",
          "smiles": "O=C1C=CC(=O)N1c2ccccc2",
          "ratio_value": 20,
          "ratio_unit": "wt%"
        },
        {
          "name": "4-Hydroxybutyl Acrylate",
          "smiles": "OCCCCOC(=O)C=C",
          "ratio_value": 2,
          "ratio_unit": "wt%"
        }
      ],
      "additives": [
        {
          "name": "V-601",
          "type": "initiator",
          "amount_value": null,
          "amount_unit": null
        }
      ],
      "is_homopolymer": false
    },
    "processing_history": "Solution polymerization in ethyl acetate–MEK at 65°C for 4 h then 70°C for 2 h under N2. Monomer ratio BA:PMI:4-HBA = 78:20:2. Tg measured by DSC (TA Instruments Q100) at 10 °C/min, 2nd run, N2, cooling at -70°C.",
    "hierarchical_structure": "Amorphous copolymer. High free volume and randomness.",
    "properties": {
      "Tg": {
        "value": [
          -15.52
        ],
        "unit": "°C"
      }
    },
    "analysis_with_hierarchical_structure": {
      "descriptive_text": "The sample is an amorphous copolymer composed primarily of butyl acrylate (78 wt%), phenyl maleimide (20 wt%), and a minor fraction of 4-hydroxybutyl acrylate (2 wt%), synthesized using V-601 as an initiator. The material was prepared via solution polymerization in an ethyl acetate–MEK solvent system, undergoing a thermal profile of 65°C for 4 hours followed by 70°C for 2 hours under a nitrogen atmosphere. The resulting hierarchical structure exhibits high free volume and randomness, and the glass transition temperature was characterized using differential scanning calorimetry during the second heating run at 10 °C/min under nitrogen following cooling to -70°C.",
      "reasoning_analysis": "Increasing Factors: The incorporation of phenyl maleimide (20 wt%) introduces rigid five-membered imide rings and bulky phenyl side groups that significantly restrict backbone rotation and segmental mobility through steric hindrance. Additionally, the minor component 4-hydroxybutyl acrylate enables interchain hydrogen bonding via hydroxyl groups, creating physical crosslinks that further resist chain motion. Decreasing Factors: The majority component, butyl acrylate (78 wt%), possesses long flexible butyl side chains that increase free volume and enhance chain flexibility, intrinsically lowering the Tg. The hierarchical structure is explicitly described as having high free volume and randomness, which facilitates segmental motion. Furthermore, the solution polymerization process using ethyl acetate and MEK carries a risk of residual solvent entrapment, which would act as a plasticizer to depress the Tg. Dominant Factor: The high weight fraction of the flexible butyl acrylate monomer combined with the explicitly noted high free volume structure dominates the overall chain mobility, establishing a baseline governed by flexible segmental dynamics; however, the rigid phenyl maleimide units qualitatively elevate the Tg significantly above that of pure poly(butyl acrylate), resulting in a competitive balance where the matrix flexibility is the primary driver of mobility."
    },
    "analysis_without_hierarchical_structure": {
      "descriptive_text": "The sample comprises a terpolymer synthesized via solution polymerization utilizing Butyl Acrylate (78 wt%), Phenyl Maleimide (20 wt%), and 4-Hydroxybutyl Acrylate (2 wt%) as monomers, initiated by V-601. The reaction was conducted in a mixed solvent system of ethyl acetate and methyl ethyl ketone at 65°C for 4 hours followed by 70°C for 2 hours under a nitrogen atmosphere. The resulting material was characterized using differential scanning calorimetry on a TA Instruments Q100, employing a heating rate of 10 °C/min under nitrogen flow during the second run, with prior cooling to -70°C.",
      "reasoning_analysis": "Increasing Factors: The incorporation of Phenyl Maleimide (20 wt%) introduces rigid cyclic imide structures and bulky phenyl side groups into the polymer backbone, which significantly restricts segmental rotation through steric hindrance and increases chain stiffness. Additionally, the presence of 4-Hydroxybutyl Acrylate allows for potential intermolecular hydrogen bonding via hydroxyl groups, creating physical crosslinks that further limit chain mobility. Decreasing Factors: The majority component, Butyl Acrylate (78 wt%), features long flexible butyl side chains that increase free volume and enhance internal plasticization, inherently driving the glass transition temperature lower. Furthermore, the solution polymerization process using ethyl acetate and MEK carries a risk of residual solvent retention, which could act as an external plasticizer to depress the Tg if not completely removed prior to characterization. Dominant Factor: Despite the stiffening influence of the Phenyl Maleimide, the high weight fraction of Butyl Acrylate establishes the primary free volume landscape of the material; therefore, the flexible aliphatic side chains of the majority monomer qualitatively dominate the segmental mobility, setting a baseline behavior that is elevated above pure poly(butyl acrylate) but fundamentally governed by the flexible acrylate matrix."
    }
  },
  {
    "doi": null,
    "title": "The Scissors Effect in Action: The Fox-Flory Relationship between the Glass Transition Temperature of Crosslinked Poly(Methyl Methacrylate) and Mc in Nanophase Separated Poly(Methyl Methacrylate)-l-Polyisobutylene Conetworks",
    "year": 2020,
    "chemical_composition": {
      "repeat_unit_psmiles": null,
      "monomers": [
        {
          "name": "Methyl Methacrylate",
          "smiles": "CC(=C)C(=O)OC",
          "ratio_value": 50,
          "ratio_unit": "wt%"
        },
        {
          "name": "Methacrylate-telechelic polyisobutylene",
          "smiles": null,
          "ratio_value": 50,
          "ratio_unit": "wt%"
        }
      ],
      "additives": [
        {
          "name": "AIBN",
          "type": "initiator",
          "amount_value": null,
          "amount_unit": null
        }
      ],
      "is_homopolymer": false
    },
    "processing_history": "PMMA-l-PIB 13.3-50 conetwork synthesized by radical copolymerization of MMA and MA-PIB-MA 13.3 (Mn=13300) with AIBN in THF at 65 °C for 72 h. Feed ratio MA-PIB-MA/MMA 50/50 wt%. Gel fraction 93%. Tg of PIB component measured by DSC (Mettler Toledo TC15) under N2, -120 to 180 °C, 10 °C/min, 2nd heating run inflection point.",
    "hierarchical_structure": "Nanophase separated, bicontinuous morphology. Domain sizes 5-20 nm. Mc,PMMA = 6650 g/mol.",
    "properties": {
      "Tg": {
        "value": [
          -69
        ],
        "unit": "°C"
      }
    },
    "analysis_with_hierarchical_structure": {
      "descriptive_text": "The sample is a PMMA-l-PIB 13.3-50 conetwork synthesized via radical copolymerization of methyl methacrylate (MMA) and methacrylate-telechelic polyisobutylene (MA-PIB-MA 13.3, Mn=13300) with a 50/50 wt% feed ratio using AIBN as an initiator in THF at 65 °C for 72 hours. The resulting material exhibits a high gel fraction of 93% and possesses a nanophase-separated, bicontinuous morphology with domain sizes ranging from 5 to 20 nm, where the molecular weight between crosslinks for the PMMA phase (Mc,PMMA) is 6650 g/mol. Thermal characterization was performed using DSC under a nitrogen atmosphere with a heating rate of 10 °C/min, focusing on the inflection point of the second heating run to evaluate the glass transition behavior of the constituent components.",
      "reasoning_analysis": "Increasing Factors: The formation of a covalently linked conetwork, evidenced by the 93% gel fraction and specific Mc,PMMA of 6650 g/mol, introduces topological constraints that restrict segmental mobility compared to linear homopolymers, thereby driving the Tg higher. Additionally, the rigid PMMA segments contain bulky ester and methyl side groups that impose steric hindrance on backbone rotation, intrinsically elevating the transition temperature of the hard phase. The extended reaction time of 72 hours at 65 °C likely ensures high conversion and network integrity, further limiting chain relaxation. Decreasing Factors: The presence of polyisobutylene (PIB) segments, characterized by a flexible backbone with low rotational energy barriers, inherently lowers the transition temperature of the soft phase. Furthermore, the solution polymerization process utilized THF as a solvent; if residual THF remains trapped within the nanophase-separated domains despite vacuum drying, it would act as a plasticizer, increasing free volume and depressing the Tg. The nanoscale domain sizes (5-20 nm) may also introduce interfacial effects where enhanced mobility at the phase boundaries could slightly reduce the observed transition temperatures relative to bulk materials. Dominant Factor: The dominant factor governing the thermal behavior is the conetwork topology which enforces nanophase separation through covalent bonding between incompatible phases. While the chemical identity of the PIB and PMMA segments establishes the baseline positions of the dual transitions, the topological constraints imposed by the crosslinked network structure and the resulting confinement within the bicontinuous morphology qualitatively dominate the segmental dynamics, preventing macroscopic phase separation and modifying the Tg values relative to their linear homopolymer counterparts."
    },
    "analysis_without_hierarchical_structure": {
      "descriptive_text": "The sample consists of a PMMA-l-PIB 13.3-50 conetwork synthesized via radical copolymerization of methyl methacrylate and methacrylate-telechelic polyisobutylene (Mn=13300) using AIBN as an initiator. The reaction was conducted in THF at 65 °C for 72 hours with a feed ratio of 50/50 wt% MA-PIB-MA to MMA, resulting in a gel fraction of 93%. The thermal properties were characterized by DSC under a nitrogen atmosphere from -120 to 180 °C at a heating rate of 10 °C/min, specifically analyzing the inflection point of the second heating run to determine the glass transition of the PIB component.",
