Repository: hhtrick/HHT-code

# HHT training framework

This directory contains model training, embedding precomputation, inference, article-level baselines and the curated datasets. All commands below assume that the working directory is `train_code/`.

## 3. Datasets and fixed partitions

Each main dataset is a JSON array at `dataset/{property}/{property}.json`. Entries contain source metadata, `chemical_composition`, `processing_history`, `hierarchical_structure`, `properties`, and two generated-analysis objects. Targets are stored as `properties[property]["value"]`; source metadata and target values are not predictive input fields.

| Property | Train | Validation | Test | Total |
|---|---:|---:|---:|---:|

File: train_code/dataset/Tg/Tg.json (part 159 of 235)
[
      "reasoning_analysis": "Increasing Factors: The high gel fraction of 93% indicates extensive crosslinking within the conetwork, which restricts segmental chain mobility and typically elevates the glass transition temperature compared to linear analogs. Additionally, the covalent linkage of the polyisobutylene chains to rigid polymethyl methacrylate domains imposes topological constraints that hinder relaxation and drive the Tg higher. Decreasing Factors: The inclusion of methacrylate-telechelic polyisobutylene at 50 wt% introduces a highly flexible backbone with low rotational energy barriers, inherently driving the transition temperature of the soft phase downward. The use of THF solvent during synthesis could introduce free volume if residual solvent remains, though the second heating run minimizes this thermal history. Dominant Factor: The microphase-separated architecture allows the polyisobutylene component to exhibit its characteristic low-temperature transition; however, the inherent chemical flexibility of the polyisobutylene backbone is the dominant factor determining the position of this specific transition, while the crosslinked conetwork structure primarily influences the magnitude of the transition step and restricts the upper bound of chain mobility relative to the linear homopolymer."
    }
  },
  {
    "doi": null,
    "title": "Effects of steaming treatment on crystallinity and glass transition temperature of Eucalyptuses grandis \u0001 E. urophylla",
    "year": 2017,
    "chemical_composition": {
      "repeat_unit_psmiles": null,
      "monomers": [
        {
          "name": "Cellulose",
          "smiles": null,
          "ratio_value": null,
          "ratio_unit": null
        },
        {
          "name": "Hemicellulose",
          "smiles": null,
          "ratio_value": null,
          "ratio_unit": null
        },
        {
          "name": "Lignin",
          "smiles": null,
          "ratio_value": null,
          "ratio_unit": null
        }
      ],
      "additives": [
        {
          "name": "Water",
          "type": "plasticizer",
          "amount_value": 20,
          "amount_unit": "%"
        }
      ],
      "is_homopolymer": false
    },
    "processing_history": "Eucalyptus grandis × E. urophylla wood. Initial MC 70%. Steamed at 100 °C saturated steam for 2 h. Conditioned to 20% MC (93.88% RH, 25°C) for 20 days. DMA performed at 5 °C/min, 1 Hz, 1% strain. Tg determined from peak of loss modulus (E'').",
    "hierarchical_structure": "Crystallinity index (CrI) 29.9%–34.2%. CrI increases then decreases with steaming time, max at 2h.",
    "properties": {
      "Tg": {
        "value": [
          90
        ],
        "unit": "°C"
      }
    },
    "analysis_with_hierarchical_structure": {
      "descriptive_text": "The sample comprises Eucalyptus grandis × E. urophylla wood, a natural composite system consisting of cellulose, hemicellulose, and lignin. Initially exhibiting a moisture content of 70%, the material was subjected to saturated steam treatment at 100 °C for 2 hours and subsequently conditioned to 20% moisture content at 93.88% relative humidity and 25°C for 20 days. Structural characterization reveals a crystallinity index ranging from 29.9% to 34.2%, which peaks following the 2-hour steaming duration. The glass transition temperature was determined via dynamic mechanical analysis performed at a heating rate of 5 °C/min, 1 Hz frequency, and 1% strain, identifying the transition from the peak of the loss modulus (E'').",
      "reasoning_analysis": "Increasing Factors: The semi-crystalline nature of the cellulose component, with a crystallinity index between 29.9% and 34.2%, imposes physical constraints on the amorphous lignin and hemicellulose matrix, restricting segmental mobility through effective physical crosslinking. Additionally, the hydrothermal steaming history may induce lignin condensation or structural reorganization, potentially stiffening the polymer network. Decreasing Factors: The presence of 20% moisture content acts as a potent plasticizer, where water molecules disrupt the extensive hydrogen bonding network within the amorphous regions and increase free volume, thereby facilitating chain mobility. Furthermore, hydrothermal treatment can lead to the hydrolysis of hemicellulose, reducing the effective molecular weight of the matrix components and enhancing chain end mobility. Dominant Factor: Although the crystalline cellulose domains provide structural reinforcement, the plasticization effect of the 20% water content within the amorphous matrix is the dominant factor. This high level of hydration drastically enhances segmental mobility, qualitatively depressing the Tg significantly relative to the dry constituent polymers."
    },
    "analysis_without_hierarchical_structure": {
      "descriptive_text": "The sample consists of a natural polymer composite derived from Eucalyptus grandis × E. urophylla wood, comprising a matrix of cellulose, hemicellulose, and lignin. The material underwent a thermal treatment involving steaming at 100 °C with saturated steam for 2 hours, followed by conditioning to a moisture content of 20% at 93.88% relative humidity and 25°C for 20 days, resulting in a system containing 20% water acting as a plasticizer. The glass transition temperature was characterized using dynamic mechanical analysis (DMA) at a heating rate of 5 °C/min with a frequency of 1 Hz and 1% strain, determined from the peak of the loss modulus.",
      "reasoning_analysis": "Increasing Factors: The composite nature of the wood cell wall, specifically the high proportion of cellulose and lignin, creates a rigid structural network. The extensive intermolecular hydrogen bonding within the cellulose microfibrils and the aromatic, crosslinked structure of lignin significantly restrict segmental chain mobility, intrinsically driving the glass transition temperature higher. Additionally, the thermal steaming history may induce hornification or structural reorganization that maintains rigidity. Decreasing Factors: The presence of 20% water acts as a potent plasticizer by inserting itself between polymer chains, disrupting intermolecular hydrogen bonds, and increasing free volume, which substantially lowers the energy required for segmental motion. Furthermore, the amorphous hemicellulose component inherently possesses lower thermal rigidity compared to crystalline cellulose, and the hydrothermal steaming process may partially degrade hemicellulose or reduce cellulose crystallinity, further facilitating chain mobility. Dominant Factor: While the rigid biopolymer network establishes a high baseline thermal stability, the plasticization effect induced by the significant 20% moisture content is the dominant factor governing the final Tg behavior. This high water content drastically reduces the cohesive energy density of the matrix, shifting the transition temperature from the high values typical of dry wood polymers to a significantly lower range accessible by DMA near ambient conditions."
    }
  },
  {
    "doi": null,
    "title": "The Scissors Effect in Action: The Fox-Flory Relationship between the Glass Transition Temperature of Crosslinked Poly(Methyl Methacrylate) and Mc in Nanophase Separated Poly(Methyl Methacrylate)-l-Polyisobutylene Conetworks",
    "year": 2020,
    "chemical_composition": {
      "repeat_unit_psmiles": null,
      "monomers": [
        {
          "name": "Methyl Methacrylate",
          "smiles": "CC(=C)C(=O)OC",
          "ratio_value": 30,
          "ratio_unit": "wt%"
        },
        {
          "name": "Methacrylate-telechelic polyisobutylene",
          "smiles": null,
          "ratio_value": 70,
          "ratio_unit": "wt%"
        }
      ],
      "additives": [
        {
          "name": "AIBN",
          "type": "initiator",
          "amount_value": null,
          "amount_unit": null
        }
      ],
      "is_homopolymer": false
    },
    "processing_history": "PMMA-l-PIB 13.3-70 conetwork synthesized by radical copolymerization of MMA and MA-PIB-MA 13.3 (Mn=13300) with AIBN in THF at 65 °C for 72 h. Feed ratio MA-PIB-MA/MMA 70/30 wt%. Gel fraction 92%. Tg of PMMA component measured by DSC (Mettler Toledo TC15) under N2, -120 to 180 °C, 10 °C/min, 2nd heating run inflection point.",
    "hierarchical_structure": "Nanophase separated, bicontinuous morphology. Domain sizes 5-20 nm. Mc,PMMA = 2990 g/mol.",
    "properties": {
      "Tg": {
        "value": [
          94
        ],
        "unit": "°C"
      }
    },
    "analysis_with_hierarchical_structure": {
      "descriptive_text": "The sample comprises a poly(methyl methacrylate)-linked-polyisobutylene (PMMA-l-PIB) conetwork synthesized via radical copolymerization of methyl methacrylate and methacrylate-telechelic polyisobutylene (Mn=13,300) using AIBN initiator in THF at 65 °C for 72 hours. Formulated with a 70/30 wt% feed ratio of MA-PIB-MA to MMA, the material displays a gel fraction of 92% and exhibits a nanophase-separated, bicontinuous morphology with domain sizes between 5 and 20 nm. The molecular weight between crosslinks for the PMMA phase is 2990 g/mol, and the glass transition temperature of the PMMA component was characterized by DSC during the second heating run at 10 °C/min under nitrogen, ranging from -120 to 180 °C.",
      "reasoning_analysis": "Increasing Factors: The formation of a conetwork structure introduces covalent crosslinks within the PMMA phase, evidenced by the low molecular weight between crosslinks (Mc,PMMA = 2990 g/mol), which restricts segmental chain mobility and typically elevates the Tg compared to linear counterparts. Additionally, the inherent steric hindrance from the alpha-methyl and ester groups in the methyl methacrylate units provides a rigid backbone baseline. Decreasing Factors: The presence of the polyisobutylene component, which possesses a significantly lower intrinsic Tg, could induce a plasticizing effect if there is any interfacial mixing within the bicontinuous morphology, despite the reported nanophase separation. Furthermore, the use of THF solvent during synthesis presents a risk of residual solvent retention, which would increase free volume and depress the Tg if not completely removed during processing. Dominant Factor: The topological constraints imposed by the chemical crosslinking in the conetwork architecture are the dominant factor governing the PMMA component's Tg behavior. While the high interfacial area of the bicontinuous morphology offers a pathway for Tg depression via interfacial mixing, the explicit nanophase separation suggests distinct domains where the crosslink density primarily dictates the segmental relaxation dynamics, leading to a net restriction of mobility relative to uncrosslinked systems."
    },
    "analysis_without_hierarchical_structure": {
      "descriptive_text": "The sample comprises a poly(methyl methacrylate)-linked-polyisobutylene (PMMA-l-PIB) conetwork synthesized via radical copolymerization. The formulation incorporated methyl methacrylate and methacrylate-telechelic polyisobutylene (Mn=13300) at a feed weight ratio of 30/70, respectively, using azobisisobutyronitrile (AIBN) as the initiator in tetrahydrofuran at 65 °C for 72 hours. The resulting material achieved a gel fraction of 92%, confirming extensive network formation. The glass transition temperature of the PMMA component was characterized using differential scanning calorimetry under a nitrogen atmosphere, utilizing a heating rate of 10 °C/min during the second heating run to identify the inflection point.",
      "reasoning_analysis": "Increasing Factors: The chemical structure of the methyl methacrylate units introduces steric hindrance via the alpha-methyl and ester side groups, intrinsically promoting a higher glass transition temperature for the hard phase. Furthermore, the processing history resulting in a 92% gel fraction indicates a highly crosslinked conetwork architecture, which restricts segmental chain mobility through topological constraints, thereby driving the Tg upward relative to linear analogs. Decreasing Factors: The composition is dominated by 70 wt% polyisobutylene, a polymer with a highly flexible backbone and low rotational energy barriers, which introduces significant free volume into the system and exerts a plasticizing effect on the overall network mobility. Additionally, if any tetrahydrofuran solvent remained trapped within the network prior to the thermal treatment, it could act as a volatile plasticizer depressing the transition temperature. Dominant Factor: The covalent connectivity between the hard PMMA and soft PIB phases inherent to the conetwork architecture is the dominant factor; while the high PIB content lowers the bulk modulus, the crosslinking constraints imposed on the PMMA domains during the radical copolymerization process qualitatively dictate the segmental relaxation behavior, likely sustaining a higher Tg for the PMMA component than would be observed in a physically blended system."
    }
  },
  {
    "doi": "10.1021/acs.langmuir.8b00122",
    "title": "Thermal Properties and Segmental Dynamics of Polymer Melt Chains Adsorbed on Solid Surfaces",
    "year": 2018,
    "chemical_composition": {
      "repeat_unit_psmiles": "[*]CC(C1=CCC=N1)[*]",
      "monomers": [
        {
          "name": "2-Vinylpyridine",
          "smiles": "C=Cc1ccccn1",
          "ratio_value": null,
          "ratio_unit": null
        }
      ],
      "additives": [],
      "is_homopolymer": true
    },
    "processing_history": "Bulk poly(2-vinylpyridine) (P2VP219k, Mw=219 kDa). Tg measured by Differential Scanning Calorimetry (DSC, PerkinElmer DSC 7) in nitrogen atmosphere. Heating ramps of 1 and 5 °C/min used.",
    "hierarchical_structure": "Bulk polymer, amorphous.",
    "properties": {
      "Tg": {
        "value": [
          98
        ],
        "unit": "°C"
      }
    },
    "analysis_with_hierarchical_structure": {
      "descriptive_text": "The sample consists of bulk poly(2-vinylpyridine), an amorphous homopolymer with a weight-average molecular weight of 219 kDa. The material was characterized via Differential Scanning Calorimetry using a PerkinElmer DSC 7 instrument under a nitrogen atmosphere, utilizing heating ramps of 1 and 5 °C/min to determine the thermal transition properties.",
      "reasoning_analysis": "Increasing Factors: The bulky pyridine side groups impose significant steric hindrance on the vinyl backbone, restricting segmental mobility and inherently driving the glass transition temperature higher. Additionally, the polar nitrogen atoms facilitate strong interchain dipole-dipole interactions and pi-stacking, increasing cohesive energy density, while the high molecular weight of 219 kDa minimizes chain-end free volume effects according to the Fox-Flory relationship. The bulk processing state further ensures the absence of residual solvents that could act as plasticizers. Decreasing Factors: The flexible aliphatic backbone provides a degree of segmental freedom that counterbalances the rigidity of the aromatic side groups. Moreover, the kinetic nature of the glass transition means that the slower heating rate of 1 °C/min allows for more structural relaxation during the scan compared to the 5 °C/min ramp, resulting in a qualitatively lower observed transition temperature. Dominant Factor: The strong intermolecular interactions arising from the polar pyridine rings and the steric constraints they impose, coupled with the high molecular weight plateau, qualitatively dominate the thermal behavior, establishing a high barrier to segmental motion relative to polymers with less interactive or smaller side groups."
    },
    "analysis_without_hierarchical_structure": {
      "descriptive_text": "The investigated material is a bulk poly(2-vinylpyridine) (P2VP) homopolymer with a molecular weight of 219 kDa. Thermal characterization was performed via Differential Scanning Calorimetry using a PerkinElmer DSC 7 instrument under a nitrogen atmosphere, employing heating ramps of 1 and 5 °C/min to determine the glass transition temperature.",
      "reasoning_analysis": "Increasing Factors: The presence of the bulky pyridine ring attached to the polymer backbone introduces significant steric hindrance and restricts segmental rotation. Additionally, the polar nitrogen atom within the aromatic ring facilitates strong intermolecular dipole-dipole interactions, further limiting chain mobility. The high molecular weight of 219 kDa ensures the polymer is well above the critical entanglement molecular weight, minimizing the plasticizing effect of chain ends. Decreasing Factors: There are no exogenous plasticizers or solvents present in the bulk sample to increase free volume. However, regarding the processing history, the utilization of a slower heating ramp (1 °C/min) during DSC analysis allows for greater structural relaxation compared to the 5 °C/min ramp, which can result in a lower observed glass transition temperature relative to the faster scan rate. Dominant Factor: The intrinsic chemical architecture, specifically the rigid pyridine side groups and associated intermolecular forces, dictates the fundamental thermal behavior. While measurement kinetics influence the observed value, the steric and electronic properties of the 2-vinylpyridine repeat unit are the dominant factors establishing the material's baseline glass transition temperature."
    }
  },
  {
    "doi": null,
    "title": "Effects of steaming treatment on crystallinity and glass transition temperature of Eucalyptuses grandis \u0001 E. urophylla",
    "year": 2017,
    "chemical_composition": {
      "repeat_unit_psmiles": null,
      "monomers": [
        {
          "name": "Cellulose",
          "smiles": null,
          "ratio_value": null,
          "ratio_unit": null
        },
        {
          "name": "Hemicellulose",
          "smiles": null,
          "ratio_value": null,
          "ratio_unit": null
        },
        {
          "name": "Lignin",
          "smiles": null,
          "ratio_value": null,
          "ratio_unit": null
        }
      ],
      "additives": [
        {
          "name": "Water",
          "type": "plasticizer",
          "amount_value": 20,
          "amount_unit": "%"
        }
      ],
      "is_homopolymer": false
    },
    "processing_history": "Eucalyptus grandis × E. urophylla wood. Initial MC 90%. Steamed at 100 °C saturated steam for 2 h. Conditioned to 20% MC (93.88% RH, 25°C) for 20 days. DMA performed at 5 °C/min, 1 Hz, 1% strain. Tg determined from peak of loss modulus (E'').",
    "hierarchical_structure": "Crystallinity index (CrI) 29.9%–34.2%. CrI increases then decreases with steaming time, max at 2h.",
    "properties": {
      "Tg": {
        "value": [
          92
        ],
        "unit": "°C"
      }
    },
    "analysis_with_hierarchical_structure": {
      "descriptive_text": "The sample comprises Eucalyptus grandis x E. urophylla wood, a natural lignocellulosic composite consisting of cellulose, hemicellulose, and lignin with 20% water content acting as a plasticizer. The material underwent hydrothermal processing involving steaming at 100 °C under saturated steam for 2 hours, followed by conditioning to 20% moisture content at 93.88% relative humidity and 25 °C for 20 days. Structural analysis reveals a crystallinity index ranging from 29.9% to 34.2%, which reaches a maximum following the 2-hour steaming treatment. The glass transition temperature was characterized via dynamic mechanical analysis at a heating rate of 5 °C/min and 1 Hz frequency, determined from the peak of the loss modulus.",
      "reasoning_analysis": "Increasing Factors: The presence of crystalline cellulose domains, indicated by a crystallinity index between 29.9% and 34.2%, restricts segmental mobility within the amorphous regions. The steaming process at 100 °C for 2 hours maximized this crystallinity, potentially enhancing physical crosslinking via hydrogen bonding networks among cellulose chains. Additionally, the lignin component provides a rigid aromatic backbone that inherently resists thermal motion. Decreasing Factors: The most significant depressant is the 20% water content, which acts as a potent plasticizer for the hydrophilic cellulose and hemicellulose matrix by disrupting intermolecular hydrogen bonds and increasing free volume. The amorphous hemicellulose fraction inherently possesses lower thermal stability and rigidity compared to cellulose. Furthermore, the hydrothermal steaming history may have induced partial depolymerization of hemicellulose, reducing molecular weight and potentially lowering transition temperatures. Dominant Factor: Despite the stiffening contributions from crystallinity and lignin, the plasticizing effect of the equilibrated 20% moisture content is the dominant factor. Water molecules effectively penetrate the amorphous regions of the polysaccharides, facilitating chain mobility and qualitatively depressing the Tg significantly relative to the dry lignocellulosic state."
    },
    "analysis_without_hierarchical_structure": {
      "descriptive_text": "The investigated material is a natural composite derived from Eucalyptus grandis × E. urophylla wood, comprising a matrix of cellulose, hemicellulose, and lignin. The sample initially possessed a moisture content of 90% and underwent steaming at 100 °C with saturated steam for 2 hours, followed by conditioning to a final moisture content of 20% under 93.88% relative humidity at 25 °C for 20 days. Dynamic mechanical analysis was conducted at a heating rate of 5 °C/min with a frequency of 1 Hz and 1% strain, wherein the glass transition temperature was identified from the peak of the loss modulus.",
      "reasoning_analysis": "Increasing Factors: The presence of lignin introduces a rigid, aromatic, and naturally crosslinked network that inherently restricts segmental mobility within the composite matrix. Additionally, the crystalline domains of cellulose act as physical crosslinks, constraining the motion of the amorphous hemicellulose and lignin phases, which theoretically contributes to a higher transition temperature. Decreasing Factors: The presence of 20% water acts as a potent plasticizer by disrupting the extensive intermolecular hydrogen bonding network between polysaccharide chains, thereby increasing free volume and facilitating segmental mobility. Furthermore, the thermal steaming history may induce partial hydrolysis of hemicellulose, reducing molecular weight and potentially lowering the thermal transition threshold. Dominant Factor: Despite the structural rigidity imparted by lignin and cellulose crystallinity, the plasticization effect of the absorbed water is the dominant factor. The significant moisture content drastically reduces the energy barrier for chain motion in the amorphous regions, qualitatively depressing the Tg well below that of the dry lignocellulosic components."
    }
  },
  {
    "doi": null,
    "title": "The Scissors Effect in Action: The Fox-Flory Relationship between the Glass Transition Temperature of Crosslinked Poly(Methyl Methacrylate) and Mc in Nanophase Separated Poly(Methyl Methacrylate)-l-Polyisobutylene Conetworks",
    "year": 2020,
    "chemical_composition": {
      "repeat_unit_psmiles": null,
      "monomers": [
        {
          "name": "Methyl Methacrylate",
          "smiles": "CC(=C)C(=O)OC",
          "ratio_value": 30,
          "ratio_unit": "wt%"
        },
        {
          "name": "Methacrylate-telechelic polyisobutylene",
          "smiles": null,
          "ratio_value": 70,
          "ratio_unit": "wt%"
        }
      ],
      "additives": [
        {
          "name": "AIBN",
          "type": "initiator",
          "amount_value": null,
          "amount_unit": null
        }
      ],
      "is_homopolymer": false
    },
    "processing_history": "PMMA-l-PIB 13.3-70 conetwork synthesized by radical copolymerization of MMA and MA-PIB-MA 13.3 (Mn=13300) with AIBN in THF at 65 °C for 72 h. Feed ratio MA-PIB-MA/MMA 70/30 wt%. Gel fraction 92%. Tg of PIB component measured by DSC (Mettler Toledo TC15) under N2, -120 to 180 °C, 10 °C/min, 2nd heating run inflection point.",
    "hierarchical_structure": "Nanophase separated, bicontinuous morphology. Domain sizes 5-20 nm. Mc,PMMA = 2990 g/mol.",
    "properties": {
      "Tg": {
        "value": [
          -67
        ],
        "unit": "°C"
      }
    },
    "analysis_with_hierarchical_structure": {
      "descriptive_text": "The sample is a nanophase-separated conetwork synthesized via radical copolymerization of methyl methacrylate (MMA) and methacrylate-telechelic polyisobutylene (MA-PIB-MA) using AIBN as an initiator in THF at 65 °C for 72 hours. The feed ratio consisted of 70 wt% MA-PIB-MA and 30 wt% MMA, resulting in a material with a gel fraction of 92% and a bicontinuous morphology featuring domain sizes between 5 and 20 nm. The molecular weight between crosslinks for the PMMA phase (Mc,PMMA) was determined to be 2990 g/mol. Thermal characterization was performed using DSC under a nitrogen atmosphere with a heating rate of 10 °C/min, specifically monitoring the inflection point during the second heating run across a range of -120 to 180 °C.",
      "reasoning_analysis": "Increasing Factors: The formation of a conetwork structure with a high gel fraction (92%) and a relatively low molecular weight between crosslinks for the PMMA phase (Mc = 2990 g/mol) restricts segmental chain mobility through chemical crosslinking, which intrinsically drives the Tg of the rigid phase higher. Additionally, the inherent stiffness of the polymethyl methacrylate backbone due to bulky ester side groups contributes to elevated thermal transition temperatures within those domains. Decreasing Factors: The polyisobutylene component possesses a highly flexible backbone with low rotational energy barriers, and its high weight fraction (70 wt%) introduces significant free volume and chain mobility to the bulk system. Furthermore, the use of THF as a polymerization solvent presents a risk of residual solvent retention, which could act as a plasticizer to depress the Tg, while the nanoscale confinement (5-20 nm domains) may enhance segmental mobility at the phase interfaces. Dominant Factor: The nanophase-separated bicontinuous morphology is the dominant factor governing the thermal behavior, as it prevents the miscibility-induced averaging of transition temperatures. This structure ensures that the material exhibits distinct glass transitions corresponding to the individual components rather than a single intermediate value, with the specific Tg of each phase primarily dictated by its own chemical identity and crosslink density rather than blend composition."
    },
    "analysis_without_hierarchical_structure": {
      "descriptive_text": "The sample comprises a poly(methyl methacrylate)-linked-polyisobutylene (PMMA-l-PIB) conetwork synthesized via radical copolymerization of methyl methacrylate and methacrylate-telechelic polyisobutylene (Mn=13300) initiated by AIBN. The reaction was conducted in tetrahydrofuran at 65 °C for 72 hours with a monomer feed ratio of 70 wt% MA-PIB-MA to 30 wt% MMA, yielding a material with a 92% gel fraction. Thermal properties were evaluated by differential scanning calorimetry under a nitrogen atmosphere, focusing on the inflection point of the second heating run at 10 °C/min to characterize the transition behavior of the PIB component within the network.",
      "reasoning_analysis": "Increasing Factors: The incorporation of poly(methyl methacrylate) segments introduces steric hindrance from alpha-methyl groups and polar interactions from ester side chains, which restrict backbone mobility and intrinsically elevate the glass transition temperature. Additionally, the formation of a conetwork architecture with a high gel fraction of 92% imposes topological constraints on chain segments, limiting cooperative motion and further contributing to a higher Tg compared to linear polymer blends. Decreasing Factors: The composition is dominated by a 70 wt% fraction of polyisobutylene, which features a highly flexible backbone with low rotational energy barriers, strongly driving the thermal transition toward lower temperatures. Furthermore, the solution polymerization in THF introduces the potential for residual solvent retention, which would increase free volume and act as a plasticizer to depress the Tg. Dominant Factor: The high weight fraction of the flexible polyisobutylene component qualitatively dominates the thermal response, directing the primary observable transition toward the lower temperature regime characteristic of the PIB phase, although the covalent connectivity to the rigid PMMA network mitigates the extent of this reduction relative to pure polyisobutylene."
    }
  },
  {
    "doi": null,
    "title": "The Scissors Effect in Action: The Fox-Flory Relationship between the Glass Transition Temperature of Crosslinked Poly(Methyl Methacrylate) and Mc in Nanophase Separated Poly(Methyl Methacrylate)-l-Polyisobutylene Conetworks",
    "year": 2020,
    "chemical_composition": {
      "repeat_unit_psmiles": null,
      "monomers": [
        {
          "name": "Methyl Methacrylate",
          "smiles": "CC(=C)C(=O)OC",
          "ratio_value": 30,
          "ratio_unit": "wt%"
        },
        {
          "name": "Methacrylate-telechelic polyisobutylene",
          "smiles": null,
          "ratio_value": 70,
          "ratio_unit": "wt%"
        }
      ],
      "additives": [
        {
          "name": "AIBN",
          "type": "initiator",
          "amount_value": null,
          "amount_unit": null
        }
      ],
      "is_homopolymer": false
    },
    "processing_history": "PMMA-l-PIB 6.9-70 conetwork synthesized by radical copolymerization of MMA and MA-PIB-MA 6.9 (Mn=6900) with AIBN in THF at 65 °C for 72 h. Feed ratio MA-PIB-MA/MMA 70/30 wt%. Gel fraction 96%. Tg of PIB component measured by DSC (Mettler Toledo TC15) under N2, -120 to 180 °C, 10 °C/min, 2nd heating run inflection point.",
    "hierarchical_structure": "Nanophase separated, bicontinuous morphology. Domain sizes 5-20 nm. Mc,PMMA = 1860 g/mol.",
    "properties": {
      "Tg": {
        "value": [
          -59
        ],
        "unit": "°C"
      }
    },
    "analysis_with_hierarchical_structure": {
      "descriptive_text": "The sample comprises a PMMA-l-PIB conetwork synthesized by radical copolymerization of methyl methacrylate (30 wt%) and methacrylate-telechelic polyisobutylene (Mn=6900, 70 wt%) using AIBN as an initiator in THF at 65 °C for 72 hours. The resulting material displays a nanophase-separated, bicontinuous morphology with domain sizes between 5 and 20 nm, a gel fraction of 96%, and a molecular weight between crosslinks for the PMMA phase of 1860 g/mol. Thermal analysis was conducted via DSC under nitrogen flow from -120 to 180 °C at 10 °C/min, focusing on the inflection point of the second heating run to characterize the glass transition of the PIB component within the network.",
      "reasoning_analysis": "Increasing Factors: The formation of a permanent conetwork with a 96% gel fraction restricts chain end mobility and segmental relaxation relative to linear analogues, inherently elevating the Tg. Chemical connectivity between the rigid PMMA domains and the flexible PIB chains imposes topological constraints at the interfaces, limiting free volume availability for segmental motion in the soft phase. Decreasing Factors: The polyisobutylene backbone possesses high chain flexibility and low rotational energy barriers, intrinsically establishing a low baseline Tg for the soft domains. The nanophase-separated morphology allows the PIB component to maintain distinct domain identity, preventing the high-Tg PMMA component from fully suppressing the mobility of PIB segments throughout the bulk soft phase. Additionally, residual THF solvent from the solution polymerization could act as a plasticizer, enhancing free volume and lowering the Tg. Dominant Factor: The nanophase-separated conetwork architecture qualitatively dominates the thermal behavior. While the intrinsic flexibility of the PIB backbone sets the low-temperature transition baseline, the chemical crosslinking between phases and confined domain sizes dictate the cooperativity of segmental motion, ensuring the material exhibits distinct transitions governed by microphase separation rather than a single averaged glass transition."
    },
    "analysis_without_hierarchical_structure": {
      "descriptive_text": "This sample consists of a poly(methyl methacrylate)-linked-polyisobutylene (PMMA-l-PIB) conetwork synthesized via radical copolymerization of methyl methacrylate and methacrylate-telechelic polyisobutylene (Mn=6900) using AIBN as an initiator in tetrahydrofuran at 65 °C for 72 hours. With a feed weight ratio of 30% methyl methacrylate to 70% polyisobutylene precursor, the resulting material achieved a gel fraction of 96%, confirming extensive network formation. Thermal characterization was performed using differential scanning calorimetry under a nitrogen atmosphere, focusing on the inflection point of the second heating run from -120 to 180 °C at a rate of 10 °C/min to measure the Tg of the PIB component.",
      "reasoning_analysis": "Increasing Factors: The incorporation of poly(methyl methacrylate) segments introduces steric hindrance via bulky ester side groups, while the processing history resulting in a 96% gel fraction indicates a crosslinked conetwork architecture that restricts long-range chain mobility and segmental relaxation, both inherently driving the Tg higher relative to linear analogs. Decreasing Factors: The composition is dominated by a 70 wt% fraction of polyisobutylene, which possesses a highly flexible backbone with low rotational energy barriers and significant free volume, acting as a soft phase that drastically reduces the thermal transition temperature compared to the rigid PMMA component. Dominant Factor: The high weight fraction of the flexible polyisobutylene soft segments qualitatively dominates the low-temperature thermal behavior, establishing a low Tg baseline characteristic of the rubbery phase, although the covalent linking to the hard PMMA segments and the network structure will constrain chain mobility slightly more than in a pure linear polyisobutylene homopolymer."
    }
  },
  {
    "doi": null,
    "title": "Effect of chemical structure of acrylic pressure‐sensitive adhesives for polarizing film on light leakage phenomenon in TFT‐LCDs",
    "year": 2011,
    "chemical_composition": {
      "repeat_unit_psmiles": null,
      "monomers": [
        {
          "name": "Butyl Acrylate",
          "smiles": "CCCCOC(=O)C=C",
          "ratio_value": 78,
          "ratio_unit": "wt%"
        },
        {
          "name": "N-Vinylpyrrolidone",
          "smiles": "C=CN1CCCC1=O",
          "ratio_value": 20,
          "ratio_unit": "wt%"
        },
        {
          "name": "4-Hydroxybutyl Acrylate",
          "smiles": "OCCCCOC(=O)C=C",
          "ratio_value": 2,
          "ratio_unit": "wt%"
        }
      ],
      "additives": [
        {
          "name": "V-601",
          "type": "initiator",
          "amount_value": null,
          "amount_unit": null
        },
        {
          "name": "AK-75",
          "type": "crosslinker",
          "amount_value": 1,
          "amount_unit": "g"
        },
        {
          "name": "A-50",
          "type": "coupling agent",
          "amount_value": 0.1,
          "amount_unit": "g"
        }
      ],
      "is_homopolymer": false
    },
    "processing_history": "Solution polymerization... Polymer solution (25 wt%) mixed with hardener AK-75 (1 g) and silane A-50 (0.1 g) per 100 g solution. Coated, dried at 90°C for 4 min, laminated, aged 72 h at 35°C/45% RH + 12 h ambient. Tg measured by DSC (TA Instruments Q100) at 10 °C/min, 2nd run, N2, cooling at -70°C.",
    "hierarchical_structure": "Cross-linked PSA film. Amorphous.",
    "properties": {
      "Tg": {
        "value": [
          -18.89
        ],
        "unit": "°C"
      }
    },
    "analysis_with_hierarchical_structure": {
      "descriptive_text": "The sample consists of an amorphous, cross-linked pressure-sensitive adhesive (PSA) film synthesized via solution polymerization from a terpolymer system comprising 78 wt% Butyl Acrylate, 20 wt% N-Vinylpyrrolidone, and 2 wt% 4-Hydroxybutyl Acrylate. The formulation incorporates V-601 as an initiator, along with 1 g of AK-75 hardener and 0.1 g of A-50 silane coupling agent per 100 g of polymer solution (25 wt% solids). Processing involved coating the mixture, followed by drying at 90°C for 4 minutes, lamination, and a subsequent aging period of 72 hours at 35°C and 45% relative humidity plus 12 hours under ambient conditions. The glass transition temperature was characterized using differential scanning calorimetry (DSC) on a TA Instruments Q100 during the second heating run at 10 °C/min under a nitrogen atmosphere, following cooling to -70°C.",
      "reasoning_analysis": "Increasing Factors: The incorporation of 20 wt% N-Vinylpyrrolidone introduces bulky pyrrolidone rings and polar lactam groups that restrict backbone rotation through steric hindrance and dipole-dipole interactions. Additionally, the 2 wt% 4-Hydroxybutyl Acrylate facilitates hydrogen bonding, while the AK-75 hardener creates a chemical cross-linked network that significantly limits segmental mobility. The A-50 coupling agent may further enhance intermolecular interactions, contributing to restricted chain motion. Decreasing Factors: The majority component, 78 wt% Butyl Acrylate, possesses long flexible butyl side chains that increase free volume and enhance chain mobility, inherently driving the Tg lower. Furthermore, the aging process at 45% relative humidity may introduce absorbed moisture into the polar regions of the polymer matrix, acting as a plasticizer that depresses the Tg. Dominant Factor: The high weight fraction of Butyl Acrylate establishes the fundamental chain flexibility; however, the chemical cross-linking network and polar interactions from N-Vinylpyrrolidone qualitatively dominate the restriction of segmental mobility relative to a linear homopolymer, defining the final Tg behavior."
    },
    "analysis_without_hierarchical_structure": {
      "descriptive_text": "The sample consists of a terpolymer synthesized via solution polymerization comprising 78 wt% Butyl Acrylate, 20 wt% N-Vinylpyrrolidone, and 2 wt% 4-Hydroxybutyl Acrylate. The polymer solution, at 25 wt% solids, was compounded with V-601 initiator, 1 g of AK-75 crosslinker, and 0.1 g of A-50 silane coupling agent per 100 g of solution. Following coating, the film was dried at 90°C for 4 minutes, laminated, and subjected to an aging protocol consisting of 72 hours at 35°C and 45% relative humidity followed by 12 hours under ambient conditions. The thermal properties were subsequently characterized using differential scanning calorimetry during the second heating run at 10 °C/min under a nitrogen atmosphere.",
