Repository: hhtrick/HHT-code

# HHT training framework

This directory contains model training, embedding precomputation, inference, article-level baselines and the curated datasets. All commands below assume that the working directory is `train_code/`.

## 3. Datasets and fixed partitions

Each main dataset is a JSON array at `dataset/{property}/{property}.json`. Entries contain source metadata, `chemical_composition`, `processing_history`, `hierarchical_structure`, `properties`, and two generated-analysis objects. Targets are stored as `properties[property]["value"]`; source metadata and target values are not predictive input fields.

| Property | Train | Validation | Test | Total |
|---|---:|---:|---:|---:|

File: train_code/dataset/Tg/Tg.json (part 160 of 235)
[
      "reasoning_analysis": "Increasing Factors: The incorporation of N-Vinylpyrrolidone introduces bulky, polar cyclic side groups that restrict backbone rotation through steric hindrance and strong dipole-dipole interactions, inherently driving the Tg higher. Additionally, the 4-Hydroxybutyl Acrylate provides hydroxyl groups capable of hydrogen bonding, while the AK-75 crosslinker forms a chemical network that limits segmental mobility. The physical aging process at 35°C may also reduce free volume through enthalpy relaxation, contributing to a higher apparent Tg. Decreasing Factors: The majority composition of Butyl Acrylate features long flexible alkyl side chains that significantly increase free volume and chain mobility, establishing a low baseline Tg. Furthermore, the short drying time at 90°C may leave residual solvent acting as a plasticizer, and the aging step at 45% relative humidity combined with hydrophilic monomers likely induces moisture absorption, which strongly plasticizes the matrix and depresses the Tg. Dominant Factor: While the crosslinking and polar interactions provide structural resistance to motion, the high weight fraction of flexible Butyl Acrylate establishes the fundamental low-Tg character of the matrix; however, the moisture plasticization resulting from the humidity aging protocol on the hydrophilic segments is the dominant dynamic processing factor likely causing a qualitative reduction in the measured Tg relative to a fully dried, crosslinked theoretical state."
    }
  },
  {
    "doi": null,
    "title": "Effect of chemical structure of acrylic pressure‐sensitive adhesives for polarizing film on light leakage phenomenon in TFT‐LCDs",
    "year": 2011,
    "chemical_composition": {
      "repeat_unit_psmiles": null,
      "monomers": [
        {
          "name": "Butyl Acrylate",
          "smiles": "CCCCOC(=O)C=C",
          "ratio_value": 78,
          "ratio_unit": "wt%"
        },
        {
          "name": "Phenyl Maleimide",
          "smiles": "O=C1C=CC(=O)N1c2ccccc2",
          "ratio_value": 20,
          "ratio_unit": "wt%"
        },
        {
          "name": "4-Hydroxybutyl Acrylate",
          "smiles": "OCCCCOC(=O)C=C",
          "ratio_value": 2,
          "ratio_unit": "wt%"
        }
      ],
      "additives": [
        {
          "name": "V-601",
          "type": "initiator",
          "amount_value": null,
          "amount_unit": null
        },
        {
          "name": "AK-75",
          "type": "crosslinker",
          "amount_value": 1,
          "amount_unit": "g"
        },
        {
          "name": "A-50",
          "type": "coupling agent",
          "amount_value": 0.1,
          "amount_unit": "g"
        }
      ],
      "is_homopolymer": false
    },
    "processing_history": "Solution polymerization... Polymer solution (25 wt%) mixed with hardener AK-75 (1 g) and silane A-50 (0.1 g) per 100 g solution. Coated, dried at 90°C for 4 min, laminated, aged 72 h at 35°C/45% RH + 12 h ambient. Tg measured by DSC (TA Instruments Q100) at 10 °C/min, 2nd run, N2, cooling at -70°C.",
    "hierarchical_structure": "Cross-linked PSA film. Amorphous.",
    "properties": {
      "Tg": {
        "value": [
          -4.1
        ],
        "unit": "°C"
      }
    },
    "analysis_with_hierarchical_structure": {
      "descriptive_text": "The sample consists of an amorphous, cross-linked pressure-sensitive adhesive (PSA) film synthesized via solution polymerization using V-601 as an initiator. The copolymer composition comprises 78 wt% Butyl Acrylate, 20 wt% Phenyl Maleimide, and 2 wt% 4-Hydroxybutyl Acrylate. Following polymerization, the solution (25 wt%) was mixed with 1 g of AK-75 hardener and 0.1 g of A-50 silane coupling agent per 100 g of solution, then coated and dried at 90°C for 4 minutes. The resulting film was laminated and subjected to an aging protocol involving 72 hours at 35°C and 45% relative humidity followed by 12 hours under ambient conditions. The glass transition temperature was characterized using differential scanning calorimetry (TA Instruments Q100) during the second heating run at 10 °C/min under a nitrogen atmosphere with cooling to -70°C.",
      "reasoning_analysis": "Increasing Factors: The incorporation of 20 wt% Phenyl Maleimide introduces bulky, rigid aromatic rings and imide structures that significantly restrict backbone rotation compared to pure acrylates, driving the Tg upward. Furthermore, the addition of the AK-75 hardener establishes a cross-linked network structure, which limits long-range segmental motion and typically elevates the glass transition temperature. The presence of 4-Hydroxybutyl Acrylate introduces hydroxyl groups capable of forming intermolecular hydrogen bonds, adding physical crosslinks that further restrict mobility. Decreasing Factors: The primary constituent, Butyl Acrylate (78 wt%), possesses a long flexible butyl side chain that increases free volume and chain mobility, intrinsically lowering the Tg. Additionally, the processing history includes aging at 45% relative humidity; the absorption of moisture by the polar ester and hydroxyl groups acts as an effective plasticizer, reducing intermolecular friction and depressing the Tg. The short drying time (4 min at 90°C) might not fully eliminate all solvent depending on film thickness, potentially leaving residual plasticizing agents. Dominant Factor: While the rigid Phenyl Maleimide and chemical crosslinking provide structural reinforcement that raises the Tg relative to pure poly(butyl acrylate), the high weight fraction of the flexible Butyl Acrylate monomer combined with the plasticizing effect of moisture absorption during the humidity aging step are the dominant factors. These elements ensure the material maintains the viscoelastic properties required for a pressure-sensitive adhesive, qualitatively positioning the Tg below or near ambient temperature despite the stiffening additives."
    },
    "analysis_without_hierarchical_structure": {
      "descriptive_text": "The sample comprises a terpolymer synthesized via solution polymerization consisting of butyl acrylate (78 wt%), phenyl maleimide (20 wt%), and 4-hydroxybutyl acrylate (2 wt%). The formulation includes V-601 initiator, AK-75 crosslinker (1 g), and A-50 coupling agent (0.1 g) mixed into the polymer solution before coating. Processing involved drying at 90°C for 4 minutes, lamination, and aging for 72 hours at 35°C and 45% relative humidity followed by 12 hours under ambient conditions, with Tg characterized by DSC during the second heating run at 10 °C/min under nitrogen with cooling to -70°C.",
      "reasoning_analysis": "Increasing Factors: The incorporation of phenyl maleimide introduces rigid cyclic imide structures and bulky phenyl groups that significantly restrict backbone segmental mobility through steric hindrance. Additionally, the AK-75 crosslinker creates a chemical network that limits chain motion, while the A-50 coupling agent may further restrict mobility at interface regions. Decreasing Factors: The high weight fraction of butyl acrylate introduces flexible butyl side chains that increase free volume and lower the baseline Tg. Furthermore, the presence of hydroxyl groups from 4-hydroxybutyl acrylate combined with humidity aging at 45% RH suggests potential water absorption, which acts as a potent external plasticizer. The short drying time at 90°C may also leave residual solvent contributing to free volume. Dominant Factor: The structural rigidity imparted by the phenyl maleimide comonomer and the chemical crosslinking network qualitatively dominates the baseline elevation of Tg relative to a pure poly(butyl acrylate) system; however, the hygroscopic nature of the hydroxy-functional monomer combined with the humidity conditioning protocol introduces a significant plasticizing effect that competes with the rigidifying factors."
    }
  },
  {
    "doi": "10.1081/MB-200057469",
    "title": "Morphology of Fractured Polymer‐Polymer Interfaces Bonded at Ambient Temperature as Studied by Atomic Force Microscopy",
    "year": 2005,
    "chemical_composition": {
      "repeat_unit_psmiles": "[*]CC(c1ccccc1)[*]",
      "monomers": [
        {
          "name": "Styrene",
          "smiles": "C=CC1=CC=CC=C1",
          "ratio_value": null,
          "ratio_unit": null
        }
      ],
      "additives": [],
      "is_homopolymer": true
    },
    "processing_history": "Powders dissolved in chloroform for 6 h at ambient temperature. Thick films (~50 μm) prepared by casting solutions into Petri dishes followed by drying at ambient temperature for one week. Tg measured by DSC-7 Perkin-Elmer differential scanning calorimeter at 20 °C/min heating rate.",
    "hierarchical_structure": "Amorphous atactic polystyrene. Monodisperse (Mn = 200 kg/mol, Mw/Mn = 1.05).",
    "properties": {
      "Tg": {
        "value": [
          102
        ],
        "unit": "°C"
      }
    },
    "analysis_with_hierarchical_structure": {
      "descriptive_text": "The sample consists of an amorphous, atactic polystyrene homopolymer characterized by a high number-average molecular weight (Mn) of 200 kg/mol and a narrow molecular weight distribution (Mw/Mn = 1.05). Thick films approximately 50 μm in thickness were prepared by dissolving the polymer powders in chloroform for 6 hours at ambient temperature, followed by solution casting into Petri dishes and drying under ambient conditions for one week. The glass transition temperature was subsequently characterized using a Perkin-Elmer DSC-7 differential scanning calorimeter at a heating rate of 20 °C/min.",
      "reasoning_analysis": "Increasing Factors: The presence of bulky phenyl side groups on the polystyrene backbone imposes significant steric hindrance, restricting segmental rotation and intrinsically raising the Tg. Furthermore, the high number-average molecular weight (200 kg/mol) ensures the polymer is well above the critical molecular weight threshold, minimizing free volume contributions from chain ends according to the Fox-Flory relationship and maximizing the bulk Tg. Additionally, the relatively fast DSC heating rate of 20 °C/min kinetically shifts the observed transition to higher temperatures compared to slower scanning rates. Decreasing Factors: The processing history involves solvent casting from chloroform followed by drying at ambient temperature for one week; this method carries a risk of residual solvent retention within the 50 μm thick films. Residual chloroform acts as a plasticizer by increasing free volume and enhancing chain mobility, which would depress the Tg. Dominant Factor: The intrinsic rigidity of the polystyrene backbone combined with the high molecular weight dominates the final Tg behavior by establishing a high baseline characteristic of bulk atactic polystyrene. While residual solvent from the ambient drying process introduces a plasticizing effect that may lower the Tg relative to a vacuum-dried sample, the high molecular weight ensures that chain-end effects are negligible, making the chemical structure the primary determinant of the thermal transition."
    },
    "analysis_without_hierarchical_structure": {
      "descriptive_text": "The sample is a polystyrene homopolymer prepared via solution casting. Polymer powders were dissolved in chloroform for 6 hours at ambient temperature, and the resulting solutions were cast into Petri dishes to form thick films approximately 50 μm in thickness. These films were dried at ambient temperature for one week prior to characterization. The glass transition temperature was measured using a Perkin-Elmer DSC-7 differential scanning calorimeter at a heating rate of 20 °C/min.",
      "reasoning_analysis": "Increasing Factors: The chemical composition consists of a polystyrene homopolymer, where the bulky phenyl side groups attached to the backbone create significant steric hindrance, restricting segmental rotation and intrinsically establishing a high baseline glass transition temperature. Additionally, the use of a relatively fast DSC heating rate of 20 °C/min kinetically shifts the observed transition to higher temperatures compared to slower scanning rates, and the thick film geometry minimizes free surface effects that typically depress Tg in thinner samples. Decreasing Factors: The processing history involves solution casting using chloroform followed by drying at ambient temperature for one week without vacuum assistance. Chloroform is a volatile solvent, but ambient drying may fail to completely remove residual solvent molecules trapped within the thick film matrix; these residual molecules would act as plasticizers, increasing free volume and facilitating chain mobility, thereby depressing the Tg. Dominant Factor: While the steric hindrance from the phenyl groups dictates the fundamental high-Tg nature of the material, the potential presence of residual chloroform due to the mild ambient drying protocol is the dominant processing variable that likely causes the observed Tg to be lower than that of a fully vacuum-dried bulk specimen."
    }
  },
  {
    "doi": "10.1081/MB-200057469",
    "title": "Morphology of Fractured Polymer‐Polymer Interfaces Bonded at Ambient Temperature as Studied by Atomic Force Microscopy",
    "year": 2005,
    "chemical_composition": {
      "repeat_unit_psmiles": "[*]CC(C)(C(=O)OC)[*]",
      "monomers": [
        {
          "name": "Methyl methacrylate",
          "smiles": "CC(=C)C(=O)OC",
          "ratio_value": null,
          "ratio_unit": null
        }
      ],
      "additives": [],
      "is_homopolymer": true
    },
    "processing_history": "Powders dissolved in chloroform for 6 h at ambient temperature. Thick films (~50 μm) prepared by casting solutions into Petri dishes followed by drying at ambient temperature for one week. Tg measured by DSC-7 Perkin-Elmer differential scanning calorimeter at 20 °C/min heating rate.",
    "hierarchical_structure": "Amorphous poly(methyl methacrylate). Monodisperse (Mn = 51.9 kg/mol, Mw/Mn <= 1.07).",
    "properties": {
      "Tg": {
        "value": [
          109
        ],
        "unit": "°C"
      }
    },
    "analysis_with_hierarchical_structure": {
      "descriptive_text": "The sample consists of an amorphous, monodisperse poly(methyl methacrylate) homopolymer with a number-average molecular weight (Mn) of 51.9 kg/mol and a polydispersity index (Mw/Mn) of less than or equal to 1.07. Thick films approximately 50 μm in thickness were fabricated by dissolving the polymer powders in chloroform for 6 hours at ambient temperature, followed by casting the solutions into Petri dishes and drying at ambient temperature for one week. The glass transition temperature was subsequently characterized using a Perkin-Elmer DSC-7 differential scanning calorimeter at a heating rate of 20 °C/min.",
      "reasoning_analysis": "Increasing Factors: The presence of the bulky alpha-methyl group and the polar ester side chain in the methyl methacrylate repeat unit imposes significant steric hindrance and dipole-dipole interactions, restricting backbone segmental mobility and inherently elevating the Tg. Additionally, the DSC measurement heating rate of 20 °C/min is relatively fast, which kinetically delays the relaxation processes and shifts the observed Tg to higher temperatures. The molecular weight of 51.9 kg/mol is sufficiently high to ensure the polymer is above the critical entanglement threshold, minimizing chain-end free volume effects that would otherwise lower the Tg. Decreasing Factors: The processing history involves solution casting from chloroform followed by ambient drying. Despite the one-week drying period, thick films (50 μm) may retain trace amounts of residual solvent, which would act as a plasticizer by increasing free volume and lubricating chain segments, thereby depressing the Tg. Furthermore, the lack of thermal annealing above the glass transition during processing means the polymer chains may retain a non-equilibrium conformational state with excess free volume compared to a melt-quenched and annealed sample. Dominant Factor: The intrinsic chain stiffness arising from the specific chemical composition of poly(methyl methacrylate) is the dominant factor governing the thermal behavior. While residual solvent from the solution casting process presents a potential mechanism for Tg depression, the high molecular weight and the stiff backbone structure generally ensure that the material maintains a high glass transition temperature characteristic of the bulk polymer, with the measurement heating rate potentially offsetting minor plasticization effects."
    },
    "analysis_without_hierarchical_structure": {
      "descriptive_text": "The sample comprises a poly(methyl methacrylate) homopolymer prepared via solution casting. Polymer powders were dissolved in chloroform for 6 hours at ambient temperature, after which thick films approximately 50 μm in thickness were formed by casting the solutions into Petri dishes and drying at ambient temperature for one week. Thermal characterization was performed using a Perkin-Elmer DSC-7 differential scanning calorimeter at a heating rate of 20 °C/min to determine the glass transition temperature.",
      "reasoning_analysis": "Increasing Factors: The chemical composition features a carbon backbone substituted with bulky alpha-methyl groups and polar ester functionalities. The steric hindrance imposed by the alpha-methyl groups significantly restricts backbone segmental rotation, while the dipole-dipole interactions between ester groups enhance intermolecular cohesion, both intrinsically establishing a high baseline resistance to segmental motion. Decreasing Factors: The processing history involves solution casting using chloroform followed by drying at ambient temperature for one week. Since ambient temperature is significantly below the inherent glass transition temperature of this polymer, chain mobility during drying is limited, hindering the diffusion and complete evaporation of the solvent from the 50 μm thick films. Any residual chloroform trapped within the matrix will act as a plasticizer, increasing free volume and depressing the glass transition temperature. Dominant Factor: While the chemical structure dictates a rigid backbone, the processing condition of drying thick films below the glass transition temperature creates a high probability of residual solvent retention. Consequently, the plasticization effect from trapped chloroform is the dominant factor likely to cause a qualitative reduction in the observed glass transition temperature compared to a fully annealed or vacuum-dried bulk sample."
    }
  },
  {
    "doi": null,
    "title": "Effects of steaming treatment on crystallinity and glass transition temperature of Eucalyptuses grandis \u0001 E. urophylla",
    "year": 2017,
    "chemical_composition": {
      "repeat_unit_psmiles": null,
      "monomers": [
        {
          "name": "Cellulose",
          "smiles": null,
          "ratio_value": null,
          "ratio_unit": null
        },
        {
          "name": "Hemicellulose",
          "smiles": null,
          "ratio_value": null,
          "ratio_unit": null
        },
        {
          "name": "Lignin",
          "smiles": null,
          "ratio_value": null,
          "ratio_unit": null
        }
      ],
      "additives": [
        {
          "name": "Water",
          "type": "plasticizer",
          "amount_value": 20,
          "amount_unit": "%"
        }
      ],
      "is_homopolymer": false
    },
    "processing_history": "Eucalyptus grandis × E. urophylla wood. Initial MC 70%. Steamed at 100 °C saturated steam for 2 h. Conditioned to 20% MC (93.88% RH, 25°C) for 20 days. DMA performed at 5 °C/min, 1 Hz, 1% strain. Tg determined from peak of tanδ.",
    "hierarchical_structure": "Crystallinity index (CrI) 29.9%–34.2%. CrI increases then decreases with steaming time, max at 2h.",
    "properties": {
      "Tg": {
        "value": [
          94
        ],
        "unit": "°C"
      }
    },
    "analysis_with_hierarchical_structure": {
      "descriptive_text": "The sample comprises a natural lignocellulosic composite derived from Eucalyptus grandis × E. urophylla wood, consisting of cellulose, hemicellulose, and lignin components with 20% water content acting as a plasticizer. The material underwent an initial moisture content of 70%, followed by steaming at 100 °C under saturated steam for 2 hours, and was subsequently conditioned to 20% moisture content at 93.88% relative humidity and 25°C for 20 days. Hierarchical structural analysis reveals a crystallinity index ranging from 29.9% to 34.2%, which peaks at the 2-hour steaming interval. Thermomechanical properties were assessed via dynamic mechanical analysis at a heating rate of 5 °C/min, 1 Hz frequency, and 1% strain, with the glass transition temperature determined from the peak of the tanδ curve.",
      "reasoning_analysis": "Increasing Factors: The inherent rigidity of the cellulose pyranose rings and the aromatic structures within lignin restrict segmental mobility, inherently promoting a higher glass transition temperature. Additionally, the extensive intermolecular hydrogen bonding network between the polysaccharides and lignin, along with the presence of crystalline regions (CrI ~30%–34%), constrains the motion of the amorphous phase, further contributing to an elevation in Tg. The steaming process may also induce structural reorganization or recrystallization that limits chain flexibility. Decreasing Factors: The presence of 20% water acts as a potent plasticizer by disrupting the intermolecular hydrogen bonds between polymer chains, significantly increasing free volume and chain mobility. The conditioning at high relative humidity (93.88%) ensures this plasticizing effect is maintained at equilibrium. Furthermore, hydrothermal treatment during steaming could lead to partial hydrolysis of hemicellulose, reducing molecular weight and connectivity within the matrix, which would lower the Tg. Dominant Factor: While the rigid backbone and crystalline domains provide a high theoretical baseline for thermal stability, the substantial water content (20%) is the dominant factor. The plasticization effect of water drastically reduces the energy required for segmental motion in the amorphous regions, qualitatively lowering the observed Tg compared to the dry lignocellulosic matrix."
    },
    "analysis_without_hierarchical_structure": {
      "descriptive_text": "The sample comprises Eucalyptus grandis × E. urophylla wood, a natural biocomposite consisting of cellulose, hemicellulose, and lignin. Initially possessing a moisture content of 70%, the material was steamed at 100 °C with saturated steam for 2 hours and subsequently conditioned to 20% moisture content under 93.88% relative humidity at 25°C for 20 days, establishing water as a significant additive. The glass transition temperature was characterized using dynamic mechanical analysis (DMA) at a heating rate of 5 °C/min, 1 Hz frequency, and 1% strain, with the Tg identified from the peak of the tanδ curve.",
      "reasoning_analysis": "Increasing Factors: The chemical composition includes lignin, which features a rigid, crosslinked aromatic structure that restricts segmental mobility and inherently elevates the Tg. Additionally, the crystalline regions of cellulose act as physical constraints on the amorphous phases, and the thermal steaming history may induce structural reorganization that further limits chain motion. Decreasing Factors: The conditioning history resulting in 20% moisture content introduces water as a potent plasticizer, which disrupts intermolecular hydrogen bonding networks and increases free volume, significantly depressing the Tg. The presence of amorphous hemicellulose also contributes to a lower transition temperature relative to the more rigid lignin component. Dominant Factor: The plasticization effect driven by the 20% moisture content is the dominant factor influencing the final Tg behavior. While the rigid biopolymer network provides a high structural baseline, the substantial water content introduced during conditioning drastically reduces the energy required for segmental relaxation, qualitatively lowering the Tg compared to the dry state."
    }
  },
  {
    "doi": null,
    "title": "Exploring the potential of a novel n-vinylcarbazole-based optoelectronic polymer: A combined experimental and theoretical study on structural, vibrational, and physicochemical properties",
    "year": null,
    "chemical_composition": {
      "repeat_unit_psmiles": null,
      "monomers": [
        {
          "name": "N-vinylcarbazole",
          "smiles": "C=Cn1c2ccccc2c3ccccc13",
          "ratio_value": 50,
          "ratio_unit": "mol%"
        },
        {
          "name": "1,3-dioxolane",
          "smiles": "C1COCO1",
          "ratio_value": 50,
          "ratio_unit": "mol%"
        }
      ],
      "additives": [
        {
          "name": "Sulfuric acid",
          "type": "initiator",
          "amount_value": null,
          "amount_unit": null
        }
      ],
      "is_homopolymer": false
    },
    "processing_history": "Cationic copolymerization of N-vinylcarbazole (0.1 mol) and 1,3-dioxolane (0.1 mol) using H2SO4 (0.035 mol/L in DCM) at 20 ± 2 °C for 24 h. Precipitated in cold methanol, filtered, dried in vacuum. Tg measured by DSC (DSC131 evo) from -100 to 150 °C at 10 °C/min under N2 flow (50 mL/min).",
    "hierarchical_structure": "White powder. DFT calculations indicate non-planar polymer unit structure (dihedral angle O5-C4-N17-C18: -131.804°). Amorphous nature indicated by glass transition.",
    "properties": {
      "Tg": {
        "value": [
          89
        ],
        "unit": "°C"
      }
    },
    "analysis_with_hierarchical_structure": {
      "descriptive_text": "This material is an amorphous white powder copolymer synthesized via cationic copolymerization of N-vinylcarbazole and 1,3-dioxolane in a 1:1 molar ratio using sulfuric acid as an initiator in dichloromethane at 20 ± 2 °C for 24 hours. Following synthesis, the polymer was precipitated in cold methanol, filtered, and dried under vacuum. Structural analysis via DFT calculations reveals a non-planar polymer unit structure characterized by a dihedral angle of -131.804° (O5-C4-N17-C18), and the glass transition temperature was subsequently measured using DSC from -100 to 150 °C at a heating rate of 10 °C/min under a nitrogen flow of 50 mL/min.",
      "reasoning_analysis": "Increasing Factors: The presence of bulky carbazole side groups attached to the polymer backbone introduces significant steric hindrance and aromatic rigidity, which restricts segmental rotation and intrinsically drives the Tg higher. Additionally, the non-planar conformation indicated by DFT calculations suggests specific conformational constraints that may further inhibit chain mobility, while residual initiator species could potentially introduce ionic interactions that elevate thermal transition temperatures. Decreasing Factors: The incorporation of 1,3-dioxolane monomers introduces flexible ether linkages into the backbone, which significantly enhances chain flexibility compared to a pure carbon backbone. The 50 mol% ratio of this flexible comonomer dilutes the rigid units, and any residual solvent from the dichloromethane or methanol processing steps could act as a plasticizer, thereby depressing the Tg. Dominant Factor: The final Tg behavior is qualitatively dominated by the copolymer composition effect, where the high fraction of flexible dioxolane-derived segments counterbalances the steric restriction of the carbazole groups, resulting in a glass transition determined by the averaged segmental mobility of the heterogeneous backbone rather than the extreme rigidity of the N-vinylcarbazole homopolymer."
    },
    "analysis_without_hierarchical_structure": {
      "descriptive_text": "The sample comprises a copolymer synthesized via cationic copolymerization of N-vinylcarbazole and 1,3-dioxolane with an equimolar feed ratio of 50 mol% each, using sulfuric acid as an initiator in dichloromethane at 20 ± 2 °C over a period of 24 hours. The resulting polymer was isolated by precipitation in cold methanol, followed by filtration and vacuum drying. The glass transition temperature was subsequently characterized using differential scanning calorimetry (DSC131 evo) over a temperature range of -100 to 150 °C at a heating rate of 10 °C/min under a nitrogen flow of 50 mL/min.",
      "reasoning_analysis": "Increasing Factors: The incorporation of N-vinylcarbazole units introduces bulky, rigid carbazole side groups attached to the polymer backbone. These large aromatic structures impose significant steric hindrance and restrict segmental rotation, which inherently drives the glass transition temperature upward compared to flexible aliphatic polymers. Decreasing Factors: The copolymerization with 1,3-dioxolane introduces flexible ether linkages and lacks the bulky side groups associated with the vinyl component, thereby increasing chain flexibility and free volume relative to a poly(N-vinylcarbazole) homopolymer. Additionally, despite vacuum drying, any residual dichloromethane or methanol from the polymerization and precipitation steps could act as a plasticizer, further lowering the glass transition temperature by enhancing segmental mobility. Dominant Factor: The dominant factor is the compositional effect of the copolymer architecture. While the carbazole groups provide intrinsic rigidity, the 50 mol% incorporation of the flexible 1,3-dioxolane monomer qualitatively dominates the thermal behavior by disrupting the stiffness of the poly(N-vinylcarbazole) matrix, resulting in a glass transition temperature governed by the balance between the bulky aromatic restrictions and the flexible acetal linkages."
    }
  },
  {
    "doi": "10.1021/acs.langmuir.8b00122",
    "title": "Thermal Properties and Segmental Dynamics of Polymer Melt Chains Adsorbed on Solid Surfaces",
    "year": 2018,
    "chemical_composition": {
      "repeat_unit_psmiles": "[*]CC(C1=CC=CC=C1)[*]",
      "monomers": [
        {
          "name": "Styrene",
          "smiles": "C=Cc1ccccc1",
          "ratio_value": null,
          "ratio_unit": null
        }
      ],
      "additives": [],
      "is_homopolymer": true
    },
    "processing_history": "Bulk polystyrene (PS290k, Mw=290 kDa). Tg measured by Differential Scanning Calorimetry (DSC, PerkinElmer DSC 7) in nitrogen atmosphere. Heating ramps of 1 and 5 °C/min used.",
    "hierarchical_structure": "Bulk polymer, amorphous.",
    "properties": {
      "Tg": {
        "value": [
          100
        ],
        "unit": "°C"
      }
    },
    "analysis_with_hierarchical_structure": {
      "descriptive_text": "The investigated material is a bulk, amorphous polystyrene homopolymer possessing a weight-average molecular weight (Mw) of 290 kDa. The sample was subjected to thermal analysis via Differential Scanning Calorimetry using a PerkinElmer DSC 7 instrument under a nitrogen atmosphere, employing heating rates of 1 and 5 °C/min to assess the glass transition behavior.",
      "reasoning_analysis": "Increasing Factors: The presence of bulky phenyl side groups attached to the polymer backbone imposes significant steric hindrance, restricting internal rotation and segmental mobility, which intrinsically elevates the Tg. Additionally, the high molecular weight (290 kDa) ensures the polymer is well above the critical entanglement molecular weight, minimizing the free volume contribution from chain ends according to the Fox-Flory relationship, thereby maintaining the Tg at its asymptotic maximum. The use of higher heating rates (5 °C/min) during DSC measurement also kinetically shifts the observed transition to higher temperatures due to the lag in thermal relaxation. Decreasing Factors: The linear architecture of the homopolymer allows for segmental micro-Brownian motion that would be further restricted in a chemically crosslinked or heavily branched network, inherently setting a lower bound compared to such topologies. Additionally, the bulk state avoids nanoconfinement effects that might otherwise alter mobility in thin films, though this generally preserves the bulk Tg rather than lowering it relative to the standard state. Dominant Factor: The intrinsic chemical structure, specifically the steric bulk of the phenyl rings, combined with the sufficiently high molecular weight to eliminate chain end effects, serves as the dominant factor establishing the baseline Tg. While processing parameters like heating rate influence the measured value, the chemical composition dictates the fundamental thermal stability and segmental mobility limits of the bulk amorphous material."
    },
    "analysis_without_hierarchical_structure": {
      "descriptive_text": "The investigated sample is a bulk polystyrene homopolymer with a molecular weight (Mw) of 290 kDa. Thermal characterization was conducted using Differential Scanning Calorimetry (DSC) on a PerkinElmer DSC 7 instrument under a nitrogen atmosphere, employing heating ramps of 1 and 5 °C/min to evaluate the glass transition.",
      "reasoning_analysis": "Increasing Factors: The incorporation of bulky phenyl side groups on the polymer backbone imposes significant steric hindrance, restricting segmental mobility and intrinsically raising the glass transition temperature. Additionally, the high molecular weight of 290 kDa places the polymer well above the critical entanglement limit, minimizing the free volume excess associated with chain ends that typically depresses Tg in lower molecular weight species. The use of a faster heating rate during DSC analysis also kinetically shifts the observed transition to higher temperatures by limiting the time available for structural relaxation. Decreasing Factors: The application of a slower heating ramp (1 °C/min) permits extended relaxation time during the scan, resulting in a lower observed Tg compared to the faster ramp. Furthermore, the absence of cross-linking or strong intermolecular hydrogen bonding means the chain mobility is governed primarily by van der Waals forces and steric effects, lacking the additional topological constraints that would further elevate the transition temperature. Dominant Factor: The intrinsic rigidity provided by the phenyl side groups combined with the high molecular weight architecture serves as the dominant factor, establishing a fundamental high-Tg baseline for the bulk material that outweighs the kinetic variations introduced by the specific thermal measurement protocols."
    }
  },
  {
    "doi": null,
    "title": "Effects of steaming treatment on crystallinity and glass transition temperature of Eucalyptuses grandis \u0001 E. urophylla",
    "year": 2017,
    "chemical_composition": {
      "repeat_unit_psmiles": null,
      "monomers": [
        {
          "name": "Cellulose",
          "smiles": null,
          "ratio_value": null,
          "ratio_unit": null
        },
        {
          "name": "Hemicellulose",
          "smiles": null,
          "ratio_value": null,
          "ratio_unit": null
        },
        {
          "name": "Lignin",
          "smiles": null,
          "ratio_value": null,
          "ratio_unit": null
        }
      ],
      "additives": [
        {
          "name": "Water",
          "type": "plasticizer",
          "amount_value": 20,
          "amount_unit": "%"
        }
      ],
      "is_homopolymer": false
    },
    "processing_history": "Eucalyptus grandis × E. urophylla wood. Initial MC 90%. Steamed at 100 °C saturated steam for 2 h. Conditioned to 20% MC (93.88% RH, 25°C) for 20 days. DMA performed at 5 °C/min, 1 Hz, 1% strain. Tg determined from peak of tanδ.",
    "hierarchical_structure": "Crystallinity index (CrI) 29.9%–34.2%. CrI increases then decreases with steaming time, max at 2h.",
    "properties": {
      "Tg": {
        "value": [
          94
        ],
        "unit": "°C"
      }
    },
    "analysis_with_hierarchical_structure": {
      "descriptive_text": "The sample comprises a natural polymer composite derived from Eucalyptus grandis × E. urophylla wood, consisting of cellulose, hemicellulose, and lignin. The material was subjected to hydrothermal processing via steaming at 100 °C under saturated steam for 2 hours, followed by conditioning to a moisture content of 20% at 93.88% relative humidity and 25°C for 20 days. Structural analysis reveals a crystallinity index ranging from 29.9% to 34.2%, which peaks at the 2-hour steaming duration. The glass transition behavior was characterized using dynamic mechanical analysis (DMA) at a heating rate of 5 °C/min, 1 Hz frequency, and 1% strain, with the Tg identified from the tanδ peak.",
      "reasoning_analysis": "Increasing Factors: The incorporation of lignin provides rigid aromatic structures that restrict segmental mobility, while the cellulose crystallinity (CrI 29.9%–34.2%) acts as physical crosslinks within the matrix, limiting chain motion. The specific processing history of steaming for 2 hours maximized the crystallinity index, thereby enhancing the structural rigidity compared to untreated or over-steamed states. Decreasing Factors: The conditioning process resulted in a significant moisture content of 20%, where water molecules act as potent plasticizers by disrupting the intermolecular hydrogen bonding network between polysaccharides and lignin. Additionally, the presence of hemicellulose, which inherently possesses lower thermal stability and mobility restrictions compared to crystalline cellulose, contributes to a reduction in transition temperature. Dominant Factor: The plasticizing effect of the absorbed water is the dominant factor governing the Tg behavior. Despite the reinforcing contributions of lignin rigidity and cellulose crystallinity, the disruption of hydrogen bonds by 20% moisture content drastically increases free volume and segmental mobility in the amorphous matrix, qualitatively depressing the Tg relative to the dry state."
    },
    "analysis_without_hierarchical_structure": {
      "descriptive_text": "The sample comprises a natural biopolymer composite derived from Eucalyptus grandis × E. urophylla wood, consisting of cellulose, hemicellulose, and lignin. The material was subjected to steaming at 100 °C under saturated steam for 2 hours and subsequently conditioned to a moisture content of 20% at 93.88% relative humidity and 25 °C for 20 days, with water present as a plasticizing additive. The glass transition temperature was evaluated using dynamic mechanical analysis at a heating rate of 5 °C/min, 1 Hz frequency, and 1% strain, with the Tg identified from the tanδ peak.",
