Repository: hhtrick/HHT-code

# HHT training framework

This directory contains model training, embedding precomputation, inference, article-level baselines and the curated datasets. All commands below assume that the working directory is `train_code/`.

## 3. Datasets and fixed partitions

Each main dataset is a JSON array at `dataset/{property}/{property}.json`. Entries contain source metadata, `chemical_composition`, `processing_history`, `hierarchical_structure`, `properties`, and two generated-analysis objects. Targets are stored as `properties[property]["value"]`; source metadata and target values are not predictive input fields.

| Property | Train | Validation | Test | Total |
|---|---:|---:|---:|---:|

File: train_code/dataset/Tg/Tg.json (part 161 of 235)
[
      "reasoning_analysis": "Increasing Factors: The structural rigidity of the lignocellulosic matrix, driven by the aromatic crosslinked network of lignin and the crystalline hydrogen-bonding domains of cellulose, restricts segmental mobility and intrinsically elevates the Tg. The thermal history involving steaming may also promote structural stabilization within the lignin fraction that further resists chain motion. Decreasing Factors: The presence of water at 20% moisture content serves as a powerful plasticizer that disrupts inter-chain hydrogen bonding among the polysaccharides and increases free volume, thereby significantly depressing the Tg. Additionally, the hydrothermal treatment may induce partial hydrolysis of hemicellulose, reducing molecular weight and facilitating easier chain mobility. Dominant Factor: The plasticization effect resulting from the 20% moisture content is the dominant factor influencing the final Tg behavior. While the biopolymer backbone provides inherent stiffness, the high concentration of water molecules effectively lubricates the chain segments, qualitatively lowering the transition temperature relative to the dry state."
    }
  },
  {
    "doi": "10.1021/acs.langmuir.8b00122",
    "title": "Thermal Properties and Segmental Dynamics of Polymer Melt Chains Adsorbed on Solid Surfaces",
    "year": 2018,
    "chemical_composition": {
      "repeat_unit_psmiles": "[*]CC(C1=CC=CC=C1)[*]",
      "monomers": [
        {
          "name": "Styrene",
          "smiles": "C=Cc1ccccc1",
          "ratio_value": null,
          "ratio_unit": null
        }
      ],
      "additives": [],
      "is_homopolymer": true
    },
    "processing_history": "PS290k thin film (~60 nm) spin-coated from toluene (2500 rpm) on NPS sensor chip (SiO2-coated glass with Au nanoparticles). Annealed at 190 °C for 72 h. Tg measured by Nanoplasmonic Sensing (NPS, Insplorion X1) under N2 flow, heating rate 1 or 5 °C/min.",
    "hierarchical_structure": "60 nm thick spin-cast film. Bulk-like region (Tg,low).",
    "properties": {
      "Tg": {
        "value": [
          98
        ],
        "unit": "°C"
      }
    },
    "analysis_with_hierarchical_structure": {
      "descriptive_text": "The sample comprises a polystyrene homopolymer configured as a ~60 nm thick thin film, prepared by spin-coating from a toluene solution at 2500 rpm onto an NPS sensor chip consisting of SiO2-coated glass embedded with Au nanoparticles. Following deposition, the film underwent thermal annealing at 190 °C for 72 hours to stabilize the structure. Characterized as a spin-cast film with an identified bulk-like region, the glass transition temperature was evaluated via Nanoplasmonic Sensing under a nitrogen atmosphere using heating rates of 1 or 5 °C/min.",
      "reasoning_analysis": "Increasing Factors: The polystyrene backbone possesses bulky phenyl side groups that impose significant steric hindrance, restricting segmental rotation and intrinsically elevating the glass transition temperature relative to flexible aliphatic chains. Additionally, the extensive thermal annealing at 190 °C for 72 hours likely ensures the complete evaporation of residual toluene solvent, preventing plasticization effects that would otherwise lower the Tg. Decreasing Factors: The hierarchical structure defines the sample as a 60 nm thick thin film, where nanoconfinement effects become significant. The presence of a free surface enhances segmental mobility near the film-air interface, which typically drives the Tg down relative to the bulk material. Furthermore, depending on the specific interaction strength between the polystyrene and the SiO2/Au substrate, interfacial slip or weak adhesion could fail to counteract the free surface mobility enhancement. Dominant Factor: While the intrinsic chain stiffness and solvent removal act to maintain a high Tg, the nanoconfinement associated with the 60 nm film thickness is the dominant factor. The enhanced mobility at the free surface qualitatively overrides the bulk restrictions, leading to a net depression in the glass transition temperature, consistent with the structural description indicating a low Tg regime."
    },
    "analysis_without_hierarchical_structure": {
      "descriptive_text": "The sample comprises a polystyrene homopolymer fabricated into a thin film with a thickness of approximately 60 nm. The film was prepared by spin-coating a toluene solution at 2500 rpm onto a Nanoplasmonic Sensing sensor chip composed of SiO2-coated glass with gold nanoparticles. Following deposition, the sample underwent thermal annealing at 190 °C for 72 hours to ensure structural relaxation and solvent removal. The glass transition temperature was subsequently characterized using Nanoplasmonic Sensing under a nitrogen flow with heating rates of 1 or 5 °C/min.",
      "reasoning_analysis": "Increasing Factors: The intrinsic chemical structure of polystyrene features bulky phenyl side groups that impose significant steric hindrance on backbone rotation, establishing a rigid baseline that drives the Tg upward. Furthermore, the processing history includes extensive thermal annealing at 190 °C for 72 hours, which facilitates the removal of residual toluene solvent that would otherwise act as a plasticizer, and promotes physical aging and densification that restricts segmental mobility. The interaction with the SiO2-coated substrate may also impose interfacial constraints on chain dynamics near the bottom interface. Decreasing Factors: The fabrication of the material as a thin film with a thickness of approximately 60 nm introduces confinement effects, specifically the presence of a free surface at the air-polymer interface which typically enhances chain mobility and depresses the Tg relative to bulk samples. Additionally, the initial spin-coating process could induce non-equilibrium conformations or residual stresses that, if not fully relaxed, might lower the thermal stability of the glassy state. Dominant Factor: While the chemical rigidity and extensive annealing work to stabilize the glassy state, the geometric confinement inherent to the 60 nm thin film architecture is the dominant factor modifying the Tg behavior. The high surface-to-volume ratio amplifies the free surface effect, which qualitatively tends to lower the Tg compared to the bulk homopolymer, overriding the stabilizing influences of the substrate interaction and thermal history."
    }
  },
  {
    "doi": "10.1021/acs.langmuir.8b00122",
    "title": "Thermal Properties and Segmental Dynamics of Polymer Melt Chains Adsorbed on Solid Surfaces",
    "year": 2018,
    "chemical_composition": {
      "repeat_unit_psmiles": "[*]CC(C1=CCC=N1)[*]",
      "monomers": [
        {
          "name": "2-Vinylpyridine",
          "smiles": "C=Cc1ccccn1",
          "ratio_value": null,
          "ratio_unit": null
        }
      ],
      "additives": [],
      "is_homopolymer": true
    },
    "processing_history": "P2VP219k thin film (~60 nm) spin-coated from DMF (2500 rpm) on NPS sensor chip (SiO2-coated glass with Au nanoparticles). Annealed at 190 °C for 72 h. Tg measured by Nanoplasmonic Sensing (NPS, Insplorion X1) under N2 flow, heating rate 1 or 5 °C/min.",
    "hierarchical_structure": "60 nm thick spin-cast film. Bulk-like region (Tg,low).",
    "properties": {
      "Tg": {
        "value": [
          98
        ],
        "unit": "°C"
      }
    },
    "analysis_with_hierarchical_structure": {
      "descriptive_text": "The sample comprises a poly(2-vinylpyridine) (P2VP) homopolymer, designated P2VP219k, fabricated as an approximately 60 nm thick thin film. The film was prepared via spin-coating from a dimethylformamide (DMF) solution at 2500 rpm onto a nanoplasmonic sensing (NPS) sensor chip composed of SiO2-coated glass with gold nanoparticles. Following deposition, the film underwent thermal annealing at 190 °C for 72 hours to ensure structural relaxation. The hierarchical structure is characterized as a spin-cast film exhibiting a bulk-like region, and the glass transition temperature was subsequently measured using Nanoplasmonic Sensing under nitrogen flow with heating rates of 1 or 5 °C/min.",
      "reasoning_analysis": "Increasing Factors: The chemical structure of 2-vinylpyridine incorporates a polar pyridine ring, which introduces significant dipole-dipole interactions and steric hindrance along the backbone, intrinsically restricting segmental mobility and raising the baseline Tg. Additionally, the interaction between the polymer film and the SiO2-coated substrate may create an immobilized interfacial layer that restricts chain dynamics near the bottom interface. The extensive thermal annealing at 190 °C for 72 hours likely removes excess free volume introduced during spin-coating and eliminates residual solvent, preventing plasticization effects that would otherwise lower the Tg. Decreasing Factors: The primary factor driving the Tg down is the nanoconfinement effect inherent to the 60 nm thin film geometry. The presence of a free surface at the air-polymer interface enhances segmental mobility relative to the bulk material, often leading to a depression in the measured glass transition temperature. Furthermore, the use of Nanoplasmonic Sensing primarily probes the region near the metal nanoparticles, which may be sensitive to these mobile surface layers. Dominant Factor: While the polar chemistry and substrate interactions contribute to chain rigidity, the dominant factor governing the final Tg behavior is the thin film confinement effect. The enhanced mobility at the free surface in the 60 nm film qualitatively outweighs the substrate pinning effects and the stabilizing influence of the thermal annealing, resulting in a net reduction of the Tg relative to the bulk polymer."
    },
    "analysis_without_hierarchical_structure": {
      "descriptive_text": "The sample comprises a poly(2-vinylpyridine) homopolymer fabricated as a thin film with a thickness of approximately 60 nm. The film was prepared by spin-coating a solution in dimethylformamide at 2500 rpm onto a nanoplasmonic sensing sensor chip composed of SiO2-coated glass with gold nanoparticles. Following deposition, the sample underwent thermal annealing at 190 °C for 72 hours to ensure solvent removal and structural equilibration. The glass transition temperature was subsequently characterized using Nanoplasmonic Sensing under a nitrogen flow with heating rates of 1 or 5 °C/min.",
      "reasoning_analysis": "Increasing Factors: The inherent chemical composition includes bulky pyridine side groups on the vinyl backbone, which impose steric hindrance and restrict segmental rotation, intrinsically driving the Tg higher. Additionally, the polar nature of the pyridine rings enables strong interchain dipole-dipole interactions that further reduce chain mobility. The processing history involves extensive thermal annealing at 190 °C for 72 hours, which promotes physical aging and densification, thereby reducing free volume. Moreover, the specific interaction between the P2VP chains and the SiO2-coated substrate likely immobilizes segments at the interface via hydrogen bonding, contributing to an increase in Tg. Decreasing Factors: The confinement of the polymer into a thin film geometry (~60 nm) introduces a free surface effect where enhanced chain mobility at the air-polymer interface can depress the Tg relative to the bulk. Additionally, although extensive annealing was applied, any potential trace residual DMF solvent trapped within the matrix would act as a plasticizer, increasing free volume and lowering the Tg. Dominant Factor: While thin film confinement typically lowers Tg, the strong specific interfacial interactions between the poly(2-vinylpyridine) and the SiO2 substrate, coupled with the intrinsic rigidity of the aromatic-containing backbone and the prolonged thermal annealing, qualitatively dominate the system behavior, suggesting a Tg that is stabilized or elevated relative to a non-interacting thin film scenario."
    }
  },
  {
    "doi": null,
    "title": "Investigation of the effects of scale and cure environment on the properties of vinyl ester polymer",
    "year": null,
    "chemical_composition": {
      "repeat_unit_psmiles": null,
      "monomers": [
        {
          "name": "Styrene",
          "smiles": "C=CC1=CC=CC=C1",
          "ratio_value": 50,
          "ratio_unit": "wt%"
        },
        {
          "name": "Bisphenol-epoxy vinyl ester",
          "smiles": null,
          "ratio_value": 50,
          "ratio_unit": "wt%"
        }
      ],
      "additives": [
        {
          "name": "PBC-21 UN 3103 Organic peroxide",
          "type": "initiator",
          "amount_value": 2.5,
          "amount_unit": "wt%"
        }
      ],
      "is_homopolymer": false
    },
    "processing_history": "DION 1260 resin. Bulk plate (3.9 mm). Sealed Mould (SM), Standard Cure (SC): RT 24h + PC 24h at 60°C. Tg measured by DSC (Q20) at 10 °C/min under N2, 1st heating cycle.",
    "hierarchical_structure": "Homogeneous microstructure, single Tg.",
    "properties": {
      "Tg": {
        "value": [
          109
        ],
        "unit": "°C"
      }
    },
    "analysis_with_hierarchical_structure": {
      "descriptive_text": "The sample comprises a copolymer system formed from Styrene and Bisphenol-epoxy vinyl ester monomers at a 50 wt% ratio each, initiated by 2.5 wt% PBC-21 UN 3103 organic peroxide. Identified as DION 1260 resin, the material was processed into a 3.9 mm bulk plate using a sealed mould with a standard cure cycle consisting of 24 hours at room temperature followed by 24 hours at 60°C. The resulting structure exhibits a homogeneous microstructure with a single glass transition temperature, which was characterized by differential scanning calorimetry at 10 °C/min under nitrogen during the first heating cycle.",
      "reasoning_analysis": "Increasing Factors: The presence of Bisphenol-epoxy vinyl ester introduces rigid aromatic bisphenol groups into the backbone, creating significant steric hindrance that restricts segmental mobility and drives the Tg upward. Additionally, the peroxide-initiated copolymerization with styrene forms a crosslinked thermoset network, which further reduces chain freedom compared to linear polymers. Decreasing Factors: The 50 wt% styrene content acts as a reactive diluent which, while necessary for processing, can reduce the overall crosslink density relative to a neat epoxy system, potentially lowering the Tg. Furthermore, the processing history indicates a post-cure temperature of only 60°C; this moderate thermal treatment may lead to incomplete conversion or vitrification before maximum crosslinking is achieved, leaving excess free volume that depresses the Tg. Dominant Factor: The intrinsic rigidity of the bisphenol-epoxy vinyl ester backbone combined with the crosslinked network architecture is the primary driver establishing a high baseline Tg; however, the final thermal behavior is qualitatively constrained by the processing history, where the limited post-cure temperature likely prevents the system from reaching its maximum potential crosslink density."
    },
    "analysis_without_hierarchical_structure": {
      "descriptive_text": "The sample comprises a copolymer system derived from Styrene and Bisphenol-epoxy vinyl ester monomers, each constituting 50 wt% of the formulation, initiated by 2.5 wt% PBC-21 UN 3103 Organic peroxide. This DION 1260 resin was processed into a 3.9 mm bulk plate using a sealed mould technique followed by a standard cure cycle involving 24 hours at room temperature and post-curing for 24 hours at 60°C. The glass transition temperature was subsequently characterized using differential scanning calorimetry (DSC Q20) at a heating rate of 10 °C/min under a nitrogen atmosphere during the first heating cycle.",
      "reasoning_analysis": "Increasing Factors: The chemical composition features a bisphenol-epoxy vinyl ester backbone combined with styrene, both containing bulky aromatic rings that impose significant steric hindrance and restrict segmental chain mobility. Furthermore, the copolymerization of these monomers in the presence of an organic peroxide initiator generates a crosslinked thermoset network, which drastically reduces free volume and chain end mobility compared to linear polymers, inherently driving the Tg upward. Decreasing Factors: The processing history specifies a standard cure with a post-cure temperature of only 60°C, which is relatively low for vinyl ester systems and may result in incomplete monomer conversion and lower crosslink density due to vitrification before full reaction. Additionally, any unreacted styrene monomer trapped within the sealed mould could act as an internal plasticizer, increasing free volume and depressing the Tg. Dominant Factor: The formation of a rigid, crosslinked network architecture derived from the bisphenol-epoxy vinyl ester and styrene chemistry is the dominant factor establishing a high baseline Tg relative to linear polymers; however, the moderate thermal history likely limits the realization of the theoretical maximum Tg by constraining the final crosslink density."
    }
  },
  {
    "doi": "10.1021/acs.langmuir.8b00122",
    "title": "Thermal Properties and Segmental Dynamics of Polymer Melt Chains Adsorbed on Solid Surfaces",
    "year": 2018,
    "chemical_composition": {
      "repeat_unit_psmiles": "[*]CC(C1=CCC=N1)[*]",
      "monomers": [
        {
          "name": "2-Vinylpyridine",
          "smiles": "C=Cc1ccccn1",
          "ratio_value": null,
          "ratio_unit": null
        }
      ],
      "additives": [],
      "is_homopolymer": true
    },
    "processing_history": "P2VP219k thin film (~60 nm) spin-coated from DMF (2500 rpm) on NPS sensor chip (SiO2-coated glass with Au nanoparticles). Annealed at 190 °C for 72 h. Tg measured by Nanoplasmonic Sensing (NPS, Insplorion X1) under N2 flow, heating rate 1 or 5 °C/min.",
    "hierarchical_structure": "60 nm thick spin-cast film. Polymer-substrate interfacial region (Tg,high).",
    "properties": {
      "Tg": {
        "value": [
          203
        ],
        "unit": "°C"
      }
    },
    "analysis_with_hierarchical_structure": {
      "descriptive_text": "The sample comprises a poly(2-vinylpyridine) homopolymer configured as a 60 nm thick thin film. Fabrication involved spin-coating from a dimethylformamide solution at 2500 rpm onto a nanoplasmonic sensing sensor chip consisting of SiO2-coated glass embedded with gold nanoparticles. Post-deposition, the film was subjected to thermal annealing at 190 °C for 72 hours. The resulting hierarchical structure features a distinct polymer-substrate interfacial region. Glass transition behavior was evaluated via Nanoplasmonic Sensing under nitrogen flow at heating rates of 1 or 5 °C/min.",
      "reasoning_analysis": "Increasing Factors: The presence of bulky pyridine side groups introduces steric hindrance and strong dipole-dipole interactions along the polymer backbone, intrinsically restricting segmental mobility. Additionally, the specific processing history involving annealing at 190 °C for 72 hours promotes physical aging and free volume reduction, while the strong hydrogen bonding interactions between the pyridine nitrogen and the SiO2-coated substrate create an immobilized interfacial layer that resists thermal motion. Decreasing Factors: The thin film geometry introduces a free surface at the air-polymer interface where chain mobility is typically enhanced compared to the bulk, potentially lowering the observed Tg. Furthermore, despite extensive annealing, any trace residual dimethylformamide solvent could act as a plasticizer, reducing intermolecular friction and depressing the transition temperature. Dominant Factor: The strong specific interactions between the polar poly(2-vinylpyridine) chains and the SiO2 substrate surface qualitatively dominate the thermal behavior. This interfacial constraint creates a region of reduced mobility that outweighs the free surface effects typical of thin films, leading to an overall tendency toward elevated glass transition behavior relative to the free-standing bulk polymer."
    },
    "analysis_without_hierarchical_structure": {
      "descriptive_text": "The sample consists of a poly(2-vinylpyridine) homopolymer fabricated as a thin film with a thickness of approximately 60 nm. The film was prepared by spin-coating a solution in dimethylformamide at 2500 rpm onto a nanoplasmonic sensing sensor chip composed of SiO2-coated glass with gold nanoparticles. Following deposition, the sample underwent thermal annealing at 190 °C for 72 hours. The glass transition temperature was subsequently characterized using Nanoplasmonic Sensing under a nitrogen flow with heating rates of 1 or 5 °C/min.",
      "reasoning_analysis": "Increasing Factors: The presence of bulky, polar pyridine rings pendant to the polymer backbone introduces significant steric hindrance and strong interchain dipole-dipole interactions, which intrinsically restrict segmental mobility and drive the Tg upward. Additionally, the processing history involves spin-coating onto a SiO2-coated substrate; the nitrogen atoms in the pyridine rings can form specific hydrogen-bonding interactions with surface silanol groups, creating an immobilized interfacial layer that further resists thermal transition. The prolonged annealing at 190 °C also facilitates the removal of residual solvent and reduces non-equilibrium free volume. Decreasing Factors: The confinement of the polymer into a thin film geometry introduces a free surface effect where segments at the air-polymer interface exhibit enhanced mobility, which typically acts to depress the Tg relative to the bulk material. There is also a theoretical risk that trace amounts of the high-boiling-point DMF solvent could remain trapped despite annealing, acting as a plasticizer to increase free volume. Dominant Factor: The strong specific adsorption interactions between the polar P2VP chains and the SiO2 substrate surface qualitatively dominate the confinement effects; when combined with the intrinsic rigidity of the monomer and the extensive thermal treatment ensuring solvent removal, these factors suggest the substrate-induced immobilization and chemical structure override the free surface mobility enhancement."
    }
  },
  {
    "doi": null,
    "title": "Effects of steaming treatment on crystallinity and glass transition temperature of Eucalyptuses grandis \u0001 E. urophylla",
    "year": 2017,
    "chemical_composition": {
      "repeat_unit_psmiles": null,
      "monomers": [
        {
          "name": "Cellulose",
          "smiles": null,
          "ratio_value": null,
          "ratio_unit": null
        },
        {
          "name": "Hemicellulose",
          "smiles": null,
          "ratio_value": null,
          "ratio_unit": null
        },
        {
          "name": "Lignin",
          "smiles": null,
          "ratio_value": null,
          "ratio_unit": null
        }
      ],
      "additives": [
        {
          "name": "Water",
          "type": "plasticizer",
          "amount_value": 20,
          "amount_unit": "%"
        }
      ],
      "is_homopolymer": false
    },
    "processing_history": "Eucalyptus grandis × E. urophylla wood. Initial MC 50%. Steamed at 100 °C saturated steam for 4 h. Conditioned to 20% MC (93.88% RH, 25°C) for 20 days. DMA performed at 5 °C/min, 1 Hz, 1% strain. Tg determined from peak of tanδ.",
    "hierarchical_structure": "Crystallinity index (CrI) 29.9%–34.2%. CrI increases then decreases with steaming time, max at 2h.",
    "properties": {
      "Tg": {
        "value": [
          86
        ],
        "unit": "°C"
      }
    },
    "analysis_with_hierarchical_structure": {
      "descriptive_text": "The investigated material is a natural polymer composite derived from Eucalyptus grandis × E. urophylla wood, composed primarily of cellulose, hemicellulose, and lignin. The sample contains 20% water by weight, which functions as a plasticizer within the matrix. Processing involved steaming the wood at 100 °C under saturated steam for 4 hours, followed by conditioning to a final moisture content of 20% at 25°C and 93.88% relative humidity over a 20-day period. Hierarchical structural characterization reveals a crystallinity index between 29.9% and 34.2%. The glass transition temperature was determined via dynamic mechanical analysis (DMA) conducted at a heating rate of 5 °C/min and a frequency of 1 Hz with 1% strain, identifying Tg from the peak of the tanδ curve.",
      "reasoning_analysis": "Increasing Factors: The rigid aromatic structure of lignin and the extensive inter- and intra-molecular hydrogen bonding network within the cellulose and hemicellulose phases restrict segmental mobility, intrinsically elevating the baseline Tg. Additionally, the presence of crystalline cellulose domains (CrI 29.9%–34.2%) acts as physical crosslinks that constrain the motion of the surrounding amorphous chains, further contributing to thermal stability. Decreasing Factors: The presence of 20% water acts as a potent plasticizer by disrupting hydrogen bonds and increasing free volume within the amorphous matrix, significantly enhancing chain mobility. Furthermore, the steaming process at 100 °C for 4 hours exceeds the time required for maximum crystallinity (2 hours), suggesting potential hydrothermal degradation of hemicellulose or loosening of the matrix structure, which would reduce rigidity. Dominant Factor: While the crystalline cellulose and lignin rigidity provide a high structural baseline, the plasticization effect of the 20% water content is the dominant factor governing the final Tg behavior. This substantial moisture level qualitatively depresses the transition temperature of the amorphous lignin-hemicellulose matrix relative to the dry state, overriding the stiffening contributions of the crystalline regions regarding the specific location of the glass transition."
    },
    "analysis_without_hierarchical_structure": {
      "descriptive_text": "The sample consists of a lignocellulosic composite derived from Eucalyptus grandis × E. urophylla wood, comprising Cellulose, Hemicellulose, and Lignin. The material initially possessed a moisture content of 50% and was subjected to steaming at 100 °C using saturated steam for 4 hours. Following thermal treatment, the specimen was conditioned to a final moisture content of 20% at 93.88% relative humidity and 25°C for 20 days, effectively incorporating water as a plasticizer. Dynamic mechanical analysis was subsequently performed at a heating rate of 5 °C/min with a frequency of 1 Hz and 1% strain, where the glass transition temperature was determined from the peak of the tanδ curve.",
      "reasoning_analysis": "Increasing Factors: The complex lignocellulosic architecture, particularly the rigid aromatic structure of Lignin and the crystalline domains of Cellulose, imposes significant steric hindrance and physical crosslinking via extensive intermolecular hydrogen bonding, which inherently restricts segmental mobility and drives the Tg upward. The thermal steaming history may also induce structural relaxation or minor condensation reactions that further stabilize the network. Decreasing Factors: The presence of 20% Water, explicitly acting as a plasticizer, is a critical factor driving the Tg downward. Water molecules penetrate the amorphous regions of the hemicellulose and lignin matrix, disrupting the strong hydrogen bonding network between polymer chains and increasing the free volume, thereby facilitating chain mobility at lower temperatures. The conditioning at high relative humidity ensures this plasticized state is maintained during measurement. Dominant Factor: The plasticization effect of the absorbed water is the dominant factor. While the intrinsic rigidity of the lignocellulosic components suggests a high thermal transition, the disruption of intermolecular forces by the significant water content qualitatively overrides the structural rigidity, resulting in a Tg that is substantially lower than that of the dry composite material."
    }
  },
  {
    "doi": "10.1021/acs.langmuir.8b00122",
    "title": "Thermal Properties and Segmental Dynamics of Polymer Melt Chains Adsorbed on Solid Surfaces",
    "year": 2018,
    "chemical_composition": {
      "repeat_unit_psmiles": "[*]CC(C1=CC=CC=C1)[*]",
      "monomers": [
        {
          "name": "Styrene",
          "smiles": "C=Cc1ccccc1",
          "ratio_value": null,
          "ratio_unit": null
        }
      ],
      "additives": [],
      "is_homopolymer": true
    },
    "processing_history": "PS290k thin film (~60 nm) spin-coated from toluene (2500 rpm) on NPS sensor chip (SiO2-coated glass with Au nanoparticles). Annealed at 190 °C for 72 h. Tg measured by Nanoplasmonic Sensing (NPS, Insplorion X1) under N2 flow, heating rate 1 or 5 °C/min.",
    "hierarchical_structure": "60 nm thick spin-cast film. Polymer-substrate interfacial region (Tg,high).",
    "properties": {
      "Tg": {
        "value": [
          155
        ],
        "unit": "°C"
      }
    },
    "analysis_with_hierarchical_structure": {
      "descriptive_text": "The sample comprises a polystyrene homopolymer (PS290k) configured as a ~60 nm thick spin-cast thin film. Preparation involved spin-coating from a toluene solution at 2500 rpm onto a nanoplasmonic sensing sensor chip featuring a SiO2-coated glass substrate with Au nanoparticles. The film was subjected to thermal annealing at 190 °C for 72 hours to stabilize the structure. Hierarchical characterization indicates the formation of a distinct polymer-substrate interfacial region associated with elevated glass transition behavior. The thermal properties were evaluated using Nanoplasmonic Sensing under nitrogen flow at heating rates of 1 or 5 °C/min.",
      "reasoning_analysis": "Increasing Factors: The high molecular weight (290k) minimizes the concentration of chain ends, reducing free volume and restricting segmental mobility compared to lower molecular weight counterparts. Additionally, the specific processing history involving prolonged annealing at 190 °C likely ensures the removal of residual toluene solvent, preventing plasticization effects. Crucially, the interaction between the polystyrene chains and the SiO2-coated glass substrate with Au nanoparticles creates an interfacial region where chain mobility is physically constrained, driving the local Tg higher. Decreasing Factors: The thin film geometry (~60 nm) introduces a free surface at the air-polymer interface, which typically enhances segmental mobility and lowers the Tg due to reduced coordination number and increased free volume near the surface. Additionally, any incomplete removal of the toluene solvent during processing could act as a plasticizer, though the extensive annealing mitigates this. Dominant Factor: The dominant factor is the restrictive polymer-substrate interaction combined with the high molecular weight. While the free surface effect in thin films often depresses Tg, the explicit identification of a polymer-substrate interfacial region with elevated Tg behavior suggests that the attractive interactions with the functionalized substrate and the reduced chain end free volume qualitatively outweigh the mobility enhancement at the free surface for this specific sample configuration."
    },
    "analysis_without_hierarchical_structure": {
      "descriptive_text": "The sample consists of a polystyrene (PS290k) homopolymer fabricated as a thin film with a thickness of approximately 60 nm. The film was prepared by spin-coating a toluene solution at 2500 rpm onto a nanoplasmonic sensing sensor chip composed of SiO2-coated glass with gold nanoparticles. Following deposition, the sample underwent thermal annealing at 190 °C for 72 hours. The glass transition temperature was subsequently characterized using Nanoplasmonic Sensing under a nitrogen flow with heating rates of 1 or 5 °C/min.",
      "reasoning_analysis": "Increasing Factors: The inherent chemical composition, specifically the presence of bulky phenyl side groups on the polystyrene backbone, restricts polymer chain mobility through steric hindrance, intrinsically driving the Tg higher. Additionally, the extensive thermal annealing at 190 °C for 72 hours promotes physical aging and densification while ensuring complete removal of the toluene solvent, thereby reducing free volume and preventing plasticization effects that would otherwise lower the Tg. Decreasing Factors: The processing history involves creating a thin film with a thickness of approximately 60 nm. In such nanoscale confinements, particularly on weakly interacting substrates like SiO2, the enhanced mobility of polymer segments near the free surface often leads to a reduction in Tg compared to the bulk material. Dominant Factor: While the intrinsic structural rigidity provided by the phenyl groups establishes a high baseline Tg for the polymer backbone, the nanoscale confinement effect inherent to the thin film geometry is the dominant factor influencing the deviation from bulk behavior, typically causing a qualitative reduction in Tg relative to a bulk polystyrene sample despite the stabilizing effects of the prolonged annealing."
    }
  },
  {
    "doi": null,
    "title": "Investigation of the effects of scale and cure environment on the properties of vinyl ester polymer",
    "year": null,
    "chemical_composition": {
      "repeat_unit_psmiles": null,
      "monomers": [
        {
          "name": "Styrene",
          "smiles": "C=CC1=CC=CC=C1",
          "ratio_value": 50,
          "ratio_unit": "wt%"
        },
        {
          "name": "Bisphenol-epoxy vinyl ester",
          "smiles": null,
          "ratio_value": 50,
          "ratio_unit": "wt%"
        }
      ],
      "additives": [
        {
          "name": "PBC-21 UN 3103 Organic peroxide",
          "type": "initiator",
          "amount_value": 2.5,
          "amount_unit": "wt%"
        }
      ],
      "is_homopolymer": false
    },
    "processing_history": "DION 1260 resin. Bulk plate (3.9 mm). Sealed Mould (SM), Standard Cure (SC): RT 24h + PC 24h at 60°C. Tg measured by DSC (Q20) at 10 °C/min under N2, 2nd heating cycle.",
    "hierarchical_structure": "Homogeneous microstructure, single Tg.",
    "properties": {
      "Tg": {
        "value": [
          110
        ],
        "unit": "°C"
      }
    },
    "analysis_with_hierarchical_structure": {
      "descriptive_text": "The material is a DION 1260 resin system composed of a copolymer network derived from styrene and bisphenol-epoxy vinyl ester monomers in a 50 wt% ratio, initiated by 2.5 wt% PBC-21 UN 3103 organic peroxide. Processed into a 3.9 mm bulk plate using a sealed mould technique, the sample underwent a standard cure cycle consisting of 24 hours at room temperature followed by 24 hours of post-curing at 60°C. The resulting structure exhibits a homogeneous microstructure with a single glass transition temperature, which was characterized by differential scanning calorimetry during the second heating cycle at 10 °C/min under a nitrogen atmosphere.",
      "reasoning_analysis": "Increasing Factors: The incorporation of bisphenol-epoxy vinyl ester introduces rigid aromatic rings and bulky groups into the polymer backbone, which inherently restricts segmental mobility and elevates the Tg. Furthermore, the radical copolymerization with styrene in the presence of an organic peroxide initiator creates a crosslinked thermoset network, imposing topological constraints that significantly reduce chain mobility compared to linear counterparts. The post-curing step at 60°C further promotes crosslinking density and conversion, contributing to a higher Tg. Decreasing Factors: The high styrene content (50 wt%) acts as a reactive diluent that, while enabling processing, introduces methylene spacers and free volume that can lower the Tg relative to a pure epoxy network. Additionally, the relatively low post-cure temperature may limit the final degree of conversion due to vitrification effects, preventing the network from reaching its maximum theoretical crosslink density. Residual organic peroxide or unreacted monomers could also act as plasticizers, depressing the transition temperature. Dominant Factor: The formation of a rigid, crosslinked thermoset network driven by the bisphenol-epoxy vinyl ester backbone qualitatively dominates the thermal behavior, yielding an elevated Tg relative to linear analogues; however, the final magnitude is fundamentally constrained by the thermal history of the curing cycle which limits the ultimate conversion and network density."
    },
    "analysis_without_hierarchical_structure": {
      "descriptive_text": "The material system comprises a copolymer network formed from equal weight fractions of styrene and bisphenol-epoxy vinyl ester, initiated by 2.5 wt% PBC-21 UN 3103 organic peroxide. Processed as a 3.9 mm bulk plate within a sealed mould, the specimen underwent a standard cure cycle consisting of 24 hours at room temperature followed by a 24-hour post-cure at 60°C. Thermal characterization was performed using differential scanning calorimetry during the second heating cycle at a rate of 10 °C/min under a nitrogen atmosphere.",
      "reasoning_analysis": "Increasing Factors: The presence of bisphenol-epoxy vinyl ester introduces bulky aromatic groups and rigid backbone segments that inherently restrict segmental mobility, while the free-radical polymerization initiated by the organic peroxide establishes a crosslinked network architecture that further constrains chain motion relative to linear polymers. Decreasing Factors: The processing history indicates a post-cure temperature of only 60°C, which may be insufficient to drive full monomer conversion in high-performance vinyl ester systems, leaving residual styrene monomer to act as a plasticizer that increases free volume and depresses the Tg. Dominant Factor: Although the aromatic composition and crosslinked topology provide a high theoretical baseline for thermal stability, the limited thermal energy supplied during the curing cycle likely results in incomplete conversion and lower crosslink density, making the curing efficiency and resulting residual monomer content the dominant factor qualitatively suppressing the final Tg."
    }
  },
  {
    "doi": null,
    "title": "Investigation of the effects of scale and cure environment on the properties of vinyl ester polymer",
    "year": null,
    "chemical_composition": {
      "repeat_unit_psmiles": null,
      "monomers": [
        {
          "name": "Styrene",
          "smiles": "C=CC1=CC=CC=C1",
          "ratio_value": 50,
          "ratio_unit": "wt%"
        },
        {
          "name": "Bisphenol-epoxy vinyl ester",
          "smiles": null,
          "ratio_value": 50,
          "ratio_unit": "wt%"
        }
      ],
      "additives": [
        {
          "name": "PBC-21 UN 3103 Organic peroxide",
          "type": "initiator",
          "amount_value": 2.5,
          "amount_unit": "wt%"
        }
      ],
      "is_homopolymer": false
    },
    "processing_history": "DION 1260 resin. Bulk plate (3.9 mm). Sealed Mould (SM), Postcure (PC): RT 24h + PC 24h at 100°C. Tg measured by DSC (Q20) at 10 °C/min under N2, 1st heating cycle.",
    "hierarchical_structure": "Homogeneous microstructure, single Tg.",
    "properties": {
      "Tg": {
        "value": [
          105
        ],
        "unit": "°C"
      }
    },
    "analysis_with_hierarchical_structure": {
