Repository: hhtrick/HHT-code

# HHT training framework

This directory contains model training, embedding precomputation, inference, article-level baselines and the curated datasets. All commands below assume that the working directory is `train_code/`.

## 3. Datasets and fixed partitions

Each main dataset is a JSON array at `dataset/{property}/{property}.json`. Entries contain source metadata, `chemical_composition`, `processing_history`, `hierarchical_structure`, `properties`, and two generated-analysis objects. Targets are stored as `properties[property]["value"]`; source metadata and target values are not predictive input fields.

| Property | Train | Validation | Test | Total |
|---|---:|---:|---:|---:|

File: train_code/dataset/Tg/Tg.json (part 162 of 235)
[
      "descriptive_text": "The sample comprises a copolymer system synthesized from Styrene and Bisphenol-epoxy vinyl ester monomers in a 50 wt% ratio, utilizing 2.5 wt% PBC-21 UN 3103 organic peroxide as an initiator. Designated as DION 1260 resin, the material was fabricated into a 3.9 mm thick bulk plate via a sealed mould process. The thermal treatment involved an initial cure at room temperature for 24 hours followed by a postcure at 100°C for 24 hours. The resulting material displays a homogeneous microstructure with a single glass transition temperature, which was characterized using DSC at a heating rate of 10 °C/min under a nitrogen atmosphere during the first heating cycle.",
      "reasoning_analysis": "Increasing Factors: The incorporation of Bisphenol-epoxy vinyl ester introduces rigid aromatic structures and bulky groups into the polymer backbone, which significantly restricts segmental motion through steric hindrance. Furthermore, the copolymerization with styrene creates a crosslinked network structure that limits chain mobility, and the specific processing history involving a 100°C postcure enhances crosslink density and conversion, thereby reducing free volume. Decreasing Factors: The substantial 50 wt% content of styrene introduces flexible aliphatic chains between crosslinks, which may lower the Tg relative to a pure rigid vinyl ester network. Additionally, any residual unreacted monomers or initiator decomposition products remaining after the cure cycle could act as internal plasticizers, increasing free volume and chain mobility. Dominant Factor: The structural rigidity imparted by the bisphenol-epoxy vinyl ester backbone combined with the constraints of the crosslinked network, particularly as optimized by the elevated temperature postcure, qualitatively dominates the thermal behavior, ensuring the Tg is primarily determined by the network topology and backbone stiffness rather than the flexible styrene segments."
    },
    "analysis_without_hierarchical_structure": {
      "descriptive_text": "The sample comprises a copolymer resin system consisting of equal weight fractions of styrene and bisphenol-epoxy vinyl ester, initiated by 2.5 wt% PBC-21 UN 3103 organic peroxide. Identified commercially as DION 1260 resin, the material was fabricated into a 3.9 mm bulk plate using a sealed mould technique. The curing protocol involved an initial room temperature hold for 24 hours followed by a postcure treatment at 100°C for 24 hours. Thermal characterization was performed using differential scanning calorimetry under a nitrogen atmosphere at a heating rate of 10 °C/min during the first heating cycle.",
      "reasoning_analysis": "Increasing Factors: The incorporation of bisphenol-epoxy vinyl ester introduces rigid aromatic structures and bulky side groups that significantly restrict segmental rotation through steric hindrance. Furthermore, the free radical polymerization initiated by the organic peroxide creates a crosslinked network between the styrene and vinyl ester components, topologically constraining chain mobility and inherently driving the glass transition temperature upward. Decreasing Factors: The high initial loading of styrene monomer presents a risk of residual unreacted species remaining within the network, which would act as a plasticizer by increasing free volume. Additionally, the postcure temperature of 100°C may induce vitrification before full conversion is achieved, limiting the final crosslink density and preventing the maximization of thermal stability. Dominant Factor: The structural rigidity imparted by the bisphenol-epoxy backbone combined with the topological constraints of the crosslinked network qualitatively dominates the thermal behavior. While residual monomer or incomplete conversion may depress the value relative to a fully optimized cure, the inherent stiffness of the aromatic components and the network architecture establish a fundamentally elevated glass transition temperature compared to linear or non-aromatic systems."
    }
  },
  {
    "doi": null,
    "title": "Effects of steaming treatment on crystallinity and glass transition temperature of Eucalyptuses grandis \u0001 E. urophylla",
    "year": 2017,
    "chemical_composition": {
      "repeat_unit_psmiles": null,
      "monomers": [
        {
          "name": "Cellulose",
          "smiles": null,
          "ratio_value": null,
          "ratio_unit": null
        },
        {
          "name": "Hemicellulose",
          "smiles": null,
          "ratio_value": null,
          "ratio_unit": null
        },
        {
          "name": "Lignin",
          "smiles": null,
          "ratio_value": null,
          "ratio_unit": null
        }
      ],
      "additives": [
        {
          "name": "Water",
          "type": "plasticizer",
          "amount_value": 20,
          "amount_unit": "%"
        }
      ],
      "is_homopolymer": false
    },
    "processing_history": "Eucalyptus grandis × E. urophylla wood. Initial MC 50%. Steamed at 100 °C saturated steam for 4 h. Conditioned to 20% MC (93.88% RH, 25°C) for 20 days. DMA performed at 5 °C/min, 1 Hz, 1% strain. Tg determined from peak of loss modulus (E'').",
    "hierarchical_structure": "Crystallinity index (CrI) 29.9%–34.2%. CrI increases then decreases with steaming time, max at 2h.",
    "properties": {
      "Tg": {
        "value": [
          88
        ],
        "unit": "°C"
      }
    },
    "analysis_with_hierarchical_structure": {
      "descriptive_text": "The sample comprises a natural lignocellulosic composite derived from Eucalyptus grandis × E. urophylla wood, consisting primarily of cellulose, hemicellulose, and lignin phases. Initially containing 50% moisture, the material was subjected to saturated steam at 100 °C for 4 hours and subsequently conditioned to 20% moisture content at 93.88% relative humidity and 25 °C for 20 days. Structural analysis reveals a crystallinity index between 29.9% and 34.2%, and the glass transition temperature was determined via dynamic mechanical analysis at 5 °C/min and 1 Hz based on the loss modulus peak.",
      "reasoning_analysis": "Increasing Factors: The presence of crystalline cellulose domains, indicated by a crystallinity index of 29.9%–34.2%, restricts segmental mobility in the amorphous regions through physical crosslinking. Additionally, the lignin component forms a rigid, crosslinked network that intrinsically elevates the thermal transition temperature of the composite matrix. The hydrothermal steaming process may have further reduced the mobility of amorphous chains by removing some hemicellulose or promoting recrystallization, thereby increasing the relative rigidity of the remaining structure. Decreasing Factors: The most significant factor lowering the Tg is the presence of 20% water, which acts as a potent plasticizer by disrupting intermolecular hydrogen bonding between polysaccharide chains and increasing free volume. Furthermore, the extended steaming duration of 4 hours exceeds the time required for maximum crystallinity (2 hours), suggesting potential hydrothermal degradation of hemicellulose and lignin, which reduces molecular weight and chain entanglement density, thereby facilitating earlier segmental motion. Dominant Factor: While the crystalline cellulose and lignin network provide a rigid structural baseline, the plasticizing effect of the 20% moisture content combined with potential hydrothermal degradation from the 4-hour steaming process qualitatively dominates the final Tg behavior. The disruption of hydrogen bonds by water molecules significantly lowers the energy barrier for segmental motion, likely depressing the observed Tg well below that of the dry lignocellulosic components despite the reinforcing effect of the crystalline phases."
    },
    "analysis_without_hierarchical_structure": {
      "descriptive_text": "The sample comprises Eucalyptus grandis × E. urophylla wood, a natural composite consisting of cellulose, hemicellulose, and lignin. Initially possessing a moisture content of 50%, the material was steamed at 100 °C with saturated steam for 4 hours and subsequently conditioned to 20% moisture content under 93.88% relative humidity at 25°C for 20 days, incorporating water as a plasticizing additive. The glass transition temperature was characterized using dynamic mechanical analysis (DMA) at a heating rate of 5 °C/min, 1 Hz frequency, and 1% strain, with Tg identified from the peak of the loss modulus (E'').",
      "reasoning_analysis": "Increasing Factors: The inherent rigidity of the lignocellulosic matrix, particularly the aromatic networks within lignin and the crystalline regions of cellulose, restricts chain mobility and establishes a high theoretical glass transition temperature for the dry biopolymer system. Additionally, the steaming process at 100 °C may promote physical aging or minor structural reorganization that could marginally stabilize the amorphous domains. Decreasing Factors: The presence of 20% water acts as a powerful plasticizer by penetrating the amorphous regions of lignin and hemicellulose, disrupting intermolecular hydrogen bonding and significantly increasing free volume to facilitate segmental motion. The conditioning at high relative humidity ensures equilibrium moisture content, maximizing this depressant effect on thermal transitions. Dominant Factor: The plasticization induced by the high moisture content qualitatively dominates the thermal behavior; despite the rigid backbone of the natural polymers, the water molecules drastically lower the energy barrier for chain movement, resulting in a Tg significantly depressed relative to the dry wood state."
    }
  },
  {
    "doi": null,
    "title": "Effects of steaming treatment on crystallinity and glass transition temperature of Eucalyptuses grandis \u0001 E. urophylla",
    "year": 2017,
    "chemical_composition": {
      "repeat_unit_psmiles": null,
      "monomers": [
        {
          "name": "Cellulose",
          "smiles": null,
          "ratio_value": null,
          "ratio_unit": null
        },
        {
          "name": "Hemicellulose",
          "smiles": null,
          "ratio_value": null,
          "ratio_unit": null
        },
        {
          "name": "Lignin",
          "smiles": null,
          "ratio_value": null,
          "ratio_unit": null
        }
      ],
      "additives": [
        {
          "name": "Water",
          "type": "plasticizer",
          "amount_value": 20,
          "amount_unit": "%"
        }
      ],
      "is_homopolymer": false
    },
    "processing_history": "Eucalyptus grandis × E. urophylla wood. Initial MC 70%. Steamed at 100 °C saturated steam for 4 h. Conditioned to 20% MC (93.88% RH, 25°C) for 20 days. DMA performed at 5 °C/min, 1 Hz, 1% strain. Tg determined from peak of loss modulus (E'').",
    "hierarchical_structure": "Crystallinity index (CrI) 29.9%–34.2%. CrI increases then decreases with steaming time, max at 2h.",
    "properties": {
      "Tg": {
        "value": [
          89
        ],
        "unit": "°C"
      }
    },
    "analysis_with_hierarchical_structure": {
      "descriptive_text": "The sample comprises Eucalyptus grandis × E. urophylla wood, a natural composite system consisting of cellulose, hemicellulose, and lignin. Initially exhibiting a moisture content of 70%, the material was subjected to saturated steam treatment at 100 °C for 4 hours and subsequently conditioned to 20% moisture content at 93.88% relative humidity and 25°C for 20 days. Structural analysis reveals a crystallinity index ranging from 29.9% to 34.2%, and the glass transition temperature was characterized via dynamic mechanical analysis at a heating rate of 5 °C/min, 1 Hz frequency, and 1% strain, determined from the peak of the loss modulus.",
      "reasoning_analysis": "Increasing Factors: The presence of crystalline cellulose domains, indicated by a crystallinity index between 29.9% and 34.2%, imposes physical constraints that restrict the segmental mobility of the surrounding amorphous matrix. Additionally, the rigid aromatic structure of lignin and the potential for hornification or irreversible hydrogen bonding resulting from the 100 °C steaming and subsequent drying process contribute to restricted chain dynamics. Decreasing Factors: The most significant variable is the presence of water at 20% moisture content, which acts as a potent plasticizer by disrupting intermolecular hydrogen bonds within the cellulose, hemicellulose, and lignin network, thereby increasing free volume and chain mobility. Furthermore, the amorphous nature of hemicellulose inherently possesses lower thermal transition temperatures compared to crystalline cellulose. Dominant Factor: While the crystalline cellulose scaffold provides structural integrity, the plasticizing effect of the 20% moisture content is the dominant factor governing the glass transition behavior, qualitatively shifting the Tg significantly lower compared to the dry state by facilitating segmental motion in the amorphous lignin-hemicellulose matrix at lower temperatures."
    },
    "analysis_without_hierarchical_structure": {
      "descriptive_text": "The sample consists of Eucalyptus grandis × E. urophylla wood, a natural biocomposite matrix primarily composed of cellulose, hemicellulose, and lignin. The material was subjected to steaming at 100 °C under saturated steam for 4 hours and subsequently conditioned to a moisture content of 20% at 93.88% relative humidity and 25°C for 20 days, effectively incorporating water as a plasticizing additive. Dynamic mechanical analysis was conducted at a heating rate of 5 °C/min with a frequency of 1 Hz and 1% strain, with the glass transition temperature identified from the peak of the loss modulus.",
      "reasoning_analysis": "Increasing Factors: The structural integrity of the wood cell wall is maintained by the rigid aromatic network of lignin and the high crystallinity of cellulose microfibrils, both of which impose significant steric hindrance and restrict segmental chain mobility, intrinsically elevating the baseline glass transition temperature. The hydrothermal steaming process may also induce condensation reactions within the lignin structure, potentially increasing crosslink density and further restricting motion. Decreasing Factors: The presence of 20% water acts as a potent plasticizer within the hydrophilic polysaccharide matrix. Water molecules disrupt the extensive inter-chain hydrogen bonding network between cellulose, hemicellulose, and lignin by forming competitive hydrogen bonds with hydroxyl groups, thereby increasing free volume and facilitating segmental relaxation at lower temperatures. Dominant Factor: Although the rigid biopolymer backbone provides structural resistance to motion, the substantial water content introduced during conditioning is the dominant factor governing the thermal behavior. The plasticization effect of water on the amorphous regions of hemicellulose and lignin significantly depresses the glass transition temperature relative to the dry state, overriding the stiffening effects of the crystalline cellulose and lignin network."
    }
  },
  {
    "doi": null,
    "title": "Investigation of the effects of scale and cure environment on the properties of vinyl ester polymer",
    "year": null,
    "chemical_composition": {
      "repeat_unit_psmiles": null,
      "monomers": [
        {
          "name": "Styrene",
          "smiles": "C=CC1=CC=CC=C1",
          "ratio_value": 50,
          "ratio_unit": "wt%"
        },
        {
          "name": "Bisphenol-epoxy vinyl ester",
          "smiles": null,
          "ratio_value": 50,
          "ratio_unit": "wt%"
        }
      ],
      "additives": [
        {
          "name": "PBC-21 UN 3103 Organic peroxide",
          "type": "initiator",
          "amount_value": 2.5,
          "amount_unit": "wt%"
        }
      ],
      "is_homopolymer": false
    },
    "processing_history": "DION 1260 resin. Bulk plate (3.9 mm). Sealed Mould (SM), Postcure (PC): RT 24h + PC 24h at 100°C. Tg measured by DSC (Q20) at 10 °C/min under N2, 2nd heating cycle.",
    "hierarchical_structure": "Homogeneous microstructure, single Tg.",
    "properties": {
      "Tg": {
        "value": [
          108
        ],
        "unit": "°C"
      }
    },
    "analysis_with_hierarchical_structure": {
      "descriptive_text": "The material is a copolymer network derived from Styrene and Bisphenol-epoxy vinyl ester monomers blended in a 50 wt% ratio each, initiated by 2.5 wt% PBC-21 UN 3103 organic peroxide. Identified as DION 1260 resin, the material was fabricated into a 3.9 mm thick bulk plate using a sealed moulding technique. The thermal history involves an initial cure at room temperature for 24 hours followed by a postcure treatment at 100°C for 24 hours. The resulting material exhibits a homogeneous microstructure characterized by a single glass transition temperature, which was measured using differential scanning calorimetry (DSC) during the second heating cycle at a rate of 10 °C/min under a nitrogen atmosphere.",
      "reasoning_analysis": "Increasing Factors: The incorporation of Bisphenol-epoxy vinyl ester introduces rigid aromatic rings and bulky structural units into the polymer backbone, which significantly restricts segmental chain mobility. Furthermore, the system forms a crosslinked network through the copolymerization of styrene and the vinyl ester groups, inherently limiting chain motion compared to linear thermoplastics. The processing history includes a postcure step at 100°C, which likely increases the degree of conversion and crosslink density, thereby further elevating the Tg. Decreasing Factors: The presence of 50 wt% Styrene acts as a reactive diluent; while it participates in crosslinking, the polystyrene segments between crosslinks are relatively flexible compared to the rigid epoxy nodes, potentially lowering the overall network stiffness. Additionally, any residual unreacted monomer or initiator decomposition products remaining after the cure cycle could act as internal plasticizers, increasing free volume and reducing Tg. Dominant Factor: The formation of a highly crosslinked thermoset network based on the rigid bisphenol-epoxy backbone qualitatively dominates the thermal behavior. The postcure treatment ensures a high degree of conversion, minimizing plasticization effects from residual monomers, thus establishing a Tg primarily governed by the crosslink density and the intrinsic rigidity of the vinyl ester backbone."
    },
    "analysis_without_hierarchical_structure": {
      "descriptive_text": "The sample comprises a copolymer network formed from Styrene and Bisphenol-epoxy vinyl ester monomers at a 50 wt% ratio each, initiated by 2.5 wt% PBC-21 UN 3103 organic peroxide. Identified as DION 1260 resin, the material was processed into a 3.9 mm bulk plate via a sealed mould technique. The curing protocol involved an initial room temperature hold for 24 hours followed by a postcure at 100°C for 24 hours. Thermal characterization was performed using differential scanning calorimetry during the second heating cycle at 10 °C/min under a nitrogen atmosphere.",
      "reasoning_analysis": "Increasing Factors: The incorporation of Bisphenol-epoxy vinyl ester introduces rigid aromatic rings into the polymer backbone, which significantly restricts segmental rotation. Additionally, the styrene monomer contributes bulky phenyl side groups, and the copolymerization between styrene and the vinyl ester creates a crosslinked network architecture that further reduces chain mobility and free volume. Decreasing Factors: The 50 wt% styrene content introduces flexible methylene bridges between rigid nodes, which can lower the Tg compared to higher functionality epoxy networks. Furthermore, the postcure temperature of 100°C may be insufficient to achieve full conversion before vitrification occurs, potentially leaving unreacted monomers or lower crosslink density, while residual organic peroxide decomposition products could act as minor plasticizers. Dominant Factor: The intrinsic rigidity of the bisphenol-epoxy vinyl ester backbone combined with the crosslinked network structure qualitatively dominates the thermal behavior by establishing a high baseline restriction on segmental motion, although the final Tg is ultimately capped by the vitrification limit imposed during the 100°C postcure processing history."
    }
  },
  {
    "doi": null,
    "title": "Effects of steaming treatment on crystallinity and glass transition temperature of Eucalyptuses grandis \u0001 E. urophylla",
    "year": 2017,
    "chemical_composition": {
      "repeat_unit_psmiles": null,
      "monomers": [
        {
          "name": "Cellulose",
          "smiles": null,
          "ratio_value": null,
          "ratio_unit": null
        },
        {
          "name": "Hemicellulose",
          "smiles": null,
          "ratio_value": null,
          "ratio_unit": null
        },
        {
          "name": "Lignin",
          "smiles": null,
          "ratio_value": null,
          "ratio_unit": null
        }
      ],
      "additives": [
        {
          "name": "Water",
          "type": "plasticizer",
          "amount_value": 20,
          "amount_unit": "%"
        }
      ],
      "is_homopolymer": false
    },
    "processing_history": "Eucalyptus grandis × E. urophylla wood. Initial MC 90%. Steamed at 100 °C saturated steam for 4 h. Conditioned to 20% MC (93.88% RH, 25°C) for 20 days. DMA performed at 5 °C/min, 1 Hz, 1% strain. Tg determined from peak of loss modulus (E'').",
    "hierarchical_structure": "Crystallinity index (CrI) 29.9%–34.2%. CrI increases then decreases with steaming time, max at 2h.",
    "properties": {
      "Tg": {
        "value": [
          90
        ],
        "unit": "°C"
      }
    },
    "analysis_with_hierarchical_structure": {
      "descriptive_text": "The sample comprises Eucalyptus grandis × E. urophylla wood, a natural composite consisting of cellulose, hemicellulose, and lignin. Initially exhibiting a moisture content of 90%, the material was subjected to steaming at 100 °C with saturated steam for 4 hours and subsequently conditioned to 20% moisture content at 93.88% relative humidity and 25°C for 20 days. The hierarchical structure displays a crystallinity index between 29.9% and 34.2%, which varies with steaming duration, peaking at 2 hours. Dynamic mechanical analysis was conducted at a heating rate of 5 °C/min, 1 Hz frequency, and 1% strain, with the transition temperature identified from the peak of the loss modulus.",
      "reasoning_analysis": "Increasing Factors: The inherent rigidity of the lignin component, characterized by a complex aromatic network, restricts chain mobility and contributes to a higher baseline transition temperature. Additionally, the crystalline cellulose domains, indicated by a crystallinity index up to 34.2%, impose physical constraints on the amorphous matrix through interfacial interactions, potentially limiting segmental motion. Decreasing Factors: The presence of 20% water content acts as a highly effective plasticizer by forming hydrogen bonds with hydroxyl groups on the cellulose and hemicellulose, thereby increasing free volume and facilitating chain mobility. The conditioning process at high relative humidity ensures the retention of this mobilizing species within the polymer matrix. Dominant Factor: The plasticization effect induced by the 20% moisture content qualitatively dominates the thermal behavior. Despite the reinforcing effects of lignin rigidity and cellulose crystallinity, the water molecules significantly disrupt intermolecular bonding in the amorphous regions, driving the transition temperature downward relative to the dry state components."
    },
    "analysis_without_hierarchical_structure": {
      "descriptive_text": "The investigated material is a lignocellulosic composite derived from Eucalyptus grandis × E. urophylla wood, consisting primarily of cellulose, hemicellulose, and lignin. Initially possessing a moisture content of 90%, the wood samples were steamed at 100 °C using saturated steam for 4 hours and subsequently conditioned to an equilibrium moisture content of 20% under 93.88% relative humidity at 25°C for 20 days. Dynamic mechanical analysis was conducted at a heating rate of 5 °C/min with a frequency of 1 Hz and 1% strain, with the glass transition temperature identified from the peak of the loss modulus.",
      "reasoning_analysis": "Increasing Factors: The presence of lignin introduces rigid aromatic structures that inherently resist segmental motion, while the extensive intermolecular hydrogen bonding network between cellulose and hemicellulose chains restricts backbone mobility, both acting to elevate the glass transition temperature. Additionally, the semi-crystalline nature of cellulose microfibrils constrains the motion of adjacent amorphous regions. Decreasing Factors: The significant presence of water at 20% moisture content acts as a potent small-molecule plasticizer. Water molecules penetrate the amorphous regions, disrupting the intermolecular hydrogen bonds between polysaccharide chains and increasing free volume, which dramatically enhances chain mobility and depresses the Tg. Furthermore, the amorphous hemicellulose fraction typically exhibits a lower intrinsic Tg compared to cellulose or lignin, and the steaming process may induce partial hydrolysis reducing molecular weight. Dominant Factor: The plasticization effect of the high moisture content is the dominant factor. Despite the structural rigidity provided by lignin and cellulose crystallinity, the disruption of the hydrogen bonding network by 20% water content qualitatively overrides the intrinsic stiffness of the biopolymers, resulting in a significantly lowered Tg compared to the dry state."
    }
  },
  {
    "doi": null,
    "title": "Effects of steaming treatment on crystallinity and glass transition temperature of Eucalyptuses grandis \u0001 E. urophylla",
    "year": 2017,
    "chemical_composition": {
      "repeat_unit_psmiles": null,
      "monomers": [
        {
          "name": "Cellulose",
          "smiles": null,
          "ratio_value": null,
          "ratio_unit": null
        },
        {
          "name": "Hemicellulose",
          "smiles": null,
          "ratio_value": null,
          "ratio_unit": null
        },
        {
          "name": "Lignin",
          "smiles": null,
          "ratio_value": null,
          "ratio_unit": null
        }
      ],
      "additives": [
        {
          "name": "Water",
          "type": "plasticizer",
          "amount_value": 20,
          "amount_unit": "%"
        }
      ],
      "is_homopolymer": false
    },
    "processing_history": "Eucalyptus grandis × E. urophylla wood. Initial MC 70%. Steamed at 100 °C saturated steam for 4 h. Conditioned to 20% MC (93.88% RH, 25°C) for 20 days. DMA performed at 5 °C/min, 1 Hz, 1% strain. Tg determined from peak of tanδ.",
    "hierarchical_structure": "Crystallinity index (CrI) 29.9%–34.2%. CrI increases then decreases with steaming time, max at 2h.",
    "properties": {
      "Tg": {
        "value": [
          88
        ],
        "unit": "°C"
      }
    },
    "analysis_with_hierarchical_structure": {
      "descriptive_text": "The sample consists of a natural polymer composite derived from Eucalyptus grandis × E. urophylla wood, comprising cellulose, hemicellulose, and lignin components with 20% water content acting as a plasticizer. The material underwent hydrothermal processing involving steaming at 100 °C under saturated conditions for 4 hours, followed by conditioning to a moisture content of 20% at 93.88% relative humidity and 25°C for 20 days. Hierarchical characterization indicates a crystallinity index ranging between 29.9% and 34.2%. The glass transition behavior was evaluated using dynamic mechanical analysis (DMA) at a heating rate of 5 °C/min with a frequency of 1 Hz and 1% strain, with the Tg identified from the peak of the tanδ curve.",
      "reasoning_analysis": "Increasing Factors: The presence of crystalline cellulose regions, indicated by a crystallinity index of approximately 30%–34%, acts as physical crosslinks that restrict the segmental mobility of the amorphous matrix, thereby driving the Tg higher. Additionally, the rigid aromatic structure of lignin contributes to backbone stiffness, and the use of DMA at 1 Hz inherently measures a higher Tg compared to static methods due to the frequency dependence of viscoelastic relaxation. Decreasing Factors: The significant water content (20%) acts as a potent plasticizer by disrupting intermolecular hydrogen bonding between polysaccharide chains and increasing free volume, which drastically enhances chain mobility and lowers the Tg. Furthermore, the extended steaming history may induce hydrolysis of hemicellulose, reducing molecular weight and further depressing the transition temperature. Dominant Factor: Despite the stiffening effects of crystallinity and lignin rigidity, the plasticization effect of 20% water is the dominant factor governing the final Tg behavior. In hygroscopic biopolymer systems, this level of moisture content typically overwhelms structural constraints, causing a qualitative reduction in Tg relative to the dry state by facilitating segmental motion in the amorphous lignin-hemicellulose matrix."
    },
    "analysis_without_hierarchical_structure": {
      "descriptive_text": "The material system comprises a natural biopolymer composite derived from Eucalyptus grandis × E. urophylla wood, consisting primarily of cellulose, hemicellulose, and lignin. Initially exhibiting a moisture content of 70%, the wood samples were subjected to saturated steam at 100 °C for 4 hours before being conditioned to a final moisture content of 20% under 93.88% relative humidity at 25°C for 20 days. This conditioning process introduces water acting as a plasticizer within the biopolymer matrix. The thermomechanical properties were characterized via dynamic mechanical analysis at a heating rate of 5 °C/min, 1 Hz frequency, and 1% strain, with the glass transition temperature identified from the peak of the tanδ curve.",
      "reasoning_analysis": "Increasing Factors: The presence of lignin introduces rigid aromatic structures that restrict segmental mobility, while the crystalline domains within cellulose and the extensive intermolecular hydrogen bonding network among the biopolymer components inherently act to elevate the glass transition temperature. Additionally, the steaming process may induce slight structural reorganization or stress relaxation that stabilizes the matrix. Decreasing Factors: The conditioning to 20% moisture content introduces a significant amount of water, which acts as a potent plasticizer by disrupting hydrogen bonds between polymer chains and increasing free volume. Furthermore, the amorphous hemicellulose component generally possesses a lower intrinsic transition temperature compared to cellulose and lignin, contributing to a reduction in the overall composite stiffness. Dominant Factor: The plasticization effect induced by the 20% water content is the dominant factor governing the final Tg behavior. While the rigid biopolymer backbone establishes a high theoretical baseline, the disruption of intermolecular forces by water molecules qualitatively depresses the transition temperature significantly relative to the dry state, likely shifting the relaxation into a lower temperature regime observable by DMA."
    }
  },
  {
    "doi": "10.1021/acs.langmuir.8b00122",
    "title": "Thermal Properties and Segmental Dynamics of Polymer Melt Chains Adsorbed on Solid Surfaces",
    "year": 2018,
    "chemical_composition": {
      "repeat_unit_psmiles": "[*]CC(C1=CC=CC=C1)[*]",
      "monomers": [
        {
          "name": "Styrene",
          "smiles": "C=Cc1ccccc1",
          "ratio_value": null,
          "ratio_unit": null
        }
      ],
      "additives": [],
      "is_homopolymer": true
    },
    "processing_history": "PS290k flattened layer prepared by solvent leaching (chloroform) of 60 nm film annealed at 190 °C for 72 h. Post-annealed at 190 °C overnight. Tg measured by Nanoplasmonic Sensing (NPS, Insplorion X1) under N2 flow, heating rate 1 or 5 °C/min.",
    "hierarchical_structure": "Flattened adsorbed layer (nanodroplets, ~10 nm height, 23% coverage). Interface/Trains-Loops region (Tg,high).",
    "properties": {
      "Tg": {
        "value": [
          183
        ],
        "unit": "°C"
      }
    },
    "analysis_with_hierarchical_structure": {
      "descriptive_text": "The sample consists of a polystyrene homopolymer with a molecular weight of approximately 290,000 g/mol, processed into a flattened adsorbed layer via solvent leaching of a 60 nm chloroform-cast film. The material underwent rigorous thermal treatment, including annealing at 190 °C for 72 hours and subsequent overnight post-annealing at the same temperature, to establish a morphology of nanodroplets with roughly 10 nm height and 23% coverage. This hierarchical structure exhibits a distinct interface or trains-loops region, and the glass transition temperature was evaluated using Nanoplasmonic Sensing under nitrogen flow with heating rates of 1 or 5 °C/min.",
      "reasoning_analysis": "Increasing Factors: The intrinsic rigidity of the polystyrene backbone, imparted by bulky phenyl side groups, restricts segmental mobility and establishes a high baseline Tg. Furthermore, the formation of a flattened adsorbed layer implies strong polymer-substrate interactions (trains) that significantly constrain chain dynamics near the interface. The extensive thermal history, involving annealing at 190 °C for over 72 hours, likely ensures the complete removal of residual chloroform solvent, eliminating plasticization effects, and promotes physical aging which reduces free volume. Decreasing Factors: The nanoconfined geometry, specifically the nanodroplets with approximately 10 nm height, introduces a significant free surface area where chain mobility is typically enhanced compared to the bulk, which generally acts to depress the Tg. Additionally, the loops within the trains-loops structure may possess higher mobility than the adsorbed trains. Dominant Factor: Despite the potential mobility enhancement from nanoconfinement and free surfaces, the strong interfacial constraints imposed by the adsorbed layer morphology and the rigorous solvent removal via prolonged annealing qualitatively dominate the system behavior. These factors restrict global chain mobility more significantly than the free surface effects enhance it, leading to a net tendency toward elevated Tg behavior consistent with the observed interface region characteristics."
    },
    "analysis_without_hierarchical_structure": {
      "descriptive_text": "The sample consists of a high molecular weight polystyrene homopolymer (PS290k) configured as a 60 nm flattened layer. Preparation involved solvent leaching using chloroform, followed by extensive thermal treatment comprising annealing at 190 °C for 72 hours and a subsequent overnight post-annealing step at the same temperature. The glass transition temperature was characterized using Nanoplasmonic Sensing under a nitrogen flow with heating rates of 1 or 5 °C/min.",
      "reasoning_analysis": "Increasing Factors: The intrinsic chemical structure of polystyrene features bulky phenyl side groups that impose significant steric hindrance on backbone rotation, inherently establishing a rigid baseline. Furthermore, the high molecular weight (290k) minimizes the concentration of chain ends, reducing excess free volume contributions that typically lower Tg in oligomers. The extensive annealing history at 190 °C serves to eliminate residual chloroform solvent, preventing plasticization, and allows for structural relaxation that reduces excess free volume. Decreasing Factors: The physical geometry of the sample as a 60 nm thin film introduces nanoconfinement effects, where the enhanced mobility of polymer segments at the free surface can propagate into the film, generally depressing the Tg compared to bulk materials. Additionally, the use of Nanoplasmonic Sensing preferentially probes surface properties where chain mobility is higher than in the bulk interior. Dominant Factor: While the rigorous annealing protocol mitigates solvent-induced plasticization and stabilizes the bulk-like interior chains, the high surface-to-volume ratio inherent to the 60 nm thickness introduces a free surface mobility effect that qualitatively dominates the thermal behavior, likely resulting in a Tg depression relative to macroscopic bulk polystyrene samples."
    }
  },
  {
    "doi": null,
    "title": "Investigation of the effects of scale and cure environment on the properties of vinyl ester polymer",
    "year": null,
    "chemical_composition": {
      "repeat_unit_psmiles": null,
      "monomers": [
        {
          "name": "Styrene",
          "smiles": "C=CC1=CC=CC=C1",
          "ratio_value": 50,
          "ratio_unit": "wt%"
        },
        {
          "name": "Bisphenol-epoxy vinyl ester",
          "smiles": null,
          "ratio_value": 50,
          "ratio_unit": "wt%"
        }
      ],
      "additives": [
        {
          "name": "PBC-21 UN 3103 Organic peroxide",
          "type": "initiator",
          "amount_value": 2.5,
          "amount_unit": "wt%"
        }
      ],
      "is_homopolymer": false
    },
    "processing_history": "DION 1260 resin. Thin film (0.15 mm). Nitrogen Cure/Air Postcure (NA), Standard Cure (SC): RT 24h N2 + PC 24h at 100°C Air. Tg measured by DSC (Q20) at 10 °C/min under N2, 1st heating cycle, high temperature transition (Tg2).",
    "hierarchical_structure": "Diphasic microstructure, styrene-rich phase and vinyl ester phase.",
    "properties": {
      "Tg": {
        "value": [
          101
        ],
        "unit": "°C"
      }
    },
    "analysis_with_hierarchical_structure": {
      "descriptive_text": "The sample consists of a copolymer system derived from styrene and bisphenol-epoxy vinyl ester monomers in a 50 wt% ratio, initiated by 2.5 wt% PBC-21 UN 3103 organic peroxide. Processed as a 0.15 mm thin film using DION 1260 resin, the material underwent a standard cure cycle involving 24 hours at room temperature under nitrogen followed by a 24-hour postcure at 100°C in air. The resulting material exhibits a diphasic microstructure characterized by distinct styrene-rich and vinyl ester phases. Thermal characterization was performed via DSC at a heating rate of 10 °C/min under nitrogen atmosphere, focusing on the high temperature transition (Tg2) during the first heating cycle.",
