Repository: hhtrick/HHT-code

# HHT training framework

This directory contains model training, embedding precomputation, inference, article-level baselines and the curated datasets. All commands below assume that the working directory is `train_code/`.

## 3. Datasets and fixed partitions

Each main dataset is a JSON array at `dataset/{property}/{property}.json`. Entries contain source metadata, `chemical_composition`, `processing_history`, `hierarchical_structure`, `properties`, and two generated-analysis objects. Targets are stored as `properties[property]["value"]`; source metadata and target values are not predictive input fields.

| Property | Train | Validation | Test | Total |
|---|---:|---:|---:|---:|

File: train_code/dataset/Tg/Tg.json (part 163 of 235)
[
      "reasoning_analysis": "Increasing Factors: The bisphenol-epoxy vinyl ester monomer introduces bulky aromatic rings and rigid backbone segments that significantly hinder segmental rotation. The processing history includes a thermal postcure at 100°C, which promotes higher conversion and crosslink density via the organic peroxide initiator, thereby restricting chain mobility and elevating the Tg. The identification of the high temperature transition (Tg2) suggests analysis of the continuous or rigid phase, which inherently possesses higher thermal resistance. Decreasing Factors: The incorporation of 50 wt% styrene acts as a reactive diluent; while it copolymerizes, the polystyrene segments generally exhibit lower thermal rigidity compared to the epoxy vinyl ester network, potentially lowering the overall system Tg relative to the neat resin. Additionally, any unreacted styrene monomer remaining after the cure cycle could act as a plasticizer, increasing free volume and depressing the transition temperature. Dominant Factor: The dominant factor is the rigid aromatic structure of the bisphenol-epoxy vinyl ester combined with the crosslinking density achieved during the thermal postcure. Although the styrene content reduces the Tg compared to a pure vinyl ester network, the high-temperature transition (Tg2) specifically probes the vinyl ester-rich phase, where the restricted mobility from the bulky backbone and covalent crosslinks outweighs the plasticizing effect of the styrene comonomer."
    },
    "analysis_without_hierarchical_structure": {
      "descriptive_text": "This sample comprises a copolymer system derived from Styrene and Bisphenol-epoxy vinyl ester monomers in equal 50 wt% proportions, initiated by 2.5 wt% PBC-21 UN 3103 Organic peroxide. Identified as DION 1260 resin, the material was processed into a 0.15 mm thin film and subjected to a Standard Cure protocol consisting of 24 hours at room temperature under nitrogen followed by a post-cure of 24 hours at 100°C in air. The glass transition temperature was characterized using differential scanning calorimetry at a heating rate of 10 °C/min under a nitrogen atmosphere, specifically analyzing the high temperature transition observed during the first heating cycle.",
      "reasoning_analysis": "Increasing Factors: The incorporation of Bisphenol-epoxy vinyl ester introduces substantial backbone rigidity due to bulky aromatic bisphenol groups, which sterically hinder segmental rotation and intrinsically drive the Tg higher. Additionally, the organic peroxide facilitates the formation of a crosslinked thermoset network between the styrene and vinyl ester components, restricting chain mobility, while the thermal post-cure at 100°C enhances conversion and network density. Decreasing Factors: The 50 wt% styrene content acts as a reactive diluent which may introduce flexible methylene bridges into the network, and any unreacted monomer remaining after the cure cycle could act as a plasticizer increasing free volume. Furthermore, the air post-cure environment poses a risk of oxidative degradation or premature radical termination compared to a fully inert process, potentially limiting maximum network integrity. Dominant Factor: The dominant factor governing the Tg is the formation of the highly rigid, crosslinked thermoset network derived from the bisphenol-epoxy vinyl ester backbone. The steric constraints imposed by the aromatic structures combined with the covalent crosslinks established during the thermal post-cure outweigh the potential plasticizing effects of the styrene comonomer, resulting in a material behavior defined primarily by network rigidity."
    }
  },
  {
    "doi": null,
    "title": "Investigation of the effects of scale and cure environment on the properties of vinyl ester polymer",
    "year": null,
    "chemical_composition": {
      "repeat_unit_psmiles": null,
      "monomers": [
        {
          "name": "Styrene",
          "smiles": "C=CC1=CC=CC=C1",
          "ratio_value": 50,
          "ratio_unit": "wt%"
        },
        {
          "name": "Bisphenol-epoxy vinyl ester",
          "smiles": null,
          "ratio_value": 50,
          "ratio_unit": "wt%"
        }
      ],
      "additives": [
        {
          "name": "PBC-21 UN 3103 Organic peroxide",
          "type": "initiator",
          "amount_value": 2.5,
          "amount_unit": "wt%"
        }
      ],
      "is_homopolymer": false
    },
    "processing_history": "DION 1260 resin. Thin film (0.15 mm). Nitrogen Cure/Air Postcure (NA), Standard Cure (SC): RT 24h N2 + PC 24h at 100°C Air. Tg measured by DSC (Q20) at 10 °C/min under N2, 1st heating cycle, low temperature transition (Tg1).",
    "hierarchical_structure": "Diphasic microstructure, styrene-rich phase and vinyl ester phase.",
    "properties": {
      "Tg": {
        "value": [
          65
        ],
        "unit": "°C"
      }
    },
    "analysis_with_hierarchical_structure": {
      "descriptive_text": "The sample consists of a copolymer system derived from DION 1260 resin, comprising equal weight fractions (50 wt%) of styrene and bisphenol-epoxy vinyl ester monomers initiated by 2.5 wt% PBC-21 UN 3103 organic peroxide. Processed as a 0.15 mm thin film, the material underwent a Standard Cure protocol involving 24 hours at room temperature under nitrogen followed by a post-cure of 24 hours at 100°C in air. The resulting hierarchical structure exhibits a diphasic microstructure characterized by distinct styrene-rich and vinyl ester phases. The glass transition temperature was evaluated using DSC (Q20) at a heating rate of 10 °C/min under a nitrogen atmosphere during the first heating cycle, focusing on the low temperature transition.",
      "reasoning_analysis": "Increasing Factors: The bisphenol-epoxy vinyl ester monomer introduces rigid aromatic rings into the polymer backbone, which significantly restricts segmental rotation and intrinsically raises the Tg. Additionally, the thermal post-cure at 100°C in air promotes further crosslinking via the organic peroxide initiator, creating a dense network that limits chain mobility and drives the Tg higher. Decreasing Factors: The high styrene content (50 wt%) acts as a reactive diluent, reducing the overall concentration of rigid bisphenol segments and increasing free volume relative to a pure vinyl ester network. Furthermore, the diphasic microstructure implies phase separation, and the specific measurement of the low temperature transition indicates the characterization is capturing the mobility of the styrene-rich phase, which has a lower intrinsic Tg than the vinyl ester matrix. Dominant Factor: While the rigid backbone and crosslinking establish the thermal stability of the bulk material, the phase-separated microstructure is the dominant factor for this specific measurement, as the observed transition is qualitatively governed by the segmental mobility within the styrene-rich domains rather than the fully cured vinyl ester network."
    },
    "analysis_without_hierarchical_structure": {
      "descriptive_text": "The sample comprises a copolymer system consisting of 50 wt% styrene and 50 wt% bisphenol-epoxy vinyl ester, initiated by 2.5 wt% PBC-21 UN 3103 organic peroxide. Identified as DION 1260 resin, the material was fabricated into a 0.15 mm thin film and subjected to a standard cure cycle involving 24 hours at room temperature under nitrogen followed by a 24-hour post-cure at 100°C in air. The glass transition temperature was characterized via differential scanning calorimetry at a heating rate of 10 °C/min under nitrogen during the first heating cycle, specifically identifying the low temperature transition.",
      "reasoning_analysis": "Increasing Factors: The chemical composition features rigid aromatic structures from both the styrene and bisphenol-epoxy vinyl ester monomers, which impose significant steric hindrance on backbone rotation. Additionally, the organic peroxide initiator facilitates the formation of a crosslinked thermoset network during the thermal cure, and the subsequent post-cure at 100°C promotes higher conversion density, both of which restrict segmental mobility and drive the Tg upward. Decreasing Factors: Incomplete conversion during the cure cycle may leave residual styrene monomer within the matrix, acting as a plasticizer that increases free volume and depresses the Tg. Furthermore, the air post-cure environment introduces the possibility of oxygen inhibition at the film surface, potentially limiting crosslink density in those regions, while the maximum cure temperature of 100°C may be below the ultimate vitrification point, preventing full network development. Dominant Factor: The formation of the covalently crosslinked network architecture involving the rigid bisphenol backbone qualitatively dominates the thermal behavior; despite potential plasticization from residual monomers, the topological constraints imposed by the crosslinks and the inherent stiffness of the aromatic units establish a fundamentally elevated Tg relative to linear analogues."
    }
  },
  {
    "doi": "10.1021/acs.langmuir.8b00122",
    "title": "Thermal Properties and Segmental Dynamics of Polymer Melt Chains Adsorbed on Solid Surfaces",
    "year": 2018,
    "chemical_composition": {
      "repeat_unit_psmiles": "[*]CC(C1=CC=CC=C1)[*]",
      "monomers": [
        {
          "name": "Styrene",
          "smiles": "C=Cc1ccccc1",
          "ratio_value": null,
          "ratio_unit": null
        }
      ],
      "additives": [],
      "is_homopolymer": true
    },
    "processing_history": "PS290k flattened layer prepared by solvent leaching (chloroform) of 60 nm film annealed at 190 °C for 72 h. Post-annealed at 190 °C overnight. Tg measured by Nanoplasmonic Sensing (NPS, Insplorion X1) under N2 flow, heating rate 1 or 5 °C/min.",
    "hierarchical_structure": "Flattened adsorbed layer (nanodroplets, ~10 nm height, 23% coverage). Surface/Tails region (Tg,low).",
    "properties": {
      "Tg": {
        "value": [
          94
        ],
        "unit": "°C"
      }
    },
    "analysis_with_hierarchical_structure": {
      "descriptive_text": "The sample comprises a polystyrene homopolymer (PS290k) structured as a flattened adsorbed layer featuring nanodroplets with an approximate height of 10 nm and 23% surface coverage. Fabrication involved solvent leaching using chloroform to create a 60 nm film, followed by prolonged thermal annealing at 190 °C for 72 hours and an additional overnight post-annealing step at the same temperature. The material exhibits a distinct surface and tails region, and its glass transition temperature was characterized via Nanoplasmonic Sensing (NPS) under nitrogen flow with heating rates of 1 or 5 °C/min.",
      "reasoning_analysis": "Increasing Factors: The intrinsic chemical structure of polystyrene, characterized by bulky phenyl side groups, imposes steric hindrance that restricts backbone rotation and inherently elevates the glass transition temperature. Furthermore, the extensive thermal history involving annealing at 190 °C for over 72 hours promotes physical aging and densification within the film, which can reduce free volume and restrict segmental mobility. Strong interactions between the polymer chains and the substrate in the flattened adsorbed regions may also immobilize segments, contributing to a higher local Tg. Decreasing Factors: The hierarchical structure imposes significant nanoconfinement effects, specifically the ~10 nm height of the nanodroplets and the high surface-to-volume ratio, which enhance chain mobility at the free surface. The explicit identification of a surface/tails region with lower Tg indicates that surface-mediated dynamics are prevalent. Additionally, despite annealing, the solvent leaching process using chloroform carries a risk of residual solvent retention, which would act as a plasticizer and depress the Tg. Dominant Factor: The nanoconfinement and free surface effects qualitatively dominate the thermal behavior. While the high molecular weight and extensive annealing stabilize the bulk-like regions, the specific morphology of nanodroplets and the presence of a mobile surface/tails region create a pathway for enhanced segmental motion that outweighs the restrictive effects of the chemical backbone and thermal history, leading to a net reduction in Tg relative to the bulk material."
    },
    "analysis_without_hierarchical_structure": {
      "descriptive_text": "The sample comprises a polystyrene homopolymer (PS290k) configured as a flattened layer. The material was prepared by solvent leaching using chloroform from a 60 nm film, which underwent annealing at 190 °C for 72 hours followed by overnight post-annealing at the same temperature. The glass transition temperature was evaluated using Nanoplasmonic Sensing (NPS) under nitrogen flow with heating rates of 1 or 5 °C/min.",
      "reasoning_analysis": "Increasing Factors: The polystyrene backbone contains bulky phenyl side groups that impose steric hindrance, restricting segmental rotation and intrinsically elevating the glass transition temperature. The high molecular weight (290k) minimizes chain end concentration, reducing excess free volume to support a higher asymptotic Tg. Additionally, the extensive thermal annealing protocol promotes physical aging and densification while ensuring complete removal of the chloroform solvent, eliminating plasticization effects. Decreasing Factors: The nanoscale confinement of the 60 nm film creates a high surface-to-volume ratio, where enhanced segmental mobility at the free surface can depress the local glass transition temperature relative to the bulk. Furthermore, the use of Nanoplasmonic Sensing is surface-sensitive, potentially prioritizing the detection of mobile surface layers over the restricted bulk core. Dominant Factor: While intrinsic chemical rigidity and extensive annealing promote a high equilibrium bulk Tg, the dominant factor is likely the nanoscale thin-film geometry combined with the surface-sensitive measurement technique. The enhanced mobility at the free surface in ultra-thin films often overrides bulk densification effects, suggesting the measured Tg may qualitatively reflect a depression relative to the macroscopic bulk value despite the rigorous thermal history."
    }
  },
  {
    "doi": null,
    "title": "Effects of steaming treatment on crystallinity and glass transition temperature of Eucalyptuses grandis \u0001 E. urophylla",
    "year": 2017,
    "chemical_composition": {
      "repeat_unit_psmiles": null,
      "monomers": [
        {
          "name": "Cellulose",
          "smiles": null,
          "ratio_value": null,
          "ratio_unit": null
        },
        {
          "name": "Hemicellulose",
          "smiles": null,
          "ratio_value": null,
          "ratio_unit": null
        },
        {
          "name": "Lignin",
          "smiles": null,
          "ratio_value": null,
          "ratio_unit": null
        }
      ],
      "additives": [
        {
          "name": "Water",
          "type": "plasticizer",
          "amount_value": 20,
          "amount_unit": "%"
        }
      ],
      "is_homopolymer": false
    },
    "processing_history": "Eucalyptus grandis × E. urophylla wood. Initial MC 90%. Steamed at 100 °C saturated steam for 4 h. Conditioned to 20% MC (93.88% RH, 25°C) for 20 days. DMA performed at 5 °C/min, 1 Hz, 1% strain. Tg determined from peak of tanδ.",
    "hierarchical_structure": "Crystallinity index (CrI) 29.9%–34.2%. CrI increases then decreases with steaming time, max at 2h.",
    "properties": {
      "Tg": {
        "value": [
          91
        ],
        "unit": "°C"
      }
    },
    "analysis_with_hierarchical_structure": {
      "descriptive_text": "The sample comprises a lignocellulosic composite derived from Eucalyptus grandis × E. urophylla wood, consisting primarily of cellulose, hemicellulose, and lignin. Initially possessing a moisture content of 90%, the material underwent saturated steam treatment at 100 °C for 4 hours and was subsequently conditioned to a final moisture content of 20% at 25°C and 93.88% relative humidity for 20 days. Hierarchical structural analysis indicates a crystallinity index ranging between 29.9% and 34.2%, and the glass transition behavior was characterized via dynamic mechanical analysis at 1 Hz and 1% strain, with the transition temperature determined from the peak of the tanδ curve.",
      "reasoning_analysis": "Increasing Factors: The presence of lignin introduces rigid aromatic structures that restrict segmental mobility, while the crystallinity index of approximately 30% signifies substantial crystalline regions within the cellulose microfibrils that physically constrain the amorphous phases. Additionally, the extensive intrinsic hydrogen bonding network inherent to the polysaccharide components acts to stiffen the polymer matrix and resist thermal motion. Decreasing Factors: The presence of 20% water acts as a potent plasticizer by disrupting intermolecular hydrogen bonds and increasing free volume within the amorphous regions, significantly enhancing chain mobility. Furthermore, the hydrothermal steaming process may induce partial depolymerization of hemicellulose, reducing molecular weight and chain entanglement density, while the inherently amorphous nature of hemicellulose contributes to lower thermal stability compared to crystalline cellulose. Dominant Factor: While the crystalline cellulose and lignin provide structural rigidity, the plasticizing effect of the 20% moisture content is the dominant factor governing the thermal behavior. Water molecules effectively shield polymer-polymer interactions, drastically enhancing chain mobility and lowering the Tg relative to the dry state, overriding the restrictive effects of crystallinity and aromatic rigidity."
    },
    "analysis_without_hierarchical_structure": {
      "descriptive_text": "The sample consists of a natural polymer composite derived from Eucalyptus grandis × E. urophylla wood with an initial moisture content of 90%, comprising a matrix of cellulose, hemicellulose, and lignin. The material was subjected to steaming at 100 °C under saturated steam for 4 hours, followed by conditioning to a moisture content of 20% at 93.88% relative humidity and 25°C for 20 days. Water acts as a significant additive within this system at 20% by weight. The glass transition temperature was characterized using dynamic mechanical analysis (DMA) at a heating rate of 5 °C/min with a frequency of 1 Hz and 1% strain, determined from the peak of the tanδ curve.",
      "reasoning_analysis": "Increasing Factors: The presence of lignin, a rigid aromatic macromolecule with inherent crosslinking density, restricts segmental motion within the composite matrix. Additionally, the crystalline domains of cellulose act as physical crosslinks, limiting the mobility of the amorphous chains in the hemicellulose-lignin matrix, which intrinsically drives the Tg upward relative to fully amorphous systems. Decreasing Factors: The inclusion of water at 20% moisture content acts as a highly effective plasticizer. Water molecules disrupt intermolecular hydrogen bonding between polysaccharide chains and lignin, significantly increasing free volume and facilitating chain mobility. The conditioning history at high relative humidity ensures this plasticizing effect is maximized throughout the bulk material. Dominant Factor: The plasticization effect of the 20% water content is the dominant factor. While the lignocellulosic backbone provides structural rigidity, the substantial reduction in intermolecular cohesion caused by the high moisture content qualitatively depresses the Tg far below that of the dry constituent polymers, governing the final thermal transition behavior observed during DMA."
    }
  },
  {
    "doi": null,
    "title": "Effects of steaming treatment on crystallinity and glass transition temperature of Eucalyptuses grandis \u0001 E. urophylla",
    "year": 2017,
    "chemical_composition": {
      "repeat_unit_psmiles": null,
      "monomers": [
        {
          "name": "Cellulose",
          "smiles": null,
          "ratio_value": null,
          "ratio_unit": null
        },
        {
          "name": "Hemicellulose",
          "smiles": null,
          "ratio_value": null,
          "ratio_unit": null
        },
        {
          "name": "Lignin",
          "smiles": null,
          "ratio_value": null,
          "ratio_unit": null
        }
      ],
      "additives": [
        {
          "name": "Water",
          "type": "plasticizer",
          "amount_value": 20,
          "amount_unit": "%"
        }
      ],
      "is_homopolymer": false
    },
    "processing_history": "Eucalyptus grandis × E. urophylla wood. Initial MC 50%. Steamed at 100 °C saturated steam for 6 h. Conditioned to 20% MC (93.88% RH, 25°C) for 20 days. DMA performed at 5 °C/min, 1 Hz, 1% strain. Tg determined from peak of tanδ.",
    "hierarchical_structure": "Crystallinity index (CrI) 29.9%–34.2%. CrI increases then decreases with steaming time, max at 2h.",
    "properties": {
      "Tg": {
        "value": [
          85
        ],
        "unit": "°C"
      }
    },
    "analysis_with_hierarchical_structure": {
      "descriptive_text": "The sample comprises a lignocellulosic composite derived from Eucalyptus grandis × E. urophylla wood, consisting primarily of cellulose, hemicellulose, and lignin phases. The material contains 20% water by weight incorporated as a plasticizing additive. Processing involved an initial moisture content of 50%, followed by hydrothermal treatment via steaming at 100 °C under saturated steam for 6 hours, and subsequent conditioning to a final moisture content of 20% at 93.88% relative humidity and 25°C for 20 days. Hierarchical characterization indicates a crystallinity index ranging from 29.9% to 34.2%, with the glass transition behavior evaluated using dynamic mechanical analysis at a heating rate of 5 °C/min and 1 Hz frequency, identifying Tg from the tanδ peak.",
      "reasoning_analysis": "Increasing Factors: The presence of lignin introduces rigid aromatic structures that restrict segmental mobility, while the crystalline cellulose domains (CrI ~30–34%) act as physical crosslinks within the amorphous matrix, thereby elevating the thermal transition temperature. Additionally, the extensive hydrogen bonding network inherent to the polysaccharide components contributes to cohesive energy density, resisting chain motion. Decreasing Factors: The significant water content (20%) acts as a potent plasticizer by disrupting intermolecular hydrogen bonds between polymer chains and increasing free volume, which drastically enhances segmental mobility. Furthermore, the prolonged hydrothermal steaming (6 hours) may induce hydrolysis of hemicellulose, reducing molecular weight and lowering the transition temperature relative to untreated biomass. Dominant Factor: Despite the rigidifying effects of lignin and cellulose crystallinity, the plasticization effect of the 20% moisture content is the dominant factor, qualitatively driving the Tg significantly downward compared to the dry state, as water molecules effectively shield polymer-polymer interactions and facilitate chain movement at lower temperatures."
    },
    "analysis_without_hierarchical_structure": {
      "descriptive_text": "The sample comprises a natural polymer composite derived from Eucalyptus grandis × E. urophylla wood, consisting primarily of cellulose, hemicellulose, and lignin. Initially possessing a moisture content of 50%, the material was steamed at 100 °C under saturated steam for 6 hours and subsequently conditioned to 20% moisture content at 93.88% relative humidity and 25°C for 20 days, establishing water as a significant additive within the matrix. The glass transition temperature was evaluated via dynamic mechanical analysis (DMA) at a heating rate of 5 °C/min, 1 Hz frequency, and 1% strain, with the Tg identified from the peak of the tanδ curve.",
      "reasoning_analysis": "Increasing Factors: The presence of lignin, a rigid and highly crosslinked aromatic polymer, restricts segmental mobility within the matrix, inherently driving the Tg upward. Additionally, the crystalline domains within the cellulose component act as physical crosslinks that constrain amorphous chain motion, while the thermal steaming history may induce structural rearrangements or condensation reactions in the lignin-hemicellulose network that further stiffen the backbone. Decreasing Factors: The presence of water at 20% moisture content acts as a potent plasticizer for the polysaccharide components, disrupting the extensive intermolecular hydrogen bonding network between polymer chains. This disruption increases free volume and facilitates segmental motion at lower temperatures, while the inherently amorphous and flexible nature of the hemicellulose fraction also contributes to lowering the overall transition temperature relative to pure cellulose or lignin. Dominant Factor: Although the rigid lignin network and cellulose crystallinity provide a structural baseline for thermal stability, the plasticization effect induced by the 20% moisture content is the dominant factor governing the final Tg behavior. The disruption of hydrogen bonds by water molecules overwhelmingly enhances chain mobility, qualitatively depressing the Tg significantly relative to the dry state of the same wood composite."
    }
  },
  {
    "doi": null,
    "title": "Effects of steaming treatment on crystallinity and glass transition temperature of Eucalyptuses grandis \u0001 E. urophylla",
    "year": 2017,
    "chemical_composition": {
      "repeat_unit_psmiles": null,
      "monomers": [
        {
          "name": "Cellulose",
          "smiles": null,
          "ratio_value": null,
          "ratio_unit": null
        },
        {
          "name": "Hemicellulose",
          "smiles": null,
          "ratio_value": null,
          "ratio_unit": null
        },
        {
          "name": "Lignin",
          "smiles": null,
          "ratio_value": null,
          "ratio_unit": null
        }
      ],
      "additives": [
        {
          "name": "Water",
          "type": "plasticizer",
          "amount_value": 20,
          "amount_unit": "%"
        }
      ],
      "is_homopolymer": false
    },
    "processing_history": "Eucalyptus grandis × E. urophylla wood. Initial MC 50%. Steamed at 100 °C saturated steam for 6 h. Conditioned to 20% MC (93.88% RH, 25°C) for 20 days. DMA performed at 5 °C/min, 1 Hz, 1% strain. Tg determined from peak of loss modulus (E'').",
    "hierarchical_structure": "Crystallinity index (CrI) 29.9%–34.2%. CrI increases then decreases with steaming time, max at 2h.",
    "properties": {
      "Tg": {
        "value": [
          86
        ],
        "unit": "°C"
      }
    },
    "analysis_with_hierarchical_structure": {
      "descriptive_text": "The sample is a natural lignocellulosic composite derived from Eucalyptus grandis × E. urophylla wood, composed of cellulose, hemicellulose, and lignin with 20% water acting as a plasticizer. Initially containing 50% moisture, the material was subjected to saturated steam at 100 °C for 6 hours and subsequently conditioned to 20% moisture content at 93.88% relative humidity and 25 °C for 20 days. Hierarchical structure analysis reveals a crystallinity index ranging from 29.9% to 34.2%. Dynamic mechanical analysis was performed at 5 °C/min with a frequency of 1 Hz and 1% strain, determining the glass transition temperature from the peak of the loss modulus.",
      "reasoning_analysis": "Increasing Factors: The semi-crystalline morphology, characterized by a crystallinity index between 29.9% and 34.2%, restricts segmental mobility in the amorphous matrix through physical confinement by rigid cellulose microfibrils. Additionally, the aromatic structure of lignin provides intrinsic backbone rigidity that resists chain rotation. Decreasing Factors: The presence of 20% water functions as a potent plasticizer by disrupting the intermolecular hydrogen bonding network within the hydrophilic polymer matrix, significantly increasing free volume and chain mobility. Furthermore, the hydrothermal steaming history may lead to partial depolymerization of hemicellulose, reducing molecular weight and lowering the transition temperature. Dominant Factor: While crystalline domains provide structural reinforcement, the plasticization effect of the equilibrated water content is the dominant factor influencing the Tg. The disruption of hydrogen bonds by water molecules drastically reduces the energy barrier for segmental motion in the amorphous phases, qualitatively depressing the Tg relative to the dry state despite the restricting influence of crystallinity."
    },
    "analysis_without_hierarchical_structure": {
      "descriptive_text": "The sample comprises Eucalyptus grandis × E. urophylla wood, a natural composite system consisting of cellulose, hemicellulose, and lignin. Initially exhibiting a moisture content of 50%, the material was subjected to saturated steam at 100 °C for 6 hours and subsequently conditioned to 20% moisture content at 93.88% relative humidity and 25 °C for 20 days. Dynamic mechanical analysis was performed at a heating rate of 5 °C/min with a frequency of 1 Hz and 1% strain, identifying the glass transition temperature from the peak of the loss modulus.",
      "reasoning_analysis": "Increasing Factors: The structural rigidity imparted by the aromatic networks in lignin and the crystalline domains within the cellulose phase restricts segmental mobility, inherently elevating the glass transition temperature. Furthermore, the dense hydrogen bonding network between the polysaccharide and polyphenolic chains in the dry state acts as physical crosslinking, resisting thermal motion. Decreasing Factors: The presence of 20% water functions as a highly effective plasticizer by competing for hydrogen bonding sites on the polymer backbone, thereby increasing free volume and facilitating chain mobility. Additionally, the hydrothermal steaming treatment may induce partial hydrolysis of the hemicellulose and lignin components, potentially reducing molecular weight and weakening the structural network. Dominant Factor: The plasticization effect of the 20% moisture content is the dominant factor governing the thermal behavior. Despite the intrinsic rigidity of the lignocellulosic backbone, the significant water content disrupts the inter-chain hydrogen bonding network sufficiently to depress the glass transition temperature qualitatively lower than that of the dry material, making the moisture level the primary determinant of the observed transition."
    }
  },
  {
    "doi": null,
    "title": "Investigation of the effects of scale and cure environment on the properties of vinyl ester polymer",
    "year": null,
    "chemical_composition": {
      "repeat_unit_psmiles": null,
      "monomers": [
        {
          "name": "Styrene",
          "smiles": "C=CC1=CC=CC=C1",
          "ratio_value": 50,
          "ratio_unit": "wt%"
        },
        {
          "name": "Bisphenol-epoxy vinyl ester",
          "smiles": null,
          "ratio_value": 50,
          "ratio_unit": "wt%"
        }
      ],
      "additives": [
        {
          "name": "PBC-21 UN 3103 Organic peroxide",
          "type": "initiator",
          "amount_value": 2.5,
          "amount_unit": "wt%"
        }
      ],
      "is_homopolymer": false
    },
    "processing_history": "DION 1260 resin. Thin film (0.03 mm). Nitrogen Cure/Air Postcure (NA), Standard Cure (SC): RT 24h N2 + PC 24h at 100°C Air. Tg measured by DSC (Q20) at 10 °C/min under N2, 1st heating cycle, low temperature transition (Tg1).",
    "hierarchical_structure": "Diphasic microstructure, styrene-rich phase and vinyl ester phase.",
    "properties": {
      "Tg": {
        "value": [
          55
        ],
        "unit": "°C"
      }
    },
    "analysis_with_hierarchical_structure": {
      "descriptive_text": "The material is a DION 1260 resin system composed of Styrene and Bisphenol-epoxy vinyl ester monomers in a 50 wt% ratio, initiated by 2.5 wt% PBC-21 UN 3103 organic peroxide. Processed as a 0.03 mm thin film, the sample underwent a Standard Cure involving 24 hours at room temperature under nitrogen followed by a 24-hour postcure at 100°C in air. The resulting hierarchical structure exhibits a diphasic microstructure characterized by distinct styrene-rich and vinyl ester phases. Thermal analysis was conducted via DSC at 10 °C/min under nitrogen, specifically identifying the low temperature transition (Tg1) during the first heating cycle.",
      "reasoning_analysis": "Increasing Factors: The incorporation of Bisphenol-epoxy vinyl ester introduces rigid aromatic structures and bulky side groups that significantly restrict backbone segmental motion, inherently raising the glass transition temperature. Furthermore, the use of an organic peroxide initiator facilitates radical crosslinking between the styrene and vinyl ester components, creating a three-dimensional network that limits chain mobility. The processing history includes a thermal postcure at 100°C, which promotes higher conversion rates and crosslinking density, thereby further elevating the Tg compared to ambient-cured samples. Decreasing Factors: The system exhibits a diphasic microstructure with a styrene-rich phase, which typically possesses a lower intrinsic Tg compared to the highly crosslinked vinyl ester matrix. The specification of the low temperature transition (Tg1) suggests this measurement captures the mobility of the styrene-rich domains rather than the rigid network. Additionally, incomplete conversion during the room temperature curing stage may leave residual styrene monomer, which acts as an internal plasticizer, increasing free volume and depressing the Tg of the styrene-rich phase. Dominant Factor: While the rigid bisphenol backbone and crosslinking density provide a high thermal stability baseline, the dominant factor governing the observed low-temperature transition (Tg1) is the phase separation resulting in a styrene-rich domain. The mobility of this specific phase, potentially influenced by residual monomer plasticization from the standard cure cycle, qualitatively dictates this lower transition temperature relative to the bulk vinyl ester network Tg."
    },
    "analysis_without_hierarchical_structure": {
      "descriptive_text": "The sample comprises a copolymer resin system designated as DION 1260, formulated with equal weight fractions of Styrene and Bisphenol-epoxy vinyl ester monomers initiated by 2.5 wt% PBC-21 UN 3103 Organic peroxide. Processed as a 0.03 mm thin film, the material underwent a Standard Cure cycle consisting of 24 hours at room temperature under nitrogen followed by a 24-hour postcure at 100°C in air. The glass transition temperature was evaluated via differential scanning calorimetry during the first heating cycle at 10 °C/min under nitrogen, specifically identifying the low temperature transition (Tg1).",
      "reasoning_analysis": "Increasing Factors: The presence of Bisphenol-epoxy vinyl ester introduces bulky aromatic groups into the polymer backbone, creating significant steric hindrance that restricts segmental motion and inherently drives the Tg upward. Additionally, the organic peroxide initiator promotes the formation of a crosslinked thermoset network between the styrene and vinyl ester components, further constraining chain mobility compared to linear architectures. Decreasing Factors: The 50 wt% styrene content acts as a reactive diluent which, while contributing to crosslinking, introduces flexible aliphatic segments between the rigid aromatic nodes that can lower the overall stiffness relative to a pure epoxy network. Furthermore, the postcure temperature of 100°C may limit the ultimate degree of conversion due to vitrification, potentially leaving unreacted groups or excess free volume that depresses the thermal transition. Dominant Factor: The structural rigidity provided by the bisphenol-epoxy vinyl ester backbone and the crosslinked network topology qualitatively dominates the thermal behavior, establishing a high baseline Tg that outweighs the flexibility introduced by the styrene comonomer and the limitations of the moderate thermal cure schedule."
    }
  },
  {
    "doi": "10.1021/acs.langmuir.8b00122",
    "title": "Thermal Properties and Segmental Dynamics of Polymer Melt Chains Adsorbed on Solid Surfaces",
    "year": 2018,
    "chemical_composition": {
      "repeat_unit_psmiles": "[*]CC(C1=CCC=N1)[*]",
      "monomers": [
        {
          "name": "2-Vinylpyridine",
          "smiles": "C=Cc1ccccn1",
          "ratio_value": null,
          "ratio_unit": null
        }
      ],
      "additives": [],
      "is_homopolymer": true
    },
    "processing_history": "P2VP219k flattened layer prepared by solvent leaching (DMF) of 60 nm film annealed at 190 °C for 72 h. Post-annealed at 190 °C overnight. Tg measured by Nanoplasmonic Sensing (NPS, Insplorion X1) under N2 flow, heating rate 1 or 5 °C/min.",
    "hierarchical_structure": "Flattened adsorbed layer (~11 nm height, 68% coverage). Bulk-like region (Tg,low).",
    "properties": {
      "Tg": {
        "value": [
          98
        ],
        "unit": "°C"
      }
    },
    "analysis_with_hierarchical_structure": {
      "descriptive_text": "The sample comprises a poly(2-vinylpyridine) homopolymer with a molecular weight of approximately 219,000 g/mol, organized as a flattened adsorbed layer with a height of roughly 11 nm and 68% surface coverage. Preparation involved solvent leaching using dimethylformamide from an initial 60 nm film, followed by rigorous thermal annealing at 190 °C for 72 hours and an additional overnight post-anneal at the same temperature. The glass transition temperature was evaluated via Nanoplasmonic Sensing under nitrogen flow at heating rates of 1 or 5 °C/min, revealing a hierarchical structure containing a bulk-like region characterized by a low Tg regime.",
      "reasoning_analysis": "Increasing Factors: The chemical structure features polar pyridine side groups that facilitate interchain dipole-dipole interactions, restricting segmental mobility and intrinsically raising the Tg. The high molecular weight minimizes chain-end free volume contributions, while the extensive thermal annealing history ensures the removal of residual solvent and physical equilibrium, preventing plasticization effects. Decreasing Factors: The nanoconfined geometry of the 11 nm flattened layer introduces significant free surface effects and reduced coordination numbers that enhance chain mobility, typically leading to Tg depression. Additionally, the initial solvent leaching process carries an inherent risk of trace solvent retention which could act as a plasticizer, although mitigated by annealing. Dominant Factor: The structural confinement and interfacial dynamics qualitatively dominate the thermal behavior. Despite the stabilizing influence of the polar chemistry and thermal history, the explicit identification of a low Tg regime within the bulk-like region of the hierarchical structure indicates that the enhanced mobility associated with the nanoscale dimensions and free surface proximity overrides the restrictive factors."
    },
    "analysis_without_hierarchical_structure": {
