Repository: hhtrick/HHT-code

# HHT training framework

This directory contains model training, embedding precomputation, inference, article-level baselines and the curated datasets. All commands below assume that the working directory is `train_code/`.

## 3. Datasets and fixed partitions

Each main dataset is a JSON array at `dataset/{property}/{property}.json`. Entries contain source metadata, `chemical_composition`, `processing_history`, `hierarchical_structure`, `properties`, and two generated-analysis objects. Targets are stored as `properties[property]["value"]`; source metadata and target values are not predictive input fields.

| Property | Train | Validation | Test | Total |
|---|---:|---:|---:|---:|

File: train_code/dataset/Tg/Tg.json (part 164 of 235)
[
      "descriptive_text": "The sample comprises a poly(2-vinylpyridine) homopolymer, identified as P2VP219k. It was prepared as a flattened layer via solvent leaching using dimethylformamide from a 60 nm film, followed by thermal annealing at 190 °C for 72 hours and a subsequent overnight post-annealing step at the same temperature. The glass transition temperature was characterized using Nanoplasmonic Sensing under a nitrogen flow with heating rates of 1 or 5 °C/min.",
      "reasoning_analysis": "Increasing Factors: The chemical composition features bulky and polar pyridine side groups attached to the vinyl backbone, which impose steric hindrance and strong dipole-dipole interactions that intrinsically restrict segmental mobility and drive the Tg upward. Additionally, the high molecular weight indicated by the sample designation reduces chain end free volume, and the extensive thermal annealing at 190 °C facilitates physical aging and densification of the polymer matrix, further limiting chain motion. Decreasing Factors: The fabrication of the sample as a 60 nm thin film introduces nanoconfinement effects where free surface mobility can significantly depress the Tg compared to bulk materials. There is also a theoretical possibility that residual dimethylformamide solvent molecules, if not completely removed during leaching and annealing, could act as plasticizers to increase free volume and lower the Tg. Dominant Factor: The intrinsic rigidity provided by the pyridine rings establishes a high baseline thermal stability, and the rigorous multi-step annealing protocol likely dominates the processing influence by effectively removing residual solvent and densifying the film. Therefore, the chemical structure and thermal history collectively outweigh the geometric confinement effects, stabilizing the Tg behavior closer to the bulk homopolymer limit."
    }
  },
  {
    "doi": "10.1021/acs.langmuir.8b00122",
    "title": "Thermal Properties and Segmental Dynamics of Polymer Melt Chains Adsorbed on Solid Surfaces",
    "year": 2018,
    "chemical_composition": {
      "repeat_unit_psmiles": "[*]CC(C1=CCC=N1)[*]",
      "monomers": [
        {
          "name": "2-Vinylpyridine",
          "smiles": "C=Cc1ccccn1",
          "ratio_value": null,
          "ratio_unit": null
        }
      ],
      "additives": [],
      "is_homopolymer": true
    },
    "processing_history": "P2VP219k flattened layer prepared by solvent leaching (DMF) of 60 nm film annealed at 190 °C for 72 h. Post-annealed at 190 °C overnight. Tg measured by Nanoplasmonic Sensing (NPS, Insplorion X1) under N2 flow, heating rate 1 or 5 °C/min.",
    "hierarchical_structure": "Flattened adsorbed layer (~11 nm height, 68% coverage). Interface region (Tg,high).",
    "properties": {
      "Tg": {
        "value": [
          205
        ],
        "unit": "°C"
      }
    },
    "analysis_with_hierarchical_structure": {
      "descriptive_text": "The sample comprises a poly(2-vinylpyridine) (P2VP) homopolymer, identified as P2VP219k, configured as a flattened adsorbed layer with a height of approximately 11 nm and 68% surface coverage. The material was processed via solvent leaching using dimethylformamide (DMF) from an initial 60 nm film, followed by extensive thermal annealing at 190 °C for 72 hours and a subsequent overnight post-annealing step. The glass transition temperature was characterized using Nanoplasmonic Sensing (NPS) under nitrogen flow with heating rates of 1 or 5 °C/min, with specific attention paid to the interface region properties.",
      "reasoning_analysis": "Increasing Factors: The presence of polar pyridine rings in the repeat unit facilitates strong intermolecular dipole interactions that restrict segmental mobility. Additionally, the high molecular weight (implied by 219k) minimizes chain-end free volume effects, while the extensive annealing history ensures the removal of residual DMF solvent, preventing plasticization. Crucially, the formation of a flattened adsorbed layer induces strong polymer-substrate interactions that significantly constrain chain dynamics. Decreasing Factors: The nanoconfined geometry of the thin film typically introduces free surface effects that enhance segmental mobility and lower the Tg relative to the bulk material. Dominant Factor: Despite the potential for free surface-induced Tg depression, the strong restrictive interactions at the substrate interface within the adsorbed layer qualitatively dominate the behavior, resulting in the observed elevated Tg characteristics associated with the interface region."
    },
    "analysis_without_hierarchical_structure": {
      "descriptive_text": "The sample comprises a poly(2-vinylpyridine) homopolymer with a molecular weight designation of 219k, fabricated as a 60 nm flattened layer. The preparation involved solvent leaching with dimethylformamide (DMF), followed by thermal annealing at 190 °C for 72 hours and an additional overnight post-annealing step at the same temperature. Characterization of the glass transition temperature was performed using Nanoplasmonic Sensing under nitrogen flow at heating rates of 1 or 5 °C/min.",
      "reasoning_analysis": "Increasing Factors: The presence of bulky, polar pyridine side groups on the vinyl backbone introduces significant steric hindrance and strong intermolecular dipole-dipole interactions, which inherently restrict segmental chain mobility and drive the Tg upward. Furthermore, the rigorous processing history involving prolonged annealing at 190 °C facilitates the complete removal of the high-boiling DMF solvent and promotes physical aging, eliminating plasticization effects and densifying the polymer matrix. Decreasing Factors: The reduced dimensionality of the 60 nm thin film geometry can enhance segmental mobility near the free surface, potentially leading to a depression in Tg compared to the bulk material. Additionally, any incomplete removal of the DMF solvent during the leaching process would act as a plasticizer, increasing free volume and lowering the transition temperature. Dominant Factor: The intrinsic chain stiffness imparted by the heterocyclic pyridine rings combined with the extensive thermal history ensuring solvent removal qualitatively dominates the behavior. While thin-film confinement effects exist, the strong intermolecular forces inherent to the poly(2-vinylpyridine) chemistry and the equilibration achieved through prolonged high-temperature annealing are the primary determinants of the final thermal transition state."
    }
  },
  {
    "doi": null,
    "title": "Investigation of the effects of scale and cure environment on the properties of vinyl ester polymer",
    "year": null,
    "chemical_composition": {
      "repeat_unit_psmiles": null,
      "monomers": [
        {
          "name": "Styrene",
          "smiles": "C=CC1=CC=CC=C1",
          "ratio_value": 50,
          "ratio_unit": "wt%"
        },
        {
          "name": "Bisphenol-epoxy vinyl ester",
          "smiles": null,
          "ratio_value": 50,
          "ratio_unit": "wt%"
        }
      ],
      "additives": [
        {
          "name": "PBC-21 UN 3103 Organic peroxide",
          "type": "initiator",
          "amount_value": 2.5,
          "amount_unit": "wt%"
        }
      ],
      "is_homopolymer": false
    },
    "processing_history": "DION 1260 resin. Thin film (0.15 mm). Nitrogen Cure/Air Postcure (NA), Standard Cure (SC): RT 24h N2 + PC 24h at 100°C Air. Tg measured by DSC (Q20) at 10 °C/min under N2, 2nd heating cycle.",
    "hierarchical_structure": "Diphasic microstructure, styrene-rich phase and vinyl ester phase.",
    "properties": {
      "Tg": {
        "value": [
          110
        ],
        "unit": "°C"
      }
    },
    "analysis_with_hierarchical_structure": {
      "descriptive_text": "The sample comprises a copolymer system derived from DION 1260 resin, consisting of equal weight fractions (50 wt%) of styrene and bisphenol-epoxy vinyl ester monomers initiated by 2.5 wt% PBC-21 UN 3103 organic peroxide. Processed as a 0.15 mm thin film, the material underwent a standard cure protocol involving 24 hours at room temperature under a nitrogen atmosphere followed by a 24-hour post-cure at 100°C in air. The resulting hierarchical structure exhibits a diphasic microstructure characterized by distinct styrene-rich and vinyl ester phases. Thermal characterization was performed using differential scanning calorimetry (DSC) on a Q20 instrument at a heating rate of 10 °C/min under nitrogen flow during the second heating cycle to determine the glass transition temperature.",
      "reasoning_analysis": "Increasing Factors: The incorporation of bisphenol-epoxy vinyl ester introduces bulky aromatic groups and rigid ester linkages into the polymer backbone, which significantly restricts segmental chain mobility through steric hindrance. Furthermore, the use of an organic peroxide initiator combined with the thermal post-cure at 100°C promotes the formation of a crosslinked thermoset network, reducing free volume and locking chain segments in place, thereby driving the Tg upward. Decreasing Factors: The substantial styrene content (50 wt%) acts as a reactive diluent which, while participating in the network, generally lowers the crosslink density compared to a pure epoxy system and introduces more flexible methylene sequences that enhance mobility. Additionally, the observed diphasic microstructure suggests microphase separation, where styrene-rich domains may exhibit lower local Tg values than the vinyl ester matrix, potentially depressing the overall observed transition. Dominant Factor: The formation of the highly crosslinked thermoset network reinforced by the rigid bisphenol-epoxy backbone qualitatively dominates the thermal behavior, establishing a high baseline resistance to segmental motion; however, the diphasic morphology indicates that the final Tg is modulated by the heterogeneity of the network structure rather than representing a single homogeneous phase transition."
    },
    "analysis_without_hierarchical_structure": {
      "descriptive_text": "The sample consists of a copolymer system derived from Styrene and Bisphenol-epoxy vinyl ester monomers blended in a 50:50 weight ratio, initiated by 2.5 wt% PBC-21 UN 3103 organic peroxide. Identified as DION 1260 resin, the material was processed into a 0.15 mm thin film and subjected to a standard cure protocol involving 24 hours at room temperature under a nitrogen atmosphere followed by a 24-hour post-cure at 100°C in air. The glass transition temperature was subsequently characterized using differential scanning calorimetry (DSC) during the second heating cycle at a rate of 10 °C/min under nitrogen flow.",
      "reasoning_analysis": "Increasing Factors: The incorporation of Bisphenol-epoxy vinyl ester introduces rigid aromatic bisphenol-A structures into the backbone, while the styrene comonomer adds bulky phenyl side groups; both features significantly restrict segmental rotation. Furthermore, the use of an organic peroxide initiator facilitates free-radical crosslinking between the vinyl ester and styrene, creating a three-dimensional network that severely limits chain mobility and elevates Tg. The thermal post-cure at 100°C further drives conversion and crosslink density higher than room temperature curing alone. Decreasing Factors: The presence of flexible ester linkages within the vinyl ester backbone provides some local mobility compared to purely aromatic systems. Additionally, if the 100°C post-cure temperature is insufficient to reach full vitrification or remove all volatile decomposition byproducts from the peroxide, residual species could act as plasticizers, increasing free volume and lowering the observed Tg. Oxygen inhibition during the air post-cure phase might also limit surface crosslinking efficiency. Dominant Factor: The dominant factor is the high crosslink density achieved through the copolymerization of the multifunctional vinyl ester with styrene. While flexible linkages and potential residual volatiles exert a depressing influence, the topological constraints imposed by the rigid aromatic networks and covalent crosslinks qualitatively dictate a high Tg regime characteristic of cured vinyl ester thermosets."
    }
  },
  {
    "doi": null,
    "title": "Effects of steaming treatment on crystallinity and glass transition temperature of Eucalyptuses grandis \u0001 E. urophylla",
    "year": 2017,
    "chemical_composition": {
      "repeat_unit_psmiles": null,
      "monomers": [
        {
          "name": "Cellulose",
          "smiles": null,
          "ratio_value": null,
          "ratio_unit": null
        },
        {
          "name": "Hemicellulose",
          "smiles": null,
          "ratio_value": null,
          "ratio_unit": null
        },
        {
          "name": "Lignin",
          "smiles": null,
          "ratio_value": null,
          "ratio_unit": null
        }
      ],
      "additives": [
        {
          "name": "Water",
          "type": "plasticizer",
          "amount_value": 20,
          "amount_unit": "%"
        }
      ],
      "is_homopolymer": false
    },
    "processing_history": "Eucalyptus grandis × E. urophylla wood. Initial MC 70%. Steamed at 100 °C saturated steam for 6 h. Conditioned to 20% MC (93.88% RH, 25°C) for 20 days. DMA performed at 5 °C/min, 1 Hz, 1% strain. Tg determined from peak of loss modulus (E'').",
    "hierarchical_structure": "Crystallinity index (CrI) 29.9%–34.2%. CrI increases then decreases with steaming time, max at 2h.",
    "properties": {
      "Tg": {
        "value": [
          87
        ],
        "unit": "°C"
      }
    },
    "analysis_with_hierarchical_structure": {
      "descriptive_text": "This natural polymer composite is derived from Eucalyptus grandis × E. urophylla wood and comprises cellulose, hemicellulose, and lignin phases containing 20% water by weight. The material processing involved an initial steaming treatment at 100 °C under saturated steam for 6 hours, followed by conditioning to equilibrium at 25°C and 93.88% relative humidity for 20 days to achieve the final moisture content. Hierarchical structural analysis reveals a crystallinity index between 29.9% and 34.2%, while the thermal transitions were characterized using dynamic mechanical analysis at a heating rate of 5 °C/min and frequency of 1 Hz, with the glass transition temperature identified from the peak of the loss modulus.",
      "reasoning_analysis": "Increasing Factors: The extensive hydrogen bonding network inherent to the cellulose, hemicellulose, and lignin matrix restricts segmental chain mobility, intrinsically elevating the baseline Tg. Additionally, the presence of crystalline domains, indicated by a crystallinity index of approximately 30-34%, acts as physical crosslinks that constrain the motion of the amorphous regions, further contributing to thermal stability. Decreasing Factors: The significant water content (20%) acts as a potent plasticizer by disrupting intermolecular hydrogen bonds between polymer chains and increasing free volume within the amorphous phase, which drastically enhances chain mobility. Furthermore, the prolonged hydrothermal steaming at 100 °C for 6 hours may induce hydrolysis of hemicellulose or modification of lignin, potentially reducing molecular weight or crosslink density in the amorphous matrix. Dominant Factor: Despite the restricting influence of the crystalline structure and hydrogen bonding network, the plasticizing effect of the 20% moisture content is the dominant factor, as water molecules effectively shield polymer-polymer interactions in the amorphous regions, qualitatively driving the Tg significantly lower compared to the dry state."
    },
    "analysis_without_hierarchical_structure": {
      "descriptive_text": "The sample comprises a natural lignocellulosic composite derived from Eucalyptus grandis × E. urophylla wood, consisting primarily of cellulose, hemicellulose, and lignin. Initially exhibiting a moisture content of 70%, the material underwent steaming at 100 °C under saturated steam for 6 hours, followed by conditioning to a final moisture content of 20% at 93.88% relative humidity and 25°C over a period of 20 days. Dynamic mechanical analysis was conducted at a heating rate of 5 °C/min with a frequency of 1 Hz and 1% strain, with the glass transition temperature determined from the peak of the loss modulus.",
      "reasoning_analysis": "Increasing Factors: The inherent structural rigidity of the lignocellulosic matrix, driven by the crystalline regions of cellulose and the aromatic crosslinked network of lignin, restricts segmental chain mobility and establishes a high baseline resistance to thermal transition. Additionally, the steaming history at 100 °C may induce physical aging or structural rearrangement within the biopolymer network, potentially further limiting chain motion. Decreasing Factors: The presence of 20% water acts as a potent plasticizer that disrupts the intermolecular hydrogen bonding network between the polysaccharide chains and lignin. This disruption significantly increases free volume and facilitates segmental mobility at lower temperatures, while the conditioning process at high relative humidity ensures equilibrium uptake of this plasticizing agent. Dominant Factor: The plasticization effect induced by the 20% moisture content is the dominant factor governing the Tg behavior. Although the rigid biopolymer composition suggests a higher transition temperature in an anhydrous state, the substantial water uptake achieved during conditioning drastically lowers the energy barrier for segmental motion, qualitatively depressing the observed Tg relative to the dry material."
    }
  },
  {
    "doi": null,
    "title": "Investigation of the effects of scale and cure environment on the properties of vinyl ester polymer",
    "year": null,
    "chemical_composition": {
      "repeat_unit_psmiles": null,
      "monomers": [
        {
          "name": "Styrene",
          "smiles": "C=CC1=CC=CC=C1",
          "ratio_value": 50,
          "ratio_unit": "wt%"
        },
        {
          "name": "Bisphenol-epoxy vinyl ester",
          "smiles": null,
          "ratio_value": 50,
          "ratio_unit": "wt%"
        }
      ],
      "additives": [
        {
          "name": "PBC-21 UN 3103 Organic peroxide",
          "type": "initiator",
          "amount_value": 2.5,
          "amount_unit": "wt%"
        }
      ],
      "is_homopolymer": false
    },
    "processing_history": "DION 1260 resin. Thin film (0.03 mm). Nitrogen Cure/Air Postcure (NA), Standard Cure (SC): RT 24h N2 + PC 24h at 100°C Air. Tg measured by DSC (Q20) at 10 °C/min under N2, 1st heating cycle, high temperature transition (Tg2).",
    "hierarchical_structure": "Diphasic microstructure, styrene-rich phase and vinyl ester phase.",
    "properties": {
      "Tg": {
        "value": [
          81
        ],
        "unit": "°C"
      }
    },
    "analysis_with_hierarchical_structure": {
      "descriptive_text": "The sample comprises a copolymer system synthesized from Styrene and Bisphenol-epoxy vinyl ester monomers in equal 50 wt% proportions, utilizing 2.5 wt% PBC-21 UN 3103 Organic peroxide as an initiator. Designated as DION 1260 resin, the material was fabricated into a 0.03 mm thin film and subjected to a Standard Cure regimen consisting of 24 hours at room temperature under nitrogen followed by a 24-hour post-cure at 100°C in air. The resulting hierarchical structure displays a diphasic microstructure characterized by distinct styrene-rich and vinyl ester phases. Thermal characterization was performed via DSC (Q20) at a heating rate of 10 °C/min under a nitrogen atmosphere during the first heating cycle, specifically targeting the high temperature transition.",
      "reasoning_analysis": "Increasing Factors: The incorporation of Bisphenol-epoxy vinyl ester introduces rigid aromatic structures and bulky groups into the polymer backbone, which significantly restricts segmental chain mobility through steric hindrance. Furthermore, the free radical polymerization initiated by the organic peroxide leads to a crosslinked network structure, and the thermal post-cure at 100°C promotes higher conversion rates, reducing free volume and locking chain segments into place. Decreasing Factors: The presence of Styrene at 50 wt% acts as a reactive diluent, which can reduce the overall crosslink density compared to a neat vinyl ester network, thereby enhancing local chain mobility. Additionally, the observed diphasic microstructure indicates phase separation, where the styrene-rich phase possesses inherently lower thermal transition characteristics than the crosslinked vinyl ester matrix, and the thin film geometry may introduce surface effects that slightly elevate free volume relative to bulk samples. Dominant Factor: While the styrene content and phase separation introduce regions of higher mobility, the high temperature transition (Tg2) measured is primarily governed by the rigid, crosslinked vinyl ester-rich phase; therefore, the network rigidity imparted by the bisphenol backbone and the crosslink density established during the thermal post-cure qualitatively dominate the final Tg behavior."
    },
    "analysis_without_hierarchical_structure": {
      "descriptive_text": "The sample comprises a DION 1260 resin system formulated as a copolymer network derived from equal weight fractions (50 wt% each) of Styrene and Bisphenol-epoxy vinyl ester, initiated by 2.5 wt% PBC-21 UN 3103 Organic peroxide. This material was processed into a 0.03 mm thin film and subjected to a Standard Cure (SC) protocol comprising 24 hours at room temperature under a nitrogen atmosphere followed by a 24-hour post-cure at 100°C in air. The glass transition temperature was subsequently characterized using differential scanning calorimetry (DSC) at a heating rate of 10 °C/min under nitrogen during the first heating cycle, specifically identifying the high temperature transition.",
      "reasoning_analysis": "Increasing Factors: The incorporation of Bisphenol-epoxy vinyl ester introduces significant backbone rigidity due to the bulky bisphenol moieties, which sterically hinder segmental rotation. Additionally, the free-radical copolymerization between styrene and the vinyl ester groups, initiated by the organic peroxide, generates a crosslinked thermoset network that drastically restricts chain mobility and elevates the Tg. The thermal post-cure at 100°C further advances the conversion degree compared to ambient curing, contributing to a higher crosslink density. Decreasing Factors: The high styrene content (50 wt%) acts as a reactive diluent which, while necessary for processing and crosslinking, can reduce the overall crosslink density relative to neat vinyl ester systems, potentially lowering the Tg. Furthermore, if the theoretical maximum Tg of the fully cured network exceeds the post-cure temperature of 100°C, vitrification may occur during processing, limiting final conversion and leaving excess free volume that depresses the observed Tg. Dominant Factor: The structural rigidity imparted by the bisphenol backbone combined with the topological constraints of the formed crosslinked network qualitatively dominates the thermal behavior. Despite the diluting effect of styrene and potential conversion limits imposed by the cure temperature, the three-dimensional network architecture establishes a significantly elevated Tg baseline compared to linear or uncured precursor states."
    }
  },
  {
    "doi": null,
    "title": "Investigation of the effects of scale and cure environment on the properties of vinyl ester polymer",
    "year": null,
    "chemical_composition": {
      "repeat_unit_psmiles": null,
      "monomers": [
        {
          "name": "Styrene",
          "smiles": "C=CC1=CC=CC=C1",
          "ratio_value": 50,
          "ratio_unit": "wt%"
        },
        {
          "name": "Bisphenol-epoxy vinyl ester",
          "smiles": null,
          "ratio_value": 50,
          "ratio_unit": "wt%"
        }
      ],
      "additives": [
        {
          "name": "PBC-21 UN 3103 Organic peroxide",
          "type": "initiator",
          "amount_value": 2.5,
          "amount_unit": "wt%"
        }
      ],
      "is_homopolymer": false
    },
    "processing_history": "DION 1260 resin. Thin film (0.03 mm). Nitrogen Cure/Air Postcure (NA), Standard Cure (SC): RT 24h N2 + PC 24h at 100°C Air. Tg measured by DSC (Q20) at 10 °C/min under N2, 2nd heating cycle.",
    "hierarchical_structure": "Diphasic microstructure, styrene-rich phase and vinyl ester phase.",
    "properties": {
      "Tg": {
        "value": [
          90
        ],
        "unit": "°C"
      }
    },
    "analysis_with_hierarchical_structure": {
      "descriptive_text": "This sample comprises a copolymer network derived from Styrene and Bisphenol-epoxy vinyl ester monomers in a 50 wt% ratio, initiated by 2.5 wt% PBC-21 UN 3103 Organic peroxide. Identified as DION 1260 resin, the material was processed into a 0.03 mm thin film and subjected to a Standard Cure protocol involving 24 hours at room temperature under nitrogen followed by a 24-hour postcure at 100°C in air. The resulting hierarchical structure exhibits a diphasic microstructure comprising distinct styrene-rich and vinyl ester phases. Thermal characterization was performed using DSC during the second heating cycle at a rate of 10 °C/min under a nitrogen atmosphere.",
      "reasoning_analysis": "Increasing Factors: The presence of the Bisphenol-epoxy vinyl ester monomer introduces rigid aromatic structures and bulky groups into the backbone, significantly restricting segmental mobility. Furthermore, the use of an organic peroxide initiator facilitates free-radical crosslinking between the styrene and vinyl ester groups, creating a three-dimensional network that drastically reduces chain freedom. The thermal postcure at 100°C likely enhances the degree of conversion and crosslink density, further elevating the thermal transition. Decreasing Factors: The inclusion of 50 wt% styrene acts as a reactive diluent; while it participates in the network, its homopolymer Tg is lower than that of the cured vinyl ester network, and high styrene content can reduce the overall crosslink density compared to a neat vinyl ester system. Additionally, the observed diphasic microstructure implies the existence of a styrene-rich phase, which inherently possesses a lower glass transition temperature than the vinyl ester-rich phase, potentially lowering the bulk observed Tg. Dominant Factor: The formation of a highly crosslinked thermoset network driven by the vinyl ester chemistry and the rigid bisphenol backbone qualitatively dominates the thermal behavior. Despite the plasticizing influence of the styrene-rich phase, the covalent crosslinks and aromatic rigidity establish a high-Tg thermoset characteristic, making the crosslink density and backbone stiffness the primary determinants of the final Tg."
    },
    "analysis_without_hierarchical_structure": {
      "descriptive_text": "The sample consists of a copolymer system derived from styrene and bisphenol-epoxy vinyl ester monomers blended in equal weight proportions (50 wt% each), initiated by 2.5 wt% PBC-21 UN 3103 organic peroxide. Identified as DION 1260 resin, the material was processed into a 0.03 mm thin film and subjected to a standard cure protocol involving 24 hours at room temperature under a nitrogen atmosphere followed by a post-cure of 24 hours at 100°C in air. The thermal properties were characterized using differential scanning calorimetry (DSC) during the second heating cycle at a rate of 10 °C/min under a nitrogen purge.",
      "reasoning_analysis": "Increasing Factors: The presence of bisphenol-epoxy vinyl ester introduces significant backbone rigidity due to aromatic bisphenol structures, while the styrene comonomer contributes bulky phenyl side groups that restrict segmental rotation. Furthermore, the use of an organic peroxide initiator facilitates free-radical copolymerization, creating a crosslinked network structure that severely limits chain mobility. The thermal post-cure at 100°C further drives the conversion of reactive groups, increasing crosslink density and consequently elevating the Tg. Decreasing Factors: The 50 wt% styrene content, while contributing to rigidity, acts as a reactive diluent that may lower the crosslink density compared to a pure vinyl ester system, potentially reducing the maximum achievable Tg. Additionally, if the final glass transition temperature of the fully cured network exceeds the post-cure temperature of 100°C, vitrification may occur during processing, halting further conversion and leaving residual monomers or unreacted sites that act as internal plasticizers, thereby depressing the Tg. Dominant Factor: The dominant factor is the formation of the highly rigid, crosslinked network architecture derived from the bisphenol-epoxy vinyl ester backbone. While the styrene content and potential vitrification limits impose constraints, the intrinsic stiffness of the aromatic backbone combined with the covalent crosslinks established during the nitrogen cure and air post-cure dictates a high baseline Tg characteristic of thermoset vinyl ester systems."
    }
  },
  {
    "doi": null,
    "title": "Effects of steaming treatment on crystallinity and glass transition temperature of Eucalyptuses grandis \u0001 E. urophylla",
    "year": 2017,
    "chemical_composition": {
      "repeat_unit_psmiles": null,
      "monomers": [
        {
          "name": "Cellulose",
          "smiles": null,
          "ratio_value": null,
          "ratio_unit": null
        },
        {
          "name": "Hemicellulose",
          "smiles": null,
          "ratio_value": null,
          "ratio_unit": null
        },
        {
          "name": "Lignin",
          "smiles": null,
          "ratio_value": null,
          "ratio_unit": null
        }
      ],
      "additives": [
        {
          "name": "Water",
          "type": "plasticizer",
          "amount_value": 20,
          "amount_unit": "%"
        }
      ],
      "is_homopolymer": false
    },
    "processing_history": "Eucalyptus grandis × E. urophylla wood. Initial MC 70%. Steamed at 100 °C saturated steam for 6 h. Conditioned to 20% MC (93.88% RH, 25°C) for 20 days. DMA performed at 5 °C/min, 1 Hz, 1% strain. Tg determined from peak of tanδ.",
    "hierarchical_structure": "Crystallinity index (CrI) 29.9%–34.2%. CrI increases then decreases with steaming time, max at 2h.",
    "properties": {
      "Tg": {
        "value": [
          87
        ],
        "unit": "°C"
      }
    },
    "analysis_with_hierarchical_structure": {
      "descriptive_text": "This material system is derived from Eucalyptus grandis × E. urophylla wood, comprising a natural composite of cellulose, hemicellulose, and lignin. The sample contains 20% water by weight and underwent hydrothermal processing involving steaming at 100 °C under saturated conditions for 6 hours, followed by conditioning to a final moisture content of 20% at 93.88% relative humidity and 25°C for 20 days. Structural analysis reveals a crystallinity index ranging between 29.9% and 34.2%. The glass transition behavior was characterized using dynamic mechanical analysis (DMA) at a heating rate of 5 °C/min with a frequency of 1 Hz and 1% strain, identifying the Tg from the peak of the tanδ curve.",
      "reasoning_analysis": "Increasing Factors: The inherent rigidity of the cellulose microfibrils and the aromatic, cross-linked nature of the lignin matrix restrict segmental mobility within the composite. The presence of crystalline regions, indicated by a crystallinity index of 29.9%–34.2%, further constrains the amorphous polymer chains by acting as physical crosslinks. Additionally, the dynamic mechanical analysis performed at 1 Hz introduces a frequency-dependent effect that typically shifts the observed transition to higher temperatures compared to quasi-static methods. Decreasing Factors: The substantial water content (20%) acts as a potent plasticizer, disrupting intermolecular hydrogen bonding networks within the polysaccharide and lignin phases, thereby significantly increasing free volume and chain mobility. The hydrothermal steaming history may have induced partial depolymerization of hemicellulose, reducing molecular weight and chain entanglement density. Furthermore, conditioning at high relative humidity ensures the equilibrium moisture content remains high, sustaining the plasticization effect. Dominant Factor: While the crystalline cellulose and lignin provide structural rigidity, the high concentration of water molecules interacting with the hydrophilic hydroxyl groups is the dominant factor. This plasticization effect drastically reduces the energy barrier for segmental motion, qualitatively lowering the Tg significantly relative to the dry state, likely overriding the rigidifying effects of crystallinity and the aromatic backbone."
    },
    "analysis_without_hierarchical_structure": {
      "descriptive_text": "The investigated material is a natural lignocellulosic composite derived from Eucalyptus grandis × E. urophylla wood, comprising cellulose, hemicellulose, and lignin components. Initially possessing a moisture content of 70%, the sample was subjected to steaming at 100 °C under saturated steam for 6 hours and subsequently conditioned to a final moisture content of 20% at 93.88% relative humidity and 25°C for 20 days, effectively incorporating water as a plasticizer. The glass transition behavior was characterized via dynamic mechanical analysis (DMA) performed at a heating rate of 5 °C/min with a frequency of 1 Hz and 1% strain, with the Tg identified from the peak of the tanδ curve.",
      "reasoning_analysis": "Increasing Factors: The inherent rigidity of the lignin component, characterized by bulky aromatic structures and a crosslinked network, restricts backbone mobility. Furthermore, the steaming history may promote structural reorganization or hornification of the cellulose microfibrils, potentially strengthening the hydrogen bonding network in the absence of solvent. Decreasing Factors: The incorporation of 20% water acts as a potent plasticizer within the hydrophilic lignocellulosic matrix. Water molecules disrupt inter-chain hydrogen bonding between cellulose, hemicellulose, and lignin, significantly increasing free volume and facilitating segmental motion. The conditioning process at high relative humidity ensures equilibrium uptake of this plasticizing agent. Dominant Factor: The plasticization effect of water is the dominant factor. Despite the structural rigidity imparted by lignin and potential thermal history effects, the high moisture content drastically lowers the energy barrier for chain mobility, qualitatively depressing the Tg relative to a dry wood composite."
    }
  },
  {
    "doi": "10.1021/acs.langmuir.8b00122",
    "title": "Thermal Properties and Segmental Dynamics of Polymer Melt Chains Adsorbed on Solid Surfaces",
    "year": 2018,
    "chemical_composition": {
      "repeat_unit_psmiles": "[*]CC(C1=CC=CC=C1)[*]",
      "monomers": [
        {
          "name": "Styrene",
          "smiles": "C=Cc1ccccc1",
          "ratio_value": null,
          "ratio_unit": null
        }
      ],
      "additives": [],
      "is_homopolymer": true
    },
    "processing_history": "Molecular Dynamics Simulation of atactic PS film (87 chains, 20 monomers/chain). Cooled from 560 K. Tg estimated from relaxation time fit using Vogel-Fulcher-Tammann (VFT) equation. Region 2 data averaged over graphite and hydroxylated α-quartz substrates.",
    "hierarchical_structure": "Simulated thin film (~12 nm). Region 2 (Bulk region).",
    "properties": {
      "Tg": {
        "value": [
          49
        ],
        "unit": "°C"
      }
    },
    "analysis_with_hierarchical_structure": {
      "descriptive_text": "The sample comprises an atactic polystyrene homopolymer investigated through Molecular Dynamics simulation, consisting of 87 chains with a degree of polymerization of 20 monomers per chain. The system was configured as a simulated thin film with a thickness of approximately 12 nm, with analysis focused on Region 2, representing the bulk-like interior of the film. The thermal processing involved cooling from 560 K, and the glass transition temperature was estimated by fitting relaxation time data to the Vogel-Fulcher-Tammann equation, with results averaged across graphite and hydroxylated α-quartz substrates.",
      "reasoning_analysis": "Increasing Factors: The intrinsic chemical structure of polystyrene features bulky phenyl side groups that impose steric hindrance on backbone rotation, establishing a relatively high baseline rigidity. Additionally, the processing history involves Molecular Dynamics simulation, which inherently utilizes cooling rates orders of magnitude faster than experimental conditions; this rapid quenching kinetically traps the polymer in a higher energy state, typically elevating the observed Tg compared to slow-cooled bulk samples. Decreasing Factors: The most significant structural feature is the extremely low molecular weight, with only 20 monomers per chain, which creates a high concentration of chain ends that increase free volume and enhance segmental mobility according to the Fox-Flory relationship. Furthermore, the nanoconfinement of the 12 nm thin film can induce cooperative motion effects and free surface influences that propagate into the film interior, generally depressing the Tg relative to macroscopic bulk polystyrene. Dominant Factor: While the fast cooling rate inherent to the simulation methodology acts to increase the Tg, the oligomeric chain length represents a drastic deviation from high-molecular-weight polymers; therefore, the high free volume associated with the excessive chain end concentration is the dominant factor qualitatively driving the Tg significantly lower than that of standard bulk polystyrene."
    },
    "analysis_without_hierarchical_structure": {
      "descriptive_text": "The sample consists of an atactic polystyrene homopolymer modeled via Molecular Dynamics simulation, comprising 87 chains with a degree of polymerization of 20 monomers per chain. The system was configured as a thin film and subjected to a thermal history involving cooling from an initial temperature of 560 K. The glass transition temperature was estimated by fitting relaxation time data to the Vogel-Fulcher-Tammann equation, with the analysis focusing on data averaged over regions interacting with graphite and hydroxylated α-quartz substrates.",
