Repository: hhtrick/HHT-code

# HHT training framework

This directory contains model training, embedding precomputation, inference, article-level baselines and the curated datasets. All commands below assume that the working directory is `train_code/`.

## 3. Datasets and fixed partitions

Each main dataset is a JSON array at `dataset/{property}/{property}.json`. Entries contain source metadata, `chemical_composition`, `processing_history`, `hierarchical_structure`, `properties`, and two generated-analysis objects. Targets are stored as `properties[property]["value"]`; source metadata and target values are not predictive input fields.

| Property | Train | Validation | Test | Total |
|---|---:|---:|---:|---:|

File: train_code/dataset/Tg/Tg.json (part 165 of 235)
[
      "reasoning_analysis": "Increasing Factors: The presence of bulky phenyl side groups on the polystyrene backbone imposes significant steric hindrance, restricting segmental rotation and intrinsically elevating the glass transition temperature relative to simpler polyolefins. Additionally, the molecular dynamics simulation protocol involves cooling from 560 K, which typically corresponds to effective cooling rates far exceeding experimental conditions; this rapid quenching kinetically traps the polymer in a higher energy state, artificially elevating the observed Tg. Furthermore, confinement within a thin film on substrates like hydroxylated α-quartz may introduce interfacial interactions that restrict chain mobility near the surface. Decreasing Factors: The most prominent feature reducing the Tg is the low molecular weight architecture, specified as 20 monomers per chain; according to the Fox-Flory relationship, the high concentration of chain ends increases free volume and significantly depresses the Tg compared to high-molecular-weight bulk polystyrene. Additionally, the thin film geometry implies the existence of a free surface, where enhanced segmental mobility typically leads to a reduction in the local glass transition temperature. Dominant Factor: While the simulation cooling rate and steric hindrance from phenyl groups act to increase the Tg, the oligomeric chain length is the dominant material factor; the excessive free volume contributed by the high density of chain ends qualitatively drives the Tg significantly lower than that of bulk polystyrene, defining the thermal behavior of this specific simulated system."
    }
  },
  {
    "doi": "10.1021/acs.langmuir.8b00122",
    "title": "Thermal Properties and Segmental Dynamics of Polymer Melt Chains Adsorbed on Solid Surfaces",
    "year": 2018,
    "chemical_composition": {
      "repeat_unit_psmiles": "[*]CC(C1=CC=CC=C1)[*]",
      "monomers": [
        {
          "name": "Styrene",
          "smiles": "C=Cc1ccccc1",
          "ratio_value": null,
          "ratio_unit": null
        }
      ],
      "additives": [],
      "is_homopolymer": true
    },
    "processing_history": "Molecular Dynamics Simulation of atactic PS film (87 chains, 20 monomers/chain) on graphite substrate. Cooled from 560 K. Tg estimated from relaxation time fit using Vogel-Fulcher-Tammann (VFT) equation.",
    "hierarchical_structure": "Simulated thin film (~12 nm). Region 1 (Strongly adsorbed, ~3 nm from substrate).",
    "properties": {
      "Tg": {
        "value": [
          95
        ],
        "unit": "°C"
      }
    },
    "analysis_with_hierarchical_structure": {
      "descriptive_text": "The sample consists of an atactic polystyrene homopolymer system modeled via Molecular Dynamics simulation, comprising 87 chains with a degree of polymerization of 20 monomers each. Configured as a simulated thin film approximately 12 nm in thickness on a graphite substrate, the material underwent a cooling protocol from 560 K. The glass transition temperature was determined indirectly by fitting relaxation times to the Vogel-Fulcher-Tammann equation. Hierarchical characterization reveals a specific interfacial zone extending roughly 3 nm from the substrate, defined by strong adsorption of the polymer chains.",
      "reasoning_analysis": "Increasing Factors: The presence of bulky phenyl side groups in the styrene repeating units imposes steric hindrance that restricts backbone rotation, intrinsically elevating the baseline Tg. Additionally, the strong adsorption of polymer segments onto the graphite substrate within the interfacial region significantly restricts segmental mobility, which drives the local Tg higher. Furthermore, the inherent high cooling rates associated with Molecular Dynamics simulations kinetically trap the system in a higher energy state, typically resulting in an overestimation of Tg compared to experimental cooling rates. Decreasing Factors: The extremely low molecular weight, corresponding to only 20 monomers per chain, results in a high concentration of chain ends that increases free volume according to the Fox-Flory relationship, thereby significantly lowering the Tg. Additionally, the thin film geometry introduces a free surface opposite the substrate where enhanced chain mobility typically depresses the Tg relative to the bulk material. Dominant Factor: While the substrate adsorption and simulation cooling kinetics act to increase the Tg, the oligomeric nature of the chains is the dominant factor qualitatively reducing the Tg relative to high-molecular-weight bulk polystyrene. The high fraction of chain ends creates sufficient free volume to overcome the restricting effects of the substrate and phenyl groups, establishing a lower overall glass transition temperature for this specific simulated system."
    },
    "analysis_without_hierarchical_structure": {
      "descriptive_text": "The sample consists of an atactic polystyrene homopolymer investigated through molecular dynamics simulation. The system is configured as a thin film comprising 87 polymer chains with a degree of polymerization of 20 monomers per chain, deposited on a graphite substrate. The thermal protocol involved cooling the system from 560 K, and the glass transition temperature was estimated by fitting the relaxation time data using the Vogel-Fulcher-Tammann equation.",
      "reasoning_analysis": "Increasing Factors: The inherent chemical composition, specifically the presence of bulky phenyl side groups on the polystyrene backbone, restricts polymer chain mobility through steric hindrance, intrinsically driving the Tg higher relative to polymers with smaller side groups. Additionally, the interactions between the polymer film and the graphite substrate may restrict segmental motion at the interface, potentially contributing to a localized increase in Tg. Decreasing Factors: The most significant factor driving the Tg down is the low molecular weight of the polymer chains, specified as only 20 monomers per chain. This oligomeric length results in a high concentration of chain ends, which possess higher free volume and enhanced mobility compared to mid-chain segments, thereby depressing the overall Tg. Furthermore, free surface effects inherent to thin film geometries often facilitate enhanced segmental dynamics near the vacuum interface, further reducing the transition temperature. Dominant Factor: While the rigid phenyl groups establish a baseline resistance to motion, the dominant factor governing the Tg behavior in this specific sample is the low molecular weight effect. The high fraction of chain ends associated with the short chain length qualitatively overwhelms the stiffening effects of the chemical structure and substrate interactions, leading to a significant depression of the Tg compared to high molecular weight bulk polystyrene."
    }
  },
  {
    "doi": "10.1021/acs.langmuir.8b00122",
    "title": "Thermal Properties and Segmental Dynamics of Polymer Melt Chains Adsorbed on Solid Surfaces",
    "year": 2018,
    "chemical_composition": {
      "repeat_unit_psmiles": "[*]CC(C1=CC=CC=C1)[*]",
      "monomers": [
        {
          "name": "Styrene",
          "smiles": "C=Cc1ccccc1",
          "ratio_value": null,
          "ratio_unit": null
        }
      ],
      "additives": [],
      "is_homopolymer": true
    },
    "processing_history": "Molecular Dynamics Simulation of atactic PS film (87 chains, 20 monomers/chain). Cooled from 560 K. Tg estimated from relaxation time fit using COOP model. Region 2 data averaged over graphite and hydroxylated α-quartz substrates.",
    "hierarchical_structure": "Simulated thin film (~12 nm). Region 2 (Bulk region).",
    "properties": {
      "Tg": {
        "value": [
          21
        ],
        "unit": "°C"
      }
    },
    "analysis_with_hierarchical_structure": {
      "descriptive_text": "The sample consists of an atactic polystyrene homopolymer modeled via molecular dynamics simulation as a thin film with a thickness of approximately 12 nm. The system comprises 87 polymer chains, each containing 20 styrene monomer units. The processing history involves cooling the film from 560 K, with the glass transition temperature estimated through a relaxation time fit using the COOP model. The reported structural data corresponds to Region 2, representing the bulk region, and is averaged over simulations performed on both graphite and hydroxylated α-quartz substrates.",
      "reasoning_analysis": "Increasing Factors: The bulky phenyl side groups inherent to the styrene monomers impose significant steric hindrance, restricting backbone rotation and intrinsically elevating the Tg relative to flexible polymers. Additionally, the confinement within a thin film geometry supported by graphite and hydroxylated α-quartz substrates introduces interfacial interactions that can restrict segmental mobility, particularly where attractive forces exist. The high cooling rates inherent to molecular dynamics simulations compared to experimental conditions also kinetically trap the structure, typically yielding a higher observed Tg. Decreasing Factors: The most prominent factor depressing the Tg is the extremely low degree of polymerization, with only 20 monomers per chain. This oligomeric length results in a high concentration of chain ends, which increases free volume and enhances chain mobility according to the Fox-Flory relationship. Furthermore, thin film geometries often exhibit free surface effects that reduce coordination numbers and enhance segmental dynamics, lowering the Tg relative to the bulk infinite limit. Dominant Factor: While the intrinsic backbone rigidity and substrate confinement provide upward pressure on the Tg, the oligomeric chain length is the dominant factor. The excessive free volume associated with the high density of chain ends in such short chains qualitatively overrides the confinement effects, resulting in a Tg significantly lower than that of standard high-molecular-weight bulk polystyrene."
    },
    "analysis_without_hierarchical_structure": {
      "descriptive_text": "The sample consists of an atactic polystyrene homopolymer modeled via Molecular Dynamics simulation. The system comprises a thin film constructed from 87 polymer chains, each containing 20 monomer units. The thermal history involves cooling the system from an initial temperature of 560 K. The glass transition temperature was determined by fitting the relaxation time using the COOP model, with the reported data representing an average over regions adjacent to graphite and hydroxylated α-quartz substrates.",
      "reasoning_analysis": "Increasing Factors: The chemical structure of polystyrene features bulky phenyl side groups attached to the carbon backbone, which impose significant steric hindrance and restrict segmental rotation, intrinsically establishing a rigid baseline for the glass transition. Furthermore, the presence of solid substrates in the simulation geometry may impose interfacial constraints that restrict chain mobility near the surface, potentially elevating the local Tg compared to a free-standing film. Decreasing Factors: The most significant factor reducing the Tg is the low molecular weight of the polymer chains, specified as only 20 monomers per chain. This places the system in the oligomeric regime where the high concentration of chain ends introduces excess free volume and enhances mobility according to the Fox-Flory relationship. Additionally, if the film thickness implies nanoconfinement with a significant free surface area not pinned by the substrate, this could further facilitate segmental motion. Dominant Factor: While the phenyl groups provide intrinsic stiffness and the substrates offer some confinement, the low degree of polymerization is the dominant factor governing the thermal behavior. The high fraction of chain ends associated with the 20-mer length qualitatively dictates a substantial depression of the Tg relative to bulk, high-molecular-weight polystyrene, overriding the stiffening effects of the chemical backbone and interfacial interactions."
    }
  },
  {
    "doi": "10.1021/acs.langmuir.8b00122",
    "title": "Thermal Properties and Segmental Dynamics of Polymer Melt Chains Adsorbed on Solid Surfaces",
    "year": 2018,
    "chemical_composition": {
      "repeat_unit_psmiles": "[*]CC(C1=CC=CC=C1)[*]",
      "monomers": [
        {
          "name": "Styrene",
          "smiles": "C=Cc1ccccc1",
          "ratio_value": null,
          "ratio_unit": null
        }
      ],
      "additives": [],
      "is_homopolymer": true
    },
    "processing_history": "Molecular Dynamics Simulation of atactic PS film (87 chains, 20 monomers/chain). Cooled from 560 K. Tg estimated from relaxation time fit using Vogel-Fulcher-Tammann (VFT) equation. Region 3 data averaged over graphite and hydroxylated α-quartz substrates.",
    "hierarchical_structure": "Simulated thin film (~12 nm). Region 3 (Surface region, ~2 nm thickness).",
    "properties": {
      "Tg": {
        "value": [
          32
        ],
        "unit": "°C"
      }
    },
    "analysis_with_hierarchical_structure": {
      "descriptive_text": "This study examines an atactic polystyrene homopolymer investigated through Molecular Dynamics simulation. The system comprises 87 polymer chains, each containing 20 styrene monomer units, configured as a thin film with a total thickness of approximately 12 nm. The analysis focuses specifically on Region 3, defined as the surface region with a thickness of roughly 2 nm. The thermal history involves cooling from 560 K, and the glass transition temperature was estimated by fitting relaxation time data to the Vogel-Fulcher-Tammann equation. The reported data represents an average over simulations performed on both graphite and hydroxylated α-quartz substrates.",
      "reasoning_analysis": "Increasing Factors: The presence of bulky phenyl side groups in the styrene repeating units imposes significant steric hindrance on backbone rotation, intrinsically elevating the glass transition temperature relative to polymers with simpler backbones. Additionally, the processing history involving Molecular Dynamics simulation typically utilizes cooling rates orders of magnitude faster than experimental conditions, which kinetically traps the polymer in a higher energy state and can lead to an overestimation of the Tg. Decreasing Factors: The extremely low molecular weight, corresponding to only 20 monomers per chain, results in a high concentration of chain ends that increase free volume and enhance segmental mobility according to the Fox-Flory relationship. Furthermore, the hierarchical structure specifies analysis of the surface region (Region 3), where reduced coordination and enhanced mobility at the free interface typically cause a significant depression in Tg compared to the bulk material. Dominant Factor: While the intrinsic rigidity of the polystyrene backbone and the fast simulation cooling rate drive the Tg upward, the combined effects of the oligomeric chain length and the enhanced mobility inherent to the free surface region are the dominant factors. These structural features qualitatively dictate a substantial reduction in Tg relative to bulk, high-molecular-weight polystyrene."
    },
    "analysis_without_hierarchical_structure": {
      "descriptive_text": "The sample consists of an atactic polystyrene homopolymer film investigated through molecular dynamics simulation. The simulated system comprises 87 polymer chains, each constructed from 20 styrene monomer units, and was cooled from an initial temperature of 560 K. The glass transition temperature was estimated by fitting the relaxation time data to the Vogel-Fulcher-Tammann equation, with the reported values representing an average over regions interacting with both graphite and hydroxylated α-quartz substrates.",
      "reasoning_analysis": "Increasing Factors: The inherent chemical structure features bulky phenyl side groups that impose steric hindrance on backbone rotation, restricting segmental mobility and intrinsically elevating the Tg relative to polymers with smaller substituents. Additionally, the confinement effects induced by the graphite and hydroxylated α-quartz substrates may restrict chain motion at the interfaces, potentially contributing to a local increase in Tg depending on the strength of polymer-substrate interactions. Decreasing Factors: The architectural design involves a low degree of polymerization with only 20 monomers per chain, resulting in a high concentration of chain ends. According to free volume theory, these chain ends introduce excess free volume and enhance segmental mobility, which substantially depresses the Tg compared to high molecular weight bulk polystyrene. Dominant Factor: Although interfacial confinement from the substrates provides some restriction to motion, the high fraction of chain ends resulting from the oligomeric chain length is the dominant factor qualitatively governing the Tg behavior, leading to a significant reduction in Tg relative to the bulk homopolymer limit."
    }
  },
  {
    "doi": "10.1021/acs.langmuir.8b00122",
    "title": "Thermal Properties and Segmental Dynamics of Polymer Melt Chains Adsorbed on Solid Surfaces",
    "year": 2018,
    "chemical_composition": {
      "repeat_unit_psmiles": "[*]CC(C1=CC=CC=C1)[*]",
      "monomers": [
        {
          "name": "Styrene",
          "smiles": "C=Cc1ccccc1",
          "ratio_value": null,
          "ratio_unit": null
        }
      ],
      "additives": [],
      "is_homopolymer": true
    },
    "processing_history": "Molecular Dynamics Simulation of atactic PS film (87 chains, 20 monomers/chain) on graphite substrate. Cooled from 560 K. Tg estimated from relaxation time fit using COOP model.",
    "hierarchical_structure": "Simulated thin film (~12 nm). Region 1 (Strongly adsorbed, ~3 nm from substrate).",
    "properties": {
      "Tg": {
        "value": [
          89
        ],
        "unit": "°C"
      }
    },
    "analysis_with_hierarchical_structure": {
      "descriptive_text": "The sample consists of an atactic polystyrene homopolymer simulated as a thin film with a thickness of approximately 12 nm deposited on a graphite substrate. The system comprises 87 polymer chains, each containing 20 styrene monomer units, representing a low molecular weight oligomeric regime. Molecular dynamics simulations were performed wherein the system was cooled from 560 K, and the glass transition temperature was estimated based on relaxation time fits using the COOP model. The hierarchical structure is characterized by a strongly adsorbed region extending approximately 3 nm from the substrate interface.",
      "reasoning_analysis": "Increasing Factors: The presence of bulky phenyl side groups in the styrene repeating units imposes steric hindrance that restricts backbone rotation, intrinsically establishing a higher baseline Tg compared to polymers with flexible aliphatic backbones. Additionally, the processing history involves deposition on a graphite substrate where the hierarchical structure indicates a strongly adsorbed region; these favorable interfacial interactions restrict segmental mobility near the substrate, driving the local Tg upward. Decreasing Factors: The molecular structure consists of only 20 monomers per chain, which is significantly below the entanglement molecular weight; this low molecular weight results in a high concentration of chain ends that increase free volume according to the Fox-Flory relationship, substantially depressing the Tg. Furthermore, the thin film geometry implies the presence of a free surface opposite the substrate, which typically enhances chain mobility and further lowers the Tg relative to bulk material. Dominant Factor: While the substrate interactions create a locally rigid interfacial layer, the pervasive effect of the low molecular weight and high chain end concentration qualitatively dominates the overall thermal behavior, leading to a system Tg that is reduced relative to bulk, high-molecular-weight polystyrene."
    },
    "analysis_without_hierarchical_structure": {
      "descriptive_text": "The sample comprises an atactic polystyrene homopolymer modeled via Molecular Dynamics simulation. The system consists of 87 chains with a degree of polymerization of 20 monomers per chain, configured as a thin film on a graphite substrate. The simulation protocol involved cooling from 560 K, and the glass transition temperature was estimated based on relaxation time fits using the COOP model.",
      "reasoning_analysis": "Increasing Factors: The polystyrene backbone contains bulky phenyl side groups that create steric hindrance, restricting segmental rotation and intrinsically elevating the glass transition temperature. Furthermore, the graphite substrate likely induces attractive interfacial interactions, such as pi-pi stacking with the phenyl rings, which constrains chain mobility near the surface. The rapid cooling rates inherent to Molecular Dynamics simulations also kinetically trap the system, typically resulting in a higher observed Tg compared to experimental cooling rates. Decreasing Factors: The most significant factor reducing the Tg is the low molecular weight, defined here as only 20 monomers per chain. This oligomeric length leads to a high concentration of chain ends, which contribute excess free volume and greater mobility compared to internal segments, thereby depressing the Tg according to free volume theory. Dominant Factor: While the substrate interactions and simulation kinetics promote a higher Tg, the low molecular weight effect is the dominant factor. The substantial free volume associated with the high density of chain ends in these short oligomers qualitatively overrides the stiffening contributions, leading to a Tg significantly lower than that of bulk high-molecular-weight polystyrene."
    }
  },
  {
    "doi": null,
    "title": "Effects of steaming treatment on crystallinity and glass transition temperature of Eucalyptuses grandis \u0001 E. urophylla",
    "year": 2017,
    "chemical_composition": {
      "repeat_unit_psmiles": null,
      "monomers": [
        {
          "name": "Cellulose",
          "smiles": null,
          "ratio_value": null,
          "ratio_unit": null
        },
        {
          "name": "Hemicellulose",
          "smiles": null,
          "ratio_value": null,
          "ratio_unit": null
        },
        {
          "name": "Lignin",
          "smiles": null,
          "ratio_value": null,
          "ratio_unit": null
        }
      ],
      "additives": [
        {
          "name": "Water",
          "type": "plasticizer",
          "amount_value": 20,
          "amount_unit": "%"
        }
      ],
      "is_homopolymer": false
    },
    "processing_history": "Eucalyptus grandis × E. urophylla wood. Initial MC 90%. Steamed at 100 °C saturated steam for 6 h. Conditioned to 20% MC (93.88% RH, 25°C) for 20 days. DMA performed at 5 °C/min, 1 Hz, 1% strain. Tg determined from peak of loss modulus (E'').",
    "hierarchical_structure": "Crystallinity index (CrI) 29.9%–34.2%. CrI increases then decreases with steaming time, max at 2h.",
    "properties": {
      "Tg": {
        "value": [
          87.5
        ],
        "unit": "°C"
      }
    },
    "analysis_with_hierarchical_structure": {
      "descriptive_text": "The sample comprises a natural biocomposite derived from Eucalyptus grandis × E. urophylla wood, consisting primarily of cellulose, hemicellulose, and lignin. Initially exhibiting a moisture content of 90%, the material was subjected to saturated steam at 100 °C for 6 hours and subsequently conditioned to 20% moisture content at 93.88% relative humidity and 25°C for 20 days. Structural analysis reveals a crystallinity index between 29.9% and 34.2%, and the glass transition behavior was characterized using dynamic mechanical analysis at 5 °C/min and 1 Hz, determined from the peak of the loss modulus.",
      "reasoning_analysis": "Increasing Factors: The inherent structural rigidity of the cellulose microfibrils and the aromatic, cross-linked network of lignin restrict segmental chain mobility through strong intermolecular hydrogen bonding and steric hindrance. Additionally, the presence of crystalline domains, indicated by a crystallinity index of approximately 30% to 34%, imposes physical constraints on the amorphous regions, which typically acts to elevate the glass transition temperature by limiting cooperative chain motion. Decreasing Factors: The inclusion of 20% water serves as a potent plasticizer that disrupts the intermolecular hydrogen bonding network within the hydrophilic polysaccharide and lignin matrix, significantly increasing free volume and chain mobility. Furthermore, the processing history involving prolonged steaming at 100 °C may induce hydrolytic degradation of the hemicellulose and cellulose components, reducing molecular weight and consequently lowering the glass transition temperature according to free volume theory. Dominant Factor: While the crystalline cellulose and lignin matrix provides a rigid structural baseline, the plasticizing effect of the substantial moisture content combined with potential hydrolytic reduction in molecular weight from the steam treatment is the dominant factor. These elements qualitatively drive the glass transition temperature significantly downward relative to the dry state, overriding the stiffening effects of crystallinity and backbone rigidity."
    },
    "analysis_without_hierarchical_structure": {
      "descriptive_text": "The investigated material is a natural lignocellulosic composite derived from Eucalyptus grandis × E. urophylla wood, composed primarily of cellulose, hemicellulose, and lignin. The sample underwent steaming at 100 °C with saturated steam for 6 hours following an initial moisture content of 90%, and was subsequently conditioned to 20% moisture content at 93.88% relative humidity and 25°C for 20 days, introducing water as a plasticizing additive. Dynamic mechanical analysis was performed at a heating rate of 5 °C/min, 1 Hz frequency, and 1% strain, with the glass transition temperature identified from the peak of the loss modulus.",
      "reasoning_analysis": "Increasing Factors: The inherent structural rigidity of the cellulose microfibrils and the aromatic complexity of the lignin matrix establish a strong hydrogen-bonding network that restricts segmental mobility, inherently supporting a higher glass transition temperature in the dry state. The thermal steaming process may also induce physical aging or crosslinking reactions within the lignin fraction that could marginally stabilize the structure. Decreasing Factors: The presence of 20% water content acts as a potent plasticizer by penetrating the amorphous regions of the hemicellulose and lignin, disrupting intermolecular hydrogen bonds and significantly increasing free volume. This lubrication effect reduces the energy barrier for chain motion, while the conditioning at high relative humidity ensures equilibrium water uptake that maximizes this plasticizing effect. Dominant Factor: The plasticization effect of the absorbed water is the dominant factor governing the thermal behavior. Despite the rigid biopolymer backbone, the substantial disruption of the hydrogen-bonding network by the high moisture content overwhelmingly facilitates segmental motion, qualitatively depressing the Tg significantly compared to the anhydrous material state."
    }
  },
  {
    "doi": "10.1021/acs.langmuir.8b00122",
    "title": "Thermal Properties and Segmental Dynamics of Polymer Melt Chains Adsorbed on Solid Surfaces",
    "year": 2018,
    "chemical_composition": {
      "repeat_unit_psmiles": "[*]CC(C1=CC=CC=C1)[*]",
      "monomers": [
        {
          "name": "Styrene",
          "smiles": "C=Cc1ccccc1",
          "ratio_value": null,
          "ratio_unit": null
        }
      ],
      "additives": [],
      "is_homopolymer": true
    },
    "processing_history": "Molecular Dynamics Simulation of atactic PS film (87 chains, 20 monomers/chain). Cooled from 560 K. Tg estimated from relaxation time fit using COOP model. Region 3 data averaged over graphite and hydroxylated α-quartz substrates.",
    "hierarchical_structure": "Simulated thin film (~12 nm). Region 3 (Surface region, ~2 nm thickness).",
    "properties": {
      "Tg": {
        "value": [
          5
        ],
        "unit": "°C"
      }
    },
    "analysis_with_hierarchical_structure": {
      "descriptive_text": "The material under investigation is an atactic polystyrene homopolymer modeled via molecular dynamics simulation as a thin film with a total thickness of approximately 12 nm. The simulated system comprises 87 chains, each consisting of 20 monomeric units, and was subjected to a cooling protocol from 560 K. Glass transition behavior was estimated based on relaxation time fits using the COOP model, with results averaged across graphite and hydroxylated α-quartz substrates. Structural analysis specifically targets the surface region, designated as Region 3, which possesses a thickness of approximately 2 nm.",
      "reasoning_analysis": "Increasing Factors: The intrinsic chemical structure of polystyrene features bulky phenyl side groups that impose steric hindrance on backbone rotation, establishing a rigid baseline that drives Tg upward. Additionally, the processing history involves a molecular dynamics simulation cooling protocol, which typically employs cooling rates significantly faster than experimental standards; this kinetic trapping of free volume often results in an artificially elevated Tg measurement. Decreasing Factors: The hierarchical structure specifies a surface region (Region 3) within a thin film, where reduced coordination numbers and density depletion at the free interface enhance segmental mobility, thereby depressing Tg. Furthermore, the chemical composition indicates an oligomeric chain length of only 20 monomers per chain; this extremely low molecular weight results in a high concentration of chain ends that increase free volume according to the Fox-Flory relationship, significantly lowering the Tg. Dominant Factor: While the simulation cooling rate and backbone rigidity contribute to an increase, the combined effects of the free surface enhancement and the extremely low molecular weight qualitatively dominate the system's behavior. These factors drastically increase chain mobility relative to bulk, high-molecular-weight polystyrene, leading to a net depression in the glass transition temperature."
    },
    "analysis_without_hierarchical_structure": {
      "descriptive_text": "The sample consists of an atactic polystyrene homopolymer modeled via Molecular Dynamics simulation. The system comprises 87 polymer chains, each containing 20 styrene monomer units, configured as a thin film. The thermal history involves cooling from an initial temperature of 560 K. The glass transition temperature was estimated by fitting relaxation times using the COOP model, with data averaged across regions interacting with both graphite and hydroxylated α-quartz substrates.",
      "reasoning_analysis": "Increasing Factors: The inherent chemical composition features bulky phenyl side groups on the polystyrene backbone which impose steric hindrance, restricting segmental rotation and intrinsically elevating the Tg relative to polymers with smaller side groups. Additionally, the interaction with substrates, particularly the hydroxylated α-quartz, may induce interfacial immobilization of chain segments, potentially raising the local Tg near the interface, while the high cooling rates inherent to Molecular Dynamics simulations typically result in a kinetically trapped state yielding an apparent Tg higher than experimental equilibrium values. Decreasing Factors: The most significant factor reducing Tg is the low molecular weight; with only 20 monomers per chain, the system behaves as an oligomer where chain ends contribute excessive free volume, drastically depressing the Tg according to Fox-Flory dynamics. Furthermore, if the film geometry introduces a free surface not fully constrained by the substrate, enhanced surface mobility could lower the effective Tg. Dominant Factor: The low molecular weight defined by the oligomeric chain length is the dominant factor. While the phenyl groups provide intrinsic stiffness, the high concentration of chain ends associated with only 20 monomers per chain overwhelmingly increases free volume and segmental mobility, qualitatively driving the Tg significantly lower than that of high molecular weight bulk polystyrene, despite any potential stiffening from substrate interactions or simulation cooling rates."
    }
  },
  {
    "doi": null,
    "title": "Effects of steaming treatment on crystallinity and glass transition temperature of Eucalyptuses grandis \u0001 E. urophylla",
    "year": 2017,
    "chemical_composition": {
      "repeat_unit_psmiles": null,
      "monomers": [
        {
          "name": "Cellulose",
          "smiles": null,
          "ratio_value": null,
          "ratio_unit": null
        },
        {
          "name": "Hemicellulose",
          "smiles": null,
          "ratio_value": null,
          "ratio_unit": null
        },
        {
          "name": "Lignin",
          "smiles": null,
          "ratio_value": null,
          "ratio_unit": null
        }
      ],
      "additives": [
        {
          "name": "Water",
          "type": "plasticizer",
          "amount_value": 20,
          "amount_unit": "%"
        }
      ],
      "is_homopolymer": false
    },
    "processing_history": "Eucalyptus grandis × E. urophylla wood. Initial MC 90%. Steamed at 100 °C saturated steam for 6 h. Conditioned to 20% MC (93.88% RH, 25°C) for 20 days. DMA performed at 5 °C/min, 1 Hz, 1% strain. Tg determined from peak of tanδ.",
    "hierarchical_structure": "Crystallinity index (CrI) 29.9%–34.2%. CrI increases then decreases with steaming time, max at 2h.",
    "properties": {
      "Tg": {
        "value": [
          89
        ],
        "unit": "°C"
      }
    },
    "analysis_with_hierarchical_structure": {
      "descriptive_text": "The sample consists of a lignocellulosic biopolymer composite derived from Eucalyptus grandis × E. urophylla wood, composed primarily of cellulose, hemicellulose, and lignin. It contains 20% water by weight acting as a plasticizer within the matrix. The material underwent hydrothermal processing via steaming at 100 °C under saturated steam for 6 hours, followed by conditioning to 20% moisture content at 93.88% relative humidity and 25°C for 20 days. Structural analysis reveals a crystallinity index ranging between 29.9% and 34.2%, reflecting the semi-crystalline nature of the cellulose microfibrils. The glass transition behavior was characterized using dynamic mechanical analysis (DMA) at a heating rate of 5 °C/min and 1 Hz frequency, with the Tg identified from the peak of the tanδ curve.",
      "reasoning_analysis": "Increasing Factors: The semi-crystalline structure of cellulose, indicated by a crystallinity index of approximately 30%–34%, restricts segmental mobility in the amorphous regions, thereby inherently elevating the transition temperature. Additionally, the rigid aromatic network of lignin and the extensive intermolecular hydrogen bonding between polysaccharide chains contribute to increased structural stiffness and reduced chain mobility. Decreasing Factors: The presence of 20% water acts as a potent small-molecule plasticizer that disrupts intermolecular hydrogen bonds and significantly increases free volume within the amorphous matrix, drastically lowering the Tg. Furthermore, the extended hydrothermal steaming treatment may induce partial depolymerization of hemicellulose or cleavage of lignin-carbohydrate complexes, potentially reducing the effective molecular weight or crosslink density of the matrix. Dominant Factor: Although the crystalline cellulose framework and lignin content provide intrinsic rigidity, the high moisture content established during conditioning is the dominant factor governing the thermal behavior. The strong plasticization effect of water overwhelms the rigidifying contributions of crystallinity and chemical composition, qualitatively driving the observed Tg to significantly lower temperatures relative to the dry state."
    },
    "analysis_without_hierarchical_structure": {
      "descriptive_text": "The sample consists of a natural biopolymer composite derived from Eucalyptus grandis × E. urophylla wood, primarily composed of cellulose, hemicellulose, and lignin. The material was initially processed with a moisture content of 90% and subjected to steaming at 100 °C under saturated steam conditions for 6 hours. Following this thermal treatment, the sample was conditioned to a final moisture content of 20% at 93.88% relative humidity and 25°C for 20 days. Dynamic mechanical analysis was subsequently performed at a heating rate of 5 °C/min with a frequency of 1 Hz and 1% strain, where the glass transition temperature was determined from the peak of the tanδ curve.",
      "reasoning_analysis": "Increasing Factors: The inherent structural complexity of the lignocellulosic matrix, specifically the crystalline regions of cellulose and the aromatic rigidity of lignin, restricts segmental chain mobility through physical crosslinking and steric hindrance. Additionally, the extensive intermolecular hydrogen bonding network between polysaccharide chains inherently drives the Tg higher by requiring more thermal energy to initiate cooperative motion. Decreasing Factors: The presence of water at 20% moisture content acts as a potent plasticizer, penetrating the amorphous regions of the polymer matrix. This water content disrupts the intermolecular hydrogen bonds between polymer chains and increases free volume, significantly lowering the energy barrier for segmental relaxation. Furthermore, the conditioning history at high relative humidity ensures equilibrium water uptake, maximizing this plasticization effect. Dominant Factor: While the rigid biopolymer backbone suggests a high intrinsic Tg, the substantial plasticization effect induced by the 20% water content is the dominant factor. The disruption of hydrogen bonding networks by water molecules qualitatively depresses the Tg significantly relative to the dry state, making the hygroscopic condition the primary determinant of the observed thermal transition behavior."
    }
  },
  {
    "doi": null,
    "title": "Investigation of the effects of scale and cure environment on the properties of vinyl ester polymer",
    "year": null,
    "chemical_composition": {
      "repeat_unit_psmiles": null,
      "monomers": [
        {
          "name": "Styrene",
          "smiles": "C=CC1=CC=CC=C1",
          "ratio_value": 50,
          "ratio_unit": "wt%"
        },
        {
          "name": "Bisphenol-epoxy vinyl ester",
          "smiles": null,
          "ratio_value": 50,
          "ratio_unit": "wt%"
        }
      ],
      "additives": [
        {
          "name": "PBC-21 UN 3103 Organic peroxide",
          "type": "initiator",
          "amount_value": 2.5,
          "amount_unit": "wt%"
        }
      ],
      "is_homopolymer": false
    },
    "processing_history": "DION 1260 resin. Thin film (0.13 mm). Nitrogen Cure/Air Postcure (NA), Standard Cure (SC): RT 24h N2 + PC 24h at 100°C Air. Tg measured by DMA (Q800) at 1 Hz, 2 °C/min, Storage Modulus Onset.",
    "hierarchical_structure": "Diphasic microstructure, styrene-rich phase and vinyl ester phase.",
    "properties": {
      "Tg": {
        "value": [
          107
        ],
