Repository: hhtrick/HHT-code

# HHT training framework

This directory contains model training, embedding precomputation, inference, article-level baselines and the curated datasets. All commands below assume that the working directory is `train_code/`.

## 3. Datasets and fixed partitions

Each main dataset is a JSON array at `dataset/{property}/{property}.json`. Entries contain source metadata, `chemical_composition`, `processing_history`, `hierarchical_structure`, `properties`, and two generated-analysis objects. Targets are stored as `properties[property]["value"]`; source metadata and target values are not predictive input fields.

| Property | Train | Validation | Test | Total |
|---|---:|---:|---:|---:|

File: train_code/dataset/Tg/Tg.json (part 166 of 235)
[
        "unit": "°C"
      }
    },
    "analysis_with_hierarchical_structure": {
      "descriptive_text": "This material system comprises a copolymer network derived from Styrene and Bisphenol-epoxy vinyl ester monomers in equal 50 wt% proportions, initiated by 2.5 wt% PBC-21 UN 3103 organic peroxide. Identified as DION 1260 resin, the specimen was processed into a 0.13 mm thin film and subjected to a Standard Cure protocol consisting of 24 hours at room temperature under nitrogen followed by a post-cure of 24 hours at 100°C in air. The resulting hierarchical structure exhibits a diphasic microstructure characterized by distinct styrene-rich and vinyl ester phases. The glass transition temperature was characterized using dynamic mechanical analysis (DMA) on a Q800 instrument at 1 Hz and 2 °C/min, defined by the onset of the storage modulus.",
      "reasoning_analysis": "Increasing Factors: The presence of the bisphenol-epoxy vinyl ester monomer introduces rigid aromatic rings and bulky structural units into the polymer backbone, significantly restricting segmental mobility and intrinsically driving the Tg higher. Additionally, the processing history involving a thermal post-cure at 100°C promotes higher crosslinking conversion and network density, which further constrains chain motion and elevates the transition temperature. Decreasing Factors: The incorporation of styrene at 50 wt% acts as a reactive diluent; while it participates in the network, the polystyrene segments possess higher chain mobility compared to the rigid epoxy domains, effectively plasticizing the overall matrix. Furthermore, the diphasic microstructure implies the existence of styrene-rich phases which may exhibit lower local transition temperatures compared to the continuous vinyl ester phase, potentially broadening or lowering the observed onset. Dominant Factor: The dominant factor is the high crosslink density combined with the intrinsic rigidity of the bisphenol-epoxy backbone established during the thermal post-cure. Although the styrene content introduces mobility, the constrained network architecture of the vinyl ester phase typically governs the macroscopic thermal transition, resulting in a Tg primarily defined by the rigid crosslinked domains rather than the styrene-rich regions."
    },
    "analysis_without_hierarchical_structure": {
      "descriptive_text": "This sample comprises a copolymer resin system consisting of equal weight fractions of Styrene and Bisphenol-epoxy vinyl ester, initiated by 2.5 wt% PBC-21 UN 3103 organic peroxide. Identified as DION 1260 resin, the material was processed into a 0.13 mm thin film and subjected to a Standard Cure protocol involving 24 hours at room temperature under nitrogen followed by a post-cure of 24 hours at 100°C in air. The thermal transitions were subsequently characterized using dynamic mechanical analysis on a Q800 instrument at a frequency of 1 Hz and a heating rate of 2 °C/min, defining the glass transition temperature by the onset of the storage modulus.",
      "reasoning_analysis": "Increasing Factors: The incorporation of Bisphenol-epoxy vinyl ester introduces a rigid aromatic backbone that significantly restricts segmental motion through steric hindrance. Furthermore, the radical polymerization initiated by the organic peroxide creates a crosslinked network between the vinyl ester and styrene, which constrains chain mobility and elevates the Tg. The thermal post-cure at 100°C further drives the conversion of reactive groups, increasing crosslink density and reducing free volume. Decreasing Factors: The presence of Styrene at 50 wt% acts as a reactive diluent; while it participates in crosslinking, its lower inherent glass transition compared to the cured vinyl ester network can reduce the overall bulk Tg relative to a neat epoxy system. Additionally, the use of the Storage Modulus Onset method for DMA characterization typically identifies the transition at an earlier stage of molecular mobility compared to loss modulus peaks, resulting in a qualitatively lower reported Tg. Any residual unreacted monomer or peroxide decomposition byproducts could also introduce free volume. Dominant Factor: The dominant factor governing the Tg is the high crosslink density achieved through the copolymerization of the vinyl ester and styrene, reinforced by the rigid bisphenol structure. While the styrene content and measurement method introduce lowering effects, the structural constraints imposed by the cured thermoset network and the thermal post-cure treatment qualitatively dictate a rigidified state that defines the material's thermal transition behavior."
    }
  },
  {
    "doi": null,
    "title": "Investigation of the effects of scale and cure environment on the properties of vinyl ester polymer",
    "year": null,
    "chemical_composition": {
      "repeat_unit_psmiles": null,
      "monomers": [
        {
          "name": "Styrene",
          "smiles": "C=CC1=CC=CC=C1",
          "ratio_value": 50,
          "ratio_unit": "wt%"
        },
        {
          "name": "Bisphenol-epoxy vinyl ester",
          "smiles": null,
          "ratio_value": 50,
          "ratio_unit": "wt%"
        }
      ],
      "additives": [
        {
          "name": "PBC-21 UN 3103 Organic peroxide",
          "type": "initiator",
          "amount_value": 2.5,
          "amount_unit": "wt%"
        }
      ],
      "is_homopolymer": false
    },
    "processing_history": "DION 1260 resin. Thin film (0.13 mm). Nitrogen Cure/Air Postcure (NA), Standard Cure (SC): RT 24h N2 + PC 24h at 100°C Air. Tg measured by DMA (Q800) at 1 Hz, 2 °C/min, Loss Modulus Shoulder.",
    "hierarchical_structure": "Diphasic microstructure, styrene-rich phase and vinyl ester phase.",
    "properties": {
      "Tg": {
        "value": [
          88
        ],
        "unit": "°C"
      }
    },
    "analysis_with_hierarchical_structure": {
      "descriptive_text": "The sample is a copolymer system composed of Styrene and Bisphenol-epoxy vinyl ester monomers in a 50 wt% ratio each, initiated by 2.5 wt% PBC-21 UN 3103 Organic peroxide. Identified as DION 1260 resin, the material was processed into a 0.13 mm thin film subjected to a Standard Cure protocol involving 24 hours at room temperature under nitrogen followed by a post-cure of 24 hours at 100°C in air. The resulting material exhibits a diphasic microstructure characterized by distinct styrene-rich and vinyl ester phases. The glass transition temperature was determined via dynamic mechanical analysis (DMA) using a Q800 instrument at 1 Hz and 2 °C/min, identified at the loss modulus shoulder.",
      "reasoning_analysis": "Increasing Factors: The incorporation of Bisphenol-epoxy vinyl ester introduces rigid aromatic structures into the polymer backbone, significantly restricting segmental rotation through steric hindrance. Furthermore, the use of an organic peroxide initiator combined with a thermal post-cure at 100°C promotes extensive crosslinking between the styrene and vinyl ester components, forming a dense three-dimensional network that severely limits chain mobility. Decreasing Factors: The high content of styrene (50 wt%) acts as a reactive diluent; while it participates in the network, a higher ratio can reduce the overall crosslink density relative to a pure vinyl ester system, potentially lowering the Tg. Additionally, the observed diphasic microstructure indicates phase separation between styrene-rich and vinyl ester regions; the styrene-rich phase typically exhibits lower thermal stability and mobility restrictions compared to the cured vinyl ester matrix, which may contribute to a lower onset of transition or broadening. Dominant Factor: The rigid bisphenol backbone combined with the crosslink density achieved through the specific Standard Cure and post-cure cycle qualitatively dominates the thermal behavior. While the phase separation introduces heterogeneity, the covalent network structure formed by the cured vinyl ester resin dictates the primary glass transition, establishing a Tg governed by the rigid aromatic segments and the extent of conversion achieved during the 100°C thermal treatment."
    },
    "analysis_without_hierarchical_structure": {
      "descriptive_text": "The sample comprises a copolymer system formed from styrene and bisphenol-epoxy vinyl ester monomers in a 50 wt% ratio, initiated by 2.5 wt% PBC-21 UN 3103 organic peroxide. Processed as a 0.13 mm thin film of DION 1260 resin, the material underwent a standard cure cycle consisting of 24 hours at room temperature under nitrogen followed by a 24-hour post-cure at 100°C in air. The glass transition temperature was determined via dynamic mechanical analysis using a Q800 instrument at 1 Hz and 2 °C/min, identified by the loss modulus shoulder.",
      "reasoning_analysis": "Increasing Factors: The presence of bisphenol-epoxy vinyl ester introduces rigid aromatic segments into the polymer backbone, while the styrene comonomer contributes bulky phenyl side groups that sterically hinder segmental rotation. Additionally, the organic peroxide initiator promotes free-radical crosslinking between the vinyl ester and styrene units, creating a three-dimensional network that significantly restricts chain mobility, and the 100°C thermal post-cure further increases the degree of conversion and crosslink density. Decreasing Factors: The styrene component, while rigid, functions as a reactive diluent that increases the distance between the rigid bisphenol nodes, potentially allowing for greater cooperative segmental motion compared to a pure epoxy network. Furthermore, incomplete removal of volatile decomposition products from the peroxide initiator or residual unreacted monomers trapped within the thin film could act as internal plasticizers, increasing free volume and depressing the transition temperature. Dominant Factor: The topological constraints imposed by the crosslinked network structure derived from the bisphenol-epoxy vinyl ester chemistry qualitatively dominate the thermal behavior. The inherent stiffness of the aromatic backbone combined with the covalent crosslinks restricts molecular mobility far more significantly than the potential plasticization effects or diluent spacing, establishing a high rigidity baseline for the material."
    }
  },
  {
    "doi": null,
    "title": "Effects of steaming treatment on crystallinity and glass transition temperature of Eucalyptuses grandis \u0001 E. urophylla",
    "year": 2017,
    "chemical_composition": {
      "repeat_unit_psmiles": null,
      "monomers": [
        {
          "name": "Cellulose",
          "smiles": null,
          "ratio_value": null,
          "ratio_unit": null
        },
        {
          "name": "Hemicellulose",
          "smiles": null,
          "ratio_value": null,
          "ratio_unit": null
        },
        {
          "name": "Lignin",
          "smiles": null,
          "ratio_value": null,
          "ratio_unit": null
        }
      ],
      "additives": [
        {
          "name": "Water",
          "type": "plasticizer",
          "amount_value": 20,
          "amount_unit": "%"
        }
      ],
      "is_homopolymer": false
    },
    "processing_history": "Eucalyptus grandis × E. urophylla wood. Initial MC 50%. Steamed at 100 °C saturated steam for 8 h. Conditioned to 20% MC (93.88% RH, 25°C) for 20 days. DMA performed at 5 °C/min, 1 Hz, 1% strain. Tg determined from peak of tanδ.",
    "hierarchical_structure": "Crystallinity index (CrI) 29.9%–34.2%. CrI increases then decreases with steaming time, max at 2h.",
    "properties": {
      "Tg": {
        "value": [
          80
        ],
        "unit": "°C"
      }
    },
    "analysis_with_hierarchical_structure": {
      "descriptive_text": "The sample comprises a natural lignocellulosic composite derived from Eucalyptus grandis × E. urophylla wood, consisting of cellulose, hemicellulose, and lignin. Initially exhibiting a moisture content of 50%, the material was subjected to saturated steam at 100 °C for 8 hours and subsequently conditioned to 20% moisture content at 25°C under 93.88% relative humidity for 20 days. Hierarchical analysis reveals a crystallinity index between 29.9% and 34.2%, and the glass transition temperature was characterized using dynamic mechanical analysis at 1 Hz and 1% strain, determined from the tanδ peak.",
      "reasoning_analysis": "Increasing Factors: The rigid aromatic structure of lignin and the extensive intermolecular hydrogen bonding network within cellulose microfibrils inherently restrict segmental chain mobility, contributing to a higher baseline transition temperature. Additionally, the presence of crystalline domains, evidenced by a crystallinity index up to 34.2%, acts as physical crosslinks that constrain the motion of amorphous chains. Decreasing Factors: The incorporation of 20% water acts as a potent plasticizer by disrupting intermolecular hydrogen bonds and increasing free volume within the amorphous regions, significantly enhancing chain mobility. Furthermore, the amorphous hemicellulose fraction inherently exhibits lower thermal resistance compared to cellulose, and the hydrothermal steaming process may induce partial depolymerization, increasing chain end concentration. Dominant Factor: While the crystalline structure and lignin content provide structural rigidity, the substantial water content absorbed during conditioning is the dominant factor governing the thermal behavior. This plasticization effect overwhelmingly reduces the energy barrier for segmental relaxation, qualitatively driving the Tg lower relative to the dry lignocellulosic matrix."
    },
    "analysis_without_hierarchical_structure": {
      "descriptive_text": "The sample comprises a natural lignocellulosic composite derived from Eucalyptus grandis × E. urophylla wood, consisting of cellulose, hemicellulose, and lignin phases. Initially possessing a moisture content of 50%, the material was steamed at 100 °C with saturated steam for 8 hours and subsequently conditioned to a final moisture content of 20% under 93.88% relative humidity at 25 °C for 20 days, establishing water as a significant additive within the matrix. Dynamic mechanical analysis was conducted at a heating rate of 5 °C/min with a frequency of 1 Hz and 1% strain, where the glass transition temperature was identified from the peak of the tanδ curve.",
      "reasoning_analysis": "Increasing Factors: The structural rigidity inherent to the lignocellulosic composition, particularly the highly crosslinked aromatic network of lignin and the extensive intermolecular hydrogen bonding within crystalline cellulose regions, restricts segmental chain mobility and intrinsically drives the Tg upward. Additionally, the thermal history involving steaming at 100 °C may induce physical aging or structural relaxation within the amorphous domains, potentially contributing to a slight increase in matrix stiffness. Decreasing Factors: The presence of 20% water acts as a potent plasticizer that disrupts the intermolecular hydrogen bonding network between polysaccharide chains and lignin, significantly increasing free volume and facilitating chain mobility. Furthermore, the hemicellulose component generally exhibits a lower intrinsic transition temperature compared to cellulose, and the conditioning process at high relative humidity ensures the plasticizing effect is fully equilibrated throughout the sample. Dominant Factor: The plasticization effect induced by the 20% moisture content qualitatively dominates the final Tg behavior. While the rigid biopolymer backbone and hydrogen bonding establish a high baseline Tg for the dry material, the substantial water loading effectively breaks these restrictive interactions, causing a significant depression in the observed glass transition temperature relative to the dry state."
    }
  },
  {
    "doi": null,
    "title": "Investigation of the effects of scale and cure environment on the properties of vinyl ester polymer",
    "year": null,
    "chemical_composition": {
      "repeat_unit_psmiles": null,
      "monomers": [
        {
          "name": "Styrene",
          "smiles": "C=CC1=CC=CC=C1",
          "ratio_value": 50,
          "ratio_unit": "wt%"
        },
        {
          "name": "Bisphenol-epoxy vinyl ester",
          "smiles": null,
          "ratio_value": 50,
          "ratio_unit": "wt%"
        }
      ],
      "additives": [
        {
          "name": "PBC-21 UN 3103 Organic peroxide",
          "type": "initiator",
          "amount_value": 2.5,
          "amount_unit": "wt%"
        }
      ],
      "is_homopolymer": false
    },
    "processing_history": "DION 1260 resin. Thin film (0.13 mm). Nitrogen Cure/Air Postcure (NA), Standard Cure (SC): RT 24h N2 + PC 24h at 100°C Air. Tg measured by DMA (Q800) at 1 Hz, 2 °C/min, Loss Modulus Peak.",
    "hierarchical_structure": "Diphasic microstructure, styrene-rich phase and vinyl ester phase.",
    "properties": {
      "Tg": {
        "value": [
          110
        ],
        "unit": "°C"
      }
    },
    "analysis_with_hierarchical_structure": {
      "descriptive_text": "The sample consists of a copolymer system derived from Styrene and Bisphenol-epoxy vinyl ester monomers in a 50 wt% ratio each, initiated by 2.5 wt% PBC-21 UN 3103 Organic peroxide. Identified as DION 1260 resin, the material was processed into a 0.13 mm thin film and subjected to a Standard Cure protocol involving 24 hours at room temperature under nitrogen followed by a post-cure of 24 hours at 100°C in air. The resulting hierarchical structure exhibits a diphasic microstructure characterized by distinct styrene-rich and vinyl ester phases. The glass transition temperature was determined using dynamic mechanical analysis (DMA) on a Q800 instrument at 1 Hz and 2 °C/min, identified by the Loss Modulus Peak.",
      "reasoning_analysis": "Increasing Factors: The incorporation of Bisphenol-epoxy vinyl ester introduces rigid aromatic rings and bulky bisphenol groups into the backbone, significantly restricting segmental chain mobility. Furthermore, the processing history includes a thermal post-cure at 100°C for 24 hours, which promotes higher degrees of crosslinking between the styrene and vinyl ester components, thereby reducing free volume and elevating the Tg. Decreasing Factors: The presence of 50 wt% Styrene acts as a reactive diluent; while it participates in the network, the polystyrene segments are inherently more flexible than the rigid vinyl ester backbone, potentially lowering the overall network stiffness. Additionally, the observed diphasic microstructure indicates phase separation, where the styrene-rich phase possesses a lower intrinsic Tg than the vinyl ester phase, which may manifest as a broader or lower temperature transition region. Dominant Factor: The dominant factor is the high crosslink density achieved through the copolymerization of the multifunctional vinyl ester with styrene, reinforced by the rigid bisphenol structural units and the elevated temperature post-cure. While the styrene content and phase separation introduce lower temperature relaxation modes, the rigid network architecture established by the vinyl ester component qualitatively dictates the primary high-temperature glass transition behavior."
    },
    "analysis_without_hierarchical_structure": {
      "descriptive_text": "The sample is identified as DION 1260 resin, consisting of a copolymer system formed from Styrene and Bisphenol-epoxy vinyl ester monomers blended at a 50 wt% ratio each, with 2.5 wt% PBC-21 UN 3103 Organic peroxide serving as the initiator. The material was processed into a 0.13 mm thin film and subjected to a standard cure cycle involving 24 hours at room temperature under a nitrogen atmosphere followed by a post-cure of 24 hours at 100°C in air. Characterization was performed using dynamic mechanical analysis on a Q800 instrument at 1 Hz and a heating rate of 2 °C/min, with the glass transition temperature defined by the loss modulus peak.",
      "reasoning_analysis": "Increasing Factors: The chemical architecture features rigid aromatic bisphenol A structures within the vinyl ester backbone and bulky phenyl groups from the styrene comonomer, both of which impose significant steric hindrance and restrict segmental chain mobility. Additionally, the radical initiation leads to a crosslinked thermoset network, and the thermal post-cure at 100°C promotes further conversion and crosslink density, thereby reducing free volume and driving the Tg upward. Decreasing Factors: The 50 wt% styrene content acts as a reactive diluent which, while necessary for processing, typically exhibits a lower homopolymer Tg than the epoxy vinyl ester network, potentially depressing the overall transition temperature. Furthermore, the air post-cure environment introduces the risk of oxygen inhibition which may terminate radical chains prematurely, leaving unreacted monomers that act as plasticizers, while the maximum cure temperature of 100°C may limit full conversion if the system vitrifies before reaching maximum crosslink density. Dominant Factor: The intrinsic rigidity of the bisphenol-epoxy vinyl ester backbone combined with the topological constraints of the formed crosslinked network qualitatively dominates the thermal behavior, establishing a high baseline Tg that outweighs the plasticizing effects of the styrene content or potential incomplete conversion from the specific cure cycle."
    }
  },
  {
    "doi": null,
    "title": "Effects of steaming treatment on crystallinity and glass transition temperature of Eucalyptuses grandis \u0001 E. urophylla",
    "year": 2017,
    "chemical_composition": {
      "repeat_unit_psmiles": null,
      "monomers": [
        {
          "name": "Cellulose",
          "smiles": null,
          "ratio_value": null,
          "ratio_unit": null
        },
        {
          "name": "Hemicellulose",
          "smiles": null,
          "ratio_value": null,
          "ratio_unit": null
        },
        {
          "name": "Lignin",
          "smiles": null,
          "ratio_value": null,
          "ratio_unit": null
        }
      ],
      "additives": [
        {
          "name": "Water",
          "type": "plasticizer",
          "amount_value": 20,
          "amount_unit": "%"
        }
      ],
      "is_homopolymer": false
    },
    "processing_history": "Eucalyptus grandis × E. urophylla wood. Initial MC 70%. Steamed at 100 °C saturated steam for 8 h. Conditioned to 20% MC (93.88% RH, 25°C) for 20 days. DMA performed at 5 °C/min, 1 Hz, 1% strain. Tg determined from peak of loss modulus (E'').",
    "hierarchical_structure": "Crystallinity index (CrI) 29.9%–34.2%. CrI increases then decreases with steaming time, max at 2h.",
    "properties": {
      "Tg": {
        "value": [
          83.5
        ],
        "unit": "°C"
      }
    },
    "analysis_with_hierarchical_structure": {
      "descriptive_text": "The sample comprises Eucalyptus grandis × E. urophylla wood, a natural composite system consisting of cellulose, hemicellulose, and lignin. Initially exhibiting a moisture content of 70%, the material was subjected to saturated steam treatment at 100 °C for 8 hours and subsequently conditioned to 20% moisture content at 93.88% relative humidity and 25°C for 20 days. Structural characterization reveals a crystallinity index ranging from 29.9% to 34.2%. Dynamic mechanical analysis was performed at a heating rate of 5 °C/min with a frequency of 1 Hz and 1% strain, identifying the glass transition temperature from the peak of the loss modulus (E'').",
      "reasoning_analysis": "Increasing Factors: The inherent rigidity of the lignin component, characterized by a complex aromatic network, restricts segmental mobility within the amorphous matrix. Additionally, the crystalline cellulose domains, indicated by a crystallinity index between 29.9% and 34.2%, act as physical crosslinks that constrain the motion of adjacent amorphous chains, thereby elevating the thermal transition temperature. Decreasing Factors: The presence of water at 20% moisture content serves as a powerful plasticizer, disrupting intermolecular hydrogen bonding between polymer chains and increasing free volume, which significantly enhances chain mobility. Furthermore, the extended hydrothermal steaming history may facilitate the degradation of hemicellulose, potentially reducing the molecular weight of this phase and lowering its contribution to the overall thermal stability. Dominant Factor: While the crystalline regions and lignin network provide structural reinforcement, the plasticizing effect of the 20% moisture content is the dominant factor governing the Tg. The substantial hydration level drastically reduces the intermolecular forces within the amorphous lignin-hemicellulose matrix, qualitatively depressing the glass transition temperature relative to the dry state."
    },
    "analysis_without_hierarchical_structure": {
      "descriptive_text": "The sample consists of a natural lignocellulosic composite derived from Eucalyptus grandis × E. urophylla wood, comprising cellulose, hemicellulose, and lignin components. The material underwent a hydrothermal treatment involving steaming at 100 °C under saturated steam for 8 hours, followed by conditioning to a moisture content of 20% at 93.88% relative humidity and 25°C for 20 days. The glass transition behavior was characterized using dynamic mechanical analysis (DMA) at a heating rate of 5 °C/min and a frequency of 1 Hz with 1% strain, where the Tg was identified from the peak of the loss modulus.",
      "reasoning_analysis": "Increasing Factors: The presence of lignin within the composite introduces rigid aromatic structures and potential crosslinking points that restrict segmental motion, inherently promoting a higher baseline Tg. Additionally, the hydrothermal steaming process may induce condensation reactions within the lignin matrix or remove low-molecular-weight extractives, potentially contributing to structural stiffening. Decreasing Factors: The significant presence of water, quantified at 20% moisture content, acts as a potent plasticizer by disrupting the extensive intermolecular hydrogen bonding network between cellulose, hemicellulose, and lignin chains, thereby increasing free volume and chain mobility. Furthermore, the hydrothermal treatment may cause partial hydrolysis of hemicellulose, reducing molecular weight and further depressing the transition temperature. Dominant Factor: The plasticization effect induced by the high moisture content achieved during conditioning is the dominant factor. While the lignocellulosic backbone provides intrinsic rigidity, the disruption of hydrogen bonds by water molecules drastically lowers the energy barrier for segmental motion, qualitatively shifting the Tg to significantly lower temperatures compared to the dry state."
    }
  },
  {
    "doi": "10.1021/acs.langmuir.8b00122",
    "title": "Thermal Properties and Segmental Dynamics of Polymer Melt Chains Adsorbed on Solid Surfaces",
    "year": 2018,
    "chemical_composition": {
      "repeat_unit_psmiles": "[*]CC(C1=CC=CC=C1)[*]",
      "monomers": [
        {
          "name": "Styrene",
          "smiles": "C=Cc1ccccc1",
          "ratio_value": null,
          "ratio_unit": null
        }
      ],
      "additives": [],
      "is_homopolymer": true
    },
    "processing_history": "Molecular Dynamics Simulation of atactic PS film (87 chains, 20 monomers/chain) on hydroxylated α-quartz substrate. Cooled from 560 K. Tg estimated from relaxation time fit using Vogel-Fulcher-Tammann (VFT) equation.",
    "hierarchical_structure": "Simulated thin film (~12 nm). Region 1 (Strongly adsorbed, ~3 nm from substrate).",
    "properties": {
      "Tg": {
        "value": [
          62
        ],
        "unit": "°C"
      }
    },
    "analysis_with_hierarchical_structure": {
      "descriptive_text": "The sample comprises an atactic polystyrene homopolymer investigated via Molecular Dynamics simulation, consisting of 87 chains with a degree of polymerization of 20 monomers per chain. The system was modeled as a thin film approximately 12 nm in thickness supported on a hydroxylated α-quartz substrate and subjected to cooling from 560 K. The glass transition temperature was estimated by fitting relaxation times to the Vogel-Fulcher-Tammann equation, with structural analysis focused specifically on Region 1, characterized as the strongly adsorbed layer extending approximately 3 nm from the substrate interface.",
      "reasoning_analysis": "Increasing Factors: The presence of bulky phenyl side groups in the styrene repeating units introduces significant steric hindrance that restricts backbone rotation and segmental mobility, intrinsically driving the Tg higher. Additionally, the specific hierarchical structure defines Region 1 as strongly adsorbed to the hydroxylated α-quartz substrate, where interfacial interactions such as hydrogen bonding or van der Waals forces further constrain chain dynamics and reduce free volume near the interface. Decreasing Factors: The computational model utilizes a low degree of polymerization (20 monomers per chain), which results in a high concentration of chain ends that increase free volume according to the Fox-Flory relationship, thereby enhancing mobility and lowering the Tg. Furthermore, the thin film geometry inherently introduces free surface effects that typically reduce density and increase mobility in regions away from the substrate, though this is less relevant for the adsorbed layer. Dominant Factor: While the low molecular weight establishes a reduced baseline Tg compared to high-molecular-weight bulk polystyrene, the strong interfacial adsorption characterizing Region 1 is the dominant factor governing the local thermal behavior; these substrate-induced constraints qualitatively override the mobility enhancements from chain ends within this specific 3 nm layer, resulting in a locally restricted dynamic environment relative to the free surface."
    },
    "analysis_without_hierarchical_structure": {
      "descriptive_text": "The material system investigated is an atactic polystyrene homopolymer modeled through molecular dynamics simulation. The computational setup features a thin film geometry consisting of 87 polymer chains, each comprising 20 monomer units, situated on a hydroxylated alpha-quartz substrate. Following equilibration, the system was cooled from 560 K, and the glass transition temperature was determined by analyzing the relaxation time behavior fitted to the Vogel-Fulcher-Tammann equation.",
      "reasoning_analysis": "Increasing Factors: The inherent chemical structure of polystyrene, characterized by bulky phenyl side groups, imposes steric hindrance that restricts backbone rotation and intrinsically elevates the glass transition temperature. Additionally, the presence of the hydroxylated alpha-quartz substrate introduces interfacial interactions that likely restrict segmental mobility of polymer chains near the surface, contributing to a higher Tg. Furthermore, the molecular dynamics simulation protocol typically involves cooling rates orders of magnitude faster than experimental conditions, which kinetically traps the system at a higher temperature, artificially increasing the observed Tg. Decreasing Factors: The specified chain length of 20 monomers per chain indicates a low molecular weight oligomeric system, resulting in a high concentration of chain ends that increase free volume and significantly depress the Tg according to Fox-Flory relationships. Additionally, the thin film geometry may exhibit enhanced segmental mobility at the free surface opposite the substrate, further reducing the overall transition temperature relative to bulk material. Dominant Factor: The low molecular weight characterized by the short chain length is the dominant factor influencing the Tg behavior; the substantial increase in free volume due to the high density of chain ends qualitatively drives the Tg lower relative to high-molecular-weight bulk polystyrene, often outweighing the restrictive effects of the substrate interface and the kinetic elevation from simulation cooling rates."
    }
  },
  {
    "doi": null,
    "title": "Investigation of the effects of scale and cure environment on the properties of vinyl ester polymer",
    "year": null,
    "chemical_composition": {
      "repeat_unit_psmiles": null,
      "monomers": [
        {
          "name": "Styrene",
          "smiles": "C=CC1=CC=CC=C1",
          "ratio_value": 50,
          "ratio_unit": "wt%"
        },
        {
          "name": "Bisphenol-epoxy vinyl ester",
          "smiles": null,
          "ratio_value": 50,
          "ratio_unit": "wt%"
        }
      ],
      "additives": [
        {
          "name": "PBC-21 UN 3103 Organic peroxide",
          "type": "initiator",
          "amount_value": 2.5,
          "amount_unit": "wt%"
        }
      ],
      "is_homopolymer": false
    },
    "processing_history": "DION 1260 resin. Bulk plate (3.9 mm). Sealed Mould (SM), Standard Cure (SC): RT 24h + PC 24h at 60°C. Tg measured by DMA (Q800) at 1 Hz, 2 °C/min, Storage Modulus Onset.",
    "hierarchical_structure": "Homogeneous microstructure, single Tg.",
    "properties": {
      "Tg": {
        "value": [
          99
        ],
        "unit": "°C"
      }
    },
    "analysis_with_hierarchical_structure": {
      "descriptive_text": "This material system comprises a copolymer network formed from Styrene and Bisphenol-epoxy vinyl ester monomers in a 50 wt% ratio, initiated by 2.5 wt% PBC-21 UN 3103 organic peroxide. Processed as a DION 1260 resin, the sample was fabricated into a 3.9 mm bulk plate using a sealed mould technique followed by a standard cure cycle involving 24 hours at room temperature and 24 hours of post-curing at 60°C. The resulting material exhibits a homogeneous microstructure characterized by a single glass transition, which was measured using dynamic mechanical analysis (DMA) on a Q800 instrument at 1 Hz and 2 °C/min based on the storage modulus onset.",
      "reasoning_analysis": "Increasing Factors: The Bisphenol-epoxy vinyl ester component introduces bulky aromatic rings and a rigid backbone structure that significantly restricts segmental chain mobility, inherently driving the Tg upward. Furthermore, the presence of the organic peroxide initiator facilitates the formation of a crosslinked thermoset network during curing, which imposes topological constraints on chain motion compared to linear analogs. Decreasing Factors: The inclusion of Styrene at 50 wt% acts as a reactive diluent; while it copolymerizes, it can reduce the overall crosslink density compared to a neat vinyl ester system, potentially enhancing free volume. Additionally, the standard cure cycle terminating at 60°C may be insufficient to achieve full conversion if the developing Tg approaches the cure temperature, leading to vitrification before complete reaction and leaving residual free volume or unreacted monomers that plasticize the network. Dominant Factor: The intrinsic rigidity of the Bisphenol-epoxy vinyl ester backbone qualitatively dominates the thermal behavior by establishing a high baseline resistance to segmental motion; however, the final observed Tg is critically constrained by the crosslink density achieved during the moderate temperature cure cycle, making the processing history the limiting factor in realizing the material's full thermal potential."
    },
    "analysis_without_hierarchical_structure": {
      "descriptive_text": "The sample comprises a copolymer system derived from Styrene and Bisphenol-epoxy vinyl ester monomers blended in equal weight ratios of 50 wt% each, incorporating 2.5 wt% PBC-21 UN 3103 organic peroxide as an initiator. Identified as DION 1260 resin, this material was fabricated into a 3.9 mm bulk plate via a sealed mould technique and subjected to a standard cure cycle consisting of 24 hours at room temperature followed by 24 hours of post-curing at 60°C. Characterization of the glass transition temperature was performed using dynamic mechanical analysis on a Q800 instrument at a frequency of 1 Hz and a heating rate of 2 °C/min, utilizing the storage modulus onset method.",
      "reasoning_analysis": "Increasing Factors: The chemical architecture incorporates a Bisphenol-epoxy vinyl ester backbone and Styrene monomers, both featuring rigid aromatic rings that impose significant steric hindrance and restrict segmental chain mobility. Additionally, the organic peroxide initiator drives the formation of a crosslinked thermoset network, which drastically reduces free volume and locks polymer chains, inherently elevating the glass transition temperature. Decreasing Factors: The processing history indicates a relatively low post-cure temperature of 60°C, which may limit the degree of conversion and final crosslink density compared to higher temperature cures, potentially leaving residual unreacted monomer that acts as a plasticizer. Furthermore, defining the Tg by the storage modulus onset in DMA typically yields a lower temperature value compared to the tan delta peak maximum. Dominant Factor: The formation of the rigid, crosslinked thermoset network derived from the bisphenol-epoxy vinyl ester chemistry qualitatively dominates the thermal behavior, establishing a high Tg baseline inherent to the material class, although the moderate thermal history constrains the network from reaching its maximum potential rigidity."
    }
  },
  {
    "doi": null,
    "title": "Effects of steaming treatment on crystallinity and glass transition temperature of Eucalyptuses grandis \u0001 E. urophylla",
    "year": 2017,
    "chemical_composition": {
      "repeat_unit_psmiles": null,
      "monomers": [
        {
          "name": "Cellulose",
          "smiles": null,
          "ratio_value": null,
          "ratio_unit": null
        },
        {
          "name": "Hemicellulose",
          "smiles": null,
          "ratio_value": null,
          "ratio_unit": null
        },
        {
          "name": "Lignin",
          "smiles": null,
          "ratio_value": null,
          "ratio_unit": null
        }
      ],
      "additives": [
        {
          "name": "Water",
          "type": "plasticizer",
          "amount_value": 20,
          "amount_unit": "%"
        }
      ],
      "is_homopolymer": false
    },
    "processing_history": "Eucalyptus grandis × E. urophylla wood. Initial MC 50%. Steamed at 100 °C saturated steam for 8 h. Conditioned to 20% MC (93.88% RH, 25°C) for 20 days. DMA performed at 5 °C/min, 1 Hz, 1% strain. Tg determined from peak of loss modulus (E'').",
    "hierarchical_structure": "Crystallinity index (CrI) 29.9%–34.2%. CrI increases then decreases with steaming time, max at 2h.",
    "properties": {
      "Tg": {
        "value": [
          82.5
        ],
        "unit": "°C"
      }
    },
    "analysis_with_hierarchical_structure": {
      "descriptive_text": "The sample comprises a natural polymer composite derived from Eucalyptus grandis × E. urophylla wood, consisting of cellulose, hemicellulose, and lignin components with 20% water content by weight. The material underwent hydrothermal processing via steaming at 100 °C under saturated steam for 8 hours, followed by conditioning to a moisture content of 20% at 93.88% relative humidity and 25°C for 20 days. Structural analysis reveals a crystallinity index ranging between 29.9% and 34.2%. The glass transition temperature was characterized using dynamic mechanical analysis (DMA) at a heating rate of 5 °C/min with a frequency of 1 Hz and 1% strain, determined from the peak of the loss modulus.",
