Repository: hhtrick/HHT-code

# HHT training framework

This directory contains model training, embedding precomputation, inference, article-level baselines and the curated datasets. All commands below assume that the working directory is `train_code/`.

## 3. Datasets and fixed partitions

Each main dataset is a JSON array at `dataset/{property}/{property}.json`. Entries contain source metadata, `chemical_composition`, `processing_history`, `hierarchical_structure`, `properties`, and two generated-analysis objects. Targets are stored as `properties[property]["value"]`; source metadata and target values are not predictive input fields.

| Property | Train | Validation | Test | Total |
|---|---:|---:|---:|---:|

File: train_code/dataset/Tg/Tg.json (part 167 of 235)
[
      "reasoning_analysis": "Increasing Factors: The presence of cellulose crystallites, indicated by a crystallinity index of 29.9%–34.2%, acts as physical crosslinks that restrict the segmental mobility of the amorphous matrix, inherently driving the Tg upward. Additionally, the rigid aromatic structure of lignin and the hydrothermal steaming process may induce structural relaxation or condensation reactions that further stiffen the polymer network. Decreasing Factors: The presence of 20% water acts as a potent plasticizer by disrupting intermolecular hydrogen bonding between polymer chains and increasing free volume, which significantly enhances chain mobility. The conditioning history at high relative humidity ensures this plasticizing effect is maximized, while the amorphous hemicellulose fraction inherently possesses lower thermal stability compared to crystalline regions. Dominant Factor: Although the crystalline cellulose and lignin provide structural rigidity, the substantial water content introduced during conditioning is the dominant factor. This high level of plasticization qualitatively overwhelms the restricting effects of crystallinity and processing-induced stiffening, resulting in a significantly depressed Tg for the amorphous matrix relative to the dry state."
    },
    "analysis_without_hierarchical_structure": {
      "descriptive_text": "The sample comprises a natural biocomposite derived from Eucalyptus grandis × E. urophylla wood, consisting primarily of cellulose, hemicellulose, and lignin. The material was subjected to saturated steam treatment at 100 °C for 8 hours, followed by conditioning to a moisture content of 20% at 93.88% relative humidity and 25°C for 20 days. Water is present within the matrix as a plasticizing additive. Thermal mechanical properties were evaluated via dynamic mechanical analysis (DMA) at a heating rate of 5 °C/min, 1 Hz frequency, and 1% strain, with the glass transition temperature identified from the peak of the loss modulus.",
      "reasoning_analysis": "Increasing Factors: The inclusion of lignin, a rigid aromatic polymer with inherent crosslinking, restricts segmental mobility within the amorphous regions of the cell wall matrix. Additionally, the crystalline domains of cellulose act as physical constraints on the surrounding amorphous chains, theoretically contributing to higher thermal stability and restricted motion. Decreasing Factors: The presence of water at 20% moisture content acts as a potent plasticizer, forming hydrogen bonds with hydroxyl groups on the biopolymer backbone to increase free volume and lubricate chain segments, thereby significantly lowering the energy barrier for segmental relaxation. Furthermore, the hydrothermal steaming history may induce partial hydrolysis of hemicellulose, reducing molecular weight and further depressing the transition temperature. Dominant Factor: Although the rigid lignin network and cellulose crystallinity provide structural integrity, the substantial plasticization effect resulting from the 20% moisture content is the dominant factor. This hydration effect overwhelms the intrinsic rigidity of the biopolymer components, qualitatively driving the glass transition temperature to significantly lower values relative to the dry state."
    }
  },
  {
    "doi": "10.1002/cssc.202300791",
    "title": "Towards Tailored Dialdehyde Cellulose Derivatives: A Strategy for Tuning the Glass Transition Temperature",
    "year": 2023,
    "chemical_composition": {
      "repeat_unit_psmiles": null,
      "monomers": [
        {
          "name": "Cellulose",
          "smiles": "OC[C@H]1O[C@@H](O)[C@H](O)[C@@H](O)[C@@H]1O",
          "ratio_value": null,
          "ratio_unit": null
        }
      ],
      "additives": [],
      "is_homopolymer": false
    },
    "processing_history": "Synthesis: Periodate oxidation of softwood kraft pulp to 39% degree of oxidation (DO), followed by borohydride reduction. Characterization: DSC measured under N2 (250 mL/min) on DSC 214 Polyma (NETZSCH), 10 °C/min heating rate, 2nd heating cycle, -50 to 180 °C. Context: Side chain comparison baseline.",
    "hierarchical_structure": "Semi-crystalline dialcohol cellulose containing both crystalline and amorphous regions.",
    "properties": {
      "Tg": {
        "value": [
          89
        ],
        "unit": "°C"
      }
    },
    "analysis_with_hierarchical_structure": {
      "descriptive_text": "The sample comprises semi-crystalline dialcohol cellulose derived from softwood kraft pulp, synthesized via periodate oxidation to a 39% degree of oxidation followed by borohydride reduction. This material serves as a baseline for side chain comparison and contains both crystalline and amorphous regions. Thermal characterization was conducted using differential scanning calorimetry (DSC) on a NETZSCH DSC 214 Polyma under a nitrogen flow of 250 mL/min, employing a heating rate of 10 °C/min during the second heating cycle across a temperature range of -50 to 180 °C.",
      "reasoning_analysis": "Increasing Factors: The chemical reduction step generates additional hydroxyl groups, fostering a dense network of inter- and intra-chain hydrogen bonds that severely restrict segmental mobility. Furthermore, the semi-crystalline morphology ensures that crystalline lamellae act as physical crosslinks, constraining the amorphous chain segments and elevating the transition temperature. Decreasing Factors: The periodate oxidation cleaves the C2-C3 bond of the glucopyranose ring, opening the rigid cyclic structure into a more flexible dialcohol configuration. This increase in local conformational freedom and backbone flexibility inherently lowers the energy barrier for segmental motion compared to native rigid cellulose. Additionally, the 39% degree of oxidation disrupts the native crystalline order, reducing some structural constraints. Dominant Factor: The restrictive influence of the dense hydrogen bonding network and semi-crystalline morphology qualitatively dominates over the flexibility introduced by ring-opening. While the open-ring structure permits segmental motion that is inaccessible in native cellulose, the strong inter-chain interactions ensure that the energy required for the glass transition remains high relative to polymers lacking such extensive secondary bonding."
    },
    "analysis_without_hierarchical_structure": {
      "descriptive_text": "The sample comprises chemically modified cellulose derived from softwood kraft pulp, exhibiting a heterogeneous chain structure due to partial functionalization. The material was synthesized via periodate oxidation to achieve a 39% degree of oxidation, followed by a borohydride reduction step to convert aldehyde groups to hydroxyls. Thermal characterization was conducted using differential scanning calorimetry under a nitrogen flow of 250 mL/min on a NETZSCH DSC 214 Polyma instrument, utilizing a heating rate of 10 °C/min during the second heating cycle over a temperature range of -50 to 180 °C to establish a baseline for side chain comparison.",
      "reasoning_analysis": "Increasing Factors: The borohydride reduction step regenerates hydroxyl groups from aldehydes, facilitating interchain hydrogen bonding that restricts segmental mobility and drives the Tg upward. Additionally, the unoxidized glucopyranose units remaining in the chain retain their rigid cyclic structure, contributing to overall backbone stiffness. Decreasing Factors: The periodate oxidation cleaves the C2-C3 bond of the glucose ring, opening the pyranose structure which significantly increases chain flexibility and free volume compared to native cellulose. Furthermore, this chemical modification disrupts the highly ordered crystalline hydrogen bonding network inherent to native cellulose, reducing the energy required for segmental motion. Dominant Factor: The dominant factor influencing the Tg is the structural disruption caused by the ring-opening oxidation; while the reduction step reintroduces hydrogen bonding capabilities, the fundamental increase in conformational freedom from converting rigid cyclic units to open-chain structures qualitatively lowers the barrier for glass transition relative to the native polymer architecture."
    }
  },
  {
    "doi": null,
    "title": "Investigation of the effects of scale and cure environment on the properties of vinyl ester polymer",
    "year": null,
    "chemical_composition": {
      "repeat_unit_psmiles": null,
      "monomers": [
        {
          "name": "Styrene",
          "smiles": "C=CC1=CC=CC=C1",
          "ratio_value": 50,
          "ratio_unit": "wt%"
        },
        {
          "name": "Bisphenol-epoxy vinyl ester",
          "smiles": null,
          "ratio_value": 50,
          "ratio_unit": "wt%"
        }
      ],
      "additives": [
        {
          "name": "PBC-21 UN 3103 Organic peroxide",
          "type": "initiator",
          "amount_value": 2.5,
          "amount_unit": "wt%"
        }
      ],
      "is_homopolymer": false
    },
    "processing_history": "DION 1260 resin. Thin film (0.13 mm). Nitrogen Cure/Air Postcure (NA), Standard Cure (SC): RT 24h N2 + PC 24h at 100°C Air. Tg measured by DMA (Q800) at 1 Hz, 2 °C/min, Tan δ Peak.",
    "hierarchical_structure": "Diphasic microstructure, styrene-rich phase and vinyl ester phase.",
    "properties": {
      "Tg": {
        "value": [
          122
        ],
        "unit": "°C"
      }
    },
    "analysis_with_hierarchical_structure": {
      "descriptive_text": "The sample comprises a DION 1260 resin system formulated as a copolymer network derived from Styrene and Bisphenol-epoxy vinyl ester monomers in a 50 wt% ratio, initiated by 2.5 wt% PBC-21 UN 3103 organic peroxide. Processed as a 0.13 mm thin film, the material underwent a standard cure cycle involving 24 hours at room temperature under nitrogen followed by a post-cure at 100°C in air for 24 hours. Hierarchical characterization reveals a diphasic microstructure comprising distinct styrene-rich and vinyl ester phases, and the glass transition behavior was evaluated via dynamic mechanical analysis (DMA) using a Q800 instrument at 1 Hz and 2 °C/min, identifying the Tan δ peak as the transition point.",
      "reasoning_analysis": "Increasing Factors: The incorporation of Bisphenol-epoxy vinyl ester introduces bulky aromatic groups into the polymer backbone, significantly restricting segmental rotation through steric hindrance. Furthermore, the use of an organic peroxide initiator facilitates free-radical crosslinking between the styrene and vinyl ester groups, creating a three-dimensional network that severely limits chain mobility. The thermal post-cure at 100°C further drives conversion and increases crosslink density, pushing the Tg higher. Decreasing Factors: The 50 wt% styrene content, while contributing to crosslinking, introduces aliphatic carbon-carbon linkages upon polymerization which are more flexible than the aromatic bisphenol segments, potentially lowering the overall rigidity compared to a pure epoxy network. Additionally, the observed diphasic microstructure indicates phase separation; the styrene-rich phase likely possesses a lower intrinsic Tg than the vinyl ester phase, which could depress the bulk transition temperature depending on phase continuity. Incomplete conversion of styrene could also leave residual monomer acting as a plasticizer. Dominant Factor: The dominant factor is the high rigidity of the bisphenol-epoxy vinyl ester backbone combined with the constraints imposed by the crosslinked network structure. While the styrene content and phase separation introduce elements of flexibility, the dense crosslinking achieved through the peroxide initiation and thermal post-cure cycle qualitatively dictates a high Tg characteristic of structural vinyl ester thermosets."
    },
    "analysis_without_hierarchical_structure": {
      "descriptive_text": "The sample comprises a copolymer system formed from Styrene and Bisphenol-epoxy vinyl ester monomers blended at a 50 wt% ratio each, initiated by 2.5 wt% PBC-21 UN 3103 Organic peroxide. Identified as DION 1260 resin, the material was processed into a 0.13 mm thin film and subjected to a Standard Cure protocol involving an initial 24-hour cure at room temperature under a nitrogen atmosphere followed by a 24-hour postcure at 100°C in air. The glass transition temperature was subsequently characterized using dynamic mechanical analysis on a Q800 instrument at a frequency of 1 Hz and a heating rate of 2 °C/min, identifying the Tan δ peak as the transition point.",
      "reasoning_analysis": "Increasing Factors: The incorporation of Bisphenol-epoxy vinyl ester introduces rigid aromatic structures and bulky groups into the polymer backbone, inherently restricting segmental mobility and driving the Tg upward. Additionally, the organic peroxide initiator facilitates the formation of a crosslinked thermoset network between the styrene and vinyl ester components, where increased crosslink density drastically reduces free volume. The thermal postcure at 100°C further promotes conversion and network stiffening, contributing to a higher transition temperature. Decreasing Factors: The inclusion of 50 wt% Styrene introduces smaller monomer units compared to the bulky vinyl ester prepolymer, which can increase free volume relative to a pure high-functionality epoxy network. Furthermore, the initial cure at room temperature may lead to vitrification before full conversion is achieved, potentially trapping residual monomers or unreacted groups that act as internal plasticizers, thereby depressing the Tg. Dominant Factor: The formation of the densely crosslinked thermoset network driven by the vinyl ester-styrene copolymerization and the rigid bisphenol backbone architecture qualitatively dominates the thermal behavior. While residual monomers from the room temperature initiation could lower the Tg, the structural rigidity imparted by the aromatic components and the crosslink density established during the 100°C postcure are the primary determinants setting the baseline high-temperature performance."
    }
  },
  {
    "doi": null,
    "title": "Investigation of the effects of scale and cure environment on the properties of vinyl ester polymer",
    "year": null,
    "chemical_composition": {
      "repeat_unit_psmiles": null,
      "monomers": [
        {
          "name": "Styrene",
          "smiles": "C=CC1=CC=CC=C1",
          "ratio_value": 50,
          "ratio_unit": "wt%"
        },
        {
          "name": "Bisphenol-epoxy vinyl ester",
          "smiles": null,
          "ratio_value": 50,
          "ratio_unit": "wt%"
        }
      ],
      "additives": [
        {
          "name": "PBC-21 UN 3103 Organic peroxide",
          "type": "initiator",
          "amount_value": 2.5,
          "amount_unit": "wt%"
        }
      ],
      "is_homopolymer": false
    },
    "processing_history": "DION 1260 resin. Bulk plate (3.9 mm). Sealed Mould (SM), Standard Cure (SC): RT 24h + PC 24h at 60°C. Tg measured by DMA (Q800) at 1 Hz, 2 °C/min, Tan δ Peak.",
    "hierarchical_structure": "Homogeneous microstructure, single Tg.",
    "properties": {
      "Tg": {
        "value": [
          115
        ],
        "unit": "°C"
      }
    },
    "analysis_with_hierarchical_structure": {
      "descriptive_text": "The material is a copolymer network derived from Styrene and Bisphenol-epoxy vinyl ester monomers in a 50 wt% ratio each, initiated by 2.5 wt% PBC-21 UN 3103 Organic peroxide. Identified as DION 1260 resin, the system was processed into a 3.9 mm thick bulk plate using a sealed mould technique followed by a standard cure cycle comprising 24 hours at room temperature and 24 hours post-cure at 60°C. The resulting material exhibits a homogeneous microstructure characterized by a single glass transition region, which was measured using dynamic mechanical analysis (DMA) on a Q800 instrument at 1 Hz and 2 °C/min via the Tan δ peak.",
      "reasoning_analysis": "Increasing Factors: The incorporation of the Bisphenol-epoxy vinyl ester monomer introduces a rigid aromatic backbone that significantly restricts segmental chain mobility, inherently driving the Tg upward. Additionally, the copolymerization with styrene facilitates the formation of a crosslinked thermoset network, which topologically constrains chain motion and elevates the glass transition temperature compared to linear analogs, while the bulky phenyl side groups on the styrene units contribute further steric hindrance. Decreasing Factors: The use of styrene at 50 wt% acts as a reactive diluent; while it participates in crosslinking, high concentrations can increase free volume relative to a densely crosslinked pure epoxy network, potentially depressing the Tg. Furthermore, the processing history involves a standard cure with a maximum post-cure temperature of only 60°C; if the developing network vitrifies before this temperature is reached, conversion may be incomplete, resulting in lower crosslink density and the presence of residual monomers that act as plasticizers. Dominant Factor: The intrinsic rigidity of the bisphenol-epoxy backbone combined with the topological constraints of the crosslinked network qualitatively dominates the thermal behavior, establishing a high baseline Tg; however, the final magnitude is critically dependent on the processing history, where the moderate cure temperature likely limits the maximum achievable crosslink density, preventing the material from reaching its theoretical thermal limit."
    },
    "analysis_without_hierarchical_structure": {
      "descriptive_text": "The sample consists of a copolymer system derived from Styrene and Bisphenol-epoxy vinyl ester monomers blended at a 50 wt% ratio each, initiated by 2.5 wt% PBC-21 UN 3103 Organic peroxide. Prepared as a 3.9 mm bulk plate using DION 1260 resin, the material underwent a sealed mould standard cure cycle involving 24 hours at room temperature followed by 24 hours of post-curing at 60°C. The glass transition temperature was subsequently characterized using dynamic mechanical analysis on a Q800 instrument at a frequency of 1 Hz and a heating rate of 2 °C/min, identifying the Tan δ peak.",
      "reasoning_analysis": "Increasing Factors: The chemical composition features bulky aromatic structures from both the Styrene and Bisphenol-epoxy vinyl ester monomers, which impose significant steric hindrance and restrict backbone segmental motion. Furthermore, the reactive nature of the vinyl ester and styrene mixture facilitates the formation of a crosslinked thermoset network during curing, which drastically reduces free volume and chain mobility, inherently driving the Tg upward. Decreasing Factors: The processing history specifies a relatively mild thermal cure cycle (room temperature plus 60°C), which may be insufficient to achieve full monomer conversion in vinyl ester systems. Incomplete crosslinking and the potential presence of unreacted styrene monomer acting as a plasticizer would increase free volume and depress the Tg relative to a fully cured state. Dominant Factor: The formation of the crosslinked network architecture serves as the dominant factor, fundamentally establishing the material as a rigid thermoset with a Tg significantly elevated above linear analogues; however, the specific low-temperature processing history limits the maximization of this effect by constraining the final crosslink density and conversion degree."
    }
  },
  {
    "doi": "10.1021/acs.langmuir.8b00122",
    "title": "Thermal Properties and Segmental Dynamics of Polymer Melt Chains Adsorbed on Solid Surfaces",
    "year": 2018,
    "chemical_composition": {
      "repeat_unit_psmiles": "[*]CC(C1=CC=CC=C1)[*]",
      "monomers": [
        {
          "name": "Styrene",
          "smiles": "C=Cc1ccccc1",
          "ratio_value": null,
          "ratio_unit": null
        }
      ],
      "additives": [],
      "is_homopolymer": true
    },
    "processing_history": "Molecular Dynamics Simulation of atactic PS film (87 chains, 20 monomers/chain) on hydroxylated α-quartz substrate. Cooled from 560 K. Tg estimated from relaxation time fit using COOP model.",
    "hierarchical_structure": "Simulated thin film (~12 nm). Region 1 (Strongly adsorbed, ~3 nm from substrate).",
    "properties": {
      "Tg": {
        "value": [
          44
        ],
        "unit": "°C"
      }
    },
    "analysis_with_hierarchical_structure": {
      "descriptive_text": "The sample comprises an atactic polystyrene homopolymer modeled via molecular dynamics simulation, consisting of 87 chains with 20 monomers per chain. This system was configured as a simulated thin film approximately 12 nm in thickness deposited on a hydroxylated α-quartz substrate. The thermal history involved cooling from 560 K, and the glass transition temperature was estimated based on relaxation time fits using the COOP model. The structural characterization specifically targets Region 1, defined as the strongly adsorbed layer located within approximately 3 nm of the substrate interface.",
      "reasoning_analysis": "Increasing Factors: The bulky phenyl side groups inherent to the styrene repeating units impose steric hindrance that restricts backbone mobility, intrinsically raising the Tg. Furthermore, the specific processing history involving deposition on a hydroxylated α-quartz substrate creates strong polymer-substrate interactions in Region 1, which significantly constrain segmental motion at the interface. Decreasing Factors: The extremely low molecular weight, corresponding to only 20 monomers per chain, results in a high concentration of chain ends that increase free volume according to the Fox-Flory relationship, thereby depressing the Tg. Additionally, the thin film geometry generally introduces free surface effects that enhance mobility, although this is localized away from Region 1. Dominant Factor: While the oligomeric molecular weight establishes a low baseline for the glass transition, the strong adsorption constraints at the substrate interface qualitatively dominate the local behavior in Region 1, leading to a restricted dynamic environment that counteracts the mobility enhancements typically driven by the low molecular weight and free surface effects."
    },
    "analysis_without_hierarchical_structure": {
      "descriptive_text": "The investigated material is an atactic polystyrene homopolymer system generated through Molecular Dynamics simulation. The model configuration consists of a thin film comprising 87 polymer chains, each containing 20 monomer units, situated on a hydroxylated α-quartz substrate. Following preparation, the system was cooled from 560 K, and the glass transition temperature was determined by analyzing the relaxation time via a fit using the COOP model.",
      "reasoning_analysis": "Increasing Factors: The presence of a hydroxylated α-quartz substrate introduces interfacial constraints that can restrict segmental mobility of the polymer chains near the surface, potentially elevating the Tg. Furthermore, the processing history involves cooling within a Molecular Dynamics simulation framework, which inherently employs cooling rates orders of magnitude faster than experimental conditions; this rapid quenching limits structural relaxation and typically results in a higher fictive glass transition temperature. Decreasing Factors: The chemical architecture specifies a very low molecular weight, with only 20 monomers per chain; this oligomeric length results in a high concentration of chain ends, which possess greater free volume and mobility compared to mid-chain segments, thereby significantly depressing the Tg relative to high molecular weight bulk polystyrene. Additionally, the atactic configuration lacks the stereoregularity that might enhance packing density in syndiotactic or isotactic variants. Dominant Factor: While the substrate interactions and rapid simulation cooling rate act to increase the observed Tg, the extremely low degree of polymerization is the dominant structural factor; the substantial free volume contribution from the high density of chain ends qualitatively drives the Tg significantly lower than that of bulk polystyrene, representing the primary compositional influence on the thermal behavior."
    }
  },
  {
    "doi": null,
    "title": "Investigation of the effects of scale and cure environment on the properties of vinyl ester polymer",
    "year": null,
    "chemical_composition": {
      "repeat_unit_psmiles": null,
      "monomers": [
        {
          "name": "Styrene",
          "smiles": "C=CC1=CC=CC=C1",
          "ratio_value": 50,
          "ratio_unit": "wt%"
        },
        {
          "name": "Bisphenol-epoxy vinyl ester",
          "smiles": null,
          "ratio_value": 50,
          "ratio_unit": "wt%"
        }
      ],
      "additives": [
        {
          "name": "PBC-21 UN 3103 Organic peroxide",
          "type": "initiator",
          "amount_value": 2.5,
          "amount_unit": "wt%"
        }
      ],
      "is_homopolymer": false
    },
    "processing_history": "DION 1260 resin. Bulk plate (3.9 mm). Sealed Mould (SM), Standard Cure (SC): RT 24h + PC 24h at 60°C. Tg measured by DMA (Q800) at 1 Hz, 2 °C/min, Loss Modulus Peak.",
    "hierarchical_structure": "Homogeneous microstructure, single Tg.",
    "properties": {
      "Tg": {
        "value": [
          99
        ],
        "unit": "°C"
      }
    },
    "analysis_with_hierarchical_structure": {
      "descriptive_text": "The sample comprises a DION 1260 vinyl ester resin system formulated with a 50 wt% mixture of Styrene and 50 wt% Bisphenol-epoxy vinyl ester monomers, initiated by 2.5 wt% PBC-21 UN 3103 organic peroxide. Processed into a 3.9 mm bulk plate via sealed moulding, the material underwent a standard cure cycle consisting of 24 hours at room temperature followed by 24 hours of post-cure at 60°C. The resulting material exhibits a homogeneous microstructure with a single glass transition, characterized by dynamic mechanical analysis (DMA) at 1 Hz and 2 °C/min using the loss modulus peak.",
      "reasoning_analysis": "Increasing Factors: The incorporation of Bisphenol-epoxy vinyl ester introduces bulky aromatic rings and rigid bisphenol A moieties into the polymer backbone, which significantly restricts segmental mobility through steric hindrance. Furthermore, the presence of the organic peroxide initiator and the thermal cure cycle facilitate the formation of a covalently crosslinked thermoset network, which drastically reduces chain entropy and free volume, inherently driving the Tg upward compared to linear analogues. Decreasing Factors: The inclusion of Styrene at 50 wt% acts as a reactive diluent; while it participates in the network, it introduces more flexible methylene sequences between the rigid aromatic nodes, potentially lowering the crosslink density per unit volume compared to a neat vinyl ester system. Additionally, the post-cure temperature of 60°C may be insufficient to achieve full conversion if the developing Tg exceeds the cure temperature during the process, potentially leaving residual unreacted monomers or lower-than-optimal crosslink density that would depress the Tg. Dominant Factor: The dominant factor governing the Tg behavior is the inherent rigidity of the bisphenol-epoxy vinyl ester backbone combined with the establishment of the crosslinked network structure. While the styrene content modulates the crosslink density and the cure history influences the conversion extent, the substantial steric restrictions imposed by the aromatic-heavy backbone qualitatively dictate a higher Tg baseline characteristic of high-performance vinyl ester thermosets."
    },
    "analysis_without_hierarchical_structure": {
      "descriptive_text": "The sample comprises a copolymer system consisting of Styrene and Bisphenol-epoxy vinyl ester monomers blended at a 50 wt% ratio each, initiated by 2.5 wt% PBC-21 UN 3103 Organic peroxide. Identified as DION 1260 resin, the material was fabricated into a 3.9 mm bulk plate using a sealed mould technique. The curing protocol involved a standard cure cycle comprising 24 hours at room temperature followed by 24 hours of post-curing at 60°C. The glass transition temperature was subsequently characterized using dynamic mechanical analysis on a Q800 instrument at a frequency of 1 Hz and a heating rate of 2 °C/min, identifying the loss modulus peak.",
      "reasoning_analysis": "Increasing Factors: The incorporation of Bisphenol-epoxy vinyl ester introduces bulky aromatic structures and rigid backbone segments that significantly restrict segmental mobility through steric hindrance. Furthermore, the free-radical polymerization initiated by the organic peroxide creates a covalently crosslinked network between the styrene and vinyl ester groups, which drastically reduces chain entropy and free volume, driving the Tg upward. Decreasing Factors: The use of styrene as a reactive diluent comonomer, while necessary for processing viscosity, generally possesses a lower homopolymer Tg compared to the vinyl ester oligomer, potentially lowering the overall network rigidity. Additionally, the relatively low post-cure temperature of 60°C may induce vitrification before full conversion is achieved, leading to incomplete crosslinking and the presence of residual monomers that act as plasticizers. Dominant Factor: The formation of the densely crosslinked network incorporating the rigid bisphenol-epoxy backbone qualitatively dominates the thermal behavior. While the processing history limits the maximum achievable conversion, the inherent structural rigidity provided by the bisphenol units within the thermoset network establishes a high baseline Tg that outweighs the plasticizing influence of the styrene content."
    }
  },
  {
    "doi": null,
    "title": "Effects of steaming treatment on crystallinity and glass transition temperature of Eucalyptuses grandis \u0001 E. urophylla",
    "year": 2017,
    "chemical_composition": {
      "repeat_unit_psmiles": null,
      "monomers": [
        {
          "name": "Cellulose",
          "smiles": null,
          "ratio_value": null,
          "ratio_unit": null
        },
        {
          "name": "Hemicellulose",
          "smiles": null,
          "ratio_value": null,
          "ratio_unit": null
        },
        {
          "name": "Lignin",
          "smiles": null,
          "ratio_value": null,
          "ratio_unit": null
        }
      ],
      "additives": [
        {
          "name": "Water",
          "type": "plasticizer",
          "amount_value": 20,
          "amount_unit": "%"
        }
      ],
      "is_homopolymer": false
    },
    "processing_history": "Eucalyptus grandis × E. urophylla wood. Initial MC 70%. Steamed at 100 °C saturated steam for 8 h. Conditioned to 20% MC (93.88% RH, 25°C) for 20 days. DMA performed at 5 °C/min, 1 Hz, 1% strain. Tg determined from peak of tanδ.",
    "hierarchical_structure": "Crystallinity index (CrI) 29.9%–34.2%. CrI increases then decreases with steaming time, max at 2h.",
    "properties": {
      "Tg": {
        "value": [
          82
        ],
        "unit": "°C"
      }
    },
    "analysis_with_hierarchical_structure": {
      "descriptive_text": "The sample comprises a lignocellulosic composite derived from Eucalyptus grandis × E. urophylla wood, consisting of cellulose, hemicellulose, and lignin components with 20% water content acting as a plasticizer. Processing involved steaming the wood at 100 °C under saturated steam for 8 hours following an initial 70% moisture content, then conditioning to 20% moisture content at 93.88% relative humidity and 25 °C for 20 days. The hierarchical structure exhibits a crystallinity index between 29.9% and 34.2%, and the glass transition behavior was characterized via dynamic mechanical analysis at 5 °C/min and 1 Hz, determined from the tanδ peak.",
      "reasoning_analysis": "Increasing Factors: The presence of rigid crystalline cellulose domains, evidenced by a crystallinity index of 29.9%–34.2%, restricts segmental mobility in the surrounding amorphous matrix. Additionally, the extensive intermolecular hydrogen bonding network between polysaccharides and lignin, along with the inherent rigidity of the lignin aromatic structure, intrinsically drives the Tg higher by limiting chain flexibility. Decreasing Factors: The substantial water content (20%) acts as a powerful plasticizer that disrupts inter-chain hydrogen bonds and increases free volume within the amorphous lignin-hemicellulose phase, significantly enhancing chain mobility. Furthermore, the prolonged hydrothermal treatment (steaming for 8 h) may cause partial degradation of hemicellulose or relaxation of internal stresses, which can lower the thermal transition temperature. Dominant Factor: Although the crystalline regions and rigid biopolymer backbones provide structural resistance, the high concentration of water molecules plasticizing the amorphous matrix is the dominant factor, qualitatively depressing the Tg significantly compared to the dry state."
    },
    "analysis_without_hierarchical_structure": {
      "descriptive_text": "The investigated material comprises a natural polymer composite derived from Eucalyptus grandis × E. urophylla wood, consisting primarily of cellulose, hemicellulose, and lignin. The sample underwent hydrothermal processing via steaming at 100 °C under saturated steam for 8 hours, followed by conditioning to a moisture content of 20% at 93.88% relative humidity and 25°C for 20 days. Dynamic mechanical analysis was performed at a heating rate of 5 °C/min with a frequency of 1 Hz and 1% strain, with the glass transition temperature determined from the peak of the tanδ curve.",
      "reasoning_analysis": "Increasing Factors: The inherent rigidity of the lignin component, characterized by a crosslinked aromatic network, imposes significant restrictions on segmental chain mobility, intrinsically elevating the baseline Tg. Additionally, the crystalline domains within the cellulose phase act as physical crosslinks that constrain the motion of the surrounding amorphous matrix, further contributing to thermal stability. Decreasing Factors: The presence of water at 20% moisture content acts as a potent plasticizer, disrupting the extensive intermolecular hydrogen bonding network between polysaccharides and lignin while increasing free volume, which drastically facilitates chain mobility. Furthermore, the hydrothermal steaming history may induce partial depolymerization of hemicellulose and cleavage of lignin-carbohydrate complexes, reducing molecular weight and network connectivity. Dominant Factor: The plasticization effect induced by the equilibrated water content is the dominant factor governing the Tg behavior. Despite the rigidifying contributions of lignin and cellulose crystallinity, the substantial disruption of hydrogen bonds by water molecules qualitatively depresses the glass transition temperature significantly relative to the dry state."
    }
  },
  {
    "doi": null,
    "title": "Effects of steaming treatment on crystallinity and glass transition temperature of Eucalyptuses grandis \u0001 E. urophylla",
    "year": 2017,
    "chemical_composition": {
      "repeat_unit_psmiles": null,
      "monomers": [
        {
          "name": "Cellulose",
          "smiles": null,
          "ratio_value": null,
          "ratio_unit": null
        },
        {
          "name": "Hemicellulose",
          "smiles": null,
          "ratio_value": null,
          "ratio_unit": null
        },
        {
          "name": "Lignin",
          "smiles": null,
          "ratio_value": null,
          "ratio_unit": null
        }
      ],
      "additives": [
        {
          "name": "Water",
          "type": "plasticizer",
          "amount_value": 20,
          "amount_unit": "%"
        }
      ],
      "is_homopolymer": false
    },
    "processing_history": "Eucalyptus grandis × E. urophylla wood. Initial MC 90%. Steamed at 100 °C saturated steam for 8 h. Conditioned to 20% MC (93.88% RH, 25°C) for 20 days. DMA performed at 5 °C/min, 1 Hz, 1% strain. Tg determined from peak of loss modulus (E'').",
    "hierarchical_structure": "Crystallinity index (CrI) 29.9%–34.2%. CrI increases then decreases with steaming time, max at 2h.",
    "properties": {
      "Tg": {
        "value": [
          83
        ],
        "unit": "°C"
      }
    },
    "analysis_with_hierarchical_structure": {
      "descriptive_text": "This sample comprises a natural lignocellulosic matrix derived from Eucalyptus grandis × E. urophylla wood, consisting of cellulose, hemicellulose, and lignin components with 20% water content acting as a plasticizer. The material underwent hydrothermal processing involving steaming at 100 °C under saturated steam for 8 hours, followed by conditioning to a final moisture content of 20% at 93.88% relative humidity and 25°C for 20 days. Structural analysis reveals a crystallinity index ranging between 29.9% and 34.2%, and the thermomechanical properties were characterized via dynamic mechanical analysis (DMA) at a heating rate of 5 °C/min and a frequency of 1 Hz with 1% strain, identifying the glass transition from the peak of the loss modulus.",
      "reasoning_analysis": "Increasing Factors: The inherent rigidity of the cellulose microfibrils and the aromatic structure of lignin restrict segmental chain mobility, while the extensive intermolecular hydrogen bonding network within the lignocellulosic matrix further elevates the energy required for glass transition. Additionally, the observed crystallinity index of 29.9%–34.2% indicates significant ordered regions that constrain the amorphous phase, contributing to a higher Tg. Decreasing Factors: The presence of 20% water acts as a potent plasticizer by disrupting hydrogen bonds and increasing free volume between polymer chains, significantly enhancing mobility. Furthermore, the amorphous nature of hemicellulose generally exhibits lower thermal stability than cellulose, and the extended steaming history at 100 °C may induce hydrolytic degradation of hemicellulose chains, reducing molecular weight and lowering the Tg. Dominant Factor: While the crystalline cellulose and lignin network provide a rigid structural baseline, the high water content (20%) is the dominant factor governing the final Tg behavior; the plasticization effect drastically reduces intermolecular forces, overriding the stiffening contributions of crystallinity and shifting the transition temperature to a lower range relative to the dry state."
    },
    "analysis_without_hierarchical_structure": {
      "descriptive_text": "The sample consists of Eucalyptus grandis × E. urophylla wood, a natural composite comprising cellulose, hemicellulose, and lignin. Initially possessing a moisture content of 90%, the material was steamed at 100 °C with saturated steam for 8 hours and subsequently conditioned to 20% moisture content under 93.88% relative humidity at 25 °C for 20 days, effectively incorporating water as a plasticizing additive. The glass transition temperature was determined via dynamic mechanical analysis performed at a heating rate of 5 °C/min, 1 Hz frequency, and 1% strain, with Tg identified from the peak of the loss modulus (E\"\").",
