Repository: hhtrick/HHT-code

# HHT training framework

This directory contains model training, embedding precomputation, inference, article-level baselines and the curated datasets. All commands below assume that the working directory is `train_code/`.

## 3. Datasets and fixed partitions

Each main dataset is a JSON array at `dataset/{property}/{property}.json`. Entries contain source metadata, `chemical_composition`, `processing_history`, `hierarchical_structure`, `properties`, and two generated-analysis objects. Targets are stored as `properties[property]["value"]`; source metadata and target values are not predictive input fields.

| Property | Train | Validation | Test | Total |
|---|---:|---:|---:|---:|

File: train_code/dataset/Tg/Tg.json (part 168 of 235)
[
      "reasoning_analysis": "Increasing Factors: The inherent structural rigidity of the lignocellulosic matrix, derived from the crystalline domains of cellulose and the crosslinked aromatic network of lignin, restricts segmental chain mobility and establishes a high theoretical glass transition temperature in the dry state. The steaming process may also induce minor lignin condensation, further limiting mobility. Decreasing Factors: The conditioning process resulting in 20% moisture content introduces water as a significant plasticizer. Water molecules disrupt the extensive hydrogen bonding network between hydroxyl groups on cellulose, hemicellulose, and lignin, thereby increasing free volume and facilitating segmental motion at lower temperatures. Dominant Factor: The plasticization effect of the absorbed water qualitatively dominates the thermal behavior. Despite the rigid biopolymer backbone, the substantial reduction in intermolecular forces caused by the 20% moisture content drastically depresses the Tg relative to the dry wood material."
    }
  },
  {
    "doi": null,
    "title": "Effects of steaming treatment on crystallinity and glass transition temperature of Eucalyptuses grandis \u0001 E. urophylla",
    "year": 2017,
    "chemical_composition": {
      "repeat_unit_psmiles": null,
      "monomers": [
        {
          "name": "Cellulose",
          "smiles": null,
          "ratio_value": null,
          "ratio_unit": null
        },
        {
          "name": "Hemicellulose",
          "smiles": null,
          "ratio_value": null,
          "ratio_unit": null
        },
        {
          "name": "Lignin",
          "smiles": null,
          "ratio_value": null,
          "ratio_unit": null
        }
      ],
      "additives": [
        {
          "name": "Water",
          "type": "plasticizer",
          "amount_value": 20,
          "amount_unit": "%"
        }
      ],
      "is_homopolymer": false
    },
    "processing_history": "Eucalyptus grandis × E. urophylla wood. Initial MC 90%. Steamed at 100 °C saturated steam for 8 h. Conditioned to 20% MC (93.88% RH, 25°C) for 20 days. DMA performed at 5 °C/min, 1 Hz, 1% strain. Tg determined from peak of tanδ.",
    "hierarchical_structure": "Crystallinity index (CrI) 29.9%–34.2%. CrI increases then decreases with steaming time, max at 2h.",
    "properties": {
      "Tg": {
        "value": [
          82
        ],
        "unit": "°C"
      }
    },
    "analysis_with_hierarchical_structure": {
      "descriptive_text": "The sample comprises a natural lignocellulosic complex derived from Eucalyptus grandis × E. urophylla wood, consisting of cellulose, hemicellulose, and lignin. The material was subjected to hydrothermal processing involving steaming at 100 °C under saturated steam for 8 hours, followed by conditioning to a moisture content of 20% at 25°C and 93.88% relative humidity for 20 days. Structurally, the sample exhibits a semi-crystalline hierarchy with a crystallinity index ranging from 29.9% to 34.2%. The glass transition temperature was evaluated using dynamic mechanical analysis (DMA) at a heating rate of 5 °C/min, a frequency of 1 Hz, and 1% strain, with the Tg identified from the tanδ peak.",
      "reasoning_analysis": "Increasing Factors: The intrinsic rigidity of the cellulose pyranose rings and lignin aromatic structures restricts backbone flexibility, while the extensive intermolecular hydrogen bonding network between polysaccharides and lignin further impedes segmental motion. Additionally, the semi-crystalline structure (CrI ~30-34%) acts as physical crosslinks that constrain the mobility of the amorphous chains, tending to elevate the Tg. Decreasing Factors: The presence of 20% water acts as a potent plasticizer by disrupting polymer-polymer hydrogen bonds and increasing free volume, which significantly enhances chain mobility. Furthermore, the prolonged steaming history (8 hours at 100 °C) may induce hydrolytic degradation of hemicellulose and amorphous cellulose, reducing molecular weight and increasing chain end free volume, thereby lowering the Tg. Dominant Factor: While the rigid backbone and crystallinity provide a high theoretical baseline for thermal stability, the plasticization effect of the 20% moisture content is the dominant factor, qualitatively driving the Tg significantly lower compared to the dry state by facilitating segmental relaxation at reduced temperatures."
    },
    "analysis_without_hierarchical_structure": {
      "descriptive_text": "The sample comprises a natural lignocellulosic composite derived from Eucalyptus grandis × E. urophylla wood, consisting of cellulose, hemicellulose, and lignin components. The material underwent hydrothermal treatment via steaming at 100 °C with saturated steam for 8 hours, followed by conditioning to a final moisture content of 20% under 93.88% relative humidity at 25 °C for 20 days, thereby incorporating water as a plasticizing additive. The viscoelastic properties were characterized using dynamic mechanical analysis (DMA) at a heating rate of 5 °C/min with a frequency of 1 Hz and 1% strain, with the glass transition temperature determined from the peak of the tanδ curve.",
      "reasoning_analysis": "Increasing Factors: The presence of lignin, a rigid aromatic macromolecule with a complex crosslinked network, inherently restricts segmental mobility and contributes to a higher baseline Tg compared to pure polysaccharides. Additionally, the steaming process at 100 °C may induce structural rearrangements or hornification within the cellulose-hemicellulose matrix, potentially limiting chain mobility through enhanced intermolecular hydrogen bonding or increased crystalline ordering. Decreasing Factors: The most significant factor reducing Tg is the presence of 20% water, which acts as a potent small-molecule plasticizer. Water molecules disrupt the extensive intermolecular hydrogen bonding network inherent to cellulose, hemicellulose, and lignin, thereby increasing free volume and facilitating chain segment motion at lower temperatures. Furthermore, the amorphous hemicellulose component generally exhibits lower thermal transition temperatures compared to the rigid lignin phase. Dominant Factor: The plasticizing effect of the 20% moisture content is the dominant factor governing the final Tg behavior. While the lignocellulosic backbone and hydrothermal treatment provide structural rigidity, the substantial reduction in intermolecular cohesion caused by the high water content qualitatively depresses the glass transition temperature significantly relative to the dry state, dictating the viscoelastic response observed during DMA."
    }
  },
  {
    "doi": "10.1002/cssc.202300791",
    "title": "Towards Tailored Dialdehyde Cellulose Derivatives: A Strategy for Tuning the Glass Transition Temperature",
    "year": 2023,
    "chemical_composition": {
      "repeat_unit_psmiles": null,
      "monomers": [
        {
          "name": "Cellulose",
          "smiles": "OC[C@H]1O[C@@H](O)[C@H](O)[C@@H](O)[C@@H]1O",
          "ratio_value": null,
          "ratio_unit": null
        }
      ],
      "additives": [],
      "is_homopolymer": false
    },
    "processing_history": "Synthesis: Periodate oxidation of softwood kraft pulp to 39% degree of oxidation (DO), followed by borohydride reduction. Characterization: DSC measured under N2 (250 mL/min) on DSC 214 Polyma (NETZSCH), 10 °C/min heating rate, 2nd heating cycle, -50 to 180 °C. Context: Cryo-milling study baseline.",
    "hierarchical_structure": "Semi-crystalline dialcohol cellulose containing both crystalline and amorphous regions.",
    "properties": {
      "Tg": {
        "value": [
          94
        ],
        "unit": "°C"
      }
    },
    "analysis_with_hierarchical_structure": {
      "descriptive_text": "The sample consists of a semi-crystalline dialcohol cellulose derivative containing both crystalline and amorphous regions, synthesized via periodate oxidation of softwood kraft pulp to a 39% degree of oxidation followed by borohydride reduction. Serving as a baseline material for cryo-milling studies, the polymer was characterized by differential scanning calorimetry under a nitrogen atmosphere at a flow rate of 250 mL/min using a NETZSCH DSC 214 Polyma instrument. The thermal analysis utilized a heating rate of 10 °C/min during the second heating cycle across a temperature range of -50 to 180 °C to evaluate the glass transition behavior.",
      "reasoning_analysis": "Increasing Factors: The extensive inter- and intra-molecular hydrogen bonding network inherent to the cellulose backbone and the additional hydroxyl groups formed during borohydride reduction significantly restrict segmental chain mobility. Furthermore, the semi-crystalline morphology imposes physical constraints on the amorphous regions through tie molecules and crystalline lamellae, while the remaining unoxidized glucopyranose rings maintain intrinsic backbone rigidity. Decreasing Factors: The periodate oxidation cleaves the C2-C3 bond of the glucopyranose ring, and the subsequent reduction converts the structure into a more flexible acyclic dialcohol segment. This ring-opening transformation reduces the steric hindrance associated with the cyclic sugar unit and introduces conformational freedom, which inherently lowers the glass transition temperature relative to native cellulose. Dominant Factor: Despite the flexibility introduced by ring-opening, the dense hydrogen bonding network combined with the semi-crystalline constraints qualitatively dominates the final thermal behavior, sustaining a higher resistance to segmental motion compared to fully flexible aliphatic polymers."
    },
    "analysis_without_hierarchical_structure": {
      "descriptive_text": "The sample consists of chemically modified cellulose derived from softwood kraft pulp. The material was synthesized via periodate oxidation to a 39% degree of oxidation, followed by borohydride reduction to stabilize the structure. Thermal characterization was performed using differential scanning calorimetry under a nitrogen flow of 250 mL/min on a NETZSCH DSC 214 Polyma instrument, utilizing a heating rate of 10 °C/min during the second heating cycle across a temperature range of -50 to 180 °C to serve as a baseline for cryo-milling studies.",
      "reasoning_analysis": "Increasing Factors: The presence of unoxidized cellulose segments and the hydroxyl groups generated during the borohydride reduction step maintain a network of intermolecular hydrogen bonds, which restricts segmental mobility and contributes to higher thermal stability. The remaining crystalline domains within the softwood kraft pulp backbone also act to constrain chain motion. Decreasing Factors: The periodate oxidation process cleaves the C2-C3 bond of the glucose rings, opening the rigid pyranose structures into more flexible dialdehyde derivatives before reduction; this ring-opening significantly increases backbone flexibility and free volume. Additionally, the chemical modification disrupts the native crystalline order, reducing the energy required for segmental relaxation. Dominant Factor: The structural disruption caused by the 39% degree of oxidation is the dominant factor; the conversion of rigid cyclic units to flexible open-chain structures qualitatively lowers the barrier for glass transition compared to native cellulose, enabling the detection of a Tg within the measured temperature range despite the retaining hydrogen bonding interactions."
    }
  },
  {
    "doi": "10.1002/cssc.202300791",
    "title": "Towards Tailored Dialdehyde Cellulose Derivatives: A Strategy for Tuning the Glass Transition Temperature",
    "year": 2023,
    "chemical_composition": {
      "repeat_unit_psmiles": null,
      "monomers": [
        {
          "name": "Cellulose",
          "smiles": "OC[C@H]1O[C@@H](O)[C@H](O)[C@@H](O)[C@@H]1O",
          "ratio_value": null,
          "ratio_unit": null
        }
      ],
      "additives": [],
      "is_homopolymer": false
    },
    "processing_history": "Synthesis: Periodate oxidation of softwood kraft pulp to 39% degree of oxidation (DO), followed by borohydride reduction. Processing: Cryo-milled for 2 hours at 25 s^-1 frequency with liquid nitrogen cooling. Characterization: DSC measured under N2 (250 mL/min) on DSC 214 Polyma (NETZSCH), 10 °C/min heating rate, 2nd heating cycle, -50 to 180 °C.",
    "hierarchical_structure": "Semi-crystalline dialcohol cellulose with degradation products acting as plasticizers. Reduced molecular weight due to milling.",
    "properties": {
      "Tg": {
        "value": [
          42
        ],
        "unit": "°C"
      }
    },
    "analysis_with_hierarchical_structure": {
      "descriptive_text": "The sample comprises semi-crystalline dialcohol cellulose synthesized from softwood kraft pulp through periodate oxidation to a 39% degree of oxidation, followed by borohydride reduction. Post-synthesis, the material was subjected to cryo-milling for 2 hours at a 25 s^-1 frequency with liquid nitrogen cooling, resulting in reduced molecular weight. Thermal analysis was conducted via DSC under a nitrogen atmosphere at a flow rate of 250 mL/min, utilizing a heating rate of 10 °C/min during the second heating cycle between -50 and 180 °C. The hierarchical structure is characterized by the presence of degradation products that function as plasticizers within the matrix.",
      "reasoning_analysis": "Increasing Factors: The semi-crystalline nature of the dialcohol cellulose restricts segmental mobility in the amorphous regions due to physical crosslinking by crystallites. Additionally, the remaining hydroxyl groups maintain a hydrogen bonding network that imposes energetic barriers to chain rotation. Decreasing Factors: The chemical modification via periodate oxidation and reduction opens the rigid glucopyranose rings into flexible dialcohol chains, significantly increasing backbone compliance. Furthermore, the cryo-milling process induced chain scission, lowering the molecular weight and increasing free volume at chain ends according to the Fox-Flory relationship. Crucially, the hierarchical structure notes degradation products acting as internal plasticizers, which increase free volume and lubricate chain motion. Dominant Factor: While crystallinity and hydrogen bonding provide some restriction, the combined effects of backbone flexibilization from ring-opening, molecular weight reduction from mechanical milling, and the internal plasticization by degradation products qualitatively dominate, driving the Tg downward relative to unmodified, high-molecular-weight cellulose structures."
    },
    "analysis_without_hierarchical_structure": {
      "descriptive_text": "The sample consists of chemically modified cellulose derived from softwood kraft pulp. The material was synthesized via periodate oxidation to a 39% degree of oxidation, followed by borohydride reduction. Post-synthesis processing involved cryo-milling for 2 hours at a frequency of 25 s^-1 with liquid nitrogen cooling. Thermal characterization was performed using DSC under a nitrogen flow of 250 mL/min on a DSC 214 Polyma instrument, utilizing a heating rate of 10 °C/min during the second heating cycle ranging from -50 to 180 °C.",
      "reasoning_analysis": "Increasing Factors: The chemical composition retains a significant fraction of unoxidized glucose units which preserve the rigid pyranose ring structure, inherently restricting backbone rotation. Furthermore, the high density of hydroxyl groups present on both the native and reduced units facilitates an extensive intermolecular hydrogen bonding network that significantly impedes segmental mobility. Decreasing Factors: The periodate oxidation cleaves the C2-C3 bonds of the glucose rings, converting rigid cyclic structures into flexible open-chain dialcohol units, which drastically increases backbone compliance and free volume. Additionally, the cryo-milling processing history likely reduces molecular weight through mechanical degradation and disrupts crystalline domains, both of which lower the energy barrier for glass transition. Dominant Factor: The chemical modification of the backbone serves as the dominant factor; specifically, the conversion of rigid pyranose rings to flexible open-chain structures via oxidation and reduction fundamentally increases chain flexibility compared to native cellulose. While the extensive hydrogen bonding network acts to restrict mobility, the intrinsic increase in backbone flexibility resulting from the 39% degree of oxidation qualitatively dictates the Tg position, making the transition accessible within the characterized temperature range."
    }
  },
  {
    "doi": "10.1002/cssc.202300791",
    "title": "Towards Tailored Dialdehyde Cellulose Derivatives: A Strategy for Tuning the Glass Transition Temperature",
    "year": 2023,
    "chemical_composition": {
      "repeat_unit_psmiles": null,
      "monomers": [
        {
          "name": "Cellulose",
          "smiles": "OC[C@H]1O[C@@H](O)[C@H](O)[C@@H](O)[C@@H]1O",
          "ratio_value": null,
          "ratio_unit": null
        }
      ],
      "additives": [],
      "is_homopolymer": false
    },
    "processing_history": "Synthesis: Periodate oxidation of softwood kraft pulp to 39% degree of oxidation (DO), followed by oximation with O-methylhydroxylamine hydrochloride. Characterization: DSC measured under N2 (250 mL/min) on DSC 214 Polyma (NETZSCH), 10 °C/min heating rate, 2nd heating cycle, -50 to 180 °C.",
    "hierarchical_structure": "DAC-oxime derivative. Semi-crystalline structure.",
    "properties": {
      "Tg": {
        "value": [
          71
        ],
        "unit": "°C"
      }
    },
    "analysis_with_hierarchical_structure": {
      "descriptive_text": "The sample comprises a semi-crystalline dialdehyde cellulose (DAC) oxime derivative synthesized from softwood kraft pulp. The material preparation involved periodate oxidation of the pulp to a 39% degree of oxidation, followed by chemical modification via oximation with O-methylhydroxylamine hydrochloride. Thermal characterization was performed using differential scanning calorimetry (DSC) under a nitrogen flow of 250 mL/min on a NETZSCH DSC 214 Polyma instrument, employing a heating rate of 10 °C/min during the second heating cycle over a temperature range of -50 to 180 °C.",
      "reasoning_analysis": "Increasing Factors: The semi-crystalline hierarchical structure restricts segmental mobility in the amorphous regions through physical confinement by crystalline domains, which tends to elevate the Tg. Additionally, the oximation process introduces nitrogen-containing functional groups that may engage in dipole-dipole interactions, potentially increasing interchain cohesion. Decreasing Factors: The periodate oxidation processing history cleaves the C2-C3 bond of the glucopyranose rings, transforming the rigid cyclic backbone into a more flexible open-chain structure, which significantly enhances chain mobility. Furthermore, this chemical modification disrupts the dense hydrogen bonding network inherent to native cellulose, reducing the energy barrier for segmental relaxation. Dominant Factor: The structural disruption caused by the 39% degree of oxidation is the dominant factor; the ring-opening mechanism and the consequent reduction in hydrogen bonding density fundamentally increase backbone flexibility, qualitatively outweighing the mobility restrictions imposed by the semi-crystalline morphology and defining the glass transition behavior of the derivative."
    },
    "analysis_without_hierarchical_structure": {
      "descriptive_text": "The sample consists of modified cellulose derived from softwood kraft pulp. The material was synthesized via periodate oxidation achieving a 39% degree of oxidation, followed by a subsequent oximation reaction using O-methylhydroxylamine hydrochloride. Thermal characterization was performed using differential scanning calorimetry under a nitrogen flow of 250 mL/min on a NETZSCH DSC 214 Polyma instrument, utilizing a heating rate of 10 °C/min during the second heating cycle within a temperature range of -50 to 180 °C.",
      "reasoning_analysis": "Increasing Factors: The base cellulose monomer units provide an inherent structural rigidity due to the glucopyranose ring structure and potential residual hydrogen bonding. Additionally, the processing history involving oximation introduces bulky O-methylhydroxylamine-derived side groups along the backbone, which create steric hindrance that restricts segmental rotation and tends to elevate the Tg. Decreasing Factors: The processing history specifies a periodate oxidation step that cleaves the C2-C3 bonds of the glucose units, effectively opening the rigid pyranose rings. This chemical modification significantly reduces the conformational constraints of the polymer backbone and disrupts the dense crystalline hydrogen-bonding network characteristic of native kraft pulp, thereby increasing free volume and chain mobility which drives the Tg down. Dominant Factor: The dominant factor is the structural disruption caused by the periodate oxidation processing. The conversion of rigid cyclic structures into more flexible open-chain structures fundamentally alters the backbone stiffness. While the base cellulose rigidity and bulky oxime groups provide some resistance to motion, the loss of ring rigidity and the reduction in crystallinity primarily dictate the segmental mobility, governing the glass transition behavior through the enhanced flexibility of the modified backbone."
    }
  },
  {
    "doi": "10.3390/polym13071128",
    "title": "Towards a Long-Chain Perfluoroalkyl Replacement: Water and Oil Repellent Perfluoropolyether-Based Polyurethane Oligomers",
    "year": 2021,
    "chemical_composition": {
      "repeat_unit_psmiles": null,
      "monomers": [
        {
          "name": "1,6-hexamethylene diisocyanate",
          "smiles": "O=C=NCCCCCCN=C=O",
          "ratio_value": null,
          "ratio_unit": null
        },
        {
          "name": "1H,1H,11H,11H-fluorinated-3,6,9-trioxaundecane-1,11-diol",
          "smiles": "OCC(F)OC(F)(F)C(F)(F)OC(F)(F)C(F)(F)OC(F)CCO",
          "ratio_value": null,
          "ratio_unit": null
        }
      ],
      "additives": [],
      "is_homopolymer": false
    },
    "processing_history": "Synthesized via step-growth polymerization. Oligomer molecular weight (Mw) between 2500–4000 g/mol. Tg measured by DSC (differential scanning calorimetry).",
    "hierarchical_structure": "Semicrystalline material with a degree of crystallinity on the level of 30–35%. Aliphatic polyurethane segments in the backbone.",
    "properties": {
      "Tg": {
        "value": [
          -30
        ],
        "unit": "°C"
      }
    },
    "analysis_with_hierarchical_structure": {
      "descriptive_text": "The material is a semicrystalline aliphatic polyurethane copolymer synthesized via step-growth polymerization using 1,6-hexamethylene diisocyanate and 1H,1H,11H,11H-fluorinated-3,6,9-trioxaundecane-1,11-diol monomers. This fluorinated polyether urethane exhibits an oligomeric molecular weight (Mw) ranging between 2,500 and 4,000 g/mol and possesses a degree of crystallinity between 30% and 35%. The glass transition temperature was characterized using differential scanning calorimetry (DSC).",
      "reasoning_analysis": "Increasing Factors: The urethane linkages facilitate strong intermolecular hydrogen bonding, which acts as physical crosslinks to restrict segmental mobility. Additionally, the incorporation of fluorine atoms within the diol backbone introduces steric bulk and high rotational energy barriers compared to hydrogen, while the 30–35% degree of crystallinity constrains the amorphous phase through tie molecules and rigid crystalline domains. Decreasing Factors: The use of aliphatic 1,6-hexamethylene diisocyanate provides a flexible methylene spacer that lowers backbone stiffness relative to aromatic analogs. The polyether segments containing ether oxygens further enhance chain flexibility. Crucially, the oligomeric molecular weight (2,500–4,000 g/mol) results in a high concentration of chain ends, significantly increasing free volume according to the Fox-Flory relationship. Dominant Factor: While the crystallinity and hydrogen bonding impose restrictive constraints on chain motion, the combination of the low molecular weight and the inherently flexible aliphatic and ether backbone chemistry qualitatively dominates the behavior, driving the Tg lower than would be expected for a high-molecular-weight, fully constrained network."
    },
    "analysis_without_hierarchical_structure": {
      "descriptive_text": "The sample consists of a fluorinated polyurethane oligomer synthesized via step-growth polymerization utilizing 1,6-hexamethylene diisocyanate and 1H,1H,11H,11H-fluorinated-3,6,9-trioxaundecane-1,11-diol as the constituent monomers. Possessing an oligomeric molecular weight ranging between 2500 and 4000 g/mol, the material was characterized by differential scanning calorimetry to determine its glass transition temperature.",
      "reasoning_analysis": "Increasing Factors: The formation of urethane linkages during step-growth polymerization introduces strong intermolecular hydrogen bonding capabilities, which act as physical crosslinks to restrict segmental chain mobility and drive the Tg upward. Additionally, the presence of fluorine atoms within the diol structure introduces bond stiffness due to the high electronegativity and strength of the C-F bond, potentially contributing to restricted local motion. Decreasing Factors: The use of 1,6-hexamethylene diisocyanate introduces a flexible aliphatic spacer with six methylene units, while the polyether diol contains flexible ether linkages, both of which significantly enhance backbone flexibility and lower the energy barrier for segmental rotation. Furthermore, the oligomeric molecular weight range of 2500–4000 g/mol implies a high concentration of chain ends, which increases free volume according to free volume theory and depresses the Tg relative to high molecular weight polymers. Dominant Factor: The combined effect of the flexible aliphatic and ether backbone architecture and the significant free volume contribution from the low oligomeric molecular weight qualitatively dominates the thermal behavior, likely suppressing the Tg despite the presence of hydrogen bonding interactions."
    }
  },
  {
    "doi": "10.1002/cssc.202300791",
    "title": "Towards Tailored Dialdehyde Cellulose Derivatives: A Strategy for Tuning the Glass Transition Temperature",
    "year": 2023,
    "chemical_composition": {
      "repeat_unit_psmiles": null,
      "monomers": [
        {
          "name": "Cellulose",
          "smiles": "OC[C@H]1O[C@@H](O)[C@H](O)[C@@H](O)[C@@H]1O",
          "ratio_value": null,
          "ratio_unit": null
        }
      ],
      "additives": [],
      "is_homopolymer": false
    },
    "processing_history": "Synthesis: Periodate oxidation of softwood kraft pulp to 39% degree of oxidation (DO), followed by oximation with O-benzylhydroxylamine hydrochloride. Characterization: DSC measured under N2 (250 mL/min) on DSC 214 Polyma (NETZSCH), 10 °C/min heating rate, 2nd heating cycle, -50 to 180 °C.",
    "hierarchical_structure": "DAC-oxime derivative. Semi-crystalline structure.",
    "properties": {
      "Tg": {
        "value": [
          51
        ],
        "unit": "°C"
      }
    },
    "analysis_with_hierarchical_structure": {
      "descriptive_text": "The investigated material is a semi-crystalline dialdehyde cellulose (DAC) oxime derivative synthesized from softwood kraft pulp. The sample was prepared via periodate oxidation of the pulp to achieve a 39% degree of oxidation, followed by chemical modification through oximation with O-benzylhydroxylamine hydrochloride. Thermal characterization was performed using differential scanning calorimetry under a nitrogen atmosphere with a flow rate of 250 mL/min, utilizing a heating rate of 10 °C/min during the second heating cycle over a temperature range of -50 to 180 °C.",
      "reasoning_analysis": "Increasing Factors: The semi-crystalline hierarchical structure acts as physical crosslinks, restricting segmental mobility in the amorphous regions and potentially elevating the Tg through confinement effects. Additionally, the introduction of bulky O-benzylhydroxylamine groups during oximation increases steric hindrance along the polymer backbone, which impedes chain rotation and contributes to a higher transition temperature. Decreasing Factors: The periodate oxidation process cleaves the C2-C3 bonds of the glucopyranose rings, converting the rigid cyclic structure into a more flexible open-chain dialdehyde structure, which significantly enhances backbone mobility. Furthermore, this chemical modification disrupts the dense native inter- and intra-chain hydrogen bonding network of cellulose, increasing free volume and facilitating segmental motion. Dominant Factor: The fundamental alteration of the backbone stiffness via ring-opening oxidation is the dominant factor governing the Tg behavior; while the semi-crystalline structure and bulky substituents impose restrictions, the conversion from a rigid cyclic polysaccharide to a flexible open-chain derivative primarily enables the segmental mobility required for a glass transition to occur at accessible temperatures."
    },
    "analysis_without_hierarchical_structure": {
      "descriptive_text": "This material is a chemically modified cellulose derivative synthesized from softwood kraft pulp. The polymer underwent periodate oxidation to achieve a 39% degree of oxidation, followed by oximation with O-benzylhydroxylamine hydrochloride to functionalize the backbone. The thermal properties were characterized using differential scanning calorimetry under a nitrogen flow of 250 mL/min on a DSC 214 Polyma instrument, utilizing a heating rate of 10 °C/min during the second heating cycle over a temperature range of -50 to 180 °C.",
      "reasoning_analysis": "Increasing Factors: The introduction of bulky benzyl groups via the oximation reaction increases steric hindrance along the polymer backbone, which restricts segmental rotation and theoretically drives the Tg upward. Additionally, any remaining unoxidized glucose units retain their rigid pyranose ring structure and capacity for hydrogen bonding, contributing to backbone stiffness. Decreasing Factors: The periodate oxidation process cleaves the C2-C3 bonds of the glucose units, opening the rigid pyranose rings and significantly disrupting the extensive inter- and intra-molecular hydrogen bonding network characteristic of native cellulose. This structural modification increases free volume and chain flexibility, qualitatively driving the Tg downward relative to the native polymer. Dominant Factor: The structural disruption caused by the periodate oxidation and the subsequent reduction in hydrogen bonding density dominate the final Tg behavior. While the bulky benzyl substituents provide some steric resistance to motion, the fundamental breakdown of the rigid cyclic backbone and crystalline structure enables segmental mobility within the measured temperature range, overriding the stiffening effects of the side groups."
    }
  },
  {
    "doi": "10.1002/pola.23154",
    "title": "High Glass Transition Temperatures of Poly(methyl methacrylate) Prepared by Free Radical Initiators",
    "year": 2008,
    "chemical_composition": {
      "repeat_unit_psmiles": "[*]CC(C)(C(=O)OC)[*]",
      "monomers": [
        {
          "name": "Methyl methacrylate",
          "smiles": "CC(=C)C(=O)OC",
          "ratio_value": null,
          "ratio_unit": null
        }
      ],
      "additives": [
        {
          "name": "TBPB",
          "type": "initiator",
          "amount_value": 0.8,
          "amount_unit": "mol %"
        }
      ],
      "is_homopolymer": true
    },
    "processing_history": "Bulk polymerization with TBPB (0.8 mol %) at 60 °C for 20 h, then 120 °C for 2 h. Purified by dissolution in chloroform and precipitation in methanol, dried at 60 °C for 48 h. Tg measured by DSC (TA Instruments 5100 system, DSC 2920 module) at 10 °C/min under N2 atmosphere.",
    "hierarchical_structure": "Amorphous PMMA. Branched structure suggested. Tacticity: rr=0.56, mr=0.38, mm=0.06.",
    "properties": {
      "Tg": {
        "value": [
          128
        ],
        "unit": "°C"
      }
    },
    "analysis_with_hierarchical_structure": {
      "descriptive_text": "The sample consists of an amorphous poly(methyl methacrylate) (PMMA) homopolymer exhibiting a branched architecture with a predominantly syndiotactic configuration (rr = 0.56, mr = 0.38, mm = 0.06). Synthesis was achieved via bulk polymerization initiated by 0.8 mol % tert-butyl peroxybenzoate (TBPB), involving a thermal profile of 60 °C for 20 hours followed by 120 °C for 2 hours. Post-polymerization purification involved dissolution in chloroform and precipitation in methanol, followed by drying at 60 °C for 48 hours. The glass transition temperature was subsequently characterized using differential scanning calorimetry (DSC) on a TA Instruments 5100 system at a heating rate of 10 °C/min under a nitrogen atmosphere.",
      "reasoning_analysis": "Increasing Factors: The presence of bulky alpha-methyl and ester side groups in the methyl methacrylate repeating units imposes significant steric hindrance, restricting backbone rotation and intrinsically driving the Tg higher. Additionally, the predominantly syndiotactic configuration (rr = 0.56) typically enhances chain stiffness and packing density compared to isotactic variants, further contributing to elevated Tg. The suggested branched structure may also increase entanglement density, restricting segmental mobility. Decreasing Factors: The relatively high initiator concentration (0.8 mol % TBPB) likely limits the final molecular weight, increasing the fraction of chain ends and free volume according to the Fox-Flory relationship, which lowers the Tg. Furthermore, the drying temperature of 60 °C is close to the boiling points of the purification solvents (chloroform and methanol); incomplete removal could leave residual solvent acting as a plasticizer to depress the Tg. Dominant Factor: The intrinsic rigidity of the PMMA backbone combined with the syndiotactic enrichment establishes the primary high-Tg characteristic of the material. However, the molecular weight limitation imposed by the high initiator loading is the most significant variable factor likely reducing the Tg relative to high-molecular-weight standards, potentially outweighing minor residual solvent effects given the extended drying time."
    },
    "analysis_without_hierarchical_structure": {
      "descriptive_text": "The sample consists of a poly(methyl methacrylate) homopolymer synthesized via bulk polymerization using tert-butyl peroxybenzoate (TBPB) as the initiator at a concentration of 0.8 mol %. The polymerization protocol involved heating at 60 °C for 20 hours followed by a post-curing step at 120 °C for 2 hours. Subsequent purification was achieved through dissolution in chloroform and precipitation in methanol, after which the material was dried at 60 °C for 48 hours. The glass transition temperature was characterized using differential scanning calorimetry on a TA Instruments 5100 system equipped with a DSC 2920 module, operating at a heating rate of 10 °C/min under a nitrogen atmosphere.",
      "reasoning_analysis": "Increasing Factors: The inherent chemical structure of poly(methyl methacrylate) features bulky alpha-methyl groups and polar ester side chains that impose significant steric hindrance on backbone rotation, intrinsically establishing a high baseline glass transition temperature. Additionally, the processing history includes a thermal post-cure at 120 °C, which ensures high monomer conversion and minimizes the presence of residual monomer that would otherwise act as a plasticizer. The purification via precipitation further removes low molecular weight species that could depress the transition temperature. Decreasing Factors: The utilization of 0.8 mol % TBPB initiator suggests a moderate molecular weight; according to the Fox-Flory relationship, a higher concentration of chain ends associated with lower molecular weight increases free volume and qualitatively lowers the Tg compared to ultra-high molecular weight counterparts. Furthermore, drying the sample at 60 °C, which is below the expected Tg of the polymer, risks trapping residual chloroform or methanol within the matrix, potentially inducing a plasticization effect. Dominant Factor: The intrinsic chain stiffness conferred by the methyl methacrylate repeat unit combined with the high conversion achieved during the high-temperature post-curing step qualitatively dominates the thermal behavior. While the initiator concentration limits the maximum molecular weight, the structural rigidity of the backbone and the effective reduction of residual monomer ensure the Tg remains governed by the polymer architecture rather than plasticization artifacts."
    }
  },
  {
    "doi": null,
    "title": "Investigation of the effects of scale and cure environment on the properties of vinyl ester polymer",
    "year": null,
    "chemical_composition": {
      "repeat_unit_psmiles": null,
      "monomers": [
        {
          "name": "Styrene",
          "smiles": "C=CC1=CC=CC=C1",
          "ratio_value": 50,
          "ratio_unit": "wt%"
        },
        {
          "name": "Bisphenol-epoxy vinyl ester",
          "smiles": null,
          "ratio_value": 50,
          "ratio_unit": "wt%"
        }
      ],
      "additives": [
        {
          "name": "PBC-21 UN 3103 Organic peroxide",
          "type": "initiator",
          "amount_value": 2.5,
          "amount_unit": "wt%"
        }
      ],
      "is_homopolymer": false
    },
    "processing_history": "DION 1260 resin. Thin film. Nitrogen Cure/Nitrogen Postcure (NN), Postcure (PC): RT 24h N2 + PC 24h at 150°C N2. Tg measured by DMA.",
    "hierarchical_structure": "Homogeneous microstructure, single Tg.",
    "properties": {
      "Tg": {
        "value": [
          124
        ],
        "unit": "°C"
      }
    },
    "analysis_with_hierarchical_structure": {
      "descriptive_text": "The material is a copolymer system based on DION 1260 resin, composed of Styrene and Bisphenol-epoxy vinyl ester monomers in a 50 wt% ratio each, initiated by 2.5 wt% PBC-21 UN 3103 Organic peroxide. Processed as a thin film, the sample underwent a nitrogen cure and postcure regimen consisting of 24 hours at room temperature followed by 24 hours at 150°C under a nitrogen atmosphere. The resulting structure exhibits a homogeneous microstructure with a single glass transition temperature, which was characterized using dynamic mechanical analysis (DMA).",
