Repository: hhtrick/HHT-code

# HHT training framework

This directory contains model training, embedding precomputation, inference, article-level baselines and the curated datasets. All commands below assume that the working directory is `train_code/`.

## 3. Datasets and fixed partitions

Each main dataset is a JSON array at `dataset/{property}/{property}.json`. Entries contain source metadata, `chemical_composition`, `processing_history`, `hierarchical_structure`, `properties`, and two generated-analysis objects. Targets are stored as `properties[property]["value"]`; source metadata and target values are not predictive input fields.

| Property | Train | Validation | Test | Total |
|---|---:|---:|---:|---:|

File: train_code/dataset/Tg/Tg.json (part 169 of 235)
[
      "reasoning_analysis": "Increasing Factors: The incorporation of Bisphenol-epoxy vinyl ester introduces rigid aromatic rings and bulky structural units into the polymer backbone, which significantly restricts segmental chain mobility through steric hindrance. Furthermore, the processing history includes a high-temperature postcure at 150°C for 24 hours, which promotes extensive crosslinking between the vinyl ester and styrene monomers; this increased crosslink density constrains chain motion and reduces free volume, thereby driving the Tg upward. Decreasing Factors: The presence of Styrene at 50 wt% acts as a reactive diluent; while it participates in the network, its simpler aliphatic-vinyl structure is more flexible than the bisphenol component, potentially lowering the overall stiffness compared to a pure epoxy network. Additionally, any incomplete conversion during the curing process could leave residual monomers that act as plasticizers, enhancing free volume and reducing the Tg. Dominant Factor: The dominant factor governing the Tg behavior is the highly crosslinked network architecture reinforced by the rigid bisphenol backbone established during the nitrogen postcure. Although the styrene content introduces flexibility, the constraints imposed by the covalent crosslinks and the bulky aromatic groups qualitatively outweigh the plasticizing effects, resulting in a rigid thermoset structure typical of cured vinyl ester resins."
    },
    "analysis_without_hierarchical_structure": {
      "descriptive_text": "The sample comprises a copolymer network derived from Styrene and Bisphenol-epoxy vinyl ester monomers blended at equal weight ratios (50 wt% each), utilizing 2.5 wt% PBC-21 UN 3103 Organic peroxide as the initiator. Designated as DION 1260 resin, the material was fabricated into a thin film and underwent a specific nitrogen cure protocol consisting of 24 hours at room temperature followed by a thermal postcure at 150°C for 24 hours under nitrogen flow. Final characterization of the glass transition temperature was performed via dynamic mechanical analysis (DMA).",
      "reasoning_analysis": "Increasing Factors: The incorporation of Bisphenol-epoxy vinyl ester introduces substantial backbone rigidity due to bulky aromatic bisphenol groups, while the radical copolymerization with styrene generates a highly crosslinked thermoset network that severely restricts segmental chain mobility. Additionally, the processing history specifies a thermal postcure at 150°C, which drives the reaction toward high conversion and maximizes crosslink density, thereby reducing free volume and elevating the Tg. Decreasing Factors: The presence of styrene comonomers introduces aliphatic methylene bridges between aromatic rings which possess greater rotational freedom compared to the rigid bisphenol backbone, potentially lowering the Tg relative to a pure bisphenol network. Furthermore, ester linkages within the vinyl ester structure offer slightly more flexibility than ether linkages, and any incomplete conversion despite the postcure could leave residual monomers acting as plasticizers. Dominant Factor: The high crosslink density achieved through the copolymerization of the multifunctional vinyl ester and styrene, reinforced by the elevated temperature postcure, is the dominant factor. This network rigidity overrides the flexibility introduced by the styrene spacers, establishing a high Tg characteristic of fully cured vinyl ester resins."
    }
  },
  {
    "doi": null,
    "title": "Investigation of the effects of scale and cure environment on the properties of vinyl ester polymer",
    "year": null,
    "chemical_composition": {
      "repeat_unit_psmiles": null,
      "monomers": [
        {
          "name": "Styrene",
          "smiles": "C=CC1=CC=CC=C1",
          "ratio_value": 50,
          "ratio_unit": "wt%"
        },
        {
          "name": "Bisphenol-epoxy vinyl ester",
          "smiles": null,
          "ratio_value": 50,
          "ratio_unit": "wt%"
        }
      ],
      "additives": [
        {
          "name": "PBC-21 UN 3103 Organic peroxide",
          "type": "initiator",
          "amount_value": 2.5,
          "amount_unit": "wt%"
        }
      ],
      "is_homopolymer": false
    },
    "processing_history": "DION 1260 resin. Thin film. Nitrogen Cure/Nitrogen Postcure (NN), Standard Cure (SC): RT 24h N2 + PC 24h at 100°C N2. Tg measured by DMA.",
    "hierarchical_structure": "Homogeneous microstructure, single Tg.",
    "properties": {
      "Tg": {
        "value": [
          106
        ],
        "unit": "°C"
      }
    },
    "analysis_with_hierarchical_structure": {
      "descriptive_text": "The sample comprises a copolymer system formed from Styrene and Bisphenol-epoxy vinyl ester monomers at a 50/50 weight ratio, initiated by 2.5 wt% PBC-21 UN 3103 Organic peroxide. Processed as DION 1260 resin, the material was cast as a thin film and subjected to a Standard Cure involving 24 hours at room temperature followed by a post-cure of 24 hours at 100°C under a nitrogen atmosphere. Structural analysis indicates a homogeneous microstructure exhibiting a single glass transition temperature, which was characterized using dynamic mechanical analysis (DMA).",
      "reasoning_analysis": "Increasing Factors: The incorporation of the Bisphenol-epoxy vinyl ester introduces a rigid aromatic backbone that significantly restricts segmental mobility compared to aliphatic chains. Additionally, the organic peroxide initiator facilitates the formation of a crosslinked thermoset network between the styrene and vinyl ester groups, where the resulting crosslink density imposes topological constraints that elevate the Tg. The thermal post-cure at 100°C further promotes conversion of reactive sites, maximizing network density. Decreasing Factors: The styrene component acts as a reactive diluent; while it participates in crosslinking, the methylene bridges formed between aromatic units introduce more flexibility than a purely epoxy-based network, potentially lowering the Tg relative to neat epoxy systems. Furthermore, any residual unreacted peroxide or monomer remaining within the thin film after curing could act as a plasticizer, enhancing free volume and reducing thermal transition temperatures. Dominant Factor: The rigid aromatic structure of the bisphenol-epoxy vinyl ester combined with the topological constraints of the crosslinked network formed during the nitrogen cure and post-cure cycle qualitatively dominates the thermal behavior, establishing a Tg governed primarily by the thermoset network architecture rather than the linear chain mobility of the constituents."
    },
    "analysis_without_hierarchical_structure": {
      "descriptive_text": "The sample comprises a copolymer network derived from Styrene and Bisphenol-epoxy vinyl ester monomers blended in equal weight ratios of 50 wt% each, incorporating 2.5 wt% PBC-21 UN 3103 Organic peroxide as an initiator. Identified as DION 1260 resin, the material was processed into a thin film and subjected to a Nitrogen Cure/Nitrogen Postcure Standard Cure protocol involving ambient temperature curing under nitrogen for 24 hours followed by a post-cure at 100°C under nitrogen for an additional 24 hours, with the glass transition temperature characterized using Dynamic Mechanical Analysis.",
      "reasoning_analysis": "Increasing Factors: The presence of the rigid Bisphenol-epoxy vinyl ester backbone introduces significant steric hindrance and chain stiffness due to aromatic structures, intrinsically elevating the Tg. Furthermore, the organic peroxide initiator facilitates the formation of a crosslinked thermoset network, which restricts segmental chain mobility and further drives the Tg upward. The nitrogen atmosphere during processing prevents oxygen inhibition, promoting higher conversion and crosslink density. Decreasing Factors: The high weight fraction of Styrene (50 wt%) introduces flexible aliphatic segments between crosslinks which may lower the Tg compared to a neat vinyl ester system. Additionally, the post-cure temperature of 100°C may induce vitrification before full conversion is achieved if the theoretical Tg exceeds this temperature, leaving residual monomers that act as plasticizers and depress the Tg. Dominant Factor: The formation of the densely crosslinked network based on the rigid bisphenol-epoxy vinyl ester backbone is the dominant factor establishing the thermal resistance; however, the extent of conversion limited by the specific thermal history qualitatively determines the final realization of this potential."
    }
  },
  {
    "doi": null,
    "title": "Variations in the glass transition temperature of polyester with special architectures confined in thin films",
    "year": 2009,
    "chemical_composition": {
      "repeat_unit_psmiles": null,
      "monomers": [
        {
          "name": "AB2 monomer (aromatic-aliphatic)",
          "smiles": null,
          "ratio_value": null,
          "ratio_unit": null
        }
      ],
      "additives": [],
      "is_homopolymer": true
    },
    "processing_history": "Synthesized in solution. Bulk material. Tg determined by DSC at 2 K/min using half-step method.",
    "hierarchical_structure": "Bulk hyperbranched aromatic-aliphatic polyester, hydroxyl terminated (aaHPOH). Mw = 14,800 g/mol, DB = 50%.",
    "properties": {
      "Tg": {
        "value": [
          119
        ],
        "unit": "°C"
      }
    },
    "analysis_with_hierarchical_structure": {
      "descriptive_text": "The sample comprises a bulk hyperbranched aromatic-aliphatic polyester (aaHPOH) homopolymer derived from an AB2 monomer via solution synthesis. This hydroxyl-terminated material exhibits a weight-average molecular weight (Mw) of 14,800 g/mol and a degree of branching (DB) of 50%. The glass transition temperature was subsequently determined on the bulk material using differential scanning calorimetry (DSC) employing a half-step method at a heating rate of 2 K/min.",
      "reasoning_analysis": "Increasing Factors: The incorporation of aromatic rings within the polymer backbone introduces significant chain stiffness and steric hindrance, which restricts segmental mobility and drives the Tg upward. Additionally, the hydroxyl terminal groups facilitate intermolecular hydrogen bonding, creating physical crosslinks that further constrain chain motion and increase thermal stability. Decreasing Factors: The hyperbranched architecture with a degree of branching of 50% results in a high concentration of chain ends and increased free volume compared to linear analogs, which enhances segmental mobility and lowers the Tg. Furthermore, the aliphatic segments within the backbone provide flexible spacers that reduce overall backbone rigidity. Dominant Factor: While the aromatic components and hydrogen bonding establish a rigid baseline, the hyperbranched topology is the dominant structural feature; the substantial free volume associated with the branching architecture and chain ends qualitatively lowers the Tg relative to a linear aromatic polyester of similar composition, although the hydrogen bonding network mitigates the magnitude of this reduction."
    },
    "analysis_without_hierarchical_structure": {
      "descriptive_text": "The sample comprises a homopolymer synthesized from an aromatic-aliphatic AB2 monomer via solution polymerization. Processed as a bulk material, the specimen underwent thermal characterization where the glass transition temperature was determined by differential scanning calorimetry at a heating rate of 2 K/min using the half-step method.",
      "reasoning_analysis": "Increasing Factors: The incorporation of aromatic moieties within the AB2 monomer structure introduces significant backbone stiffness and steric hindrance, which restricts segmental mobility and inherently elevates the glass transition temperature. Decreasing Factors: The presence of aliphatic segments within the monomer structure introduces flexible spacers that enhance chain mobility and lower the Tg. Additionally, the AB2 monomer architecture typically facilitates the formation of branched structures with high end-group concentration, increasing free volume and reducing Tg. Furthermore, the solution synthesis history presents a risk of residual solvent entrapment within the bulk material, which would act as a plasticizer by increasing free volume and depressing the Tg. Dominant Factor: The intrinsic rigidity conferred by the aromatic components typically establishes the primary thermal baseline; however, for solution-synthesized bulk materials, the completeness of solvent removal and the specific topological free volume associated with the AB2-derived architecture are the dominant variables that determine whether the observed Tg reflects the true polymer stiffness or is suppressed by plasticization and structural free volume effects."
    }
  },
  {
    "doi": null,
    "title": "Investigation of the effects of scale and cure environment on the properties of vinyl ester polymer",
    "year": null,
    "chemical_composition": {
      "repeat_unit_psmiles": null,
      "monomers": [
        {
          "name": "Styrene",
          "smiles": "C=CC1=CC=CC=C1",
          "ratio_value": 16.5,
          "ratio_unit": "wt%"
        },
        {
          "name": "Bisphenol-epoxy vinyl ester",
          "smiles": null,
          "ratio_value": 83.5,
          "ratio_unit": "wt%"
        }
      ],
      "additives": [
        {
          "name": "PBC-21 UN 3103 Organic peroxide",
          "type": "initiator",
          "amount_value": 2.5,
          "amount_unit": "wt%"
        }
      ],
      "is_homopolymer": false
    },
    "processing_history": "DION 1260 resin. Thin film (t <= 0.1 mm). Reduced Styrene (67% reduction via vacuum evaporation). Standard Cure (SC). Tg measured by DSC (Q20) at 10 °C/min under N2, 1st heating cycle, low temperature transition (Tg1).",
    "hierarchical_structure": "Diphasic microstructure, styrene-rich phase and vinyl ester phase.",
    "properties": {
      "Tg": {
        "value": [
          54
        ],
        "unit": "°C"
      }
    },
    "analysis_with_hierarchical_structure": {
      "descriptive_text": "The sample consists of a DION 1260 resin system composed of 16.5 wt% Styrene and 83.5 wt% Bisphenol-epoxy vinyl ester, initiated by 2.5 wt% PBC-21 UN 3103 Organic peroxide. Processed into a thin film with a thickness not exceeding 0.1 mm, the material underwent a Standard Cure following a vacuum evaporation step that reduced the styrene content by 67%. This specific processing history resulted in a diphasic microstructure characterized by separate styrene-rich and vinyl ester phases. The thermal behavior was assessed via DSC at a heating rate of 10 °C/min under nitrogen flow during the first heating cycle, focusing on the low temperature transition.",
      "reasoning_analysis": "Increasing Factors: The high proportion of Bisphenol-epoxy vinyl ester introduces rigid aromatic structures and a densely crosslinked network architecture, which significantly restricts segmental chain mobility and drives the Tg upward. Additionally, the processing history involving vacuum evaporation to reduce styrene content removes volatile unreacted monomers that would otherwise act as plasticizers, thereby further increasing the Tg. Decreasing Factors: The formation of a diphasic microstructure creates styrene-rich domains which inherently possess lower segmental rigidity compared to the crosslinked vinyl ester matrix, potentially lowering the observed transition temperature of these specific phases. Furthermore, the thin film geometry may introduce surface effects or higher free volume relative to bulk samples, facilitating increased chain mobility. Dominant Factor: While the rigid bisphenol backbone and crosslinking density establish a high thermal baseline for the matrix, the presence of the diphasic microstructure and the specific identification of a low temperature transition suggest that the mobility within the segregated styrene-rich phases qualitatively dominates the observed Tg1 behavior, despite the overall rigid composition."
    },
    "analysis_without_hierarchical_structure": {
      "descriptive_text": "The sample is a copolymer system identified as DION 1260 resin, composed of 16.5 wt% Styrene and 83.5 wt% Bisphenol-epoxy vinyl ester, initiated by 2.5 wt% PBC-21 UN 3103 Organic peroxide. The material was processed into a thin film with a thickness less than or equal to 0.1 mm. During preparation, the styrene content was reduced by 67% via vacuum evaporation prior to undergoing a Standard Cure protocol. The glass transition temperature was characterized using differential scanning calorimetry (DSC Q20) at a heating rate of 10 °C/min under a nitrogen atmosphere, specifically analyzing the low temperature transition during the first heating cycle.",
      "reasoning_analysis": "Increasing Factors: The high weight percentage of Bisphenol-epoxy vinyl ester introduces rigid aromatic structures and bulky groups into the polymer backbone, which inherently restricts segmental motion. Furthermore, the presence of the organic peroxide initiator facilitates crosslinking during the Standard Cure, creating a three-dimensional network that significantly limits chain mobility and elevates the Tg. The processing step involving 67% reduction of styrene via vacuum evaporation also acts to increase the Tg by removing volatile unreacted monomers that would otherwise act as plasticizers. Decreasing Factors: Despite the vacuum evaporation, any residual styrene monomer remaining within the matrix could function as a plasticizer, increasing free volume and lowering the Tg relative to a fully extracted sample. Additionally, the use of styrene as a comonomer, while contributing to crosslinking, may introduce flexible methylene bridges compared to a purely epoxy-based network, potentially moderating the maximum achievable rigidity. Dominant Factor: The structural rigidity imparted by the Bisphenol-epoxy vinyl ester backbone combined with the crosslink density established during the Standard Cure qualitatively dominates the thermal behavior. While residual monomer poses a risk of plasticization, the extensive network formation and the specific processing step to reduce styrene content ensure that the restricted chain mobility of the cured thermoset matrix is the primary determinant of the glass transition temperature."
    }
  },
  {
    "doi": null,
    "title": "Variations in the glass transition temperature of polyester with special architectures confined in thin films",
    "year": 2009,
    "chemical_composition": {
      "repeat_unit_psmiles": null,
      "monomers": [
        {
          "name": "AB2 monomer (aromatic)",
          "smiles": null,
          "ratio_value": null,
          "ratio_unit": null
        }
      ],
      "additives": [],
      "is_homopolymer": true
    },
    "processing_history": "Synthesized in melt. Bulk material. Tg determined by DSC at 2 K/min using half-step method.",
    "hierarchical_structure": "Bulk hyperbranched aromatic polyester, hydroxyl terminated (aHPOH). Mw = 27,200 g/mol, DB = 60%.",
    "properties": {
      "Tg": {
        "value": [
          218
        ],
        "unit": "°C"
      }
    },
    "analysis_with_hierarchical_structure": {
      "descriptive_text": "The sample comprises a bulk hyperbranched aromatic polyester, hydroxyl terminated (aHPOH), synthesized as a homopolymer from an aromatic AB2 monomer in the melt state. This material features a weight-average molecular weight (Mw) of 27,200 g/mol and a degree of branching (DB) of 60%. The glass transition temperature was characterized on the bulk material using differential scanning calorimetry (DSC) at a heating rate of 2 K/min utilizing the half-step method.",
      "reasoning_analysis": "Increasing Factors: The incorporation of aromatic rings within the polymer backbone imposes significant chain stiffness and steric hindrance, which restricts segmental mobility and intrinsically drives the Tg upward. Additionally, the hydroxyl terminal groups may participate in intermolecular hydrogen bonding, creating physical crosslinks that further inhibit chain motion. Decreasing Factors: The hyperbranched topology with a 60% degree of branching results in a globular structure with a high concentration of chain ends, leading to increased free volume compared to linear analogs, which enhances mobility and lowers the Tg. Moreover, the melt synthesis and DSC measurement at a slow heating rate allow for physical aging or relaxation, potentially reducing the frozen-in free volume and decreasing the observed Tg. Dominant Factor: While the hyperbranched architecture and end-group density introduce free volume that qualitatively reduces the Tg relative to a linear equivalent, the intrinsic rigidity conferred by the aromatic backbone is the dominant factor establishing the fundamental thermal resistance and baseline glass transition behavior of the system."
    },
    "analysis_without_hierarchical_structure": {
      "descriptive_text": "The sample comprises a homopolymer synthesized from an aromatic AB2 monomer via melt polymerization, resulting in a bulk material. The glass transition temperature was characterized using differential scanning calorimetry at a heating rate of 2 K/min, employing the half-step method for determination.",
      "reasoning_analysis": "Increasing Factors: The incorporation of aromatic structures within the monomer unit imparts significant backbone stiffness and steric hindrance, which restricts segmental rotation and inherently drives the Tg upward. Additionally, the melt synthesis processing history ensures the absence of residual solvent molecules, eliminating potential plasticization effects that would otherwise depress the transition temperature. Decreasing Factors: The utilization of an AB2 monomer typically results in a hyperbranched polymer architecture rather than a linear chain. This branched topology often leads to increased free volume and a higher concentration of chain ends compared to linear analogs, both of which facilitate segmental mobility and act to lower the Tg. Dominant Factor: The intrinsic rigidity provided by the aromatic components combined with the solvent-free state achieved through melt processing qualitatively dominates the final Tg behavior. While the branched architecture introduces free volume, the energy barrier for segmental motion imposed by the aromatic rings establishes a higher baseline thermal stability than the free volume effects would reduce it, resulting in a net elevation relative to aliphatic or solution-processed counterparts."
    }
  },
  {
    "doi": "10.3390/polym13071128",
    "title": "Towards a Long-Chain Perfluoroalkyl Replacement: Water and Oil Repellent Perfluoropolyether-Based Polyurethane Oligomers",
    "year": 2021,
    "chemical_composition": {
      "repeat_unit_psmiles": null,
      "monomers": [
        {
          "name": "4,4'-methylenebis(phenyl isocyanate)",
          "smiles": "O=C=Nc1ccc(Cc2ccc(N=C=O)cc2)cc1",
          "ratio_value": null,
          "ratio_unit": null
        },
        {
          "name": "1H,1H,11H,11H-fluorinated-3,6,9-trioxaundecane-1,11-diol",
          "smiles": "OCC(F)OC(F)(F)C(F)(F)OC(F)(F)C(F)(F)OC(F)CCO",
          "ratio_value": null,
          "ratio_unit": null
        }
      ],
      "additives": [],
      "is_homopolymer": false
    },
    "processing_history": "Synthesized via step-growth polymerization. Oligomer molecular weight (Mw) between 2500–4000 g/mol. Tg measured by DSC (differential scanning calorimetry).",
    "hierarchical_structure": "Semicrystalline material with a degree of crystallinity on the level of 30–35%. Aromatic polyurethane segments in the backbone (rigid phenyl rings).",
    "properties": {
      "Tg": {
        "value": [
          45
        ],
        "unit": "°C"
      }
    },
    "analysis_with_hierarchical_structure": {
      "descriptive_text": "The sample comprises a semicrystalline copolymer synthesized via step-growth polymerization from 4,4'-methylenebis(phenyl isocyanate) and 1H,1H,11H,11H-fluorinated-3,6,9-trioxaundecane-1,11-diol. Characterized by an oligomeric molecular weight (Mw) between 2,500 and 4,000 g/mol, the material incorporates aromatic polyurethane segments with rigid phenyl rings within the backbone. Structural analysis reveals a degree of crystallinity on the level of 30–35%, and the glass transition temperature was determined using differential scanning calorimetry (DSC).",
      "reasoning_analysis": "Increasing Factors: The incorporation of 4,4'-methylenebis(phenyl isocyanate) introduces rigid aromatic phenyl rings into the backbone, which sterically hinder chain rotation and increase stiffness. Furthermore, the polyurethane linkages facilitate strong intermolecular hydrogen bonding, and the reported 30–35% degree of crystallinity acts as physical crosslinks that significantly restrict segmental mobility in the amorphous regions. Decreasing Factors: The material exists as an oligomer with a molecular weight (Mw) between 2,500 and 4,000 g/mol, where the higher concentration of chain ends increases free volume according to the Fox-Flory relationship, thereby lowering the Tg. Additionally, the fluorinated diol monomer contains multiple ether linkages which introduce flexible spacers into the polymer backbone, enhancing local chain mobility. Dominant Factor: The structural rigidity imparted by the aromatic hard segments and the substantial crystallinity qualitatively dominates the thermal behavior, imposing significant constraints on segmental motion that likely elevate the Tg relative to flexible aliphatic analogs, despite the depressing effects of the low molecular weight and flexible ether spacers."
    },
    "analysis_without_hierarchical_structure": {
      "descriptive_text": "The polymer sample was synthesized via step-growth polymerization utilizing 4,4'-methylenebis(phenyl isocyanate) and 1H,1H,11H,11H-fluorinated-3,6,9-trioxaundecane-1,11-diol as the constituent monomers. This process yielded an oligomeric material with a molecular weight (Mw) distributed between 2500 and 4000 g/mol, and the thermal properties were evaluated by measuring the glass transition temperature via differential scanning calorimetry (DSC).",
      "reasoning_analysis": "Increasing Factors: The incorporation of 4,4'-methylenebis(phenyl isocyanate) introduces rigid aromatic rings into the backbone, which impose significant steric hindrance and restrict segmental rotation, thereby inherently elevating the glass transition temperature. Additionally, the presence of carbon-fluorine bonds within the diol component contributes to chain stiffness due to the high rotational energy barriers associated with the fluorinated backbone. Decreasing Factors: The 1H,1H,11H,11H-fluorinated-3,6,9-trioxaundecane-1,11-diol monomer introduces flexible ether linkages and a long aliphatic spacer that enhance chain mobility and free volume, acting to depress the glass transition temperature. Crucially, the processing history indicates an oligomeric molecular weight between 2500 and 4000 g/mol; this low molecular weight results in a high concentration of chain ends, which significantly increases free volume according to free volume theory. Dominant Factor: While the aromatic hard segments provide structural rigidity, the dominant factor governing the final Tg behavior is the oligomeric molecular weight combined with the flexible fluorinated ether backbone. The high density of chain ends inherent to the low molecular weight synthesis outcome drastically increases free volume, qualitatively driving the Tg lower than what would be expected for a high-molecular-weight analog of the same chemical composition."
    }
  },
  {
    "doi": "10.3390/polym13071128",
    "title": "Towards a Long-Chain Perfluoroalkyl Replacement: Water and Oil Repellent Perfluoropolyether-Based Polyurethane Oligomers",
    "year": 2021,
    "chemical_composition": {
      "repeat_unit_psmiles": null,
      "monomers": [
        {
          "name": "1,6-hexamethylene diisocyanate",
          "smiles": "O=C=NCCCCCCN=C=O",
          "ratio_value": null,
          "ratio_unit": null
        },
        {
          "name": "1H,1H,11H,11H-fluorinated-3,6,9-trioxaundecane-1,11-diol",
          "smiles": "OCC(F)OC(F)(F)C(F)(F)OC(F)(F)C(F)(F)OC(F)CCO",
          "ratio_value": null,
          "ratio_unit": null
        },
        {
          "name": "1H,1H-fluorinated-3,6,9-trioxatridecan-1-ol",
          "smiles": "FC(F)(F)C(F)(F)C(F)(F)C(F)(F)OC(F)(F)C(F)(F)OC(F)(F)C(F)(F)OC(F)(F)CO",
          "ratio_value": null,
          "ratio_unit": null
        }
      ],
      "additives": [],
      "is_homopolymer": false
    },
    "processing_history": "Synthesized via step-growth polymerization. Oligomer molecular weight (Mw) between 2500–4000 g/mol. Tg measured by DSC (differential scanning calorimetry).",
    "hierarchical_structure": "Semicrystalline material with a degree of crystallinity on the level of 30–35%. Aliphatic polyurethane segments in the backbone. Terminated with C4F9-PFPE end-segments.",
    "properties": {
      "Tg": {
        "value": [
          -30
        ],
        "unit": "°C"
      }
    },
    "analysis_with_hierarchical_structure": {
      "descriptive_text": "The sample is a semicrystalline aliphatic polyurethane oligomer synthesized via step-growth polymerization using 1,6-hexamethylene diisocyanate, 1H,1H,11H,11H-fluorinated-3,6,9-trioxaundecane-1,11-diol, and 1H,1H-fluorinated-3,6,9-trioxatridecan-1-ol. The material features aliphatic polyurethane segments within the backbone and is terminated with C4F9-perfluoropolyether end-segments, achieving a weight-average molecular weight (Mw) between 2500 and 4000 g/mol. Structural analysis reveals a degree of crystallinity ranging from 30 to 35%, and the thermal properties were characterized using differential scanning calorimetry (DSC).",
      "reasoning_analysis": "Increasing Factors: The presence of aliphatic polyurethane segments facilitates strong intermolecular hydrogen bonding between urethane linkages, acting as physical crosslinks that restrict segmental mobility. Additionally, the semicrystalline nature of the material, with a crystallinity level of 30–35%, immobilizes a significant fraction of polymer chains within ordered lamellae, thereby raising the effective Tg of the remaining amorphous phase. The incorporation of fluorinated segments introduces stiff C-F bonds and dipole interactions that further hinder backbone rotation. Decreasing Factors: The processing history resulted in an oligomeric molecular weight (2500–4000 g/mol), which increases the concentration of chain ends and free volume (Fox-Flory effect), enhancing mobility and depressing the Tg. Furthermore, the polyether linkages within the fluorinated diol monomers introduce flexible ether bonds into the backbone, and the use of aliphatic HDI rather than aromatic diisocyanates reduces overall backbone rigidity. Dominant Factor: Despite the mobility induced by the low molecular weight and flexible ether linkages, the extensive hydrogen bonding network combined with the high degree of crystallinity likely dominates the thermal behavior by creating a rigid physical network that significantly constrains segmental motion in the amorphous regions."
    },
    "analysis_without_hierarchical_structure": {
      "descriptive_text": "The sample comprises a fluorinated copolymer synthesized via step-growth polymerization utilizing 1,6-hexamethylene diisocyanate, 1H,1H,11H,11H-fluorinated-3,6,9-trioxaundecane-1,11-diol, and 1H,1H-fluorinated-3,6,9-trioxatridecan-1-ol. This reaction yields an oligomeric material with a molecular weight ranging between 2500 and 4000 g/mol, and the glass transition temperature was characterized using differential scanning calorimetry.",
      "reasoning_analysis": "Increasing Factors: The formation of urethane linkages between the diisocyanate and hydroxyl groups facilitates intermolecular hydrogen bonding, which restricts segmental mobility and inherently elevates the Tg. Additionally, the presence of fluorine atoms along the polyether backbone introduces steric bulk and bond stiffness that impedes chain rotation compared to hydrogenated analogs. Decreasing Factors: The polyether segments within the fluorinated diol and monool contain multiple ether linkages that provide high backbone flexibility, naturally lowering the Tg. The aliphatic nature of the 1,6-hexamethylene diisocyanate offers less rigidity than aromatic diisocyanates. Crucially, the low molecular weight (2500-4000 g/mol) results in a high concentration of chain ends, which increases free volume and significantly depresses the Tg according to free volume theory. Dominant Factor: The combined effect of the oligomeric molecular weight and the flexible polyether soft segments qualitatively dominates the thermal behavior. While the fluorine content and hydrogen bonding provide structural rigidity, the high free volume associated with the low molecular weight and the inherent mobility of the ether linkages drive the Tg lower relative to high molecular weight polymers or systems with rigid aromatic hard segments."
    }
  },
  {
    "doi": null,
    "title": "Investigation of the effects of scale and cure environment on the properties of vinyl ester polymer",
    "year": null,
    "chemical_composition": {
      "repeat_unit_psmiles": null,
      "monomers": [
        {
          "name": "Styrene",
          "smiles": "C=CC1=CC=CC=C1",
          "ratio_value": 16.5,
          "ratio_unit": "wt%"
        },
        {
          "name": "Bisphenol-epoxy vinyl ester",
          "smiles": null,
          "ratio_value": 83.5,
          "ratio_unit": "wt%"
        }
      ],
      "additives": [
        {
          "name": "PBC-21 UN 3103 Organic peroxide",
          "type": "initiator",
          "amount_value": 2.5,
          "amount_unit": "wt%"
        }
      ],
      "is_homopolymer": false
    },
    "processing_history": "DION 1260 resin. Thin film (0.1 < t <= 0.2 mm). Reduced Styrene (67% reduction via vacuum evaporation). Standard Cure (SC). Tg measured by DSC (Q20) at 10 °C/min under N2, 1st heating cycle, low temperature transition (Tg1).",
    "hierarchical_structure": "Diphasic microstructure, styrene-rich phase and vinyl ester phase.",
    "properties": {
      "Tg": {
        "value": [
          70
        ],
        "unit": "°C"
      }
    },
    "analysis_with_hierarchical_structure": {
      "descriptive_text": "This material is a copolymer system composed of Styrene (16.5 wt%) and Bisphenol-epoxy vinyl ester (83.5 wt%), initiated by 2.5 wt% PBC-21 UN 3103 Organic peroxide. Processed as a DION 1260 resin thin film with a thickness between 0.1 and 0.2 mm, the specimen underwent a standard cure protocol following a 67% reduction of styrene content via vacuum evaporation. The resulting hierarchical structure exhibits a diphasic microstructure comprising distinct styrene-rich and vinyl ester phases. Thermal characterization was performed using DSC (Q20) at a heating rate of 10 °C/min under a nitrogen atmosphere, focusing on the low temperature transition (Tg1) during the first heating cycle.",
      "reasoning_analysis": "Increasing Factors: The bisphenol-epoxy vinyl ester monomer provides a rigid backbone with bulky aromatic structures that restrict segmental motion. The use of an organic peroxide initiator during the standard cure promotes crosslinking within the vinyl ester network, significantly constraining chain mobility and elevating Tg. Additionally, the vacuum evaporation process reduced the styrene content by 67%, minimizing the presence of unreacted styrene monomer which would otherwise act as a plasticizer. Decreasing Factors: The formation of a diphasic microstructure indicates phase separation, where the styrene-rich phase likely possesses higher chain mobility compared to the highly crosslinked vinyl ester matrix, manifesting as the observed low temperature transition (Tg1). While the film is relatively thin, it is likely thick enough to avoid significant surface mobility effects, but the inherent flexibility of the styrene segments within the separated phase contributes to a lower transition temperature relative to the pure vinyl ester network. Dominant Factor: The dominant factor is the chemical architecture of the bisphenol-epoxy vinyl ester combined with the crosslink density achieved during the standard cure. While the styrene-rich phase introduces a lower temperature transition, the overall network rigidity imposed by the bulky bisphenol groups and the reduction of plasticizing free monomer ensures that the material maintains a robust thermal stability, with the specific Tg1 being primarily dictated by the mobility limits within the less constrained styrene-rich domains embedded in the rigid matrix."
    },
    "analysis_without_hierarchical_structure": {
      "descriptive_text": "The sample comprises a copolymer system consisting of Styrene (16.5 wt%) and Bisphenol-epoxy vinyl ester (83.5 wt%), initiated by 2.5 wt% PBC-21 UN 3103 Organic peroxide. Identified as DION 1260 resin, the material was processed into a thin film with a thickness ranging from 0.1 to 0.2 mm. During preparation, the styrene content was subjected to a 67% reduction via vacuum evaporation prior to undergoing a standard cure protocol. The glass transition temperature was characterized using differential scanning calorimetry (DSC Q20) at a heating rate of 10 °C/min under a nitrogen atmosphere, specifically analyzing the low temperature transition (Tg1) during the first heating cycle.",
      "reasoning_analysis": "Increasing Factors: The chemical composition is dominated by Bisphenol-epoxy vinyl ester, which possesses a rigid backbone containing bulky aromatic rings that inherently restrict segmental chain mobility. The standard cure processing history facilitates the formation of a crosslinked thermoset network, which significantly constrains polymer chain motion compared to linear analogs. Furthermore, the vacuum evaporation step reduced the volatile styrene content by 67%, effectively removing low molecular weight species that would otherwise act as plasticizers and increase free volume. Decreasing Factors: Despite the reduction, the remaining Styrene monomer acts as a reactive diluent that introduces methylene spacers into the network, potentially lowering the crosslink density and Tg compared to a pure bisphenol-based epoxy network. Additionally, the characterization via the first heating cycle on a thin film may capture residual free volume or physical aging effects inherent to the processing history that can manifest as a lower onset transition. Dominant Factor: The intrinsic rigidity of the Bisphenol-epoxy vinyl ester backbone combined with the crosslink density achieved through the standard cure qualitatively dominates the thermal behavior. While the presence of styrene introduces some flexibility, the removal of excess volatiles via vacuum evaporation and the aromatic richness of the primary monomer establish a structural foundation that drives the Tg toward higher temperatures relative to aliphatic systems."
    }
  },
  {
    "doi": null,
    "title": "Variations in the glass transition temperature of polyester with special architectures confined in thin films",
    "year": 2009,
    "chemical_composition": {
      "repeat_unit_psmiles": null,
      "monomers": [
        {
          "name": "AB2 monomer (aromatic-aliphatic)",
          "smiles": null,
          "ratio_value": null,
          "ratio_unit": null
        }
      ],
      "additives": [],
      "is_homopolymer": true
