Repository: hhtrick/HHT-code

# HHT training framework

This directory contains model training, embedding precomputation, inference, article-level baselines and the curated datasets. All commands below assume that the working directory is `train_code/`.

## 3. Datasets and fixed partitions

Each main dataset is a JSON array at `dataset/{property}/{property}.json`. Entries contain source metadata, `chemical_composition`, `processing_history`, `hierarchical_structure`, `properties`, and two generated-analysis objects. Targets are stored as `properties[property]["value"]`; source metadata and target values are not predictive input fields.

| Property | Train | Validation | Test | Total |
|---|---:|---:|---:|---:|

File: train_code/dataset/Tg/Tg.json (part 170 of 235)
[
    },
    "processing_history": "Spin-coated from toluene. Annealed at 160 °C for 19 h under Ar. Tg determined by spectroscopic ellipsometry at 2 K/min. No significant deviation from Bulk Tg reported.",
    "hierarchical_structure": "Thin film on Si/SiO2. Thickness range 12-340 nm.",
    "properties": {
      "Tg": {
        "value": [
          115
        ],
        "unit": "°C"
      }
    },
    "analysis_with_hierarchical_structure": {
      "descriptive_text": "The sample consists of a homopolymer derived from an aromatic-aliphatic AB2 monomer, fabricated as a thin film on Si/SiO2 substrates with thicknesses varying between 12 and 340 nm. Preparation involved spin-coating from a toluene solution, followed by thermal annealing at 160 °C for 19 hours under an argon atmosphere to ensure structural relaxation. The glass transition temperature was subsequently determined using spectroscopic ellipsometry at a heating rate of 2 K/min, with observations indicating no significant deviation from the bulk behavior.",
      "reasoning_analysis": "Increasing Factors: The incorporation of aromatic groups within the AB2 monomer structure introduces rigidity to the polymer backbone through steric hindrance and high rotational energy barriers, intrinsically elevating the glass transition temperature. Additionally, the interaction between the polymer chains and the Si/SiO2 substrate, particularly in the thinner film regimes, can restrict segmental mobility at the interface, contributing to a higher Tg. The prolonged annealing process at 160 °C under argon effectively removes residual toluene, eliminating potential plasticization effects that would otherwise lower the Tg. Decreasing Factors: The thin film geometry inherently introduces a free surface where chain mobility is enhanced due to reduced coordination, a phenomenon that typically depresses the Tg in nanometric films, particularly those below 100 nm. Furthermore, the initial spin-coating process from toluene carries a risk of residual solvent entrapment, which would act as a plasticizer if not fully volatilized during processing. Dominant Factor: Despite the potential for free surface-induced Tg depression inherent to thin films, the rigidity imparted by the aromatic-aliphatic composition combined with the extensive thermal annealing protocol appears to be the dominant factor. This processing history ensures sufficient solvent removal and physical stabilization, while substrate interactions likely compensate for free surface mobility, resulting in the observed bulk-like Tg behavior without significant deviation."
    },
    "analysis_without_hierarchical_structure": {
      "descriptive_text": "The sample comprises a homopolymer synthesized from an aromatic-aliphatic AB2 monomer. The material was processed into thin films via spin-coating using toluene as the solvent, followed by thermal annealing at 160 °C for 19 hours under an argon atmosphere to ensure structural relaxation and solvent removal. The glass transition temperature was characterized using spectroscopic ellipsometry at a heating rate of 2 K/min, with the processing history noting no significant deviation from the bulk glass transition temperature.",
      "reasoning_analysis": "Increasing Factors: The presence of aromatic moieties within the monomer structure introduces rigidity and steric hindrance to the polymer backbone, which restricts segmental mobility and intrinsically drives the Tg higher. Furthermore, the prolonged thermal annealing at 160 °C promotes physical aging and densification of the thin film, reducing excess free volume and stabilizing the polymer structure towards a higher energy barrier for transition. Decreasing Factors: The aliphatic components of the AB2 monomer provide flexible spacers that facilitate chain motion, potentially lowering the Tg relative to a fully aromatic system. Additionally, the spin-coating process creates a thin film geometry where enhanced mobility at the free surface typically depresses the Tg compared to bulk materials, and any residual toluene solvent trapped during deposition would act as a plasticizer to further increase free volume and decrease the transition temperature. Dominant Factor: The extensive thermal annealing protocol serves as the dominant factor governing the final Tg behavior. While thin film confinement and potential residual solvent typically induce a depression in Tg, the prolonged heating under inert atmosphere likely ensured complete solvent evaporation and sufficient chain relaxation to eliminate non-equilibrium free volume. This processing history effectively mitigates the size effects and plasticization risks, resulting in a glass transition temperature that aligns closely with the bulk material properties."
    }
  },
  {
    "doi": null,
    "title": "Investigation of the effects of scale and cure environment on the properties of vinyl ester polymer",
    "year": null,
    "chemical_composition": {
      "repeat_unit_psmiles": null,
      "monomers": [
        {
          "name": "Styrene",
          "smiles": "C=CC1=CC=CC=C1",
          "ratio_value": 16.5,
          "ratio_unit": "wt%"
        },
        {
          "name": "Bisphenol-epoxy vinyl ester",
          "smiles": null,
          "ratio_value": 83.5,
          "ratio_unit": "wt%"
        }
      ],
      "additives": [
        {
          "name": "PBC-21 UN 3103 Organic peroxide",
          "type": "initiator",
          "amount_value": 2.5,
          "amount_unit": "wt%"
        }
      ],
      "is_homopolymer": false
    },
    "processing_history": "DION 1260 resin. Thin film (0.1 < t <= 0.2 mm). Reduced Styrene (67% reduction via vacuum evaporation). Standard Cure (SC). Tg measured by DSC (Q20) at 10 °C/min under N2, 1st heating cycle, high temperature transition (Tg2).",
    "hierarchical_structure": "Diphasic microstructure, styrene-rich phase and vinyl ester phase.",
    "properties": {
      "Tg": {
        "value": [
          101
        ],
        "unit": "°C"
      }
    },
    "analysis_with_hierarchical_structure": {
      "descriptive_text": "The sample comprises a copolymer system derived from DION 1260 resin, consisting of 83.5 wt% Bisphenol-epoxy vinyl ester and 16.5 wt% Styrene, with 2.5 wt% PBC-21 UN 3103 Organic peroxide serving as the initiator. The material was fabricated into a thin film (0.1 < t <= 0.2 mm) and subjected to a standard cure protocol after undergoing a 67% reduction in styrene content via vacuum evaporation. Structural analysis reveals a diphasic microstructure characterized by separate styrene-rich and vinyl ester phases. Thermal characterization was performed using differential scanning calorimetry (DSC) at 10 °C/min under N2, focusing on the high-temperature transition (Tg2) during the first heating cycle.",
      "reasoning_analysis": "Increasing Factors: The bisphenol-epoxy vinyl ester monomer introduces rigid aromatic structures and bulky backbone segments that significantly restrict segmental mobility. The formation of a crosslinked network during the standard cure further constrains chain motion. Additionally, the processing history involving a 67% reduction of styrene via vacuum evaporation removes a substantial portion of the lower-Tg reactive diluent, thereby reducing plasticization effects. Decreasing Factors: The remaining styrene content (16.5 wt%) forms a styrene-rich phase with a lower intrinsic glass transition temperature, which contributes to the diphasic microstructure. Any residual organic peroxide initiator or unreacted monomers trapped within the network could act as internal plasticizers, enhancing free volume. Dominant Factor: The intrinsic rigidity of the bisphenol-epoxy vinyl ester backbone combined with the crosslinked network architecture dominates the thermal behavior of the high-temperature transition (Tg2). The phase separation isolates the rigid vinyl ester domains, ensuring that the measured Tg2 reflects the high-stiffness phase rather than being averaged by the softer styrene-rich regions."
    },
    "analysis_without_hierarchical_structure": {
      "descriptive_text": "The sample consists of a copolymer network derived from DION 1260 resin, formulated with 83.5 wt% Bisphenol-epoxy vinyl ester and 16.5 wt% Styrene, initiated by 2.5 wt% PBC-21 UN 3103 Organic peroxide. Processed as a thin film with a thickness between 0.1 and 0.2 mm, the material underwent a standard cure protocol following a significant modification where the styrene content was reduced by 67% via vacuum evaporation. Thermal analysis was conducted using differential scanning calorimetry on a Q20 instrument at a heating rate of 10 °C/min under nitrogen, specifically identifying the high temperature transition (Tg2) during the first heating cycle.",
      "reasoning_analysis": "Increasing Factors: The high weight fraction of Bisphenol-epoxy vinyl ester introduces a rigid aromatic backbone that severely restricts segmental chain mobility, intrinsically elevating the Tg. The organic peroxide initiator promotes crosslinking during the standard cure, creating a constrained network structure that further resists thermal motion. Additionally, the vacuum evaporation step removed a significant portion of volatile styrene monomer, eliminating its potential plasticizing effect and reducing free volume within the matrix. Decreasing Factors: The remaining styrene monomer copolymerizes to form polystyrene segments within the network, which possess greater flexibility compared to the bisphenol-epoxy backbone and may introduce additional free volume. Furthermore, if the substantial reduction in styrene content limits the crosslinking density between vinyl ester chains, the network integrity could be slightly compromised, potentially allowing for increased segmental motion. Dominant Factor: The dominant influence on the Tg is the combination of the rigid bisphenol-epoxy backbone and the removal of volatile styrene via vacuum evaporation. The intrinsic stiffness of the aromatic matrix establishes a high thermal baseline, while the elimination of the low molecular weight plasticizer ensures the transition temperature is governed by the rigid network structure rather than diluted by flexible or unreacted species."
    }
  },
  {
    "doi": null,
    "title": "Variations in the glass transition temperature of polyester with special architectures confined in thin films",
    "year": 2009,
    "chemical_composition": {
      "repeat_unit_psmiles": null,
      "monomers": [
        {
          "name": "AB2 monomer (aromatic)",
          "smiles": null,
          "ratio_value": null,
          "ratio_unit": null
        }
      ],
      "additives": [],
      "is_homopolymer": true
    },
    "processing_history": "Spin-coated from methyl ethyl ketone. Annealed at 260 °C for 15 h under Ar. Tg determined by temperature dependent spectroscopic vis-ellipsometry at 2 K/min. Value calculated as Bulk Tg + 9 K deviation reported after annealing.",
    "hierarchical_structure": "Thin film on Si/SiO2. Thickness not specified for deviation value. Densified film.",
    "properties": {
      "Tg": {
        "value": [
          227
        ],
        "unit": "°C"
      }
    },
    "analysis_with_hierarchical_structure": {
      "descriptive_text": "The sample comprises a homopolymer derived from aromatic AB2 monomers, fabricated as a densified thin film on a Si/SiO2 substrate. Preparation involved spin-coating from a methyl ethyl ketone solution followed by thermal annealing at 260 °C for 15 hours under an Argon atmosphere. The glass transition temperature was characterized via temperature-dependent spectroscopic vis-ellipsometry at a heating rate of 2 K/min, with the final property evaluated as a deviation from the bulk polymer value following the annealing process.",
      "reasoning_analysis": "Increasing Factors: The aromatic nature of the AB2 monomer backbone introduces significant chain stiffness and steric hindrance, intrinsically raising the energy barrier for segmental motion. Furthermore, the prolonged thermal annealing at 260 °C facilitates solvent removal and physical aging, leading to film densification and reduced free volume. The interaction between the polymer film and the Si/SiO2 substrate also imposes interfacial constraints that restrict chain mobility near the interface. Decreasing Factors: The thin film geometry inherently introduces a free surface where chain segments experience reduced coordination, typically enhancing mobility and lowering the Tg compared to the bulk. Additionally, the branched topology associated with AB2 monomers may introduce inherent free volume compared to linear analogs, potentially facilitating segmental relaxation. Dominant Factor: The dominant factor governing the final Tg behavior is likely the combination of substrate-induced confinement and thermal densification. Although free surface effects in thin films typically depress Tg, the strong interfacial interactions with the Si/SiO2 substrate and the significant free volume reduction achieved through prolonged high-temperature annealing qualitatively override these mobility-enhancing effects, leading to a net restriction of segmental dynamics relative to the bulk material."
    },
    "analysis_without_hierarchical_structure": {
      "descriptive_text": "The sample consists of a homopolymer derived from an aromatic AB2 monomer without additional additives. The material was processed into a thin film via spin-coating using methyl ethyl ketone as the solvent, followed by thermal annealing at 260 °C for 15 hours under an argon atmosphere. The glass transition temperature was characterized using temperature-dependent spectroscopic vis-ellipsometry at a heating rate of 2 K/min, with the final value reported as a deviation relative to the bulk Tg following the annealing process.",
      "reasoning_analysis": "Increasing Factors: The presence of aromatic structures within the AB2 monomer backbone imposes significant steric hindrance and restricts segmental rotation, intrinsically elevating the glass transition temperature. Furthermore, the extensive thermal annealing at 260 °C for 15 hours likely promotes physical aging and densification, reducing free volume and potentially inducing crosslinking or structural relaxation that further drives the Tg upward. Decreasing Factors: The spin-coating process results in a thin film geometry, where the presence of a free surface typically reduces cooperativity in segmental motion and depresses the Tg relative to the bulk material. Additionally, the hyperbranched architecture inherent to AB2 monomer polymerization may introduce excess free volume compared to linear chains, which could theoretically lower the Tg. Dominant Factor: The high-temperature annealing history combined with the rigid aromatic backbone qualitatively dominates the thermal behavior; the reported positive deviation from the bulk Tg indicates that the densification and structural stabilization achieved during the 15-hour annealing process outweigh the typical Tg depression associated with thin film free surface effects."
    }
  },
  {
    "doi": null,
    "title": "Investigation of the effects of scale and cure environment on the properties of vinyl ester polymer",
    "year": null,
    "chemical_composition": {
      "repeat_unit_psmiles": null,
      "monomers": [
        {
          "name": "Styrene",
          "smiles": "C=CC1=CC=CC=C1",
          "ratio_value": 20,
          "ratio_unit": "wt%"
        },
        {
          "name": "MMA-based vinyl ester",
          "smiles": null,
          "ratio_value": 80,
          "ratio_unit": "wt%"
        }
      ],
      "additives": [
        {
          "name": "PBC-21 UN 3103 Organic peroxide",
          "type": "initiator",
          "amount_value": 2.5,
          "amount_unit": "wt%"
        }
      ],
      "is_homopolymer": false
    },
    "processing_history": "DION 1273 resin. Bulk plate (3.9 mm). Sealed Mould (SM), Standard Cure (SC): RT 24h + PC 24h at 60°C. Tg measured by DSC (Q20) at 10 °C/min under N2, 1st heating cycle.",
    "hierarchical_structure": "Homogeneous microstructure, single Tg.",
    "properties": {
      "Tg": {
        "value": [
          90
        ],
        "unit": "°C"
      }
    },
    "analysis_with_hierarchical_structure": {
      "descriptive_text": "The sample consists of a copolymer resin, identified as DION 1273, composed of 20 wt% styrene and 80 wt% MMA-based vinyl ester monomers initiated by 2.5 wt% PBC-21 UN 3103 organic peroxide. The material was processed into a 3.9 mm thick bulk plate using a sealed mould technique followed by a standard cure cycle involving 24 hours at room temperature and a subsequent 24-hour post-cure at 60°C. Structural characterization reveals a homogeneous microstructure exhibiting a single glass transition, which was measured via differential scanning calorimetry (DSC) during the first heating cycle at a rate of 10 °C/min under a nitrogen atmosphere.",
      "reasoning_analysis": "Increasing Factors: The high weight fraction (80 wt%) of MMA-based vinyl ester introduces rigid ester functionalities and bulky side groups that inherently restrict backbone rotation and segmental mobility. Additionally, the processing history involving organic peroxide initiation and a thermal post-cure cycle facilitates the formation of a crosslinked network structure, which imposes topological constraints that significantly drive the Tg upward. Decreasing Factors: The incorporation of 20 wt% styrene, while acting as a crosslinking agent, introduces segments with lower intrinsic rigidity compared to the vinyl ester backbone, potentially lowering the overall Tg relative to a pure vinyl ester system. Furthermore, the relatively low post-cure temperature of 60°C may lead to incomplete conversion or trapped free volume if the developing network vitrifies before full reaction, and residual initiator decomposition products could act as minor plasticizers. Dominant Factor: The formation of a covalently crosslinked thermoset network is the dominant factor governing the thermal behavior. The topological constraints imposed by the crosslink density overwhelmingly restrict chain mobility, superseding the individual monomeric contributions and establishing a Tg determined primarily by the network architecture rather than the linear chain characteristics."
    },
    "analysis_without_hierarchical_structure": {
      "descriptive_text": "The sample comprises a copolymer resin system consisting of 20 wt% styrene and 80 wt% MMA-based vinyl ester, initiated by 2.5 wt% PBC-21 UN 3103 organic peroxide. Processed as a DION 1273 resin, the material was cast into a 3.9 mm bulk plate using a sealed mould method subjected to a standard cure cycle of 24 hours at room temperature followed by 24 hours of post-curing at 60°C. Thermal characterization was performed via differential scanning calorimetry (DSC Q20) at a heating rate of 10 °C/min under a nitrogen atmosphere during the first heating cycle.",
      "reasoning_analysis": "Increasing Factors: The incorporation of styrene and MMA-based vinyl ester introduces bulky phenyl and ester side groups that impose steric hindrance on backbone rotation, intrinsically elevating the glass transition temperature. Moreover, the use of an organic peroxide initiator in this bulk resin system facilitates the formation of a crosslinked thermoset network, which drastically restricts segmental chain mobility and drives the Tg higher relative to linear analogs. Decreasing Factors: The processing history dictates a post-cure temperature of 60°C; if the developing network vitrifies above this temperature during the cure cycle, reaction kinetics become diffusion-controlled, resulting in incomplete conversion. Residual unreacted monomers subsequently act as internal plasticizers that increase free volume and depress the Tg, a state captured during the first DSC heating cycle. Dominant Factor: While the crosslinked network architecture and rigid monomer units establish a high theoretical Tg baseline, the moderate post-cure temperature relative to the potential vitrification point is the dominant dynamic factor determining the degree of conversion and the final realized Tg behavior for this specific sample."
    }
  },
  {
    "doi": null,
    "title": "Variations in the glass transition temperature of polyester with special architectures confined in thin films",
    "year": 2009,
    "chemical_composition": {
      "repeat_unit_psmiles": null,
      "monomers": [
        {
          "name": "AB2 monomer (aromatic-aliphatic)",
          "smiles": null,
          "ratio_value": null,
          "ratio_unit": null
        }
      ],
      "additives": [],
      "is_homopolymer": true
    },
    "processing_history": "Spin-coated from 4-methyl-2-pentanone. Annealed at 160 °C for 1 h. Tg determined by spectroscopic ellipsometry at 2 K/min. Value calculated as Bulk Tg (119 °C) + 14 K deviation for 70 nm film.",
    "hierarchical_structure": "Thin film on Si/SiO2. Thickness 70 nm.",
    "properties": {
      "Tg": {
        "value": [
          133
        ],
        "unit": "°C"
      }
    },
    "analysis_with_hierarchical_structure": {
      "descriptive_text": "The sample comprises a homopolymer derived from an aromatic-aliphatic AB2 monomer, fabricated as a 70 nm thin film on a Si/SiO2 substrate. The material was prepared by spin-coating from a 4-methyl-2-pentanone solution followed by thermal annealing at 160 °C for 1 hour. Glass transition characterization was performed using spectroscopic ellipsometry at 2 K/min, with the reported value derived from a bulk reference adjusted for the specific thickness-dependent deviation observed in the thin film geometry.",
      "reasoning_analysis": "Increasing Factors: The aromatic components within the AB2 monomer backbone impose steric hindrance and increase chain stiffness, restricting segmental mobility and driving the Tg upward. Additionally, the strong interfacial interactions between the polymer and the Si/SiO2 substrate constrain chain dynamics near the solid interface, while the thermal annealing history promotes physical aging and free volume reduction, further contributing to an elevated Tg. Decreasing Factors: The aliphatic segments within the monomer structure introduce flexibility that enhances local chain mobility compared to fully aromatic systems, acting to lower the Tg. Moreover, the free surface of the thin film typically allows for enhanced segmental mobility relative to the bulk, which can depress the Tg in confined geometries. Dominant Factor: In this specific 70 nm film configuration, the restrictive effects of the substrate interface and the densification from annealing qualitatively dominate over the free surface mobility and aliphatic flexibility, resulting in a net increase in Tg relative to the bulk polymer reference."
    },
    "analysis_without_hierarchical_structure": {
      "descriptive_text": "The sample comprises a homopolymer derived from an aromatic-aliphatic AB2 monomer. Thin films were fabricated by spin-coating from a 4-methyl-2-pentanone solution, followed by thermal annealing at 160 °C for 1 hour. The glass transition temperature was characterized via spectroscopic ellipsometry at a heating rate of 2 K/min, where the reported value was calculated based on a deviation from the bulk Tg observed for the 70 nm film thickness.",
      "reasoning_analysis": "Increasing Factors: The incorporation of aromatic rings within the AB2 monomer structure imparts significant backbone stiffness and steric hindrance, which restricts segmental mobility and intrinsically elevates the glass transition temperature. Furthermore, the thermal annealing process above the bulk transition temperature facilitates physical aging and densification upon cooling, reducing free volume, while strong polymer-substrate interactions in the 70 nm thin film geometry can further constrain chain dynamics at the interface. Decreasing Factors: The aliphatic segments within the monomer introduce flexible linkages that enhance chain mobility compared to purely aromatic systems. Additionally, the branched architecture inherent to AB2 monomers typically generates excess free volume due to imperfect packing and a high concentration of chain ends, which tends to depress the glass transition temperature, as does the presence of a free surface in thin film configurations which enhances segmental mobility. Dominant Factor: Despite the free volume associated with the branched architecture and the free surface effect, the combined influence of the rigid aromatic backbone and the confinement effects induced by strong substrate interactions in the thin film geometry qualitatively dominates, resulting in a net restriction of chain mobility that elevates the glass transition temperature relative to the bulk state."
    }
  },
  {
    "doi": "10.3390/polym13071128",
    "title": "Towards a Long-Chain Perfluoroalkyl Replacement: Water and Oil Repellent Perfluoropolyether-Based Polyurethane Oligomers",
    "year": 2021,
    "chemical_composition": {
      "repeat_unit_psmiles": null,
      "monomers": [
        {
          "name": "4,4'-methylenebis(phenyl isocyanate)",
          "smiles": "O=C=Nc1ccc(Cc2ccc(N=C=O)cc2)cc1",
          "ratio_value": null,
          "ratio_unit": null
        },
        {
          "name": "1H,1H,11H,11H-fluorinated-3,6,9-trioxaundecane-1,11-diol",
          "smiles": "OCC(F)OC(F)(F)C(F)(F)OC(F)(F)C(F)(F)OC(F)CCO",
          "ratio_value": null,
          "ratio_unit": null
        },
        {
          "name": "1H,1H-fluorinated-3,6,9-trioxatridecan-1-ol",
          "smiles": "FC(F)(F)C(F)(F)C(F)(F)C(F)(F)OC(F)(F)C(F)(F)OC(F)(F)C(F)(F)OC(F)(F)CO",
          "ratio_value": null,
          "ratio_unit": null
        }
      ],
      "additives": [],
      "is_homopolymer": false
    },
    "processing_history": "Synthesized via step-growth polymerization. Oligomer molecular weight (Mw) between 2500–4000 g/mol. Tg measured by DSC (differential scanning calorimetry).",
    "hierarchical_structure": "Semicrystalline material with a degree of crystallinity on the level of 30–35%. Aromatic polyurethane segments in the backbone (rigid phenyl rings). Terminated with C4F9-PFPE end-segments.",
    "properties": {
      "Tg": {
        "value": [
          45
        ],
        "unit": "°C"
      }
    },
    "analysis_with_hierarchical_structure": {
      "descriptive_text": "The sample is a semicrystalline fluorinated segmented copolymer synthesized via step-growth polymerization using 4,4'-methylenebis(phenyl isocyanate) as the rigid diisocyanate component alongside 1H,1H,11H,11H-fluorinated-3,6,9-trioxaundecane-1,11-diol and 1H,1H-fluorinated-3,6,9-trioxatridecan-1-ol as fluorinated polyether chain extenders and terminators. The resulting material possesses an oligomeric molecular weight (Mw) ranging between 2500 and 4000 g/mol and features aromatic polyurethane segments within the backbone terminated with C4F9-PFPE end-segments. Structural characterization indicates a degree of crystallinity between 30–35%, and the glass transition temperature was subsequently measured using differential scanning calorimetry (DSC).",
      "reasoning_analysis": "Increasing Factors: The incorporation of 4,4'-methylenebis(phenyl isocyanate) introduces rigid aromatic rings into the polymer backbone, creating significant steric hindrance that restricts segmental rotation. Additionally, the formation of polyurethane linkages enables strong intermolecular hydrogen bonding, increasing cohesive energy density, while the 30–35% degree of crystallinity physically confines the amorphous chains, further limiting mobility. Decreasing Factors: The oligomeric nature of the sample (Mw 2500–4000 g/mol) results in a high fraction of chain ends, which increases free volume and lowers Tg according to the Fox-Flory relationship. Furthermore, the fluorinated polyether segments and C4F9-PFPE end-groups introduce flexible ether linkages and low-friction perfluorinated chains that enhance local chain mobility. Dominant Factor: Despite the rigidity contributed by the aromatic hard segments and crystalline domains, the low molecular weight and the flexible nature of the fluorinated polyether soft segments are the dominant factors. These elements qualitatively drive the Tg downward relative to high-molecular-weight aromatic polyurethanes, as the dynamics of the soft phase and chain-end free volume primarily govern the glass transition behavior in this oligomeric system."
    },
    "analysis_without_hierarchical_structure": {
      "descriptive_text": "The sample is a fluorinated copolymer synthesized via step-growth polymerization utilizing 4,4'-methylenebis(phenyl isocyanate) reacted with a combination of 1H,1H,11H,11H-fluorinated-3,6,9-trioxaundecane-1,11-diol and 1H,1H-fluorinated-3,6,9-trioxatridecan-1-ol. This synthesis yields an oligomeric material with a molecular weight ranging between 2500 and 4000 g/mol, and the glass transition temperature was subsequently characterized using differential scanning calorimetry.",
      "reasoning_analysis": "Increasing Factors: The incorporation of 4,4'-methylenebis(phenyl isocyanate) introduces rigid aromatic rings into the polymer backbone, which restricts segmental rotation through steric hindrance and increases chain stiffness. Additionally, the step-growth polymerization forms urethane linkages capable of intermolecular hydrogen bonding, creating physical crosslinks that further impede chain mobility and drive the Tg upward. Decreasing Factors: The presence of long fluorinated polyether soft segments introduces flexible ether linkages and increases free volume due to the bulky fluorine atoms and chain flexibility, significantly lowering the energy barrier for segmental motion. Furthermore, the processing history indicates an oligomeric molecular weight between 2500 and 4000 g/mol; according to free volume theory, this low molecular weight results in a high concentration of chain ends, which increases overall free volume and depresses the Tg relative to a high molecular weight analogue. Dominant Factor: The low oligomeric molecular weight qualitatively dominates the final Tg behavior for this specific sample; the high concentration of chain ends inherent to the 2500–4000 g/mol range creates excess free volume that suppresses the glass transition temperature more significantly than the rigidifying influence of the aromatic hard segments would otherwise elevate it."
    }
  },
  {
    "doi": null,
    "title": "Investigation of the effects of scale and cure environment on the properties of vinyl ester polymer",
    "year": null,
    "chemical_composition": {
      "repeat_unit_psmiles": null,
      "monomers": [
        {
          "name": "Styrene",
          "smiles": "C=CC1=CC=CC=C1",
          "ratio_value": 20,
          "ratio_unit": "wt%"
        },
        {
          "name": "MMA-based vinyl ester",
          "smiles": null,
          "ratio_value": 80,
          "ratio_unit": "wt%"
        }
      ],
      "additives": [
        {
          "name": "PBC-21 UN 3103 Organic peroxide",
          "type": "initiator",
          "amount_value": 2.5,
          "amount_unit": "wt%"
        }
      ],
      "is_homopolymer": false
    },
    "processing_history": "DION 1273 resin. Thin film (0.13 mm). Nitrogen Cure/Air Postcure (NA), Standard Cure (SC): RT 24h N2 + PC 24h at 100°C Air. Tg measured by DSC (Q20) at 10 °C/min under N2, 1st heating cycle.",
    "hierarchical_structure": "Homogeneous microstructure, single Tg.",
    "properties": {
      "Tg": {
        "value": [
          68
        ],
        "unit": "°C"
      }
    },
    "analysis_with_hierarchical_structure": {
      "descriptive_text": "The sample comprises a copolymer resin system consisting of 20 wt% styrene and 80 wt% MMA-based vinyl ester monomers, initiated by 2.5 wt% PBC-21 UN 3103 organic peroxide. Identified as DION 1273 resin, the material was processed into a 0.13 mm thin film and subjected to a standard cure cycle involving 24 hours at room temperature under nitrogen followed by a 24-hour post-cure at 100°C in air. The resulting material displays a homogeneous microstructure with a single glass transition, which was characterized via differential scanning calorimetry during the first heating cycle at 10 °C/min under a nitrogen atmosphere.",
      "reasoning_analysis": "Increasing Factors: The radical polymerization initiated by the organic peroxide creates a crosslinked network structure that significantly restricts segmental chain mobility, thereby driving the Tg upward. Additionally, the incorporation of styrene introduces bulky phenyl side groups that increase steric hindrance, while the thermal post-cure at 100°C promotes higher monomer conversion and reduces free volume. Decreasing Factors: The MMA-based vinyl ester component may introduce flexible aliphatic segments within the backbone compared to purely aromatic systems, potentially enhancing local chain mobility. Furthermore, any residual unreacted monomer or low molecular weight decomposition products from the initiator could act as internal plasticizers if the conversion is not complete. Dominant Factor: The crosslink density established during the thermal cure cycle is the dominant factor governing the Tg, as the topological constraints imposed by the three-dimensional network generally outweigh the intrinsic flexibility of the individual monomer units in this thermosetting resin system."
    },
    "analysis_without_hierarchical_structure": {
      "descriptive_text": "The sample consists of a copolymer resin formulated with 20 wt% styrene and 80 wt% MMA-based vinyl ester monomers, initiated by 2.5 wt% PBC-21 UN 3103 organic peroxide. Designated as DION 1273 resin, the material was processed into a 0.13 mm thin film and subjected to a Standard Cure (SC) protocol comprising 24 hours at room temperature under a nitrogen atmosphere followed by a 24-hour post-cure at 100°C in air. The glass transition temperature was subsequently characterized using differential scanning calorimetry (DSC) at a heating rate of 10 °C/min under nitrogen during the first heating cycle.",
      "reasoning_analysis": "Increasing Factors: The formation of a crosslinked network structure initiated by the organic peroxide and solidified through the thermal post-cure at 100°C significantly restricts segmental chain mobility, thereby driving the Tg upward. Additionally, the high proportion of MMA-based vinyl ester introduces bulky ester and methyl side groups that impose steric hindrance on backbone rotation, while the styrene comonomer contributes rigid phenyl rings, both contributing to intrinsic chain stiffness. Decreasing Factors: The inherent flexibility of the vinyl ester linkage compared to a pure methacrylate backbone may introduce some conformational freedom that lowers the Tg relative to a homopolymer of PMMA. Furthermore, any incomplete conversion during the cure cycle could leave residual monomers or low molecular weight species that act as internal plasticizers, increasing free volume and reducing the transition temperature. Dominant Factor: The crosslinking density achieved through the Standard Cure protocol, specifically the elevated temperature post-cure, qualitatively dominates the thermal behavior by locking the polymer chains into a rigid three-dimensional network, overriding the flexibility introduced by the vinyl ester linkages and establishing a high Tg characteristic of cured thermoset resins."
    }
  },
  {
    "doi": null,
    "title": "Investigation of the effects of scale and cure environment on the properties of vinyl ester polymer",
    "year": null,
    "chemical_composition": {
      "repeat_unit_psmiles": null,
      "monomers": [
        {
          "name": "Styrene",
          "smiles": "C=CC1=CC=CC=C1",
          "ratio_value": 20,
          "ratio_unit": "wt%"
        },
        {
          "name": "MMA-based vinyl ester",
          "smiles": null,
          "ratio_value": 80,
          "ratio_unit": "wt%"
        }
      ],
      "additives": [
        {
          "name": "PBC-21 UN 3103 Organic peroxide",
          "type": "initiator",
          "amount_value": 2.5,
          "amount_unit": "wt%"
        }
      ],
      "is_homopolymer": false
    },
    "processing_history": "DION 1273 resin. Thin film (0.03 mm). Nitrogen Cure/Air Postcure (NA), Standard Cure (SC): RT 24h N2 + PC 24h at 100°C Air. Tg measured by DSC (Q20) at 10 °C/min under N2, 1st heating cycle.",
    "hierarchical_structure": "Homogeneous microstructure, single Tg.",
    "properties": {
      "Tg": {
        "value": [
          68
        ],
        "unit": "°C"
      }
    },
    "analysis_with_hierarchical_structure": {
      "descriptive_text": "The sample is a copolymer resin system composed of 20 wt% styrene and 80 wt% MMA-based vinyl ester monomers, initiated by 2.5 wt% PBC-21 UN 3103 organic peroxide. Processed as a DION 1273 resin, the material was fabricated into a 0.03 mm thin film and subjected to a Standard Cure protocol involving 24 hours at room temperature under a nitrogen atmosphere followed by a 24-hour post-cure at 100°C in air. The resulting material exhibits a homogeneous microstructure with a single glass transition temperature, which was characterized during the first heating cycle using DSC at a rate of 10 °C/min under a nitrogen purge.",
      "reasoning_analysis": "Increasing Factors: The chemical composition includes styrene and MMA-based vinyl ester units, both of which possess bulky side groups (phenyl and ester/methyl moieties) that impose significant steric hindrance on backbone rotation, intrinsically raising the energy barrier for segmental motion. Furthermore, the presence of the organic peroxide initiator and the thermal cure cycle facilitate free-radical crosslinking, creating a three-dimensional network that severely restricts long-range chain mobility and increases the glass transition temperature. Decreasing Factors: The potential presence of residual unreacted monomers, particularly volatile styrene, or decomposition byproducts from the peroxide initiator could act as internal plasticizers, increasing free volume and lowering the Tg. Additionally, the thin film geometry combined with the specific cooling history after the 100°C post-cure may trap excess free volume if the cooling rate exceeds the structural relaxation rate. Dominant Factor: The formation of a covalently crosslinked network during the Standard Cure process, combined with the inherent rigidity of the styrene and vinyl ester backbone units, qualitatively dominates the thermal behavior, establishing a robust Tg that is primarily governed by the crosslink density and monomer stiffness rather than plasticization effects."
    },
    "analysis_without_hierarchical_structure": {
      "descriptive_text": "The sample comprises a copolymer resin system consisting of 20 wt% Styrene and 80 wt% MMA-based vinyl ester, initiated by 2.5 wt% PBC-21 UN 3103 organic peroxide. Designated as DION 1273 resin, the material was fabricated into a 0.03 mm thin film and subjected to a Standard Cure regimen involving 24 hours at room temperature under nitrogen followed by a 24-hour postcure at 100°C in air. The glass transition temperature was evaluated via differential scanning calorimetry at a heating rate of 10 °C/min under nitrogen flow during the first heating cycle.",
