Repository: hhtrick/HHT-code

# HHT training framework

This directory contains model training, embedding precomputation, inference, article-level baselines and the curated datasets. All commands below assume that the working directory is `train_code/`.

## 3. Datasets and fixed partitions

Each main dataset is a JSON array at `dataset/{property}/{property}.json`. Entries contain source metadata, `chemical_composition`, `processing_history`, `hierarchical_structure`, `properties`, and two generated-analysis objects. Targets are stored as `properties[property]["value"]`; source metadata and target values are not predictive input fields.

| Property | Train | Validation | Test | Total |
|---|---:|---:|---:|---:|

File: train_code/dataset/Tg/Tg.json (part 171 of 235)
[
      "reasoning_analysis": "Increasing Factors: The incorporation of Styrene introduces bulky phenyl side groups that impose steric hindrance on the polymer backbone, while the MMA-based vinyl ester component contributes to backbone rigidity, both of which intrinsically restrict segmental mobility and elevate the Tg. Additionally, the thermal postcure at 100°C promotes extensive crosslinking via the organic peroxide initiator, creating a dense network structure that further limits chain motion. Decreasing Factors: Incomplete conversion of the styrene monomer during the curing process could result in residual monomer acting as a plasticizer, thereby increasing free volume and depressing the Tg. Similarly, residual decomposition products from the organic peroxide initiator may remain within the matrix as small molecule impurities that disrupt intermolecular packing. Dominant Factor: The formation of a highly crosslinked thermoset network driven by the peroxide initiation and stabilized by the extended thermal postcure represents the dominant factor, as the topological constraints imposed by crosslinking fundamentally restrict long-range segmental motion more significantly than the potential plasticizing effects of residual species."
    }
  },
  {
    "doi": null,
    "title": "Variations in the glass transition temperature of polyester with special architectures confined in thin films",
    "year": 2009,
    "chemical_composition": {
      "repeat_unit_psmiles": null,
      "monomers": [
        {
          "name": "AB2 monomer (aromatic-aliphatic)",
          "smiles": null,
          "ratio_value": null,
          "ratio_unit": null
        }
      ],
      "additives": [],
      "is_homopolymer": true
    },
    "processing_history": "Synthesized in solution. End-groups modified with benzoyl chloride. Bulk material. Tg determined by DSC at 2 K/min using half-step method.",
    "hierarchical_structure": "Bulk hyperbranched aromatic-aliphatic polyester, benzoyl terminated (aaHPOBz). Mw = 37,200 g/mol, DB = 50%.",
    "properties": {
      "Tg": {
        "value": [
          115
        ],
        "unit": "°C"
      }
    },
    "analysis_with_hierarchical_structure": {
      "descriptive_text": "The sample consists of a bulk hyperbranched aromatic-aliphatic polyester (aaHPOBz) synthesized from an AB2 monomer via solution polymerization. The polymer features a degree of branching (DB) of 50% and a weight-average molecular weight (Mw) of 37,200 g/mol, with chain ends subsequently modified using benzoyl chloride to achieve benzoyl termination. The material was characterized in its bulk form, with the glass transition temperature determined by differential scanning calorimetry (DSC) at a heating rate of 2 K/min using the half-step method.",
      "reasoning_analysis": "Increasing Factors: The incorporation of aromatic rings within the polymer backbone provides intrinsic chain stiffness due to restricted rotation around the phenyl groups, driving the Tg upward. Additionally, the chemical processing step of modifying end-groups with bulky benzoyl chloride introduces steric hindrance at the chain periphery, restricting segmental mobility compared to smaller terminal groups. The relatively high molecular weight (37,200 g/mol) minimizes the free volume contribution from chain ends, supporting a higher Tg relative to oligomeric counterparts. Decreasing Factors: The hyperbranched architecture with a degree of branching of 50% introduces significant free volume and reduces packing efficiency compared to linear analogs, which inherently lowers the Tg. Furthermore, the presence of aliphatic segments within the backbone offers flexibility that contrasts with the rigid aromatic units. The end-group modification also eliminates potential intermolecular hydrogen bonding present in hydroxyl-terminated precursors, which would otherwise restrict chain motion. Dominant Factor: While the aromatic backbone and bulky end-groups provide rigidifying effects, the hyperbranched topology is the defining structural characteristic; the inherent free volume and reduced entanglement density associated with the 50% degree of branching qualitatively dominate the thermal behavior, likely resulting in a lower Tg relative to a linear polymer of similar chemical composition. The slow DSC heating rate ensures this structural effect is accurately captured without kinetic artifacts."
    },
    "analysis_without_hierarchical_structure": {
      "descriptive_text": "The sample consists of a homopolymer derived from an aromatic-aliphatic AB2 monomer synthesized in solution. The material was processed as a bulk sample following end-group modification with benzoyl chloride. The glass transition temperature was determined by differential scanning calorimetry at a heating rate of 2 K/min using the half-step method.",
      "reasoning_analysis": "Increasing Factors: The incorporation of aromatic rings within the monomer backbone enhances chain stiffness and restricts segmental rotation, intrinsically driving the Tg higher. Additionally, the end-group modification with benzoyl chloride introduces bulky aromatic caps that reduce the free volume associated with chain ends and restrict terminal mobility, further contributing to an increase in Tg. Decreasing Factors: The aliphatic components within the AB2 monomer provide flexible spacers that enhance chain mobility relative to fully aromatic systems, potentially lowering the Tg. Furthermore, the high density of chain ends typical of polymers derived from AB2 monomers usually depresses Tg, although this is mitigated by capping, and any residual solvent from the solution synthesis could act as a plasticizer. Dominant Factor: The structural rigidity imparted by the aromatic units combined with the reduced free volume resulting from the benzoyl end-capping qualitatively dominates the final behavior, likely offsetting the flexibility provided by the aliphatic segments and the inherent end-group effects."
    }
  },
  {
    "doi": null,
    "title": "Investigation of the effects of scale and cure environment on the properties of vinyl ester polymer",
    "year": null,
    "chemical_composition": {
      "repeat_unit_psmiles": null,
      "monomers": [
        {
          "name": "Styrene",
          "smiles": "C=CC1=CC=CC=C1",
          "ratio_value": 16.5,
          "ratio_unit": "wt%"
        },
        {
          "name": "Bisphenol-epoxy vinyl ester",
          "smiles": null,
          "ratio_value": 83.5,
          "ratio_unit": "wt%"
        }
      ],
      "additives": [
        {
          "name": "PBC-21 UN 3103 Organic peroxide",
          "type": "initiator",
          "amount_value": 2.5,
          "amount_unit": "wt%"
        }
      ],
      "is_homopolymer": false
    },
    "processing_history": "DION 1260 resin. Thin film (t <= 0.1 mm). Reduced Styrene (67% reduction via vacuum evaporation). Standard Cure (SC). Tg measured by DSC (Q20) at 10 °C/min under N2, 1st heating cycle, high temperature transition (Tg2).",
    "hierarchical_structure": "Diphasic microstructure, styrene-rich phase and vinyl ester phase.",
    "properties": {
      "Tg": {
        "value": [
          83
        ],
        "unit": "°C"
      }
    },
    "analysis_with_hierarchical_structure": {
      "descriptive_text": "The sample comprises a copolymer system based on DION 1260 resin, consisting of 16.5 wt% styrene and 83.5 wt% bisphenol-epoxy vinyl ester, initiated by 2.5 wt% PBC-21 UN 3103 organic peroxide. Processed as a thin film with a thickness not exceeding 0.1 mm, the material underwent a standard cure protocol following a 67% reduction of styrene content achieved through vacuum evaporation. Hierarchical characterization indicates a diphasic microstructure featuring distinct styrene-rich and vinyl ester phases. The thermal properties were assessed via DSC at a heating rate of 10 °C/min under nitrogen, specifically identifying the high temperature transition (Tg2) during the first heating cycle.",
      "reasoning_analysis": "Increasing Factors: The bisphenol-epoxy vinyl ester monomer introduces rigid aromatic structures and bulky groups into the polymer backbone, which significantly restricts segmental mobility and drives the Tg upward. Additionally, the standard cure process establishes a crosslinked network structure that further limits chain motion. The processing history involving vacuum evaporation to reduce styrene content likely removes residual low-molecular-weight monomer that would otherwise act as a plasticizer, thereby increasing the observed Tg. Decreasing Factors: The presence of styrene, even at reduced levels, introduces segments with inherently lower stiffness compared to the bisphenol-epoxy matrix, which can locally depress the transition temperature. Furthermore, the diphasic microstructure implies phase boundaries that may introduce interfacial free volume or regions of lower crosslink density, potentially facilitating mobility in specific domains. Dominant Factor: The intrinsic rigidity of the bisphenol-epoxy vinyl ester backbone combined with the crosslinked network architecture qualitatively dominates the thermal behavior. The removal of volatile styrene via vacuum evaporation reinforces this by minimizing plasticization, ensuring that the high-temperature transition (Tg2) reflects the stiff, crosslinked matrix rather than the lower-Tg styrene-rich phase."
    },
    "analysis_without_hierarchical_structure": {
      "descriptive_text": "The sample consists of a crosslinked copolymer network composed primarily of Bisphenol-epoxy vinyl ester (83.5 wt%) and Styrene (16.5 wt%), initiated by PBC-21 UN 3103 organic peroxide (2.5 wt%). Identified as DION 1260 resin, the material was processed into a thin film with a thickness not exceeding 0.1 mm, subjected to a 67% Styrene reduction via vacuum evaporation, and subsequently undergoes a Standard Cure. The glass transition temperature was measured by DSC using a Q20 instrument at 10 °C/min under N2 atmosphere, focusing on the high temperature transition (Tg2) during the first heating cycle.",
      "reasoning_analysis": "Increasing Factors: The chemical composition is dominated by Bisphenol-epoxy vinyl ester, which incorporates rigid Bisphenol-A aromatic groups and bulky epoxy backbone structures that significantly restrict segmental chain mobility through steric hindrance, intrinsically driving the Tg higher. Additionally, the Standard Cure process establishes a crosslinked three-dimensional network, which further limits chain motion compared to linear analogues. Decreasing Factors: The processing history specifies a 67% reduction of Styrene via vacuum evaporation prior to curing; since Styrene acts as the primary reactive diluent and crosslinking agent in vinyl ester systems, this depletion likely reduces the final crosslink density, thereby increasing free volume and lowering the Tg relative to a fully stoichiometric formulation. Furthermore, the use of the first heating cycle in DSC captures the initial thermal history, which may include effects of physical aging or incomplete network relaxation that can manifest as a lower apparent transition temperature. Dominant Factor: The inherent structural rigidity provided by the bulky Bisphenol-A aromatic groups establishes a high baseline Tg for the polymer backbone; however, the significant reduction in crosslink density resulting from the Styrene depletion via vacuum evaporation is the dominant dynamic factor that qualitatively determines the final network mobility relative to a standard fully-formulated cure."
    }
  },
  {
    "doi": null,
    "title": "Variations in the glass transition temperature of polyester with special architectures confined in thin films",
    "year": 2009,
    "chemical_composition": {
      "repeat_unit_psmiles": null,
      "monomers": [
        {
          "name": "AB2 monomer (aromatic-aliphatic)",
          "smiles": null,
          "ratio_value": null,
          "ratio_unit": null
        }
      ],
      "additives": [],
      "is_homopolymer": true
    },
    "processing_history": "Synthesized from same AB2 monomer as aaHPOH. Protecting groups (TBDMS) cleaved from aaLPOSi via mild acidic hydrolysis. Bulk material. Tg determined by DSC at 2 K/min using half-step method.",
    "hierarchical_structure": "Bulk linear aromatic-aliphatic polyester, hydroxyl terminated (aaLPOH). Mw = 6,500 g/mol, DB = 0%.",
    "properties": {
      "Tg": {
        "value": [
          110
        ],
        "unit": "°C"
      }
    },
    "analysis_with_hierarchical_structure": {
      "descriptive_text": "The sample is a bulk linear aromatic-aliphatic polyester, designated as hydroxyl-terminated aaLPOH, with a weight-average molecular weight (Mw) of 6,500 g/mol and a degree of branching (DB) of 0%. Although derived from an AB2 monomer typically associated with hyperbranched architectures, the use of tert-butyldimethylsilyl (TBDMS) protecting groups during synthesis, followed by cleavage via mild acidic hydrolysis, enforced a linear homopolymer structure. The material was processed as a bulk solid, and the glass transition temperature was characterized by differential scanning calorimetry (DSC) at a heating rate of 2 K/min using the half-step method.",
      "reasoning_analysis": "Increasing Factors: The presence of aromatic rings within the polymer backbone introduces significant stiffness and restricts segmental rotation, intrinsically driving the Tg higher. Additionally, the linear architecture (DB = 0%) allows for more efficient chain packing compared to potential hyperbranched analogs from the same AB2 monomer, and the hydroxyl end groups facilitate intermolecular hydrogen bonding, further restricting chain mobility. Decreasing Factors: The aliphatic segments within the backbone introduce flexibility that counteracts the rigidity of the aromatic units. More critically, the relatively low molecular weight (6,500 g/mol) results in a high concentration of chain ends, which increases free volume according to the Fox-Flory relationship and enhances segmental mobility, thereby lowering the Tg. Dominant Factor: While the aromatic backbone establishes a high baseline thermal stability, the low molecular weight is the dominant factor qualitatively suppressing the Tg relative to high-molecular-weight counterparts, as the free volume contribution from the abundant chain ends outweighs the packing benefits of the linear structure."
    },
    "analysis_without_hierarchical_structure": {
      "descriptive_text": "The sample comprises a homopolymer derived from an aromatic-aliphatic AB2 monomer, synthesized using a protocol consistent with that of aaHPOH. The material was obtained as a bulk specimen following the cleavage of tert-butyldimethylsilyl (TBDMS) protecting groups from the aaLPOSi precursor via mild acidic hydrolysis. The glass transition temperature was determined using differential scanning calorimetry at a heating rate of 2 K/min employing the half-step method.",
      "reasoning_analysis": "Increasing Factors: The incorporation of aromatic rings within the AB2 monomer backbone imposes significant rotational barriers due to steric hindrance and inherent rigidity, inherently elevating the glass transition temperature. Moreover, the processing history specifies the cleavage of TBDMS protecting groups, which chemically transforms the system to expose polar functional groups capable of forming intermolecular hydrogen bonds, thereby severely restricting segmental mobility. Decreasing Factors: The aliphatic segments within the monomer structure provide flexible spacers that enhance chain mobility and counteract the rigidity of the aromatic units. Additionally, the removal of the bulky TBDMS groups reduces the overall steric volume compared to the protected precursor, potentially increasing free volume, while residual moisture or acidic byproducts from the hydrolysis step could act as plasticizers if not completely eliminated. Dominant Factor: The establishment of intermolecular hydrogen bonding networks following the deprotection process qualitatively dominates the thermal behavior. This strong specific interaction typically exerts a greater influence on restricting chain mobility than the flexibility provided by aliphatic linkers or the free volume changes associated with protecting group removal, leading to a net increase in Tg relative to the protected state."
    }
  },
  {
    "doi": null,
    "title": "Variations in the glass transition temperature of polyester with special architectures confined in thin films",
    "year": 2009,
    "chemical_composition": {
      "repeat_unit_psmiles": null,
      "monomers": [
        {
          "name": "AB2 monomer (aromatic-aliphatic)",
          "smiles": null,
          "ratio_value": null,
          "ratio_unit": null
        }
      ],
      "additives": [],
      "is_homopolymer": true
    },
    "processing_history": "Spin-coated. Annealed. Tg determined by spectroscopic ellipsometry at 2 K/min. Value calculated as Bulk Tg (115 °C) - 9 K depression for thinnest films.",
    "hierarchical_structure": "Thin film on Si/SiO2. Thinnest analyzed films.",
    "properties": {
      "Tg": {
        "value": [
          106
        ],
        "unit": "°C"
      }
    },
    "analysis_with_hierarchical_structure": {
      "descriptive_text": "The sample comprises a homopolymer derived from an AB2 monomer featuring aromatic-aliphatic characteristics. It was processed into a thin film geometry on a Si/SiO2 substrate via spin-coating and subsequent annealing, with specific attention given to the thinnest film regimes. Characterization of the glass transition temperature was performed using spectroscopic ellipsometry at a heating rate of 2 K/min, with data analysis conducted to evaluate deviations from bulk thermal behavior.",
      "reasoning_analysis": "Increasing Factors: The incorporation of aromatic moieties within the AB2 monomer structure introduces backbone rigidity through steric hindrance and restricted segmental rotation, which intrinsically acts to elevate the glass transition temperature. Additionally, interfacial interactions between the polymer chains and the Si/SiO2 substrate can potentially pin segments near the interface, restricting mobility and contributing to a higher Tg. Decreasing Factors: The use of an AB2 monomer often facilitates the formation of branched architectures with a high density of chain ends, which increases free volume and enhances segmental mobility, thereby lowering the Tg. Furthermore, the hierarchical structure specifies the thinnest analyzed films, where the enhanced mobility of chains at the free surface (air-polymer interface) typically dominates over substrate interactions, leading to a confinement-induced depression of the Tg relative to the bulk material. Dominant Factor: While the aromatic content provides intrinsic stiffness, the dominant factor governing the thermal behavior in this specific sample is the nanoscale confinement effect associated with the thinnest film regime. The prevalence of free surface mobility over substrate pinning effects, potentially exacerbated by the branched architecture's inherent free volume, qualitatively drives the Tg downward relative to the bulk polymer baseline."
    },
    "analysis_without_hierarchical_structure": {
      "descriptive_text": "The sample comprises a homopolymer derived from an aromatic-aliphatic AB2 monomer. Thin films were prepared via spin-coating and subsequently annealed to optimize morphology. Characterization was performed using spectroscopic ellipsometry at a heating rate of 2 K/min, where the glass transition temperature was evaluated with respect to bulk values and thickness-dependent depressions.",
      "reasoning_analysis": "Increasing Factors: The incorporation of aromatic moieties within the monomer structure introduces significant backbone rigidity and steric hindrance, which restricts segmental mobility and inherently elevates the glass transition temperature. Furthermore, the annealing step in the processing history facilitates physical aging and densification, allowing the polymer chains to relax into a lower energy state that typically supports a higher Tg compared to quenched states. Decreasing Factors: The aliphatic segments within the monomer provide flexible spacers that lower the energy barrier for chain motion, inherently reducing the Tg relative to a fully aromatic system. Additionally, the spin-coating process produces thin films where free surface effects and reduced chain entanglement density near the interface enhance segmental mobility, leading to a confinement-induced depression of the Tg compared to the bulk material. Dominant Factor: While the aromatic composition establishes a robust baseline thermal stability, the geometric confinement and enhanced surface mobility associated with the thin film processing history represent the dominant factor, qualitatively driving the observed Tg lower than the bulk equilibrium value as indicated by the thickness-dependent depression noted in the characterization data."
    }
  },
  {
    "doi": null,
    "title": "Investigation of the effects of scale and cure environment on the properties of vinyl ester polymer",
    "year": null,
    "chemical_composition": {
      "repeat_unit_psmiles": null,
      "monomers": [
        {
          "name": "Styrene",
          "smiles": "C=CC1=CC=CC=C1",
          "ratio_value": 20,
          "ratio_unit": "wt%"
        },
        {
          "name": "MMA-based vinyl ester",
          "smiles": null,
          "ratio_value": 80,
          "ratio_unit": "wt%"
        }
      ],
      "additives": [
        {
          "name": "PBC-21 UN 3103 Organic peroxide",
          "type": "initiator",
          "amount_value": 2.5,
          "amount_unit": "wt%"
        }
      ],
      "is_homopolymer": false
    },
    "processing_history": "DION 1273 resin. Bulk plate (3.9 mm). Sealed Mould (SM), Standard Cure (SC): RT 24h + PC 24h at 60°C. Tg measured by DSC (Q20) at 10 °C/min under N2, 2nd heating cycle.",
    "hierarchical_structure": "Homogeneous microstructure, single Tg.",
    "properties": {
      "Tg": {
        "value": [
          96
        ],
        "unit": "°C"
      }
    },
    "analysis_with_hierarchical_structure": {
      "descriptive_text": "This sample comprises a crosslinked copolymer resin system, identified as DION 1273, consisting of 20 wt% styrene and 80 wt% MMA-based vinyl ester monomers initiated by 2.5 wt% PBC-21 organic peroxide. The material was processed into a 3.9 mm thick bulk plate using a sealed mould technique followed by a standard cure cycle involving 24 hours at room temperature and a subsequent 24-hour post-cure at 60°C. Structural characterization indicates a homogeneous microstructure exhibiting a single glass transition, which was measured using differential scanning calorimetry (DSC) during the second heating cycle at a rate of 10 °C/min under a nitrogen atmosphere.",
      "reasoning_analysis": "Increasing Factors: The formation of a highly crosslinked three-dimensional network via the radical copolymerization of styrene and vinyl ester significantly restricts segmental mobility, inherently driving the Tg upward compared to linear analogues. Additionally, the steric hindrance provided by the phenyl rings of styrene and the ester groups of the vinyl ester reduces backbone flexibility, while the post-cure step at 60°C promotes higher crosslinking density relative to room temperature curing alone. Decreasing Factors: The vinyl ester backbone typically contains flexible ether or ester linkages which may lower the Tg compared to all-carbon backbone polymers. Furthermore, the moderate post-cure temperature of 60°C may induce vitrification before full conversion is achieved, leaving residual free volume and unreacted monomers that act as internal plasticizers, alongside potential residual decomposition products from the organic peroxide initiator. Dominant Factor: The crosslink density generated during the curing process is the dominant factor governing the thermal behavior. While the flexible backbone segments and potential incomplete conversion due to the moderate cure temperature exert a downward pressure, the topological constraints imposed by the three-dimensional network fundamentally dictate the segmental relaxation dynamics and establish the baseline thermal stability of this thermoset system."
    },
    "analysis_without_hierarchical_structure": {
      "descriptive_text": "The sample is a copolymer resin identified as DION 1273, composed of 20 wt% styrene and 80 wt% MMA-based vinyl ester, initiated by 2.5 wt% PBC-21 UN 3103 organic peroxide. The material was processed into a 3.9 mm thick bulk plate using a sealed mould technique and subjected to a standard cure cycle consisting of 24 hours at room temperature followed by a 24-hour post-cure at 60°C. The glass transition temperature was characterized using differential scanning calorimetry (DSC) under a nitrogen atmosphere at a heating rate of 10 °C/min, utilizing the second heating cycle to eliminate thermal history.",
      "reasoning_analysis": "Increasing Factors: The high proportion of MMA-based vinyl ester (80 wt%) provides a rigid backbone with significant steric hindrance, while the styrene comonomer (20 wt%) contributes bulky phenyl side groups that collectively restrict segmental chain mobility and drive the Tg upward. Additionally, the curing process facilitates crosslinking between the vinyl ester and styrene units, creating a three-dimensional network that further constrains polymer chain motion. Decreasing Factors: The relatively low maximum post-cure temperature of 60°C may result in incomplete conversion of reactive double bonds, leading to a lower crosslink density and higher free volume than achievable with higher temperature cures. Furthermore, the use of a sealed mould could trap residual monomers or low molecular weight decomposition products from the organic peroxide initiator, acting as internal plasticizers that depress the Tg. Dominant Factor: While the intrinsic rigidity of the MMA-rich backbone establishes a high baseline for the glass transition temperature, the moderate thermal cure history is the dominant factor determining the final network density, qualitatively limiting the Tg to a value governed by the extent of conversion achieved at 60°C rather than the theoretical maximum of the chemical composition."
    }
  },
  {
    "doi": null,
    "title": "Variations in the glass transition temperature of polyester with special architectures confined in thin films",
    "year": 2009,
    "chemical_composition": {
      "repeat_unit_psmiles": null,
      "monomers": [
        {
          "name": "AB2 monomer (aromatic-aliphatic)",
          "smiles": null,
          "ratio_value": null,
          "ratio_unit": null
        }
      ],
      "additives": [],
      "is_homopolymer": true
    },
    "processing_history": "Synthesized in solution. End-groups modified with tert-butyldimethylsilyl chloride. Bulk material. Tg determined by DSC at 2 K/min using half-step method.",
    "hierarchical_structure": "Bulk hyperbranched aromatic-aliphatic polyester, TBDMS terminated (aaHPOSi). Mw = 24,200 g/mol, DB = 50%.",
    "properties": {
      "Tg": {
        "value": [
          97
        ],
        "unit": "°C"
      }
    },
    "analysis_with_hierarchical_structure": {
      "descriptive_text": "The sample consists of a bulk hyperbranched aromatic-aliphatic polyester homopolymer derived from an AB2 monomer, featuring a molecular weight (Mw) of 24,200 g/mol and a degree of branching (DB) of 50%. The polymer chains were synthesized in solution and subsequently end-group modified with tert-butyldimethylsilyl chloride to yield TBDMS-terminated structures (aaHPOSi). The material was processed as a bulk solid, and its glass transition temperature was determined using differential scanning calorimetry (DSC) at a heating rate of 2 K/min employing the half-step method.",
      "reasoning_analysis": "Increasing Factors: The presence of aromatic rings within the polymer backbone introduces significant chain stiffness and restricts segmental rotation through steric hindrance and pi-pi interactions, intrinsically driving the Tg higher. Additionally, the relatively high molecular weight (24,200 g/mol) minimizes the free volume contribution from chain ends compared to lower molecular weight oligomers, supporting a higher thermal transition. Decreasing Factors: The hyperbranched topology inherently introduces substantial free volume due to imperfect packing compared to linear analogs, which enhances chain mobility and lowers the Tg. Furthermore, the end-group modification with tert-butyldimethylsilyl (TBDMS) chloride introduces flexible aliphatic-silyl termini; the high concentration of these mobile end groups in a hyperbranched architecture acts as an internal plasticizer, significantly depressing the Tg. Dominant Factor: The intrinsic stiffness of the aromatic backbone establishes a high baseline Tg; however, the hyperbranched topology and flexible TBDMS end-groups are the dominant factors causing a qualitative reduction in Tg relative to a linear aromatic polyester analog."
    },
    "analysis_without_hierarchical_structure": {
      "descriptive_text": "The sample comprises a homopolymer synthesized from an aromatic-aliphatic AB2 monomer. The polymerization was conducted in solution, followed by chemical modification of the chain ends with tert-butyldimethylsilyl chloride. The final material was obtained as a bulk specimen, and the glass transition temperature was characterized using differential scanning calorimetry at a heating rate of 2 K/min employing the half-step method.",
      "reasoning_analysis": "Increasing Factors: The incorporation of aromatic rings within the monomer backbone introduces significant chain stiffness due to restricted internal rotation and potential pi-pi stacking interactions, which inherently acts to elevate the glass transition temperature. Additionally, the bulky tert-butyldimethylsilyl end-groups introduce steric hindrance that may locally impede segmental mobility near the periphery of the polymer structure. Decreasing Factors: The use of an AB2 monomer typically results in a hyperbranched architecture, which possesses a higher fractional free volume and reduced chain entanglement density compared to linear analogs, inherently depressing the glass transition temperature. Furthermore, the end-group modification likely replaces polar functional groups with non-polar silyl groups, eliminating intermolecular hydrogen bonding forces that would otherwise restrict chain motion. Dominant Factor: The architectural effects of the hyperbranched topology combined with the reduction in intermolecular cohesive energy density due to end-group capping qualitatively dominate the thermal behavior. While the aromatic backbone provides intrinsic rigidity, the high free volume associated with the branched structure and the loss of polar interactions at the chain ends drive the glass transition temperature lower relative to a linear, unmodified aromatic polymer system."
    }
  },
  {
    "doi": null,
    "title": "Variations in the glass transition temperature of polyester with special architectures confined in thin films",
    "year": 2009,
    "chemical_composition": {
      "repeat_unit_psmiles": null,
      "monomers": [
        {
          "name": "AB2 monomer (aromatic-aliphatic)",
          "smiles": null,
          "ratio_value": null,
          "ratio_unit": null
        }
      ],
      "additives": [],
      "is_homopolymer": true
    },
    "processing_history": "Spin-coated from 4-methyl-2-pentanone. Annealed at 160 °C for 14 h. Tg determined by spectroscopic ellipsometry at 2 K/min. Value calculated as Bulk Tg (110 °C) + 11 K increase.",
    "hierarchical_structure": "Thin film on Si/SiO2. Thickness decreasing (specific value not stated for 11 K increase).",
    "properties": {
      "Tg": {
        "value": [
          121
        ],
        "unit": "°C"
      }
    },
    "analysis_with_hierarchical_structure": {
      "descriptive_text": "The sample comprises a homopolymer derived from an AB2 monomer featuring aromatic-aliphatic characteristics, processed without additional additives. It was fabricated into a thin film on a Si/SiO2 substrate via spin-coating from 4-methyl-2-pentanone, followed by thermal annealing at 160 °C for 14 hours. The hierarchical structure is defined by this thin film geometry, with characterization performed using spectroscopic ellipsometry at a heating rate of 2 K/min to evaluate the glass transition behavior relative to bulk properties.",
      "reasoning_analysis": "Increasing Factors: The incorporation of aromatic rings within the AB2 monomer backbone introduces significant chain stiffness and steric hindrance, which restricts segmental mobility and elevates the baseline glass transition temperature. Furthermore, the thin film geometry on a Si/SiO2 substrate creates interfacial interactions that constrain polymer chain dynamics near the solid interface, a confinement effect that typically drives Tg upward as film thickness decreases. The extended annealing process above the bulk transition temperature likely facilitates solvent evaporation and structural densification, further reducing free volume. Decreasing Factors: The aliphatic segments within the monomer structure provide greater flexibility compared to purely aromatic systems, which inherently lowers the rigidity of the polymer backbone. Additionally, the presence of a free surface in the thin film configuration typically enhances chain mobility at the air-polymer interface, which can act to depress the Tg relative to the bulk material. Dominant Factor: The dominant factor governing the thermal behavior is the nanoconfinement effect induced by the supported thin film structure. The observed correlation between decreasing thickness and increased transition temperature indicates that the restrictive substrate-polymer interactions override the mobility-enhancing effects of the free surface and the flexibility of the aliphatic components, resulting in a net elevation of the glass transition temperature relative to the bulk homopolymer."
    },
    "analysis_without_hierarchical_structure": {
      "descriptive_text": "The sample comprises a homopolymer synthesized from an aromatic-aliphatic AB2 monomer. It was prepared as a thin film by spin-coating from a 4-methyl-2-pentanone solution, followed by thermal annealing at 160 °C for 14 hours. The glass transition temperature was characterized using spectroscopic ellipsometry at a heating rate of 2 K/min.",
      "reasoning_analysis": "Increasing Factors: The presence of aromatic moieties within the monomer structure introduces significant backbone stiffness and steric hindrance, which restricts segmental motion and drives the Tg upward. Furthermore, the processing history involves prolonged thermal annealing above the transition region, which promotes physical aging and densification, thereby reducing free volume and increasing Tg. Additionally, confinement effects in spin-coated thin films often lead to enhanced polymer-substrate interactions that further restrict chain mobility near the interface. Decreasing Factors: The aliphatic segments within the monomer provide flexible spacers that enhance chain mobility and tend to lower the Tg. The AB2 monomer architecture typically results in a hyperbranched structure with a high concentration of end groups, which increases free volume and typically depresses the Tg relative to linear analogs. Moreover, the free surface inherent to thin film geometries can sometimes facilitate enhanced mobility at the air-polymer interface, contributing to a potential Tg reduction. Dominant Factor: The combined effects of backbone rigidity from the aromatic units and the confinement-induced mobility restrictions resulting from the substrate interaction and extensive annealing qualitatively dominate over the plasticizing effects of the aliphatic segments and the free volume associated with the branched architecture, leading to a net elevation or stabilization of the Tg relative to the bulk material."
    }
  },
  {
    "doi": null,
    "title": "Variations in the glass transition temperature of polyester with special architectures confined in thin films",
    "year": 2009,
    "chemical_composition": {
      "repeat_unit_psmiles": null,
      "monomers": [
        {
          "name": "AB2 monomer (aromatic-aliphatic)",
          "smiles": null,
          "ratio_value": null,
          "ratio_unit": null
        }
      ],
      "additives": [],
      "is_homopolymer": true
    },
    "processing_history": "Spin-coated from methyl ethyl ketone. Annealed. Tg determined by spectroscopic ellipsometry at 2 K/min. Value calculated as Bulk Tg (97 °C) - 6 K depression for thinnest film.",
    "hierarchical_structure": "Thin film on Si/SiO2. Thinnest analyzed film.",
    "properties": {
      "Tg": {
        "value": [
          91
        ],
        "unit": "°C"
      }
    },
    "analysis_with_hierarchical_structure": {
      "descriptive_text": "The sample consists of a homopolymer synthesized from an AB2 aromatic-aliphatic monomer, processed into a thin film architecture on a Si/SiO2 substrate. Preparation involved spin-coating from a methyl ethyl ketone solution followed by an annealing treatment, with the specific specimen representing the thinnest film analyzed in the series. The glass transition behavior was characterized via spectroscopic ellipsometry at a heating rate of 2 K/min, with the analysis accounting for thin film deviations from bulk behavior.",
      "reasoning_analysis": "Increasing Factors: The incorporation of aromatic moieties within the aromatic-aliphatic monomer structure imparts backbone rigidity and steric hindrance, which intrinsically restricts segmental mobility and drives the Tg upward. Additionally, the annealing process described in the processing history likely reduces excess free volume and relaxes internal stresses, promoting a denser packing that further supports a higher Tg. Attractive interactions between the polymer film and the Si/SiO2 substrate may also restrict chain mobility at the interface, contributing to an increase in Tg. Decreasing Factors: The hierarchical structure specifies a thin film geometry, specifically the thinnest analyzed film, which introduces significant confinement effects; enhanced segmental mobility at the free surface typically depresses the Tg relative to the bulk material. Furthermore, the AB2 monomer architecture suggests a hyperbranched structure with a high density of chain ends, which increases free volume and lowers the Tg. There is also a potential risk that residual methyl ethyl ketone solvent from the spin-coating process could act as a plasticizer if not fully removed during annealing. Dominant Factor: While the chemical rigidity and annealing process provide mechanisms to increase the Tg, the nanoscale confinement effect inherent to the thinnest film geometry qualitatively dominates the thermal behavior. The enhanced mobility at the free surface outweighs the substrate interactions and backbone stiffness, resulting in a net depression of the Tg relative to the bulk baseline."
    },
    "analysis_without_hierarchical_structure": {
