Repository: hhtrick/HHT-code

# HHT training framework

This directory contains model training, embedding precomputation, inference, article-level baselines and the curated datasets. All commands below assume that the working directory is `train_code/`.

## 3. Datasets and fixed partitions

Each main dataset is a JSON array at `dataset/{property}/{property}.json`. Entries contain source metadata, `chemical_composition`, `processing_history`, `hierarchical_structure`, `properties`, and two generated-analysis objects. Targets are stored as `properties[property]["value"]`; source metadata and target values are not predictive input fields.

| Property | Train | Validation | Test | Total |
|---|---:|---:|---:|---:|

File: train_code/dataset/Tg/Tg.json (part 172 of 235)
[
      "descriptive_text": "The sample comprises a homopolymer derived from an aromatic-aliphatic AB2 monomer. Thin films were prepared by spin-coating from a methyl ethyl ketone solution, followed by thermal annealing. Characterization was performed via spectroscopic ellipsometry at a heating rate of 2 K/min, with the reported glass transition temperature determined by adjusting the bulk value to account for thickness-dependent depression effects observed in the thinnest film regime.",
      "reasoning_analysis": "Increasing Factors: The presence of aromatic moieties within the monomer structure introduces backbone rigidity and steric hindrance, which restricts segmental motion and inherently elevates the glass transition temperature relative to purely aliphatic systems. Additionally, the thermal annealing step promotes densification and the removal of free volume, which typically acts to increase or stabilize the Tg towards the bulk equilibrium. Decreasing Factors: The aliphatic segments within the monomer provide intrinsic chain flexibility that lowers the Tg baseline. More significantly, the spin-coating process generates thin films where free surface effects enhance segmental mobility near the interface, leading to a confinement-induced reduction in Tg. Residual methyl ethyl ketone solvent could also act as a plasticizer if not fully removed, further depressing the transition temperature. Dominant Factor: Despite the structural rigidity provided by the aromatic components and the densification from annealing, the geometric confinement inherent to the thinnest film regime is the dominant factor. The enhanced mobility at the free surface qualitatively overrides the bulk architectural constraints, resulting in a net depression of the glass transition temperature relative to the bulk material."
    }
  },
  {
    "doi": null,
    "title": "Variations in the glass transition temperature of polyester with special architectures confined in thin films",
    "year": 2009,
    "chemical_composition": {
      "repeat_unit_psmiles": null,
      "monomers": [
        {
          "name": "AB2 monomer (aromatic-aliphatic)",
          "smiles": null,
          "ratio_value": null,
          "ratio_unit": null
        }
      ],
      "additives": [],
      "is_homopolymer": true
    },
    "processing_history": "Synthesized from same AB2 monomer as aaHPOH, with one OH capped and protected with TBDMS. Bulk material. Tg determined by DSC at 2 K/min using half-step method.",
    "hierarchical_structure": "Bulk linear aromatic-aliphatic polyester, TBDMS terminated (aaLPOSi). Mw = 64,000 g/mol, DB = 0%.",
    "properties": {
      "Tg": {
        "value": [
          115
        ],
        "unit": "°C"
      }
    },
    "analysis_with_hierarchical_structure": {
      "descriptive_text": "The sample comprises a bulk linear aromatic-aliphatic polyester homopolymer, designated as aaLPOSi, synthesized from the same AB2 monomer as aaHPOH with one hydroxyl group capped and protected with tert-butyldimethylsilyl (TBDMS). The material exhibits a molecular weight (Mw) of 64,000 g/mol and a degree of branching (DB) of 0%, confirming its linear architecture. Processing involved the preparation of the bulk material, and the glass transition temperature was characterized using differential scanning calorimetry (DSC) at a heating rate of 2 K/min employing the half-step method.",
      "reasoning_analysis": "Increasing Factors: The incorporation of aromatic rings within the polymer backbone introduces significant chain stiffness and rotational energy barriers, which restricts segmental mobility and drives the Tg upward. Additionally, the high molecular weight (64,000 g/mol) minimizes the contribution of chain ends to free volume according to the Fox-Flory relationship, stabilizing the Tg at the asymptotic limit for this chemistry. The bulk processing history further ensures the absence of residual solvent that could otherwise act as a plasticizer. Decreasing Factors: The presence of aliphatic segments within the repeat unit introduces flexibility and conformational freedom compared to purely aromatic systems, which tends to lower the Tg. Furthermore, the linear architecture (DB = 0%) allows for greater chain mobility and less topological constraint compared to hyperbranched or cross-linked analogues often derived from similar AB2 monomers. Dominant Factor: The intrinsic rigidity conferred by the aromatic components of the backbone combined with the high molecular weight qualitatively dominates the thermal behavior, establishing a robust Tg baseline that outweighs the flexibility introduced by the aliphatic spacers and linear topology."
    },
    "analysis_without_hierarchical_structure": {
      "descriptive_text": "The sample comprises a homopolymer synthesized from an aromatic-aliphatic AB2 monomer, identical to the precursor used for aaHPOH, wherein one hydroxyl functionality was capped and protected with a tert-butyldimethylsilyl (TBDMS) group. Processed as a bulk material, the glass transition temperature was characterized via differential scanning calorimetry at a heating rate of 2 K/min using the half-step method.",
      "reasoning_analysis": "Increasing Factors: The presence of aromatic rings within the polymer backbone introduces significant chain stiffness and restricts segmental motion through steric hindrance, intrinsically driving the Tg higher. Additionally, the bulky tert-butyldimethylsilyl (TBDMS) protecting groups attached to the backbone create further steric constraints that may limit local chain mobility. Decreasing Factors: The aliphatic segments within the monomer structure introduce flexibility compared to a fully aromatic system, which tends to lower the Tg. Crucially, the capping of the hydroxyl groups eliminates intermolecular hydrogen bonding interactions, which typically serve to lock chains together and elevate the Tg, while the bulky TBDMS groups may also increase free volume acting as internal plasticizers. Dominant Factor: The inherent rigidity of the aromatic backbone components serves as the dominant structural factor establishing the baseline thermal transition, although the elimination of hydrogen bonding via end-capping significantly modulates this value relative to the unprotected analogue, likely resulting in a lower Tg than if the hydrogen bonding network were intact."
    }
  },
  {
    "doi": null,
    "title": "Investigation of the effects of scale and cure environment on the properties of vinyl ester polymer",
    "year": null,
    "chemical_composition": {
      "repeat_unit_psmiles": null,
      "monomers": [
        {
          "name": "Styrene",
          "smiles": "C=CC1=CC=CC=C1",
          "ratio_value": 20,
          "ratio_unit": "wt%"
        },
        {
          "name": "MMA-based vinyl ester",
          "smiles": null,
          "ratio_value": 80,
          "ratio_unit": "wt%"
        }
      ],
      "additives": [
        {
          "name": "PBC-21 UN 3103 Organic peroxide",
          "type": "initiator",
          "amount_value": 2.5,
          "amount_unit": "wt%"
        }
      ],
      "is_homopolymer": false
    },
    "processing_history": "DION 1273 resin. Thin film (0.03 mm). Nitrogen Cure/Air Postcure (NA), Standard Cure (SC): RT 24h N2 + PC 24h at 100°C Air. Tg measured by DSC (Q20) at 10 °C/min under N2, 2nd heating cycle.",
    "hierarchical_structure": "Homogeneous microstructure, single Tg.",
    "properties": {
      "Tg": {
        "value": [
          92
        ],
        "unit": "°C"
      }
    },
    "analysis_with_hierarchical_structure": {
      "descriptive_text": "The sample consists of a copolymer resin composed of 20 wt% styrene and 80 wt% MMA-based vinyl ester, initiated with 2.5 wt% PBC-21 UN 3103 organic peroxide. Processed as a DION 1273 resin, the material was fabricated into a 0.03 mm thin film and subjected to a Standard Cure protocol involving 24 hours at room temperature under nitrogen followed by a 24-hour postcure at 100°C in air. The resulting material exhibits a homogeneous microstructure characterized by a single glass transition, which was measured using differential scanning calorimetry during the second heating cycle at a rate of 10 °C/min under a nitrogen atmosphere.",
      "reasoning_analysis": "Increasing Factors: The high weight fraction of the MMA-based vinyl ester introduces bulky ester side groups that sterically hinder backbone rotation, inherently raising the glass transition temperature relative to polystyrene-rich systems. Furthermore, the processing history involves a thermal postcure using an organic peroxide initiator, which promotes crosslinking and high monomer conversion; the formation of a covalent network significantly restricts segmental chain mobility and reduces free volume, driving the Tg upward. Decreasing Factors: The incorporation of styrene comonomer introduces phenyl groups that typically exhibit a lower homopolymer glass transition than poly(methyl methacrylate) systems, potentially depressing the overall copolymer Tg compared to a pure vinyl ester matrix. Additionally, the decomposition products of the organic peroxide initiator may remain within the matrix as low molecular weight species, acting as internal plasticizers that enhance free volume and lower the Tg. Dominant Factor: The formation of a crosslinked network during the thermal postcure is the dominant factor governing the thermal behavior. While the copolymer composition sets the baseline chemical rigidity, the topological constraints imposed by crosslinking qualitatively override the plasticizing effects of the styrene content or residual initiator, resulting in a Tg determined primarily by the network density achieved during the air postcure."
    },
    "analysis_without_hierarchical_structure": {
      "descriptive_text": "The DION 1273 resin sample comprises a copolymer system formed from 20 wt% Styrene and 80 wt% MMA-based vinyl ester monomers, utilizing 2.5 wt% PBC-21 UN 3103 Organic peroxide as an initiator. Processed into a 0.03 mm thin film, the material underwent a Standard Cure regimen consisting of 24 hours at room temperature under nitrogen followed by a 24-hour postcure at 100°C in air. Thermal characterization was performed via differential scanning calorimetry during the second heating cycle at 10 °C/min under a nitrogen atmosphere.",
      "reasoning_analysis": "Increasing Factors: The high proportion of MMA-based vinyl ester and Styrene introduces substantial steric hindrance due to bulky phenyl and ester side groups, inherently restricting backbone mobility and elevating the Tg. Additionally, the thermal postcure at 100°C facilitates high conversion and likely promotes crosslinking initiated by the organic peroxide, creating a network structure that further limits segmental motion. Decreasing Factors: Residual low molecular weight species, such as unreacted monomers or decomposition products from the organic peroxide initiator, could remain within the matrix if conversion is incomplete, acting as plasticizers that increase free volume and depress the Tg. Dominant Factor: The dominant influence is the combined effect of the rigid monomer chemistry and the thermal postcure history, which drives high conversion and network formation, thereby establishing a structural rigidity that outweighs potential plasticization effects from residual species."
    }
  },
  {
    "doi": null,
    "title": "Investigation of the effects of scale and cure environment on the properties of vinyl ester polymer",
    "year": null,
    "chemical_composition": {
      "repeat_unit_psmiles": null,
      "monomers": [
        {
          "name": "Styrene",
          "smiles": "C=CC1=CC=CC=C1",
          "ratio_value": 20,
          "ratio_unit": "wt%"
        },
        {
          "name": "MMA-based vinyl ester",
          "smiles": null,
          "ratio_value": 80,
          "ratio_unit": "wt%"
        }
      ],
      "additives": [
        {
          "name": "PBC-21 UN 3103 Organic peroxide",
          "type": "initiator",
          "amount_value": 2.5,
          "amount_unit": "wt%"
        }
      ],
      "is_homopolymer": false
    },
    "processing_history": "DION 1273 resin. Bulk plate (3.9 mm). Sealed Mould (SM), Standard Cure (SC): RT 24h + PC 24h at 60°C. Tg measured by DMA (Q800) at 1 Hz, 2 °C/min, Loss Modulus Peak.",
    "hierarchical_structure": "Homogeneous microstructure, single Tg.",
    "properties": {
      "Tg": {
        "value": [
          77.5
        ],
        "unit": "°C"
      }
    },
    "analysis_with_hierarchical_structure": {
      "descriptive_text": "The sample comprises a DION 1273 resin system formulated as a copolymer containing 20 wt% styrene and 80 wt% MMA-based vinyl ester, initiated by 2.5 wt% PBC-21 UN 3103 organic peroxide. Processed into a 3.9 mm bulk plate via a sealed mould technique, the material underwent a standard cure cycle consisting of 24 hours at room temperature followed by 24 hours of post-curing at 60°C. The resulting material exhibits a homogeneous microstructure with a single glass transition, characterized by dynamic mechanical analysis using a Q800 instrument at 1 Hz and 2 °C/min where the loss modulus peak defines the transition temperature.",
      "reasoning_analysis": "Increasing Factors: The presence of bulky phenyl side groups from the styrene comonomer and alpha-methyl groups from the MMA-based units introduces significant steric hindrance that restricts backbone segmental rotation. Additionally, the organic peroxide facilitates the formation of a crosslinked network between the vinyl ester and styrene, which topologically constrains chain mobility and inherently elevates the glass transition temperature. Decreasing Factors: The moderate post-cure temperature of 60°C may induce vitrification before full conversion is achieved, potentially leaving residual unreacted monomers or initiator decomposition products that act as internal plasticizers to lower the Tg. Furthermore, the vinyl ester backbone contains ether and ester linkages which offer greater flexibility compared to purely carbonaceous backbones, potentially reducing the intrinsic rigidity. Dominant Factor: The formation of the crosslinked network structure serves as the primary determinant of the thermal behavior, establishing a rigid framework that dominates over the flexibility of the backbone linkages; however, the ultimate magnitude of the Tg is critically modulated by the degree of conversion achieved during the relatively low-temperature curing history."
    },
    "analysis_without_hierarchical_structure": {
      "descriptive_text": "The sample comprises a copolymer system based on DION 1273 resin, consisting of 20 wt% Styrene and 80 wt% MMA-based vinyl ester, initiated by 2.5 wt% PBC-21 UN 3103 Organic peroxide. This material was fabricated into a 3.9 mm bulk plate using a sealed mould technique and subjected to a standard cure cycle involving 24 hours at room temperature followed by 24 hours of post-curing at 60°C. The glass transition temperature was characterized via dynamic mechanical analysis using a Q800 instrument at 1 Hz and 2 °C/min, defined by the Loss Modulus Peak.",
      "reasoning_analysis": "Increasing Factors: The high proportion of MMA-based vinyl ester (80 wt%) combined with Styrene (20 wt%) introduces significant steric hindrance due to bulky ester and phenyl side groups, which restricts backbone segmental mobility and inherently elevates the Tg. Additionally, the organic peroxide initiator facilitates crosslinking within the vinyl ester network, creating topological constraints that further reduce chain mobility and drive the Tg upward. Decreasing Factors: The cure profile consisting of room temperature followed by only 60°C post-curing is relatively mild for vinyl ester systems, likely resulting in incomplete monomer conversion and a lower-than-maximum crosslink density. Furthermore, the sealed mould processing traps residual styrene monomer and initiator decomposition products within the bulk plate, which act as internal plasticizers to increase free volume and depress the Tg. Dominant Factor: While the rigid chemical structure and crosslinked architecture establish a high potential Tg, the dominant factor governing the actual thermal behavior is the incomplete network formation and residual plasticization caused by the moderate temperature curing history, which limits the full realization of the material's thermal stability."
    }
  },
  {
    "doi": null,
    "title": "Investigation of the effects of scale and cure environment on the properties of vinyl ester polymer",
    "year": null,
    "chemical_composition": {
      "repeat_unit_psmiles": null,
      "monomers": [
        {
          "name": "Styrene",
          "smiles": "C=CC1=CC=CC=C1",
          "ratio_value": 20,
          "ratio_unit": "wt%"
        },
        {
          "name": "MMA-based vinyl ester",
          "smiles": null,
          "ratio_value": 80,
          "ratio_unit": "wt%"
        }
      ],
      "additives": [
        {
          "name": "PBC-21 UN 3103 Organic peroxide",
          "type": "initiator",
          "amount_value": 2.5,
          "amount_unit": "wt%"
        }
      ],
      "is_homopolymer": false
    },
    "processing_history": "DION 1273 resin. Thin film (0.14 mm). Nitrogen Cure/Air Postcure (NA), Standard Cure (SC): RT 24h N2 + PC 24h at 100°C Air. Tg measured by DMA (Q800) at 1 Hz, 2 °C/min, Loss Modulus Peak.",
    "hierarchical_structure": "Homogeneous microstructure, single Tg.",
    "properties": {
      "Tg": {
        "value": [
          85.8
        ],
        "unit": "°C"
      }
    },
    "analysis_with_hierarchical_structure": {
      "descriptive_text": "The sample comprises a DION 1273 resin system formulated as a copolymer network containing 20 wt% styrene and 80 wt% MMA-based vinyl ester monomers, initiated by 2.5 wt% PBC-21 UN 3103 organic peroxide. Processed into a 0.14 mm thin film, the material underwent a Standard Cure protocol consisting of 24 hours at room temperature under nitrogen followed by a 24-hour post-cure at 100°C in air. The resulting material exhibits a homogeneous microstructure with a single glass transition, which was characterized via dynamic mechanical analysis (DMA) using a Q800 instrument at 1 Hz and 2 °C/min, identifying the loss modulus peak as the transition point.",
      "reasoning_analysis": "Increasing Factors: The high concentration (80 wt%) of MMA-based vinyl ester provides a rigid backbone structure that inherently restricts segmental mobility compared to flexible aliphatic chains. Additionally, the thermal post-cure at 100°C during processing promotes extensive crosslinking and conversion, creating a three-dimensional network that significantly reduces free volume and constrains chain motion. Decreasing Factors: The inclusion of 20 wt% styrene acts as a reactive diluent which, while necessary for crosslinking, can lower the overall Tg relative to a pure vinyl ester network due to the specific mobility of the polystyrene segments formed between crosslinks. Furthermore, the presence of 2.5 wt% organic peroxide initiator and any potential residual unreacted monomers within the homogeneous microstructure may act as internal plasticizers, enhancing local chain mobility. Dominant Factor: The formation of a densely crosslinked thermoset network driven by the thermal post-cure history is the dominant factor. The covalent constraints imposed by the crosslinks override the plasticizing influences of the styrene comonomer and initiator residues, establishing a rigid network architecture that qualitatively elevates the Tg relative to linear polymer analogues."
    },
    "analysis_without_hierarchical_structure": {
      "descriptive_text": "The sample consists of a DION 1273 resin copolymer system composed of 20 wt% Styrene and 80 wt% MMA-based vinyl ester, initiated by 2.5 wt% PBC-21 UN 3103 Organic peroxide. The material was processed into a 0.14 mm thin film and subjected to a Standard Cure protocol comprising 24 hours at room temperature under a nitrogen atmosphere followed by a 24-hour post-cure at 100°C in air. The glass transition temperature was subsequently characterized using dynamic mechanical analysis on a Q800 instrument at a frequency of 1 Hz and a heating rate of 2 °C/min, identifying the transition via the Loss Modulus Peak.",
      "reasoning_analysis": "Increasing Factors: The predominance (80 wt%) of the MMA-based vinyl ester introduces substantial steric hindrance along the polymer backbone, inherently restricting segmental mobility. Furthermore, the processing history includes a 24-hour post-cure at 100°C in air, which drives the polymerization conversion toward completion and likely establishes a crosslinked network structure, significantly reducing free volume and locking chain motions. The use of DMA at 1 Hz also probes molecular relaxations at a higher frequency than standard calorimetry, technically shifting the observed transition to higher temperatures. Decreasing Factors: The presence of 20 wt% Styrene comonomer, while rigid, is often used to reduce the viscosity of the resin prior to cure and may result in a copolymer Tg lower than that of the pure poly(MMA-based vinyl ester) homopolymer depending on the specific comonomer interaction parameters. Additionally, any residual organic peroxide initiator or unreacted monomers remaining trapped within the thin film after the cure cycle could act as internal plasticizers, increasing free volume and lowering the transition temperature. Dominant Factor: The dominant factor governing the Tg behavior is the high degree of conversion and network density achieved through the specific thermal post-cure protocol applied to the rigid MMA-based vinyl ester matrix. The structural constraints imposed by the crosslinked network and the bulky side groups of the majority monomer outweigh the potential plasticizing effects of residuals or the dilution effect of the styrene comonomer, establishing a high rigidity baseline for the material."
    }
  },
  {
    "doi": null,
    "title": "Investigation of the effects of scale and cure environment on the properties of vinyl ester polymer",
    "year": null,
    "chemical_composition": {
      "repeat_unit_psmiles": null,
      "monomers": [
        {
          "name": "Styrene",
          "smiles": "C=CC1=CC=CC=C1",
          "ratio_value": 20,
          "ratio_unit": "wt%"
        },
        {
          "name": "MMA-based vinyl ester",
          "smiles": null,
          "ratio_value": 80,
          "ratio_unit": "wt%"
        }
      ],
      "additives": [
        {
          "name": "PBC-21 UN 3103 Organic peroxide",
          "type": "initiator",
          "amount_value": 2.5,
          "amount_unit": "wt%"
        }
      ],
      "is_homopolymer": false
    },
    "processing_history": "DION 1273 resin. Bulk plate (3.9 mm). Sealed Mould (SM), Standard Cure (SC): RT 24h + PC 24h at 60°C. Tg measured by DMA (Q800) at 1 Hz, 2 °C/min, Tan δ Peak.",
    "hierarchical_structure": "Homogeneous microstructure, single Tg.",
    "properties": {
      "Tg": {
        "value": [
          92.0
        ],
        "unit": "°C"
      }
    },
    "analysis_with_hierarchical_structure": {
      "descriptive_text": "The sample comprises a copolymer resin system consisting of 20 wt% styrene and 80 wt% MMA-based vinyl ester, initiated by 2.5 wt% PBC-21 UN 3103 organic peroxide. Identified as DION 1273 resin, the material was processed into a 3.9 mm bulk plate using a sealed mould technique with a standard cure cycle involving 24 hours at room temperature followed by 24 hours of post-curing at 60°C. The resulting material displays a homogeneous microstructure with a single glass transition region, which was characterized via dynamic mechanical analysis (DMA) at 1 Hz and a heating rate of 2 °C/min, utilizing the Tan δ peak to identify the transition.",
      "reasoning_analysis": "Increasing Factors: The incorporation of styrene introduces bulky phenyl side groups that impose steric hindrance, while the MMA-based vinyl ester component contributes rigid ester functionalities and alpha-methyl groups, both restricting segmental rotation. Furthermore, the presence of the organic peroxide initiator and the curing cycle indicate the formation of a crosslinked network, which topologically constrains chain mobility and significantly elevates the Tg. Decreasing Factors: The relatively low post-cure temperature of 60°C may limit the final degree of conversion and crosslink density compared to higher temperature protocols, potentially leaving excess free volume. Additionally, the sealed mould processing could retain residual unreacted monomers or initiator decomposition byproducts within the bulk plate, acting as internal plasticizers that depress the transition temperature. Dominant Factor: The formation of the crosslinked network structure during the curing process is the dominant factor governing the Tg. While the intrinsic rigidity of the monomeric units establishes a high baseline, the final thermal-mechanical behavior is primarily dictated by the crosslink density achieved under the specific standard cure conditions, which imposes stricter constraints on chain mobility than linear chain interactions alone."
    },
    "analysis_without_hierarchical_structure": {
      "descriptive_text": "The sample comprises a DION 1273 resin system formulated as a copolymer of 20 wt% Styrene and 80 wt% MMA-based vinyl ester, initiated by 2.5 wt% PBC-21 UN 3103 organic peroxide. Processing involved casting the resin into a 3.9 mm bulk plate using a sealed mould technique, followed by a standard cure cycle consisting of 24 hours at room temperature and a 24-hour post-cure at 60°C. The glass transition temperature was subsequently characterized via dynamic mechanical analysis using a Q800 instrument at a frequency of 1 Hz and a heating rate of 2 °C/min, with the transition defined by the Tan δ peak.",
      "reasoning_analysis": "Increasing Factors: The chemical composition features bulky phenyl groups from styrene and ester functionalities from the MMA-based vinyl ester, which impose significant steric hindrance and restrict backbone segmental mobility. Furthermore, the copolymerization process likely establishes a crosslinked network structure between the styrene and vinyl ester components, drastically reducing chain freedom and elevating the thermal transition. The use of DMA at 1 Hz also inherently shifts the observed transition to higher temperatures compared to static methods due to the timescale of measurement. Decreasing Factors: The processing history utilizes a relatively moderate post-cure temperature of 60°C; if the ultimate glass transition of the fully cured network exceeds this temperature, the material may vitrify before achieving full conversion, leaving trapped free volume and unreacted monomers that act as internal plasticizers. Additionally, residual fragments from the organic peroxide initiator could contribute to free volume expansion if not fully consumed or bound within the network. Dominant Factor: The formation of the crosslinked thermoset network driven by the high proportion of MMA-based vinyl ester and styrene comonomer serves as the dominant factor, establishing a rigid architectural framework that dictates the thermal mechanical response, although the specific cure history determines the proximity of the measured value to the theoretical maximum Tg of the fully converted system."
    }
  },
  {
    "doi": null,
    "title": "Investigation of the effects of scale and cure environment on the properties of vinyl ester polymer",
    "year": null,
    "chemical_composition": {
      "repeat_unit_psmiles": null,
      "monomers": [
        {
          "name": "Styrene",
          "smiles": "C=CC1=CC=CC=C1",
          "ratio_value": 20,
          "ratio_unit": "wt%"
        },
        {
          "name": "MMA-based vinyl ester",
          "smiles": null,
          "ratio_value": 80,
          "ratio_unit": "wt%"
        }
      ],
      "additives": [
        {
          "name": "PBC-21 UN 3103 Organic peroxide",
          "type": "initiator",
          "amount_value": 2.5,
          "amount_unit": "wt%"
        }
      ],
      "is_homopolymer": false
    },
    "processing_history": "DION 1273 resin. Bulk plate (3.9 mm). Sealed Mould (SM), Standard Cure (SC): RT 24h + PC 24h at 60°C. Tg measured by DMA (Q800) at 1 Hz, 2 °C/min, Storage Modulus Onset.",
    "hierarchical_structure": "Homogeneous microstructure, single Tg.",
    "properties": {
      "Tg": {
        "value": [
          75.0
        ],
        "unit": "°C"
      }
    },
    "analysis_with_hierarchical_structure": {
      "descriptive_text": "The sample comprises a copolymer system consisting of 20 wt% styrene and 80 wt% MMA-based vinyl ester, initiated by 2.5 wt% PBC-21 UN 3103 organic peroxide. Processed as DION 1273 resin, the material was fabricated into a 3.9 mm bulk plate using a sealed mould technique subjected to a standard cure cycle involving 24 hours at room temperature followed by 24 hours of post-curing at 60°C. The resulting material exhibits a homogeneous microstructure characterized by a single glass transition, which was measured via dynamic mechanical analysis (DMA) using a Q800 instrument at 1 Hz and 2 °C/min based on the storage modulus onset.",
      "reasoning_analysis": "Increasing Factors: The high weight fraction (80%) of MMA-based vinyl ester introduces rigid backbone segments that restrict segmental mobility. The use of an organic peroxide initiator followed by a post-cure cycle promotes crosslinking network formation, which significantly constrains chain motion and elevates Tg. The homogeneous microstructure indicates effective mixing and network formation without phase separation that might lower thermal stability. Decreasing Factors: The inclusion of 20 wt% styrene, often acting as a reactive diluent, may introduce flexibility or free volume compared to a pure vinyl ester network, potentially lowering the Tg relative to the homopolymer. Additionally, the relatively low post-cure temperature (60°C) might limit the ultimate conversion degree if the vitrification point is approached, leaving some unreacted monomer that could act as a plasticizer. Dominant Factor: The formation of a crosslinked thermoset network driven by the peroxide initiation and thermal curing cycle is the dominant factor. The rigidity of the vinyl ester backbone combined with the topological constraints of crosslinking outweighs the potential plasticizing effect of the styrene comonomer, establishing a Tg governed primarily by the crosslink density and the inherent stiffness of the majority vinyl ester component."
    },
    "analysis_without_hierarchical_structure": {
      "descriptive_text": "The sample consists of a copolymer resin system, identified as DION 1273, composed of 20 wt% Styrene and 80 wt% MMA-based vinyl ester monomers initiated by 2.5 wt% PBC-21 UN 3103 Organic peroxide. The material was processed into a 3.9 mm thick bulk plate using a sealed mould technique. The curing protocol involved a standard cure schedule comprising 24 hours at room temperature followed by a post-cure treatment at 60°C for 24 hours. The glass transition temperature was subsequently characterized using dynamic mechanical analysis (DMA) on a Q800 instrument at a frequency of 1 Hz and a heating rate of 2 °C/min, defined by the storage modulus onset.",
      "reasoning_analysis": "Increasing Factors: The chemical composition features a high weight percentage of MMA-based vinyl ester combined with styrene, which undergoes free-radical polymerization initiated by the organic peroxide to form a crosslinked thermoset network. This crosslinking density fundamentally restricts long-range segmental motion, significantly elevating the Tg compared to linear analogs. Additionally, the steric hindrance provided by the phenyl rings in the styrene component further impedes backbone rotation, contributing to thermal rigidity. Decreasing Factors: The processing history specifies a post-cure temperature of 60°C, which is relatively moderate for vinyl ester systems; if the developing Tg surpasses this temperature during curing, vitrification may occur before full conversion, leaving residual monomers that act as plasticizers to depress the Tg. Furthermore, the characterization method defines Tg by the Storage Modulus Onset in DMA, which inherently yields a lower temperature value compared to the tan delta peak maximum. Dominant Factor: The crosslinked network architecture provides the primary structural basis for a high Tg; however, the thermal history is the dominant dynamic constraint, as the moderate post-cure temperature likely limits the final degree of conversion, thereby capping the achievable Tg below the theoretical maximum of a fully cured network."
    }
  },
  {
    "doi": null,
    "title": "Variations in the glass transition temperature of polyester with special architectures confined in thin films",
    "year": 2009,
    "chemical_composition": {
      "repeat_unit_psmiles": null,
      "monomers": [
        {
          "name": "AB2 monomer (aliphatic)",
          "smiles": null,
          "ratio_value": null,
          "ratio_unit": null
        }
      ],
      "additives": [],
      "is_homopolymer": true
    },
    "processing_history": "Synthesized in melt. Bulk material. Tg determined by DSC at 2 K/min using half-step method.",
    "hierarchical_structure": "Bulk hyperbranched aliphatic polyester, hydroxyl terminated (alHPOH). Mw = 21,700 g/mol, DB = 45%.",
    "properties": {
      "Tg": {
        "value": [
          34
        ],
        "unit": "°C"
      }
    },
    "analysis_with_hierarchical_structure": {
      "descriptive_text": "The sample comprises a bulk hyperbranched aliphatic polyester homopolymer derived from an AB2 aliphatic monomer. Characterized as hydroxyl-terminated (alHPOH), the material exhibits a weight-average molecular weight (Mw) of 21,700 g/mol and a degree of branching (DB) of 45%. Synthesized via melt processing to yield a bulk solid, the glass transition temperature was determined using differential scanning calorimetry (DSC) at a heating rate of 2 K/min employing the half-step method.",
      "reasoning_analysis": "Increasing Factors: The hydroxyl termination facilitates strong intermolecular hydrogen bonding, creating a physical network that restricts segmental mobility and elevates the Tg. Additionally, the hyperbranched architecture with a degree of branching of 45% introduces topological constraints at branch points that hinder chain motion compared to linear segments. The melt synthesis history ensures the absence of residual solvent molecules that could otherwise act as plasticizers and depress the Tg. Decreasing Factors: The aliphatic nature of the backbone provides high chain flexibility due to the lack of bulky aromatic rings or rigid groups, intrinsically lowering the energy barrier for segmental rotation. Furthermore, the globular shape of the hyperbranched structure leads to inefficient packing and increased free volume compared to linear analogs, which enhances mobility and reduces the Tg. Dominant Factor: While the hydrogen bonding network provides significant restrictive forces, the intrinsic flexibility of the aliphatic backbone combined with the excess free volume inherent to the hyperbranched topology qualitatively dominates the thermal behavior, limiting the Tg to a moderate range relative to rigid aromatic polymers despite the elevating influence of the end-group interactions."
    },
    "analysis_without_hierarchical_structure": {
      "descriptive_text": "The sample comprises a homopolymer derived from an aliphatic AB2 monomer synthesized via melt polymerization to produce a bulk material. The glass transition temperature was determined using differential scanning calorimetry at a heating rate of 2 K/min employing the half-step method.",
      "reasoning_analysis": "Increasing Factors: The use of an AB2 monomer suggests a hyperbranched or dendritic architecture, which introduces topological constraints that restrict segmental mobility compared to linear analogs, thereby driving the Tg upward. Furthermore, the melt synthesis processing history ensures the absence of residual solvent molecules, eliminating potential plasticization effects that would otherwise depress the transition temperature. Decreasing Factors: The aliphatic nature of the monomer indicates a flexible backbone lacking rigid aromatic rings or bulky pendant groups, which lowers the rotational energy barrier and drives the Tg down. Additionally, polymerization of AB2 monomers typically results in a high concentration of chain ends relative to the molecular weight, and the excess free volume associated with these chain ends contributes to a reduction in Tg. Dominant Factor: While the branched architecture and solvent-free melt processing act to elevate the transition temperature, the intrinsic flexibility of the aliphatic backbone combined with the free volume contribution from the high density of chain ends qualitatively dominates the thermal behavior, establishing a baseline Tg that is lower than rigid aromatic systems despite the topological constraints."
    }
  },
  {
    "doi": null,
    "title": "Ketoprofen Poly(lactide-co-glycolide) Physical Interaction",
    "year": 2007,
    "chemical_composition": {
      "repeat_unit_psmiles": null,
      "monomers": [
        {
          "name": "Lactic acid",
          "smiles": "CC(O)C(=O)O",
          "ratio_value": null,
          "ratio_unit": null
        },
        {
          "name": "Glycolic acid",
          "smiles": "OCC(=O)O",
          "ratio_value": null,
          "ratio_unit": null
        }
      ],
      "additives": [
        {
          "name": "Ketoprofen",
          "smiles": "CC(C1=CC=CC=C1C(=O)C2=CC=CC=C2)C(=O)O",
          "type": "plasticizer",
          "amount_value": 50,
          "amount_unit": "wt%"
        }
      ],
      "is_homopolymer": false
    },
    "processing_history": "PLGA RG 504 (ester end-capped) film prepared by solvent casting. Dissolved in dichloromethane, cast on aluminum plate, evaporated overnight at room temperature, then dried at 60 °C under vacuum for 12 hours. Tg measured by DSC (DSC821e, Mettler Toledo) using first heating cycle from 0 to 80 °C at 5 °C/min to erase thermal history, then second heating cycle from 0 to 140 °C at 5 °C/min.",
    "hierarchical_structure": "Amorphous PLGA matrix with heterogeneous KET distribution. KET crystallization observed (Melting Enthalpy 223.5 mJ).",
    "properties": {
      "Tg": {
        "value": [
          23.6
        ],
        "unit": "°C"
      }
    },
    "analysis_with_hierarchical_structure": {
      "descriptive_text": "The sample comprises an amorphous poly(lactic-co-glycolic acid) (PLGA) copolymer matrix, specifically the ester end-capped RG 504 grade, loaded with 50 wt% Ketoprofen as an additive. The composite film was fabricated via solvent casting from a dichloromethane solution, followed by overnight evaporation at room temperature and vacuum drying at 60 °C for 12 hours. Hierarchical analysis indicates a heterogeneous distribution of Ketoprofen within the polymer matrix, accompanied by observed Ketoprofen crystallization evidenced by a melting enthalpy of 223.5 mJ. Thermal characterization was performed using differential scanning calorimetry (DSC) employing a two-cycle heating protocol from 0 to 140 °C at 5 °C/min to eliminate thermal history prior to measurement.",
