Repository: hhtrick/HHT-code

# HHT training framework

This directory contains model training, embedding precomputation, inference, article-level baselines and the curated datasets. All commands below assume that the working directory is `train_code/`.

## 3. Datasets and fixed partitions

Each main dataset is a JSON array at `dataset/{property}/{property}.json`. Entries contain source metadata, `chemical_composition`, `processing_history`, `hierarchical_structure`, `properties`, and two generated-analysis objects. Targets are stored as `properties[property]["value"]`; source metadata and target values are not predictive input fields.

| Property | Train | Validation | Test | Total |
|---|---:|---:|---:|---:|

File: train_code/dataset/Tg/Tg.json (part 173 of 235)
[
      "reasoning_analysis": "Increasing Factors: The observed crystallization of Ketoprofen within the matrix creates rigid heterogeneous domains that can act as physical fillers, restricting the segmental motion of the surrounding amorphous PLGA chains and potentially elevating the Tg relative to a fully miscible system. Additionally, the extended vacuum drying process at 60 °C is designed to remove residual dichloromethane, thereby eliminating the plasticizing effect of trapped solvent molecules which would otherwise depress the transition temperature. Decreasing Factors: The incorporation of Ketoprofen, explicitly classified as a plasticizer at a high loading of 50 wt%, introduces significant free volume and lubricates the polymer chains, serving as a primary mechanism for depressing the Tg. Furthermore, the ester end-capping of the PLGA reduces intermolecular hydrogen bonding compared to acid-terminated variants, and the random copolymer structure of lactic and glycolic units disrupts chain packing, both of which enhance chain mobility and lower the Tg. Dominant Factor: Despite the rigidifying influence of Ketoprofen crystallization, the sheer mass fraction of the small molecule additive ensures that the plasticizing effect of the miscible Ketoprofen fraction qualitatively dominates the thermal behavior. This massive addition of low molecular weight species drastically increases free volume within the amorphous phase, leading to a significant depression of the Tg relative to the neat PLGA matrix, overriding the restrictive effects of the crystalline domains and end-group chemistry."
    },
    "analysis_without_hierarchical_structure": {
      "descriptive_text": "The sample consists of a copolymer derived from lactic acid and glycolic acid monomers, specifically identified as PLGA RG 504 with ester end-capping, blended with 50 wt% Ketoprofen acting as a plasticizer additive. The material was processed into a film via solvent casting, involving dissolution in dichloromethane followed by casting onto an aluminum plate. Residual solvent was removed through overnight evaporation at room temperature and subsequent vacuum drying at 60 °C for 12 hours. Thermal characterization was performed using differential scanning calorimetry (DSC) with a two-cycle heating protocol ranging from 0 to 140 °C at 5 °C/min to eliminate thermal history prior to data collection.",
      "reasoning_analysis": "Increasing Factors: The inherent stiffness of the ester linkages within the polymer backbone provides structural rigidity that resists segmental motion. Additionally, the processing history specifies a vacuum drying step at 60 °C for 12 hours, which facilitates the removal of the dichloromethane casting solvent; eliminating this volatile component prevents additional free volume expansion and Tg depression that would otherwise result from residual solvent plasticization. Decreasing Factors: The copolymerization of lactic and glycolic acid introduces structural irregularity that disrupts chain packing relative to homopolymers, inherently increasing free volume. Most significantly, the formulation includes 50 wt% Ketoprofen, explicitly classified as a plasticizer; these small molecules intercalate between polymer chains, drastically enhancing free volume and segmental mobility, which strongly depresses the glass transition temperature. Dominant Factor: The high concentration of Ketoprofen is the dominant factor. While the backbone rigidity and solvent removal provide a baseline stability, the massive loading of low-molecular-weight plasticizer molecules overwhelms the intrinsic polymer properties, qualitatively driving the Tg significantly lower than that of the neat PLGA matrix."
    }
  },
  {
    "doi": "10.1002/pola.24367",
    "title": "The Improvement of Electro-Optical Properties of Polymer-Dispersed Liquid Crystals using Copolymer Macroinitiator with Different Glass Transition Temperature",
    "year": 2010,
    "chemical_composition": {
      "repeat_unit_psmiles": "[*]CC(C1=CC=CC=C1)[*]",
      "monomers": [
        {
          "name": "Styrene",
          "smiles": "C=CC1=CC=CC=C1",
          "ratio_value": null,
          "ratio_unit": null
        }
      ],
      "additives": [],
      "is_homopolymer": true
    },
    "processing_history": "Synthesized by RAFT polymerization in THF at 80 °C for 48 h using 0.68 g trithiocarbonate and 0.06 g AIBN, precipitated in methanol, dried under vacuum. Tg measured by DSC (Netzsch DSC 204 F1).",
    "hierarchical_structure": "Mn = 7,100 g/mol, PDI = 1.25. Amorphous homopolymer.",
    "properties": {
      "Tg": {
        "value": [
          84.6
        ],
        "unit": "°C"
      }
    },
    "analysis_with_hierarchical_structure": {
      "descriptive_text": "The sample consists of an amorphous polystyrene homopolymer with a number-average molecular weight (Mn) of 7,100 g/mol and a polydispersity index (PDI) of 1.25. It was synthesized via reversible addition-fragmentation chain-transfer (RAFT) polymerization in tetrahydrofuran (THF) at 80 °C for 48 hours, utilizing 0.68 g of a trithiocarbonate chain transfer agent and 0.06 g of AIBN as the initiator. Following synthesis, the polymer was precipitated in methanol and dried under vacuum prior to thermal characterization by differential scanning calorimetry (DSC) using a Netzsch DSC 204 F1 instrument.",
      "reasoning_analysis": "Increasing Factors: The presence of bulky phenyl side groups attached to the polymer backbone imposes significant steric hindrance, restricting segmental rotation and intrinsically establishing a high baseline glass transition temperature characteristic of polystyrene. Additionally, the controlled architecture achieved through RAFT polymerization results in a narrow molecular weight distribution (PDI = 1.25), which minimizes the presence of very low molecular weight fractions that could otherwise broaden the transition or depress the onset. Decreasing Factors: The relatively low number-average molecular weight (7,100 g/mol) results in a high concentration of chain ends, which possess excess free volume and enhanced mobility compared to chain segments in the bulk (Fox-Flory effect), qualitatively depressing the Tg relative to high-molecular-weight counterparts. Furthermore, despite vacuum drying, the processing history involving precipitation from THF and methanol carries a risk of residual solvent entrapment within the amorphous matrix, which could act as a plasticizer and further lower the Tg. Dominant Factor: While the rigid phenyl backbone dictates the fundamental thermal resistance of the material, the low molecular weight is the dominant factor influencing the specific Tg behavior of this sample. The high fraction of mobile chain ends inherent to the Mn of 7,100 g/mol will qualitatively result in a Tg significantly lower than the asymptotic value for infinite molecular weight polystyrene, overriding the baseline rigidity in terms of deviation from standard bulk properties."
    },
    "analysis_without_hierarchical_structure": {
      "descriptive_text": "The sample comprises a polystyrene homopolymer synthesized via reversible addition-fragmentation chain-transfer (RAFT) polymerization. The reaction was conducted in tetrahydrofuran at 80 °C for 48 hours using trithiocarbonate as the chain transfer agent and AIBN as the initiator. Post-synthesis, the material was precipitated in methanol and dried under vacuum to eliminate residual solvents. The glass transition temperature was characterized using differential scanning calorimetry on a Netzsch DSC 204 F1 instrument.",
      "reasoning_analysis": "Increasing Factors: The chemical composition features bulky phenyl side groups attached to the polymer backbone, which impose significant steric hindrance and restrict segmental mobility, intrinsically driving the Tg upward. Additionally, the vacuum drying step in the processing history aims to remove residual THF and methanol, preventing these small molecules from acting as plasticizers that would increase free volume. Decreasing Factors: If the vacuum drying process was insufficient, residual THF or methanol could remain trapped within the matrix, acting as plasticizers to significantly depress the Tg. Furthermore, the RAFT synthesis results in finite molecular weight chains with trithiocarbonate end groups; the associated chain ends introduce excess free volume compared to an infinite chain, which can lower the Tg according to the Fox-Flory relationship. Dominant Factor: The intrinsic steric rigidity of the polystyrene backbone establishes the primary baseline for a high Tg; however, the effectiveness of the solvent removal during processing is the critical variable, where complete drying preserves the intrinsic thermal behavior while any residual solvent would dominate by plasticizing the system and reducing the observed Tg."
    }
  },
  {
    "doi": null,
    "title": "Variations in the glass transition temperature of polyester with special architectures confined in thin films",
    "year": 2009,
    "chemical_composition": {
      "repeat_unit_psmiles": null,
      "monomers": [
        {
          "name": "AB2 monomer (aliphatic)",
          "smiles": null,
          "ratio_value": null,
          "ratio_unit": null
        }
      ],
      "additives": [],
      "is_homopolymer": true
    },
    "processing_history": "Spin-coated from ethanol. Annealed at 80 °C. Tg determined by spectroscopic ellipsometry at 2 K/min. Value calculated as Bulk Tg (34 °C) + 8 K shift for films below 25 nm.",
    "hierarchical_structure": "Thin film on Si/SiO2. Thickness below 25 nm.",
    "properties": {
      "Tg": {
        "value": [
          42
        ],
        "unit": "°C"
      }
    },
    "analysis_with_hierarchical_structure": {
      "descriptive_text": "This sample comprises a homopolymer synthesized from an aliphatic AB2 monomer, prepared as a thin film with a thickness below 25 nm on a Si/SiO2 substrate. The film was fabricated by spin-coating from an ethanol solution and subsequently annealed at 80 °C. Thermal characterization was performed using spectroscopic ellipsometry at a heating rate of 2 K/min, where the reported glass transition temperature was derived based on a bulk reference value adjusted for the specific film thickness.",
      "reasoning_analysis": "Increasing Factors: The strong interfacial interactions between the polymer chains and the high-energy Si/SiO2 substrate restrict segmental mobility near the interface, acting to elevate the Tg. Additionally, the thermal annealing process likely facilitates the removal of residual casting solvent and relieves internal stresses, which can reduce excess free volume and stabilize the glassy state. Decreasing Factors: The presence of a free surface in the thin film geometry typically enhances chain mobility and lowers the Tg compared to the bulk. Furthermore, the aliphatic nature of the monomer backbone implies inherent flexibility, and the polymerization of AB2 monomers typically results in a hyperbranched architecture with a high density of chain ends that increase free volume. Residual ethanol solvent from the spin-coating process could also act as a plasticizer if not fully removed during annealing. Dominant Factor: Despite the mobility-enhancing effects of the free surface, flexible aliphatic backbone, and high end-group density, the strong substrate-polymer interactions in the ultra-thin regime qualitatively dominate the behavior. This confinement-induced pinning effect overrides the free surface reduction and architectural flexibility, leading to a net increase in Tg relative to the bulk polymer."
    },
    "analysis_without_hierarchical_structure": {
      "descriptive_text": "The sample comprises a homopolymer derived from an aliphatic AB2 monomer. It was processed into thin films via spin-coating from an ethanol solution and subsequently annealed at 80 °C. The glass transition temperature was characterized using spectroscopic ellipsometry at a heating rate of 2 K/min, with the analysis incorporating corrections for confinement effects specific to films with thicknesses below 25 nm.",
      "reasoning_analysis": "Increasing Factors: The processing history involves creating ultra-thin films below 25 nm, where strong polymer-substrate interactions can restrict segmental mobility at the interface, leading to a confinement-induced enhancement of the Tg relative to the bulk state. Additionally, thermal annealing at 80 °C allows for structural relaxation and the reduction of excess free volume, which generally serves to increase the glass transition temperature. Decreasing Factors: The chemical composition features an aliphatic backbone, which possesses high chain flexibility compared to aromatic systems, inherently promoting segmental motion and lowering the Tg. Furthermore, the use of an AB2 monomer suggests a hyperbranched architecture, which typically introduces excess internal free volume due to imperfect packing, acting to depress the transition temperature. Residual ethanol solvent from the spin-coating process could also function as a plasticizer if not completely removed. Dominant Factor: Although the flexible aliphatic backbone and hyperbranched architecture intrinsically favor a lower Tg due to increased free volume and mobility, the geometric confinement and interfacial constraints imposed by the ultra-thin film processing history qualitatively dominate the final behavior, driving the observed Tg higher than the bulk baseline."
    }
  },
  {
    "doi": "10.1002/pola.24367",
    "title": "The Improvement of Electro-Optical Properties of Polymer-Dispersed Liquid Crystals using Copolymer Macroinitiator with Different Glass Transition Temperature",
    "year": 2010,
    "chemical_composition": {
      "repeat_unit_psmiles": null,
      "monomers": [
        {
          "name": "Styrene",
          "smiles": "C=CC1=CC=CC=C1",
          "ratio_value": 1,
          "ratio_unit": "molar feed ratio"
        },
        {
          "name": "iso-octyl acrylate",
          "smiles": "CCCCC(CC)COC(=O)C=C",
          "ratio_value": 1,
          "ratio_unit": "molar feed ratio"
        }
      ],
      "additives": [],
      "is_homopolymer": false
    },
    "processing_history": "Synthesized by RAFT polymerization in THF at 80 °C for 48 h using 0.68 g trithiocarbonate and 0.06 g AIBN, precipitated in methanol, dried under vacuum. Tg measured by DSC (Netzsch DSC 204 F1).",
    "hierarchical_structure": "Mn = 7,100 g/mol, PDI = 1.21. Amorphous copolymer.",
    "properties": {
      "Tg": {
        "value": [
          5.9
        ],
        "unit": "°C"
      }
    },
    "analysis_with_hierarchical_structure": {
      "descriptive_text": "The sample is an amorphous copolymer composed of styrene and iso-octyl acrylate with a 1:1 molar feed ratio, synthesized via reversible addition-fragmentation chain-transfer (RAFT) polymerization in tetrahydrofuran (THF) at 80 °C for 48 hours using AIBN as the initiator and a trithiocarbonate chain transfer agent. Following synthesis, the polymer was precipitated in methanol and dried under vacuum to remove residual solvent and reagents, resulting in a material with a number-average molecular weight (Mn) of 7,100 g/mol and a narrow polydispersity index (PDI) of 1.21. The glass transition temperature was subsequently characterized using differential scanning calorimetry (DSC) on a Netzsch DSC 204 F1 instrument.",
      "reasoning_analysis": "Increasing Factors: The incorporation of styrene monomers introduces bulky phenyl side groups along the polymer backbone, which impose steric hindrance and restrict segmental mobility, inherently driving the glass transition temperature upward relative to flexible acrylate homopolymers. Decreasing Factors: The presence of iso-octyl acrylate units introduces long, flexible alkyl side chains that act as internal plasticizers by increasing free volume and facilitating chain motion, significantly depressing the transition temperature. Furthermore, the relatively low number-average molecular weight (7,100 g/mol) results in a higher concentration of chain ends, which possess excess free volume according to the Fox-Flory relationship, further lowering the Tg. Dominant Factor: While the styrene content provides structural rigidity, the profound internal plasticization effect of the long iso-octyl side chains combined with the low molecular weight regime qualitatively dominates the thermal behavior, likely resulting in a Tg significantly lower than that of pure polystyrene."
    },
    "analysis_without_hierarchical_structure": {
      "descriptive_text": "The sample comprises a copolymer derived from styrene and iso-octyl acrylate monomers fed at a 1:1 molar ratio. Synthesis was achieved through reversible addition-fragmentation chain-transfer (RAFT) polymerization in tetrahydrofuran at 80 °C for 48 hours, employing trithiocarbonate as the chain transfer agent and AIBN as the initiator. Post-polymerization, the material was purified via precipitation in methanol and subjected to vacuum drying prior to glass transition temperature measurement by differential scanning calorimetry using a Netzsch DSC 204 F1.",
      "reasoning_analysis": "Increasing Factors: The incorporation of styrene monomers introduces bulky phenyl side groups that impose steric hindrance on backbone rotation, inherently restricting segmental mobility and driving the Tg upward. Furthermore, the processing history includes vacuum drying after methanol precipitation, which effectively removes residual THF and methanol, eliminating external plasticization effects that would otherwise lower the Tg. Decreasing Factors: The presence of iso-octyl acrylate introduces long, flexible alkyl side chains that significantly increase free volume and act as internal plasticizers, thereby facilitating chain motion and depressing the Tg. Additionally, the acrylate backbone is generally more flexible than the polystyrene backbone, further contributing to a reduction in thermal transition temperature. Dominant Factor: While the vacuum drying ensures the measured Tg reflects the intrinsic material properties by removing solvent effects, the compositional influence of the iso-octyl acrylate acts as the dominant factor governing the final Tg behavior; the substantial internal plasticization provided by the long octyl side chains qualitatively outweighs the rigidifying effect of the styrene units in this equimolar system, resulting in a net reduction of segmental rigidity compared to a pure polystyrene baseline."
    }
  },
  {
    "doi": null,
    "title": "Investigation of the effects of scale and cure environment on the properties of vinyl ester polymer",
    "year": null,
    "chemical_composition": {
      "repeat_unit_psmiles": null,
      "monomers": [
        {
          "name": "Styrene",
          "smiles": "C=CC1=CC=CC=C1",
          "ratio_value": 20,
          "ratio_unit": "wt%"
        },
        {
          "name": "MMA-based vinyl ester",
          "smiles": null,
          "ratio_value": 80,
          "ratio_unit": "wt%"
        }
      ],
      "additives": [
        {
          "name": "PBC-21 UN 3103 Organic peroxide",
          "type": "initiator",
          "amount_value": 2.5,
          "amount_unit": "wt%"
        }
      ],
      "is_homopolymer": false
    },
    "processing_history": "DION 1273 resin. Thin film (0.14 mm). Nitrogen Cure/Air Postcure (NA), Standard Cure (SC): RT 24h N2 + PC 24h at 100°C Air. Tg measured by DMA (Q800) at 1 Hz, 2 °C/min, Tan δ Peak.",
    "hierarchical_structure": "Homogeneous microstructure, single Tg.",
    "properties": {
      "Tg": {
        "value": [
          105.0
        ],
        "unit": "°C"
      }
    },
    "analysis_with_hierarchical_structure": {
      "descriptive_text": "The sample is a DION 1273 resin copolymer system composed of 20 wt% styrene and 80 wt% MMA-based vinyl ester monomers, initiated by 2.5 wt% PBC-21 UN 3103 organic peroxide. Processed as a 0.14 mm thin film, the material underwent a Standard Cure cycle consisting of 24 hours at room temperature under nitrogen followed by a 24-hour post-cure at 100°C in air. The resulting material exhibits a homogeneous microstructure with a single glass transition, which was characterized using dynamic mechanical analysis (DMA) on a Q800 instrument at 1 Hz and 2 °C/min, utilizing the Tan δ peak to identify the transition.",
      "reasoning_analysis": "Increasing Factors: The high proportion of MMA-based vinyl ester provides a rigid backbone structure, while the styrene comonomer introduces bulky phenyl side groups that sterically hinder segmental rotation. Furthermore, the presence of the organic peroxide initiator facilitates the formation of a crosslinked thermoset network during the cure cycle, which significantly restricts chain mobility compared to linear polymer analogs. Decreasing Factors: The styrene component acts as a reactive diluent within the vinyl ester matrix, which may reduce the overall crosslink density relative to a neat vinyl ester network. Additionally, the Standard Cure protocol limits the maximum thermal exposure to 100°C; if the vitrification point of the developing network approaches this temperature, final conversion may be incomplete, leaving residual free volume or unreacted species that depress the Tg. Dominant Factor: The degree of crosslinking and network conversion achieved during the thermal cure cycle qualitatively dominates the final Tg behavior. While the monomer composition establishes the intrinsic backbone rigidity, the restriction of segmental motion imposed by the crosslinked network density formed during the nitrogen cure and air post-cure determines the ultimate thermal mechanical performance."
    },
    "analysis_without_hierarchical_structure": {
      "descriptive_text": "This sample comprises a copolymer resin system, identified as DION 1273, consisting of 20 wt% Styrene and 80 wt% MMA-based vinyl ester initiated by 2.5 wt% PBC-21 UN 3103 Organic peroxide. The material was processed into a 0.14 mm thin film and subjected to a Standard Cure protocol involving 24 hours at room temperature under nitrogen followed by a 24-hour post-cure at 100°C in air. Characterization of the glass transition temperature was performed using dynamic mechanical analysis (DMA) on a Q800 instrument at 1 Hz and 2 °C/min, utilizing the Tan δ peak to identify the transition.",
      "reasoning_analysis": "Increasing Factors: The high proportion (80 wt%) of MMA-based vinyl ester introduces significant steric hindrance via ester functionalities and alpha-substituents, inherently restricting segmental backbone mobility. Additionally, the thermal post-cure at 100°C promotes high conversion of the organic peroxide initiator, leading to increased crosslink density or molecular weight which further limits chain motion. The inclusion of styrene contributes bulky phenyl groups that also impede rotational freedom. Decreasing Factors: The copolymer architecture disrupts regular chain packing compared to homopolymers, potentially increasing free volume. Furthermore, any residual unreacted peroxide or low molecular weight decomposition products trapped within the thin film matrix could act as internal plasticizers, enhancing free volume and depressing the transition temperature. Dominant Factor: The structural rigidity imparted by the majority MMA-based vinyl ester component, reinforced by the high-temperature post-cure which maximizes network conversion, qualitatively dominates the thermal behavior, establishing a restricted mobility state relative to flexible aliphatic polymers despite potential minor plasticization effects."
    }
  },
  {
    "doi": null,
    "title": "Investigation of the effects of scale and cure environment on the properties of vinyl ester polymer",
    "year": null,
    "chemical_composition": {
      "repeat_unit_psmiles": null,
      "monomers": [
        {
          "name": "Styrene",
          "smiles": "C=CC1=CC=CC=C1",
          "ratio_value": 20,
          "ratio_unit": "wt%"
        },
        {
          "name": "MMA-based vinyl ester",
          "smiles": null,
          "ratio_value": 80,
          "ratio_unit": "wt%"
        }
      ],
      "additives": [
        {
          "name": "PBC-21 UN 3103 Organic peroxide",
          "type": "initiator",
          "amount_value": 2.5,
          "amount_unit": "wt%"
        }
      ],
      "is_homopolymer": false
    },
    "processing_history": "DION 1273 resin. Thin film (0.14 mm). Nitrogen Cure/Air Postcure (NA), Postcure (PC): RT 24h N2 + PC 24h at 150°C Air. Tg measured by DMA (Q800) at 1 Hz, 2 °C/min, Storage Modulus Onset.",
    "hierarchical_structure": "Homogeneous microstructure, single Tg.",
    "properties": {
      "Tg": {
        "value": [
          98.0
        ],
        "unit": "°C"
      }
    },
    "analysis_with_hierarchical_structure": {
      "descriptive_text": "The sample comprises a copolymer resin system formulated with 20 wt% styrene and 80 wt% MMA-based vinyl ester, utilizing 2.5 wt% PBC-21 UN 3103 organic peroxide as an initiator. Processed as DION 1273 resin, the material was cast into a 0.14 mm thin film and subjected to a nitrogen cure at room temperature for 24 hours followed by an air postcure at 150°C for 24 hours. The resulting structure is homogeneous with a single glass transition, characterized by dynamic mechanical analysis (DMA) on a Q800 instrument at 1 Hz and 2 °C/min using the storage modulus onset.",
      "reasoning_analysis": "Increasing Factors: The incorporation of bulky phenyl side groups from styrene and ester functionalities from the MMA-based vinyl ester imposes steric hindrance that restricts segmental chain mobility. Additionally, the peroxide-initiated curing process combined with the high-temperature postcure at 150°C promotes extensive crosslinking and high monomer conversion, creating a rigid network structure that significantly elevates the glass transition temperature. Decreasing Factors: The styrene monomer functions as a reactive diluent, which reduces the crosslink density relative to a pure vinyl ester network, thereby increasing free volume and chain flexibility. Furthermore, any residual unreacted initiator or low molecular weight species remaining after the thermal cycle could act as internal plasticizers, potentially depressing the transition temperature. Dominant Factor: The high-temperature postcure regimen is the dominant factor, as it ensures maximum network rigidification and conversion, effectively overriding the plasticizing influence of the styrene diluent to establish a thermally stable crosslinked architecture."
    },
    "analysis_without_hierarchical_structure": {
      "descriptive_text": "The sample consists of a copolymer resin system composed of 20 wt% styrene and 80 wt% MMA-based vinyl ester, initiated by 2.5 wt% PBC-21 UN 3103 organic peroxide. Identified as DION 1273 resin, the material was processed into a 0.14 mm thin film and subjected to a dual-stage curing protocol involving an initial 24-hour cure at room temperature under a nitrogen atmosphere followed by a 24-hour air postcure at 150°C. The glass transition temperature was subsequently characterized using dynamic mechanical analysis (DMA) on a Q800 instrument at a frequency of 1 Hz and a heating rate of 2 °C/min, determined by the onset of the storage modulus.",
      "reasoning_analysis": "Increasing Factors: The chemical composition is dominated by MMA-based vinyl ester and styrene, both of which feature bulky side groups such as ester, methyl, and phenyl rings that impose significant steric hindrance on backbone rotation, intrinsically establishing a high baseline glass transition temperature. Additionally, the processing history includes a prolonged thermal postcure at 150°C, which drives the polymerization conversion to completion and increases crosslink density, thereby reducing free volume and further restricting segmental mobility. Decreasing Factors: The inclusion of 2.5 wt% organic peroxide initiator introduces the possibility of residual decomposition byproducts remaining within the matrix, which could act as internal plasticizers and increase free volume. Furthermore, if the initial room temperature cure under nitrogen led to vitrification before full conversion, trapped unreacted monomers could depress the Tg, although the subsequent high-temperature step is designed to mitigate this. Dominant Factor: The dominant factor governing the final Tg behavior is the rigorous high-temperature postcure combined with the rigid monomeric structure. The thermal history ensures the network achieves a highly converted and crosslinked state, maximizing the restriction on chain mobility imposed by the chemical composition, thus driving the Tg towards the upper limit defined by the fully cured copolymer network rather than allowing plasticization effects to dominate."
    }
  },
  {
    "doi": null,
    "title": "Investigation of the effects of scale and cure environment on the properties of vinyl ester polymer",
    "year": null,
    "chemical_composition": {
      "repeat_unit_psmiles": null,
      "monomers": [
        {
          "name": "Styrene",
          "smiles": "C=CC1=CC=CC=C1",
          "ratio_value": 20,
          "ratio_unit": "wt%"
        },
        {
          "name": "MMA-based vinyl ester",
          "smiles": null,
          "ratio_value": 80,
          "ratio_unit": "wt%"
        }
      ],
      "additives": [
        {
          "name": "PBC-21 UN 3103 Organic peroxide",
          "type": "initiator",
          "amount_value": 2.5,
          "amount_unit": "wt%"
        }
      ],
      "is_homopolymer": false
    },
    "processing_history": "DION 1273 resin. Thin film (0.13 mm). Nitrogen Cure/Air Postcure (NA), Standard Cure (SC): RT 24h N2 + PC 24h at 100°C Air. Tg measured by DSC (Q20) at 10 °C/min under N2, 2nd heating cycle.",
    "hierarchical_structure": "Homogeneous microstructure, single Tg.",
    "properties": {
      "Tg": {
        "value": [
          94
        ],
        "unit": "°C"
      }
    },
    "analysis_with_hierarchical_structure": {
      "descriptive_text": "The sample comprises a DION 1273 resin copolymer system consisting of 20 wt% styrene and 80 wt% MMA-based vinyl ester monomers, initiated by 2.5 wt% PBC-21 UN 3103 organic peroxide. Processed into a 0.13 mm thin film, the material underwent a Standard Cure protocol involving 24 hours at room temperature under nitrogen followed by a 24-hour post-cure at 100°C in air. The resulting structure exhibits a homogeneous microstructure with a single glass transition, characterized by differential scanning calorimetry during the second heating cycle at 10 °C/min under a nitrogen atmosphere.",
      "reasoning_analysis": "Increasing Factors: The high weight fraction of MMA-based vinyl ester introduces polar ester groups and steric hindrance along the polymer backbone, which restricts segmental mobility and inherently elevates the glass transition temperature. Furthermore, the thermal post-cure at 100°C promotes crosslinking network formation via the organic peroxide initiator, significantly constraining chain motion and driving the Tg upward. Decreasing Factors: The inclusion of 20 wt% styrene may lower the Tg relative to a pure vinyl ester network depending on the crosslink density achieved, as styrene acts as a reactive diluent. Additionally, any residual unreacted peroxide or monomer remaining after the cure cycle could act as a plasticizer, increasing free volume and reducing the Tg. Dominant Factor: The crosslinking density established during the thermal post-cure treatment is the dominant factor, as the formation of a rigid three-dimensional network in this vinyl ester system qualitatively overrides the compositional effects of the comonomer ratio and potential minor plasticization, setting the primary baseline for the material's thermal transition behavior."
    },
    "analysis_without_hierarchical_structure": {
      "descriptive_text": "The sample consists of a copolymer resin designated as DION 1273, composed of 20 wt% Styrene and 80 wt% MMA-based vinyl ester, initiated by 2.5 wt% PBC-21 UN 3103 Organic peroxide. This material was processed into a 0.13 mm thin film and subjected to a Nitrogen Cure/Air Postcure regimen involving 24 hours at room temperature under nitrogen followed by 24 hours of post-curing at 100°C in air. The glass transition temperature was subsequently characterized using differential scanning calorimetry (DSC) during the second heating cycle at a rate of 10 °C/min under a nitrogen atmosphere.",
      "reasoning_analysis": "Increasing Factors: The high weight fraction (80%) of the MMA-based vinyl ester introduces significant steric hindrance due to alpha-methyl groups and polar ester functionalities, inherently restricting backbone segmental motion. Additionally, the inclusion of Styrene contributes bulky phenyl side groups that further impede rotation. Crucially, the processing history includes a thermal post-cure at 100°C for 24 hours, which promotes high monomer conversion and network formation, thereby reducing free volume associated with residual monomers and increasing crosslink density. Decreasing Factors: The incorporation of 20 wt% Styrene may lower the overall Tg relative to a homopolymer of the MMA-based vinyl ester, depending on the specific rigidity of the ester group. Furthermore, the decomposition products of the PBC-21 organic peroxide initiator, if retained within the thin film matrix after curing, could act as low molecular weight impurities that increase free volume and facilitate chain mobility. Dominant Factor: The dominant factor governing the Tg is the high concentration of the rigid MMA-based vinyl ester combined with the efficacy of the thermal post-cure. The elevated temperature treatment ensures sufficient crosslinking and conversion to lock the polymer chains into a rigid network, qualitatively establishing a high Tg baseline that outweighs the plasticizing potential of the styrene comonomer or initiator residues."
    }
  },
  {
    "doi": null,
    "title": "Drawing and orientation-relaxation behaviour of monodisperse linear and 3-arm star polystyrenes",
    "year": 1997,
    "chemical_composition": {
      "repeat_unit_psmiles": "[*]CC(C1=CC=CC=C1)[*]",
      "monomers": [
        {
          "name": "Styrene",
          "smiles": "C=CC1=CC=CC=C1",
          "ratio_value": null,
          "ratio_unit": null
        }
      ],
      "additives": [],
      "is_homopolymer": true
    },
    "processing_history": "Anionic polymerization of styrene initiated with sec-butyllithium in cyclohexane at 40 °C. End-capped with 1,3-butadiene. Purified by fractional precipitation. Compression moulded from powder at 160-200 °C, 10 MPa. Tg measured by Perkin-Elmer DSC7 at 10 °C/min.",
    "hierarchical_structure": "Monodisperse linear polystyrene. Mn = 106800, Mw = 111900, Mw/Mn = 1.05, Ms = 107000.",
    "properties": {
      "Tg": {
        "value": [
          105
        ],
        "unit": "°C"
      }
    },
    "analysis_with_hierarchical_structure": {
      "descriptive_text": "The sample comprises a monodisperse linear polystyrene homopolymer synthesized via anionic polymerization initiated by sec-butyllithium in cyclohexane at 40 °C and end-capped with 1,3-butadiene. Following purification by fractional precipitation, the polymer exhibits a number-average molecular weight (Mn) of 106,800 g/mol, a weight-average molecular weight (Mw) of 111,900 g/mol, and a polydispersity index (Mw/Mn) of 1.05. The material was processed by compression moulding from powder at 160-200 °C under 10 MPa, and the glass transition temperature was characterized using a Perkin-Elmer DSC7 at a heating rate of 10 °C/min.",
      "reasoning_analysis": "Increasing Factors: The presence of bulky phenyl side groups attached to the polymer backbone imposes significant steric hindrance, restricting segmental rotation and intrinsically elevating the glass transition temperature relative to flexible aliphatic chains. Additionally, the high molecular weight (Mn > 100,000 g/mol) places the sample well within the plateau region of the Fox-Flory relationship, minimizing the free volume contribution from chain ends that typically depresses Tg in lower molecular weight oligomers. The compression moulding above the expected transition temperature also ensures the erasure of prior thermal history, allowing the measurement to reflect the equilibrium structural relaxation of the bulk material. Decreasing Factors: The chain ends consist of sec-butyl initiator residues and 1,3-butadiene end groups, which are aliphatic and more flexible than the styrene repeat units; while their effect is negligible at this high molecular weight, they theoretically introduce slight local free volume compared to an infinite chain. Furthermore, although purified, any trace residual cyclohexane solvent remaining within the matrix could act as a plasticizer to lower the Tg, and the finite heating rate of 10 °C/min during DSC measurement introduces kinetic lag that defines the observed Tg relative to thermodynamic equilibrium. Dominant Factor: The intrinsic rigidity of the polystyrene backbone driven by the phenyl substituents is the primary determinant of the thermal transition; however, the high molecular weight and narrow polydispersity ensure that the measured Tg represents the asymptotic maximum for this chemical structure, as chain end effects and potential processing artifacts are suppressed by the extensive chain length and rigorous purification."
    },
    "analysis_without_hierarchical_structure": {
      "descriptive_text": "The sample consists of a polystyrene homopolymer synthesized via anionic polymerization using sec-butyllithium as the initiator in cyclohexane at 40 °C, followed by end-capping with 1,3-butadiene. After purification through fractional precipitation, the resulting polymer powder was compression moulded at temperatures between 160 and 200 °C under a pressure of 10 MPa. The glass transition temperature was subsequently characterized using a Perkin-Elmer DSC7 instrument at a heating rate of 10 °C/min.",
      "reasoning_analysis": "Increasing Factors: The presence of bulky phenyl side groups on the polystyrene backbone imposes significant steric hindrance, restricting segmental rotation and intrinsically elevating the glass transition temperature. Furthermore, the purification via fractional precipitation removes low molecular weight oligomers and residual initiator species, eliminating potential plasticizing effects and free volume contributions associated with chain ends and impurities. Decreasing Factors: The end-capping process with 1,3-butadiene introduces flexible aliphatic segments at the chain termini, which may locally enhance chain mobility compared to a pure polystyrene chain end, potentially depressing the Tg slightly depending on the molecular weight. Additionally, the compression molding process involves heating above the transition temperature; if the cooling rate post-molding was rapid, excess free volume could be trapped, lowering the observed Tg. Dominant Factor: The intrinsic rigidity conferred by the phenyl substituents on the polymer backbone is the dominant factor governing the thermal transition. While the flexible end groups and thermal history introduce minor perturbations, the high molecular weight typical of anionic polymerization combined with rigorous purification ensures that the backbone sterics dictate the macroscopic Tg behavior rather than chain-end effects."
    }
  },
  {
    "doi": "10.1002/pola.24367",
