Repository: hhtrick/HHT-code

# HHT training framework

This directory contains model training, embedding precomputation, inference, article-level baselines and the curated datasets. All commands below assume that the working directory is `train_code/`.

## 3. Datasets and fixed partitions

Each main dataset is a JSON array at `dataset/{property}/{property}.json`. Entries contain source metadata, `chemical_composition`, `processing_history`, `hierarchical_structure`, `properties`, and two generated-analysis objects. Targets are stored as `properties[property]["value"]`; source metadata and target values are not predictive input fields.

| Property | Train | Validation | Test | Total |
|---|---:|---:|---:|---:|

File: train_code/dataset/Tg/Tg.json (part 174 of 235)
[
    "title": "The Improvement of Electro-Optical Properties of Polymer-Dispersed Liquid Crystals using Copolymer Macroinitiator with Different Glass Transition Temperature",
    "year": 2010,
    "chemical_composition": {
      "repeat_unit_psmiles": null,
      "monomers": [
        {
          "name": "Styrene",
          "smiles": "C=CC1=CC=CC=C1",
          "ratio_value": 3,
          "ratio_unit": "molar feed ratio"
        },
        {
          "name": "iso-octyl acrylate",
          "smiles": "CCCCC(CC)COC(=O)C=C",
          "ratio_value": 1,
          "ratio_unit": "molar feed ratio"
        }
      ],
      "additives": [],
      "is_homopolymer": false
    },
    "processing_history": "Synthesized by RAFT polymerization in THF at 80 °C for 48 h using 0.68 g trithiocarbonate and 0.06 g AIBN, precipitated in methanol, dried under vacuum. Tg measured by DSC (Netzsch DSC 204 F1).",
    "hierarchical_structure": "Mn = 7,100 g/mol, PDI = 1.23. Amorphous copolymer.",
    "properties": {
      "Tg": {
        "value": [
          41.2
        ],
        "unit": "°C"
      }
    },
    "analysis_with_hierarchical_structure": {
      "descriptive_text": "The sample is an amorphous copolymer composed of styrene and iso-octyl acrylate with a molar feed ratio of 3:1. It was synthesized via RAFT polymerization in THF at 80 °C for 48 hours using a trithiocarbonate chain transfer agent and AIBN initiator, resulting in a number-average molecular weight (Mn) of 7,100 g/mol and a polydispersity index (PDI) of 1.23. Post-synthesis, the material was precipitated in methanol and dried under vacuum before characterization by differential scanning calorimetry using a Netzsch DSC 204 F1.",
      "reasoning_analysis": "Increasing Factors: The incorporation of styrene monomers introduces bulky phenyl side groups that create steric hindrance around the polymer backbone, restricting segmental rotation and inherently elevating the glass transition temperature relative to pure polyacrylates. Additionally, the controlled radical polymerization mechanism ensures a well-defined architecture without excessive long-chain branching, maintaining packing efficiency that supports a higher Tg. Decreasing Factors: The presence of iso-octyl acrylate units introduces long, flexible alkyl side chains that act as internal plasticizers, significantly increasing free volume and chain mobility. Furthermore, the relatively low number-average molecular weight (7,100 g/mol) increases the concentration of chain ends, which enhances free volume according to the Fox-Flory effect, thereby depressing the Tg. Residual THF solvent from the synthesis process, if not fully removed during vacuum drying, could also function as an external plasticizer. Dominant Factor: While the styrene content establishes a rigid backbone framework, the internal plasticization effect of the long iso-octyl side chains combined with the significant chain-end free volume from the low molecular weight are the dominant factors. These elements qualitatively drive the Tg lower than that of high-molecular-weight polystyrene homopolymer, defining the thermal transition behavior through a balance of backbone rigidity and enhanced segmental mobility."
    },
    "analysis_without_hierarchical_structure": {
      "descriptive_text": "The sample comprises a copolymer synthesized from styrene and iso-octyl acrylate with a molar feed ratio of 3:1. The material was prepared via reversible addition-fragmentation chain-transfer (RAFT) polymerization in tetrahydrofuran at 80 °C for 48 hours, employing a trithiocarbonate chain transfer agent and AIBN as the initiator. Post-synthesis, the polymer was precipitated in methanol and dried under vacuum to ensure the removal of residual solvents. The glass transition temperature was characterized using differential scanning calorimetry on a Netzsch DSC 204 F1 instrument.",
      "reasoning_analysis": "Increasing Factors: The incorporation of styrene monomers introduces bulky phenyl side groups along the polymer backbone, which impose significant steric hindrance and restrict segmental rotation, thereby intrinsically elevating the glass transition temperature. Additionally, the processing history specifies vacuum drying after precipitation, which effectively removes residual THF solvent that would otherwise act as an external plasticizer and lower the Tg. Decreasing Factors: The presence of iso-octyl acrylate comonomers introduces long, flexible alkyl side chains that increase the free volume within the polymer matrix and act as internal plasticizers, significantly enhancing chain mobility and depressing the Tg relative to a pure polystyrene system. Furthermore, the acrylate backbone possesses greater inherent flexibility compared to the polystyrene backbone. Dominant Factor: Despite the strong plasticizing effect of the iso-octyl acrylate, the molar feed ratio of 3:1 favors styrene, meaning the inherent rigidity provided by the majority styrene component qualitatively dominates the final thermal behavior by establishing a rigid structural baseline, while the acrylate content serves to modulate this value downward from the polystyrene homopolymer baseline."
    }
  },
  {
    "doi": null,
    "title": "Investigation of the effects of scale and cure environment on the properties of vinyl ester polymer",
    "year": null,
    "chemical_composition": {
      "repeat_unit_psmiles": null,
      "monomers": [
        {
          "name": "Styrene",
          "smiles": "C=CC1=CC=CC=C1",
          "ratio_value": 20,
          "ratio_unit": "wt%"
        },
        {
          "name": "MMA-based vinyl ester",
          "smiles": null,
          "ratio_value": 80,
          "ratio_unit": "wt%"
        }
      ],
      "additives": [
        {
          "name": "PBC-21 UN 3103 Organic peroxide",
          "type": "initiator",
          "amount_value": 2.5,
          "amount_unit": "wt%"
        }
      ],
      "is_homopolymer": false
    },
    "processing_history": "DION 1273 resin. Thin film (0.14 mm). Nitrogen Cure/Air Postcure (NA), Standard Cure (SC): RT 24h N2 + PC 24h at 100°C Air. Tg measured by DMA (Q800) at 1 Hz, 2 °C/min, Storage Modulus Onset.",
    "hierarchical_structure": "Homogeneous microstructure, single Tg.",
    "properties": {
      "Tg": {
        "value": [
          87.0
        ],
        "unit": "°C"
      }
    },
    "analysis_with_hierarchical_structure": {
      "descriptive_text": "The sample is identified as DION 1273 resin, formulated as a copolymer system comprising 20 wt% styrene and 80 wt% MMA-based vinyl ester monomers initiated by 2.5 wt% PBC-21 UN 3103 organic peroxide. This material was processed into a 0.14 mm thin film and subjected to a Standard Cure protocol consisting of 24 hours at room temperature under a nitrogen atmosphere followed by a 24-hour post-cure at 100°C in air. The resulting material displays a homogeneous microstructure with a single glass transition region, which was characterized using dynamic mechanical analysis on a Q800 instrument at 1 Hz and a heating rate of 2 °C/min, defining the transition by the storage modulus onset.",
      "reasoning_analysis": "Increasing Factors: The high weight fraction (80 wt%) of MMA-based vinyl ester provides a rigid backbone, while the peroxide-initiated cure cycle generates a crosslinked thermoset network that imposes topological constraints on chain segments, significantly restricting mobility. Furthermore, the 24-hour post-cure at 100°C promotes high conversion and network tightening, which reduces free volume and drives the Tg upward. Decreasing Factors: The incorporation of 20 wt% styrene introduces aliphatic character relative to a fully aromatic system, and any unreacted monomer trapped within the homogeneous microstructure could act as an internal plasticizer, enhancing segmental mobility and depressing the Tg. Additionally, residual organic peroxide decomposition products may increase free volume within the network. Dominant Factor: The formation of the covalently crosslinked network during the thermal cure cycle is the dominant factor governing the thermal behavior. While monomer composition sets the chemical baseline, the topological constraints imposed by the crosslinks overwhelmingly restrict segmental relaxation compared to linear analogs, dictating the final storage modulus onset observed during DMA characterization."
    },
    "analysis_without_hierarchical_structure": {
      "descriptive_text": "The sample comprises a DION 1273 resin copolymer system consisting of 20 wt% Styrene and 80 wt% MMA-based vinyl ester, initiated by 2.5 wt% PBC-21 UN 3103 Organic peroxide. Processed as a 0.14 mm thin film, the material underwent a Standard Cure protocol involving 24 hours at room temperature under nitrogen followed by a 24-hour post-cure at 100°C in air. Thermal characterization was performed via dynamic mechanical analysis using a Q800 instrument at 1 Hz and 2 °C/min, with the glass transition temperature defined by the Storage Modulus Onset.",
      "reasoning_analysis": "Increasing Factors: The high concentration (80 wt%) of MMA-based vinyl ester introduces rigid backbone structures and polar ester functionalities that restrict segmental mobility through steric hindrance and dipole-dipole interactions. Furthermore, the processing history involving organic peroxide initiation and a thermal post-cure at 100°C promotes the formation of a crosslinked thermoset network, which significantly constrains chain motion and elevates the glass transition temperature relative to linear analogs. Decreasing Factors: The incorporation of 20 wt% Styrene comonomer may slightly reduce the overall network rigidity compared to a pure vinyl ester matrix, depending on the specific crosslink density achieved. Additionally, the determination of Tg via Storage Modulus Onset in DMA typically yields lower values compared to Tan Delta peak maxima, and if the final network Tg exceeds the 100°C post-cure temperature, vitrification may have limited full conversion, leaving residual free volume. Dominant Factor: The formation of a covalently crosslinked network structure during the thermal cure cycle is the dominant factor governing the thermal behavior. The topological constraints imposed by crosslinks overwhelmingly restrict long-range segmental motion, establishing a high-Tg thermoset architecture that supersedes the compositional influence of the styrene comonomer."
    }
  },
  {
    "doi": null,
    "title": "Investigation of the effects of scale and cure environment on the properties of vinyl ester polymer",
    "year": null,
    "chemical_composition": {
      "repeat_unit_psmiles": null,
      "monomers": [
        {
          "name": "Styrene",
          "smiles": "C=CC1=CC=CC=C1",
          "ratio_value": 20,
          "ratio_unit": "wt%"
        },
        {
          "name": "MMA-based vinyl ester",
          "smiles": null,
          "ratio_value": 80,
          "ratio_unit": "wt%"
        }
      ],
      "additives": [
        {
          "name": "PBC-21 UN 3103 Organic peroxide",
          "type": "initiator",
          "amount_value": 2.5,
          "amount_unit": "wt%"
        }
      ],
      "is_homopolymer": false
    },
    "processing_history": "DION 1273 resin. Thin film (0.14 mm). Nitrogen Cure/Air Postcure (NA), Postcure (PC): RT 24h N2 + PC 24h at 150°C Air. Tg measured by DMA (Q800) at 1 Hz, 2 °C/min, Tan δ Peak.",
    "hierarchical_structure": "Homogeneous microstructure, single Tg.",
    "properties": {
      "Tg": {
        "value": [
          114.5
        ],
        "unit": "°C"
      }
    },
    "analysis_with_hierarchical_structure": {
      "descriptive_text": "The sample is a DION 1273 resin system formulated as a copolymer comprising 20 wt% styrene and 80 wt% MMA-based vinyl ester, initiated by 2.5 wt% PBC-21 UN 3103 organic peroxide. Processed into a 0.14 mm thin film, the material underwent a staged curing regimen consisting of 24 hours at room temperature under a nitrogen atmosphere followed by a 24-hour post-cure at 150°C in air. The resulting structure exhibits a homogeneous microstructure with a single glass transition, which was characterized using dynamic mechanical analysis (DMA) at 1 Hz and 2 °C/min via the Tan δ peak method.",
      "reasoning_analysis": "Increasing Factors: The MMA-based vinyl ester backbone provides inherent chain rigidity, while the organic peroxide initiation combined with the high-temperature 150°C air post-cure promotes extensive crosslinking and high conversion, significantly restricting segmental mobility and driving the Tg upward. The thermal post-cure also facilitates physical aging and free volume relaxation, further stabilizing the network against thermal transition. Decreasing Factors: The incorporation of 20 wt% styrene acts as a reactive diluent within the vinyl ester matrix, introducing greater chain flexibility and free volume compared to a pure vinyl ester network, which qualitatively depresses the Tg. Additionally, any residual unreacted monomer remaining after the room temperature cure phase prior to post-curing could temporarily enhance chain mobility. Dominant Factor: The crosslinked network architecture established by the thermal post-cure is the dominant factor, as the covalent constraints imposed by the curing cycle and the rigid backbone chemistry overwhelmingly restrict segmental motion, dictating a high Tg characteristic of a fully cured thermoset despite the plasticizing influence of the styrene comonomer."
    },
    "analysis_without_hierarchical_structure": {
      "descriptive_text": "The sample consists of a copolymer resin designated as DION 1273, composed of 20 wt% styrene and 80 wt% MMA-based vinyl ester monomers, initiated by 2.5 wt% PBC-21 UN 3103 organic peroxide. The material was processed into a 0.14 mm thin film and subjected to a dual-stage curing protocol involving an initial 24-hour cure under nitrogen at room temperature followed by a 24-hour air postcure at 150°C. The glass transition temperature was subsequently characterized using dynamic mechanical analysis (DMA) on a Q800 instrument at a frequency of 1 Hz and a heating rate of 2 °C/min, identifying the Tan δ peak.",
      "reasoning_analysis": "Increasing Factors: The incorporation of 80 wt% MMA-based vinyl ester and 20 wt% styrene introduces rigid ester linkages and bulky phenyl side groups that inherently restrict backbone segmental motion. Furthermore, the processing history specifies a 24-hour postcure at 150°C, which promotes extensive crosslinking within the thermosetting vinyl ester-styrene network, significantly reducing free volume and chain mobility. Decreasing Factors: The presence of 2.5 wt% organic peroxide initiator introduces low molecular weight species that, if not fully decomposed or volatilized during the cure cycle, may remain as residual impurities acting as plasticizers to increase free volume. Additionally, the initial room temperature cure under nitrogen may result in a lower initial conversion state before the thermal postcure, potentially leaving some unrelaxed free volume if the network vitrifies prematurely. Dominant Factor: The thermal history, specifically the 24-hour postcure at 150°C, is the dominant factor. This high-temperature treatment ensures high monomer conversion and maximizes crosslink density in the thermoset network, which qualitatively overrides the potential plasticizing effects of residual initiator and establishes a highly rigid network structure characteristic of fully cured vinyl ester resins."
    }
  },
  {
    "doi": null,
    "title": "Investigation of the effects of scale and cure environment on the properties of vinyl ester polymer",
    "year": null,
    "chemical_composition": {
      "repeat_unit_psmiles": null,
      "monomers": [
        {
          "name": "Styrene",
          "smiles": "C=CC1=CC=CC=C1",
          "ratio_value": 20,
          "ratio_unit": "wt%"
        },
        {
          "name": "MMA-based vinyl ester",
          "smiles": null,
          "ratio_value": 80,
          "ratio_unit": "wt%"
        }
      ],
      "additives": [
        {
          "name": "PBC-21 UN 3103 Organic peroxide",
          "type": "initiator",
          "amount_value": 2.5,
          "amount_unit": "wt%"
        }
      ],
      "is_homopolymer": false
    },
    "processing_history": "DION 1273 resin. Thin film (0.14 mm). Nitrogen Cure/Air Postcure (NA), Postcure (PC): RT 24h N2 + PC 24h at 150°C Air. Tg measured by DMA (Q800) at 1 Hz, 2 °C/min, Loss Modulus Peak.",
    "hierarchical_structure": "Homogeneous microstructure, single Tg.",
    "properties": {
      "Tg": {
        "value": [
          99.2
        ],
        "unit": "°C"
      }
    },
    "analysis_with_hierarchical_structure": {
      "descriptive_text": "The sample is a copolymer resin composed of 20 wt% styrene and 80 wt% MMA-based vinyl ester, initiated by 2.5 wt% PBC-21 UN 3103 organic peroxide. Processed as a DION 1273 resin, the material was fabricated into a 0.14 mm thin film and subjected to a curing regimen consisting of 24 hours at room temperature under nitrogen followed by a 24-hour air postcure at 150°C. The resulting material displays a homogeneous microstructure with a single glass transition, which was characterized using dynamic mechanical analysis (DMA) on a Q800 instrument at 1 Hz and 2 °C/min, identifying the loss modulus peak as the transition point.",
      "reasoning_analysis": "Increasing Factors: The chemical composition is dominated by an MMA-based vinyl ester (80 wt%), which possesses a rigid backbone and polar ester groups that restrict segmental mobility through dipole-dipole interactions. The inclusion of styrene (20 wt%) introduces bulky phenyl side groups that further impose steric hindrance. Critically, the processing history involves a thermal cure and a high-temperature postcure (150°C) initiated by organic peroxide, leading to the formation of a crosslinked network that significantly constrains chain motion compared to linear analogs. Decreasing Factors: The presence of 2.5 wt% organic peroxide initiator results in decomposition products remaining within the matrix, which can act as impurities or minor plasticizers increasing free volume. Additionally, the specific comonomer ratio (20 wt% styrene) may deviate from the optimal stoichiometry for maximum crosslink density in vinyl ester systems, potentially leaving unreacted functionality or creating a less densely packed network compared to a fully optimized formulation. Dominant Factor: The formation of the crosslinked network via the specified Nitrogen Cure and Air Postcure cycle is the dominant factor, as the topological constraints imposed by crosslinking overwhelmingly restrict segmental relaxation compared to the chemical composition effects alone, establishing a high Tg baseline characteristic of cured thermoset resin systems."
    },
    "analysis_without_hierarchical_structure": {
      "descriptive_text": "The sample consists of a copolymer resin designated as DION 1273, composed of 20 wt% Styrene and 80 wt% MMA-based vinyl ester monomers, initiated by 2.5 wt% PBC-21 UN 3103 Organic peroxide. The material was processed into a 0.14 mm thin film and subjected to a dual-stage curing protocol involving an initial 24-hour cure at room temperature under a nitrogen atmosphere, followed by a 24-hour postcure at 150°C in air. The glass transition temperature was subsequently characterized using dynamic mechanical analysis (DMA) on a Q800 instrument at a frequency of 1 Hz and a heating rate of 2 °C/min, identifying the loss modulus peak as the transition point.",
      "reasoning_analysis": "Increasing Factors: The chemical composition features rigid structural elements, specifically the bulky phenyl side groups from styrene and the ester functionalities from the MMA-based vinyl ester, which impose steric hindrance and restrict backbone segmental mobility. Furthermore, the processing history involves a high-temperature postcure at 150°C for 24 hours in the presence of an organic peroxide initiator, which promotes extensive crosslinking network formation and high monomer conversion, significantly reducing free volume and locking chain segments. Decreasing Factors: The copolymerization of two distinct monomers may result in a glass transition temperature intermediate to the homopolymers, potentially lower than the highest-Tg component depending on the specific interactions and free volume additivity. Additionally, any residual decomposition products from the organic peroxide initiator that remain trapped within the network could act as minor plasticizers, slightly increasing free volume. Dominant Factor: The formation of a densely crosslinked thermoset network driven by the peroxide initiation and solidified by the extended high-temperature postcure is the dominant factor, as the topological constraints imposed by crosslinks fundamentally restrict long-range segmental motion more significantly than the specific monomeric ratios or minor plasticization effects."
    }
  },
  {
    "doi": null,
    "title": "A quantitative relationship between T s and chain segment structures of polystyrenes",
    "year": 2016,
    "chemical_composition": {
      "repeat_unit_psmiles": null,
      "monomers": [
        {
          "name": "4-methoxy-2-methylstyrene",
          "smiles": "COc1cc(C)ccc1C=C",
          "ratio_value": null,
          "ratio_unit": null
        }
      ],
      "additives": [],
      "is_homopolymer": true
    },
    "processing_history": "Experimental Tg data taken from Brandrup et al. [13]. Descriptors calculated from chain segments of 20 carbons (10 repeating units). ANN model [4-7-1] used.",
    "hierarchical_structure": "Amorphous polystyrene.",
    "properties": {
      "Tg": {
        "value": [
          84.9
        ],
        "unit": "°C"
      }
    },
    "analysis_with_hierarchical_structure": {
      "descriptive_text": "The sample consists of an amorphous homopolymer synthesized from 4-methoxy-2-methylstyrene monomers. The glass transition temperature data were sourced from experimental literature compiled by Brandrup et al. [13], where molecular descriptors were calculated from chain segments consisting of 20 carbons corresponding to 10 repeating units. The analysis employed an artificial neural network model with a [4-7-1] architecture to evaluate the structural properties.",
      "reasoning_analysis": "Increasing Factors: The presence of bulky phenyl rings within the backbone inherently restricts polymer chain mobility through steric hindrance. Additionally, the methyl substituent at the 2-position introduces extra steric bulk proximal to the backbone, further limiting segmental rotation and driving the Tg upward relative to unsubstituted polystyrene. Decreasing Factors: The methoxy substituent at the 4-position incorporates an ether linkage which provides additional internal degrees of freedom compared to carbon-only substituents, potentially enhancing local flexibility and lowering the Tg. Furthermore, the processing history indicates the data is derived from standardized literature sources rather than specific thermal treatments, implying the value reflects a standard state that may lack the elevated Tg associated with physical aging or specific annealing protocols. Dominant Factor: The steric hindrance generated by the ortho-methyl group adjacent to the backbone is the dominant factor, as restrictions on backbone rotation typically exert a stronger influence on segmental mobility than the flexibility introduced by para-substituted ether linkages, leading to a Tg behavior primarily governed by the hindered rotation of the substituted aromatic side groups."
    },
    "analysis_without_hierarchical_structure": {
      "descriptive_text": "The sample comprises a poly(4-methoxy-2-methylstyrene) homopolymer. Glass transition temperature data were obtained from the literature compilation by Brandrup et al., utilizing structural descriptors calculated from chain segments of 20 carbons corresponding to 10 repeating units, which were subsequently processed via a [4-7-1] Artificial Neural Network model to evaluate structure-property relationships.",
      "reasoning_analysis": "Increasing Factors: The inherent chemical composition features a vinyl backbone substituted with bulky phenyl rings, which intrinsically restricts segmental motion through steric hindrance. This effect is amplified by the specific substitution pattern, where the methyl group at the ortho position and the methoxy group at the para position create significant steric barriers that impede the rotation of the phenyl ring relative to the backbone, thereby driving the Tg upward. Decreasing Factors: The presence of the ether linkage within the para-methoxy substituent introduces a degree of internal flexibility compared to a fully carbonaceous side group, which could theoretically facilitate slight local motions. Additionally, as a linear homopolymer without crosslinks or rigid fillers, the chains retain the ability to undergo large-scale segmental rearrangements typical of amorphous thermoplastics. Dominant Factor: The steric hindrance imposed by the ortho-methyl and para-methoxy substituents on the phenyl ring is the dominant factor governing the thermal behavior. While the processing history indicates the data reflects literature standards and computational modeling rather than specific thermal treatments like quenching, the intrinsic structural rigidity provided by the substituted phenyl rings overwhelmingly dictates the segmental mobility limits, establishing a Tg significantly elevated relative to unsubstituted vinyl polymers."
    }
  },
  {
    "doi": null,
    "title": "Drawing and orientation-relaxation behaviour of monodisperse linear and 3-arm star polystyrenes",
    "year": 1997,
    "chemical_composition": {
      "repeat_unit_psmiles": "[*]CC(C1=CC=CC=C1)[*]",
      "monomers": [
        {
          "name": "Styrene",
          "smiles": "C=CC1=CC=CC=C1",
          "ratio_value": null,
          "ratio_unit": null
        }
      ],
      "additives": [],
      "is_homopolymer": true
    },
    "processing_history": "Anionic polymerization of styrene initiated with sec-butyllithium in cyclohexane at 40 °C. End-capped with 1,3-butadiene. Star polymers coupled with trichloromethylsilane. Purified by fractional precipitation. Compression moulded from powder at 160-200 °C, 10 MPa. Tg measured by Perkin-Elmer DSC7 at 10 °C/min.",
    "hierarchical_structure": "Monodisperse 3-arm star polystyrene. Mn = 164900, Mw = 172900, Mw/Mn = 1.05, Ms = 110000.",
    "properties": {
      "Tg": {
        "value": [
          105
        ],
        "unit": "°C"
      }
    },
    "analysis_with_hierarchical_structure": {
      "descriptive_text": "The sample consists of a monodisperse 3-arm star polystyrene homopolymer synthesized via anionic polymerization using sec-butyllithium in cyclohexane at 40 °C, followed by end-capping with 1,3-butadiene and coupling with trichloromethylsilane. The material exhibits a number-average molecular weight (Mn) of 164,900 g/mol with a polydispersity index (Mw/Mn) of 1.05 and an arm molecular weight (Ms) of 110,000 g/mol. Following purification by fractional precipitation, the polymer was compression moulded from powder at temperatures between 160 and 200 °C under 10 MPa pressure. The glass transition temperature was subsequently characterized using a Perkin-Elmer DSC7 instrument at a heating rate of 10 °C/min.",
      "reasoning_analysis": "Increasing Factors: The presence of bulky phenyl side groups on the polystyrene backbone imposes significant steric hindrance, restricting backbone rotation and intrinsically elevating the Tg. Furthermore, the 3-arm star architecture introduces topological constraints near the core region, which can restrict segmental mobility compared to linear analogs. The high molecular weight ensures the polymer is well above the critical molecular weight threshold, minimizing the free volume contribution from chain ends according to the Fox-Flory relationship, while the purification processing removes potential volatile plasticizers that could otherwise depress the transition. Decreasing Factors: The end-capping process with 1,3-butadiene introduces flexible aliphatic segments at the chain termini, which possess higher local mobility than the styrene units and could theoretically depress the Tg, although this effect is diluted by the high overall molecular weight. Additionally, depending on the cooling rate following the compression moulding at 160-200 °C, any rapid quenching could trap excess free volume within the bulk material, potentially lowering the observed Tg compared to a slowly annealed sample. Dominant Factor: The intrinsic rigidity of the polystyrene backbone combined with the high molecular weight status is the dominant factor, ensuring the Tg resides at the characteristic plateau value for the material. The star topology likely exerts a secondary influence, potentially shifting the Tg slightly higher relative to a linear polystyrene of equivalent arm molecular weight due to reduced conformational entropy near the branching point, outweighing the minor plasticizing effect of the butadiene end groups."
    },
    "analysis_without_hierarchical_structure": {
      "descriptive_text": "The sample consists of a polystyrene homopolymer synthesized via anionic polymerization using sec-butyllithium as an initiator in cyclohexane at 40 °C. Following polymerization, the chains were end-capped with 1,3-butadiene and subsequently coupled using trichloromethylsilane to form a star polymer architecture. The material was purified through fractional precipitation and finally processed into bulk form by compression moulding from powder at temperatures between 160 and 200 °C under 10 MPa pressure. The glass transition temperature was characterized using a Perkin-Elmer DSC7 instrument at a heating rate of 10 °C/min.",
      "reasoning_analysis": "Increasing Factors: The presence of bulky phenyl side groups on the polystyrene backbone imposes significant steric hindrance, restricting segmental rotation and intrinsically driving the Tg higher. Additionally, the purification via fractional precipitation likely removes residual solvent and low-molecular-weight species that could act as plasticizers, while the high pressure applied during compression moulding reduces free volume, both contributing to a higher Tg. Decreasing Factors: The synthesis produces a star polymer architecture coupled with trichloromethylsilane, which increases the concentration of chain ends relative to a linear polymer of equivalent total molecular weight, thereby increasing free volume and depressing the Tg. Furthermore, the end-capping with 1,3-butadiene introduces flexible aliphatic units at the chain termini, which possess lower rotational barriers than the styrene units, potentially facilitating segmental motion at lower temperatures. Dominant Factor: The intrinsic structural rigidity provided by the bulky phenyl groups establishes a high baseline Tg for the polymer backbone; however, the topological constraints and increased free volume associated with the star architecture and flexible butadiene end-caps qualitatively dominate the specific thermal behavior, likely causing a depression in Tg relative to a linear, uncapped polystyrene reference."
    }
  },
  {
    "doi": null,
    "title": "A quantitative relationship between T s and chain segment structures of polystyrenes",
    "year": 2016,
    "chemical_composition": {
      "repeat_unit_psmiles": null,
      "monomers": [
        {
          "name": "4-fluorostyrene",
          "smiles": "Fc1ccc(C=C)cc1",
          "ratio_value": null,
          "ratio_unit": null
        }
      ],
      "additives": [],
      "is_homopolymer": true
    },
    "processing_history": "Experimental Tg data taken from Brandrup et al. [13]. Descriptors calculated from chain segments of 20 carbons (10 repeating units). ANN model [4-7-1] used.",
    "hierarchical_structure": "Amorphous polystyrene.",
    "properties": {
      "Tg": {
        "value": [
          94.9
        ],
        "unit": "°C"
      }
    },
    "analysis_with_hierarchical_structure": {
      "descriptive_text": "The sample is an amorphous homopolymer synthesized from 4-fluorostyrene monomers, structurally categorized within the polystyrene family. The material data is derived from experimental values reported by Brandrup et al., with molecular descriptors calculated based on chain segments of 20 carbons corresponding to 10 repeating units. An artificial neural network model with a 4-7-1 architecture was employed for property analysis, and the hierarchical structure is confirmed as amorphous without the presence of additional additives or fillers.",
      "reasoning_analysis": "Increasing Factors: The substitution of a fluorine atom at the para-position of the phenyl ring increases the polarity of the repeating unit compared to unsubstituted polystyrene, enhancing intermolecular dipole-dipole interactions that restrict segmental mobility. Additionally, the inherent stiffness of the carbon-fluorine bond and the electronic effects on the aromatic ring contribute to a higher energy barrier for chain rotation. Decreasing Factors: The material is a linear homopolymer without cross-linking or rigid filler additives, which allows for standard segmental relaxation processes unimpeded by network constraints or interfacial confinement. Furthermore, the reliance on literature data implies a standard thermal history without specific physical aging or quenching protocols that might otherwise introduce excess free volume or densification effects. Dominant Factor: The electronic and steric modification of the phenyl ring by the fluorine substituent is the dominant factor, establishing a baseline Tg that is intrinsically governed by the enhanced intermolecular forces and backbone rigidity of the fluorinated monomer unit relative to the parent polystyrene structure."
    },
    "analysis_without_hierarchical_structure": {
      "descriptive_text": "The sample is characterized as a poly(4-fluorostyrene) homopolymer without any specified additives. The associated glass transition temperature data is derived from experimental values reported by Brandrup et al., which were utilized in a computational study where descriptors were calculated based on chain segments of 20 carbons for an artificial neural network model.",
      "reasoning_analysis": "Increasing Factors: The incorporation of fluorine atoms at the para position of the styrene phenyl ring introduces strong dipole moments and increases the cohesive energy density due to the electronegativity of fluorine, which restricts segmental mobility and drives the Tg upward relative to unsubstituted analogs. Additionally, the reliance on literature data from Brandrup et al. implies a standardized thermal history typical of reference materials, ensuring the Tg reflects the equilibrium bulk property rather than a depressed value from rapid quenching. Decreasing Factors: There are no plasticizing additives or flexible comonomers indicated in the chemical composition that would increase free volume or lubricate chain movement to lower the Tg. Dominant Factor: The electronic and steric effects inherent to the 4-fluorostyrene repeat unit structure qualitatively dominate the thermal behavior, establishing the baseline rigidity and intermolecular forces that define the glass transition, while the standardized data sourcing ensures this intrinsic property is accurately represented without processing-induced anomalies."
    }
  },
  {
    "doi": null,
    "title": "A quantitative relationship between T s and chain segment structures of polystyrenes",
    "year": 2016,
    "chemical_composition": {
      "repeat_unit_psmiles": null,
      "monomers": [
        {
          "name": "2-isopropoxymethylstyrene",
          "smiles": "CC(C)OCc1ccccc1C=C",
          "ratio_value": null,
          "ratio_unit": null
        }
      ],
      "additives": [],
      "is_homopolymer": true
    },
    "processing_history": "Experimental Tg data taken from Brandrup et al. [13]. Descriptors calculated from chain segments of 20 carbons (10 repeating units). ANN model [4-7-1] used.",
    "hierarchical_structure": "Amorphous polystyrene.",
    "properties": {
      "Tg": {
        "value": [
          87.9
        ],
        "unit": "°C"
      }
    },
    "analysis_with_hierarchical_structure": {
      "descriptive_text": "The sample comprises an amorphous homopolymer synthesized from 2-isopropoxymethylstyrene monomers, structurally categorized within the amorphous polystyrene family. The glass transition temperature data referenced for this material is derived from the experimental compilation by Brandrup et al., where molecular descriptors were calculated based on chain segments consisting of 20 carbons, corresponding to 10 repeating units. These descriptors were subsequently employed as inputs for a [4-7-1] artificial neural network model to characterize the polymer's thermophysical properties.",
      "reasoning_analysis": "Increasing Factors: The presence of the bulky isopropoxymethyl group at the ortho-position of the phenyl ring introduces significant steric hindrance, which restricts the rotational freedom of the polymer backbone and increases intermolecular spacing requirements. Additionally, the ether oxygen within the side chain introduces polarity, potentially enhancing intermolecular dipole-dipole interactions that resist segmental motion. Decreasing Factors: The inclusion of a methylene spacer and an ether linkage within the substituent group introduces internal flexibility compared to a rigid aromatic substituent, which may facilitate local segmental mobility within the side chain itself. Furthermore, the reliance on literature data without specific thermal processing details implies standard preparation conditions, lacking specific annealing treatments that could otherwise reduce free volume. Dominant Factor: The steric hindrance imposed by the ortho-substitution on the phenyl ring is the dominant factor, as the restriction of backbone rotation typically outweighs the internal flexibility of the side chain in substituted polystyrenes, leading to a net qualitative increase in Tg relative to unsubstituted analogs."
    },
    "analysis_without_hierarchical_structure": {
      "descriptive_text": "The material is characterized as a poly(2-isopropoxymethylstyrene) homopolymer without additional additives. The glass transition temperature data associated with this sample was obtained from experimental values reported by Brandrup et al., wherein structural descriptors were computed based on chain segments containing 20 carbons equivalent to 10 repeating units and analyzed using a [4-7-1] artificial neural network model.",
