Repository: hhtrick/HHT-code

# HHT training framework

This directory contains model training, embedding precomputation, inference, article-level baselines and the curated datasets. All commands below assume that the working directory is `train_code/`.

## 3. Datasets and fixed partitions

Each main dataset is a JSON array at `dataset/{property}/{property}.json`. Entries contain source metadata, `chemical_composition`, `processing_history`, `hierarchical_structure`, `properties`, and two generated-analysis objects. Targets are stored as `properties[property]["value"]`; source metadata and target values are not predictive input fields.

| Property | Train | Validation | Test | Total |
|---|---:|---:|---:|---:|

File: train_code/dataset/Tg/Tg.json (part 175 of 235)
[
      "reasoning_analysis": "Increasing Factors: The chemical composition features a polystyrene-like backbone with aromatic rings that impart inherent rigidity. Furthermore, the bulky 2-isopropoxymethyl group at the ortho position introduces significant steric hindrance, which restricts backbone rotation and segmental mobility, thereby driving the Tg upward. Decreasing Factors: The presence of an ether linkage within the isopropoxymethyl side chain introduces a degree of conformational flexibility compared to purely hydrocarbon substituents, which could facilitate segmental motion and lower the Tg. Additionally, the linear homopolymer architecture lacks crosslinking constraints that would otherwise elevate the transition temperature. Dominant Factor: The steric hindrance imposed by the bulky ortho-substituent is the dominant factor, as it significantly impedes segmental motion more than the ether linkage facilitates it. The processing history indicates the data originates from standardized literature sources, implying that specific thermal treatments like annealing or quenching are not variable factors here, thus leaving the intrinsic chemical structure as the primary determinant of the Tg behavior."
    }
  },
  {
    "doi": null,
    "title": "A quantitative relationship between T s and chain segment structures of polystyrenes",
    "year": 2016,
    "chemical_composition": {
      "repeat_unit_psmiles": null,
      "monomers": [
        {
          "name": "4-isobutoxycarbonylstyrene",
          "smiles": "CC(C)COC(=O)c1ccc(C=C)cc1",
          "ratio_value": null,
          "ratio_unit": null
        }
      ],
      "additives": [],
      "is_homopolymer": true
    },
    "processing_history": "Experimental Tg data taken from Brandrup et al. [13]. Descriptors calculated from chain segments of 20 carbons (10 repeating units). ANN model [4-7-1] used.",
    "hierarchical_structure": "Amorphous polystyrene.",
    "properties": {
      "Tg": {
        "value": [
          89.9
        ],
        "unit": "°C"
      }
    },
    "analysis_with_hierarchical_structure": {
      "descriptive_text": "The sample is an amorphous homopolymer synthesized from 4-isobutoxycarbonylstyrene monomers. Characterization of the glass transition temperature relies on experimental data sourced from Brandrup et al., where molecular descriptors were derived from chain segments consisting of 20 carbons corresponding to 10 repeating units. An artificial neural network model with a [4-7-1] architecture was employed to analyze these descriptors, defining the material properties within the context of an amorphous polystyrene derivative structure.",
      "reasoning_analysis": "Increasing Factors: The presence of the bulky ester and isobutoxy substituents on the phenyl ring introduces significant steric hindrance around the polymer backbone, which restricts segmental rotation and inherently drives the Tg upward relative to unsubstituted vinyl polymers. Additionally, the amorphous hierarchical structure ensures that the thermal transition is governed by the cooperative motion of chain segments without the constraining influence of crystalline domains. Decreasing Factors: The isobutoxy side chain contains flexible aliphatic ether and alkyl linkages that act as internal plasticizers, increasing free volume and enhancing chain mobility compared to rigid polystyrene analogues. Furthermore, the processing history indicates the data is derived from segment-based descriptors and an ANN model rather than specific thermal treatments, implying the value reflects intrinsic chemical mobility without the potential Tg elevation associated with physical aging or slow cooling rates often found in physical processing. Dominant Factor: The flexibility introduced by the isobutoxy side chain qualitatively dominates the steric bulk of the ester linkage, leading to a net reduction in Tg relative to rigid polystyrene, while the computational and literature-based history ensures the reported value represents the intrinsic material property rather than processing-induced thermal history artifacts."
    },
    "analysis_without_hierarchical_structure": {
      "descriptive_text": "The material is a poly(4-isobutoxycarbonylstyrene) homopolymer containing no additional additives or fillers. The glass transition temperature data associated with this sample was sourced from experimental values reported by Brandrup et al. and was utilized in a computational study where molecular descriptors were calculated based on chain segments of 20 carbons representing 10 repeating units for an Artificial Neural Network model.",
      "reasoning_analysis": "Increasing Factors: The inherent chemical composition features a polystyrene backbone with bulky phenyl side groups that restrict polymer chain mobility through steric hindrance. Additionally, the presence of the polar ester linkage introduces dipole-dipole interactions between chains, which further constrains segmental motion and drives the Tg higher. Decreasing Factors: The isobutyl moiety attached to the ester oxygen introduces aliphatic flexibility and increased free volume compared to shorter alkyl esters or unsubstituted styrene, acting as an internal plasticizer that facilitates chain mobility and tends to depress the Tg. Dominant Factor: The structural rigidity imparted by the aromatic backbone and polar ester groups qualitatively dominates over the flexibility of the isobutyl tail, establishing a high baseline Tg; moreover, the processing history indicating reliance on standardized literature data implies the material was subjected to conventional synthesis and measurement protocols, ensuring the Tg reflects an equilibrated bulk state rather than one altered by specific non-equilibrium processing histories such as rapid quenching or residual solvent retention."
    }
  },
  {
    "doi": null,
    "title": "A quantitative relationship between T s and chain segment structures of polystyrenes",
    "year": 2016,
    "chemical_composition": {
      "repeat_unit_psmiles": null,
      "monomers": [
        {
          "name": "4-propionylstyrene",
          "smiles": "CCC(=O)c1ccc(C=C)cc1",
          "ratio_value": null,
          "ratio_unit": null
        }
      ],
      "additives": [],
      "is_homopolymer": true
    },
    "processing_history": "Experimental Tg data taken from Brandrup et al. [13]. Descriptors calculated from chain segments of 20 carbons (10 repeating units). ANN model [4-7-1] used.",
    "hierarchical_structure": "Amorphous polystyrene.",
    "properties": {
      "Tg": {
        "value": [
          101.9
        ],
        "unit": "°C"
      }
    },
    "analysis_with_hierarchical_structure": {
      "descriptive_text": "The sample is an amorphous homopolymer derived from 4-propionylstyrene monomers. Rather than undergoing physical synthesis and characterization in this specific context, the material properties were evaluated using data sourced from Brandrup et al. [13], where descriptors were calculated based on chain segments comprising 20 carbons equivalent to 10 repeating units. The glass transition temperature was subsequently determined using a [4-7-1] artificial neural network model based on these structural descriptors.",
      "reasoning_analysis": "Increasing Factors: The presence of the propionyl group at the para position of the phenyl ring introduces significant steric hindrance compared to unsubstituted polystyrene, restricting backbone rotation and segmental mobility. Additionally, the carbonyl functionality within the propionyl group introduces strong dipole-dipole interactions, increasing the cohesive energy density and requiring more thermal energy to initiate chain motion. Decreasing Factors: The ethyl tail attached to the carbonyl group within the side chain introduces a degree of internal flexibility compared to a purely rigid aromatic substituent, which could slightly enhance local mobility. Furthermore, the reliance on computational modeling based on fixed segment lengths implies an assessment of intrinsic chain stiffness without variations induced by physical thermal history, such as rapid quenching which might otherwise increase free volume. Dominant Factor: The combined effects of increased steric bulk and strong polar interactions from the propionyl substituent qualitatively dominate the slight flexibility introduced by the ethyl tail, leading to a net increase in Tg relative to the unsubstituted polystyrene baseline."
    },
    "analysis_without_hierarchical_structure": {
      "descriptive_text": "The sample comprises a poly(4-propionylstyrene) homopolymer derived from 4-propionylstyrene monomers with no added fillers or plasticizers. The glass transition temperature data utilized in this context was sourced from experimental literature reported by Brandrup et al., where molecular descriptors were calculated from chain segments of twenty carbons corresponding to ten repeating units and processed using a 4-7-1 artificial neural network model.",
      "reasoning_analysis": "Increasing Factors: The incorporation of the propionyl group at the para position of the phenyl ring introduces significant steric bulk relative to unsubstituted polystyrene, which restricts backbone rotation and segmental mobility. Additionally, the carbonyl functionality within the side group establishes strong dipole-dipole interactions between polymer chains, increasing the cohesive energy density and requiring higher thermal energy for transition. Decreasing Factors: The ethyl moiety attached to the carbonyl group introduces a degree of conformational flexibility and free volume compared to a fully rigid aromatic substituent, which could modestly facilitate chain motion. Furthermore, the reliance on literature data without specified thermal treatments implies standard cooling rates, avoiding the suppressed free volume associated with extensive physical aging or annealing. Dominant Factor: The restrictive steric effects of the bulky para-substituent combined with the enhanced intermolecular forces from the polar ketone functionality qualitatively dominate over the flexibility of the short alkyl chain, establishing a glass transition temperature governed primarily by restricted segmental mobility and high cohesive energy intrinsic to the chemical structure."
    }
  },
  {
    "doi": null,
    "title": "Drawing and orientation-relaxation behaviour of monodisperse linear and 3-arm star polystyrenes",
    "year": 1997,
    "chemical_composition": {
      "repeat_unit_psmiles": "[*]CC(C1=CC=CC=C1)[*]",
      "monomers": [
        {
          "name": "Styrene",
          "smiles": "C=CC1=CC=CC=C1",
          "ratio_value": null,
          "ratio_unit": null
        }
      ],
      "additives": [],
      "is_homopolymer": true
    },
    "processing_history": "Anionic polymerization of styrene initiated with sec-butyllithium in cyclohexane at 40 °C. End-capped with 1,3-butadiene. Star polymers coupled with trichloromethylsilane. Purified by fractional precipitation. Compression moulded from powder at 160-200 °C, 10 MPa. Tg measured by Perkin-Elmer DSC7 at 10 °C/min.",
    "hierarchical_structure": "Monodisperse 3-arm star polystyrene. Mn = 127600, Mw = 133500, Mw/Mn = 1.05, Ms = 85000.",
    "properties": {
      "Tg": {
        "value": [
          105
        ],
        "unit": "°C"
      }
    },
    "analysis_with_hierarchical_structure": {
      "descriptive_text": "The sample consists of a monodisperse 3-arm star polystyrene homopolymer synthesized via anionic polymerization initiated with sec-butyllithium in cyclohexane at 40 °C. Following polymerization, the chains were end-capped with 1,3-butadiene and coupled using trichloromethylsilane to form the star architecture. The material exhibits a number-average molecular weight (Mn) of 127,600 g/mol, a weight-average molecular weight (Mw) of 133,500 g/mol, a polydispersity index (Mw/Mn) of 1.05, and an Ms value of 85,000 g/mol. After purification by fractional precipitation, the polymer powder was compression moulded at temperatures between 160 and 200 °C under 10 MPa pressure. The glass transition temperature was subsequently characterized using a Perkin-Elmer DSC7 instrument at a heating rate of 10 °C/min.",
      "reasoning_analysis": "Increasing Factors: The presence of bulky phenyl side groups on the polystyrene backbone imposes significant steric hindrance, restricting segmental rotation and inherently elevating the Tg. The 3-arm star architecture introduces branch points that constrain chain conformation and reduce free volume relative to linear chains of equivalent arm molecular weight, potentially contributing to a slight increase in Tg. Additionally, the high pressure applied during compression moulding may promote denser packing, reducing free volume and supporting a higher Tg. Decreasing Factors: The end-capping with 1,3-butadiene introduces flexible aliphatic units at the chain termini, which could locally enhance mobility; however, given the high molecular weight, this effect is minimized. Any residual solvent from the cyclohexane polymerization or precipitation steps would act as a plasticizer, though fractional precipitation typically mitigates this. Dominant Factor: The intrinsic chemical rigidity of the polystyrene repeat unit is the primary determinant of the thermal behavior. Since the molecular weight significantly exceeds the critical threshold where chain end free volume effects become negligible, the Tg will be dominated by the backbone chemistry rather than architectural or end-group variations, resulting in a value characteristic of high-molecular-weight polystyrene, potentially slightly modified by the topological constraints of the star geometry."
    },
    "analysis_without_hierarchical_structure": {
      "descriptive_text": "The sample consists of a polystyrene homopolymer synthesized via anionic polymerization using sec-butyllithium as an initiator in cyclohexane at 40 °C. Following polymerization, the chains were end-capped with 1,3-butadiene and subsequently coupled using trichloromethylsilane to form a star polymer architecture. The resulting material was purified through fractional precipitation and processed into a solid form by compression moulding from powder at temperatures between 160 and 200 °C under 10 MPa pressure. The glass transition temperature was characterized using a Perkin-Elmer DSC7 instrument at a heating rate of 10 °C/min.",
      "reasoning_analysis": "Increasing Factors: The presence of bulky phenyl side groups on the polystyrene backbone imposes significant steric hindrance, restricting segmental rotation and intrinsically elevating the glass transition temperature. Furthermore, the star polymer architecture created by trichloromethylsilane coupling introduces a constrained core region where segmental mobility is reduced due to topological crowding, and the purification via fractional precipitation ensures the removal of residual solvent and unreacted monomers, preventing plasticization effects. Decreasing Factors: The star architecture inherently increases the concentration of chain ends per unit mass compared to a linear polymer of equivalent total molecular weight, and according to free volume theory, these chain ends contribute excess free volume that depresses the Tg. Additionally, the end-capping with 1,3-butadiene introduces flexible aliphatic segments at the chain termini, which possess higher mobility than the styrene units and further increase local free volume. Dominant Factor: The intrinsic structural rigidity provided by the bulky phenyl groups establishes the baseline Tg for the polymer backbone; however, the increased free volume associated with the star architecture chain ends and flexible butadiene end-caps is the dominant dynamic factor modulating the final Tg behavior, potentially driving it lower than the theoretical infinite chain limit despite the core constraints."
    }
  },
  {
    "doi": null,
    "title": "A quantitative relationship between T s and chain segment structures of polystyrenes",
    "year": 2016,
    "chemical_composition": {
      "repeat_unit_psmiles": null,
      "monomers": [
        {
          "name": "styrene",
          "smiles": "C=CC1=CC=CC=C1",
          "ratio_value": null,
          "ratio_unit": null
        }
      ],
      "additives": [],
      "is_homopolymer": true
    },
    "processing_history": "Experimental Tg data taken from Brandrup et al. [13]. Descriptors calculated from chain segments of 20 carbons (10 repeating units). ANN model [4-7-1] used.",
    "hierarchical_structure": "Amorphous polystyrene.",
    "properties": {
      "Tg": {
        "value": [
          90.9
        ],
        "unit": "°C"
      }
    },
    "analysis_with_hierarchical_structure": {
      "descriptive_text": "The sample consists of an amorphous polystyrene homopolymer synthesized from styrene monomers without any reported additives. The glass transition temperature data was sourced from experimental values reported by Brandrup et al. [13], wherein descriptors were calculated based on chain segments consisting of 20 carbons corresponding to 10 repeating units. An artificial neural network model with a [4-7-1] architecture was employed to analyze the descriptors associated with this material system.",
      "reasoning_analysis": "Increasing Factors: The presence of bulky phenyl side groups attached to the polymer backbone introduces significant steric hindrance, which restricts segmental rotation and free volume, thereby inherently driving the glass transition temperature higher. The amorphous hierarchical structure ensures that the thermal transition is not obscured by crystalline melting, allowing the rigidity of the backbone to dictate the thermal behavior. Decreasing Factors: The absence of crosslinking agents or reinforcing fillers in the chemical composition means there are no additional topological constraints or polymer-filler interactions to further restrict chain mobility beyond the intrinsic backbone stiffness. Additionally, the reliance on literature data implies standard bulk characterization conditions, which avoids the elevated Tg sometimes observed in highly confined or physically aged samples. Dominant Factor: The intrinsic chemical structure of the styrene repeat unit, specifically the rigid phenyl ring, is the dominant factor establishing the baseline glass transition temperature, as the lack of modifying additives or specialized processing history leaves the bulk polymer properties governed primarily by monomer chemistry."
    },
    "analysis_without_hierarchical_structure": {
      "descriptive_text": "The sample is identified as a polystyrene homopolymer derived from styrene monomers. The glass transition temperature data was sourced from experimental literature values reported by Brandrup et al. [13]. In the context of this dataset, molecular descriptors were calculated based on chain segments consisting of 20 carbons, corresponding to 10 repeating units, and utilized within an artificial neural network model featuring a 4-7-1 architecture.",
      "reasoning_analysis": "Increasing Factors: The inherent chemical composition of polystyrene features bulky phenyl side groups attached to the carbon backbone, which impose significant steric hindrance and restrict segmental rotation, thereby intrinsically driving the glass transition temperature higher. The absence of low molecular weight additives or plasticizers in the composition further prevents any reduction in intermolecular forces that would otherwise lower the transition temperature. Decreasing Factors: There are no specific processing steps described, such as rapid quenching or solvent casting with residual volatiles, that would introduce excess free volume or plasticization effects to depress the Tg. The reliance on standard literature data implies conventional thermal history conditions that typically avoid extreme non-equilibrium states associated with significantly reduced Tg values. Dominant Factor: The structural rigidity imparted by the pendant phenyl groups on the polymer backbone is the dominant factor determining the thermal behavior. Since the processing history indicates reliance on standard experimental literature values without specific modifications like blending or aggressive thermal treatments, the intrinsic chemical architecture dictates the final glass transition temperature position."
    }
  },
  {
    "doi": "10.1021/acs.macromol.1c00691",
    "title": "Measuring the Glass Transition Temperature of Vapor-Phase-Infiltrated AlOx‑PS‑r‑PHEMA Organic−Inorganic Hybrid Thin-Film Materials",
    "year": 2021,
    "chemical_composition": {
      "repeat_unit_psmiles": null,
      "monomers": [
        {
          "name": "Styrene",
          "smiles": "C=CC1=CC=CC=C1",
          "ratio_value": 97.0,
          "ratio_unit": "mol%"
        },
        {
          "name": "2-hydroxyethyl methacrylate",
          "smiles": "CC(=C)C(=O)OCCO",
          "ratio_value": 3.0,
          "ratio_unit": "mol%"
        }
      ],
      "additives": [],
      "is_homopolymer": false
    },
    "processing_history": "Synthesized via thermally induced free radical polymerization in DMF at 60 °C for 16 h using AIBN. Spin-coated onto silicon wafers (200 nm) from chloroform solution. Annealed at 150 °C for 1 h. No VPI treatment. Tg measured by spectroscopic ellipsometry tracking film thickness vs temperature at 5 °C intervals with 10 s hold.",
    "hierarchical_structure": "Amorphous PS-r-PHEMA random copolymer thin film, 200 nm thickness.",
    "properties": {
      "Tg": {
        "value": [
          98.9
        ],
        "unit": "°C"
      }
    },
    "analysis_with_hierarchical_structure": {
      "descriptive_text": "The sample is an amorphous PS-r-PHEMA random copolymer thin film with a thickness of 200 nm. The chemical composition comprises 97.0 mol% styrene and 3.0 mol% 2-hydroxyethyl methacrylate. It was synthesized via thermally induced free radical polymerization in DMF at 60 °C for 16 hours using AIBN, then spin-coated onto silicon wafers from a chloroform solution. The film was annealed at 150 °C for 1 hour without vapor phase infiltration treatment, and the glass transition temperature was characterized by spectroscopic ellipsometry tracking film thickness versus temperature at 5 °C intervals with a 10-second hold.",
      "reasoning_analysis": "Increasing Factors: The incorporation of 2-hydroxyethyl methacrylate introduces hydroxyl functional groups capable of forming intermolecular hydrogen bonds, which act as physical crosslinks to restrict segmental chain mobility and drive the Tg upward. Additionally, the attractive interactions between the polymer film and the silicon substrate may immobilize chains at the buried interface, further contributing to thermal stability. Decreasing Factors: The thin film geometry creates a significant free surface area where reduced chain confinement enhances segmental mobility, typically depressing the Tg relative to bulk materials. Furthermore, depending on the relative Tg of dry PHEMA compared to polystyrene, the copolymerization effect could intrinsically lower the baseline transition temperature according to copolymer mixing rules. Residual chloroform from the spin-coating process, if not completely removed during annealing, would also act as a plasticizer to lower the Tg. Dominant Factor: While the hydrogen bonding from the HEMA units provides a restrictive influence, the high styrene content establishes the primary backbone rigidity. However, the free surface effect inherent to thin film characterization via spectroscopic ellipsometry is likely the dominant factor, qualitatively leading to a depression in the observed Tg compared to bulk polystyrene due to enhanced surface mobility."
    },
    "analysis_without_hierarchical_structure": {
      "descriptive_text": "The sample comprises a copolymer synthesized from styrene (97.0 mol%) and 2-hydroxyethyl methacrylate (3.0 mol%) via thermally induced free radical polymerization using AIBN in DMF at 60 °C for 16 hours. The resulting polymer was spin-coated from a chloroform solution onto silicon wafers to form 200 nm thin films, followed by thermal annealing at 150 °C for 1 hour without vapor phase infiltration treatment. The glass transition temperature was characterized by spectroscopic ellipsometry, tracking film thickness changes against temperature at 5 °C intervals with a 10-second hold time.",
      "reasoning_analysis": "Increasing Factors: The high molar fraction of styrene introduces bulky phenyl side groups that impose significant steric hindrance on backbone rotation, inherently establishing a high baseline for segmental mobility restrictions. Additionally, the hydroxyl groups present in the 2-hydroxyethyl methacrylate units can form interchain hydrogen bonds, acting as physical crosslinks that further restrict chain motion, while the annealing process at 150 °C ensures the removal of residual chloroform solvent, eliminating potential plasticization effects. The confinement of the polymer into a 200 nm thin film on a silicon substrate also introduces interfacial interactions that typically restrict segmental dynamics near the substrate interface. Decreasing Factors: The incorporation of 2-hydroxyethyl methacrylate introduces a methacrylate backbone segment and an ethyl spacer which possess greater intrinsic flexibility compared to the polystyrene backbone, potentially disrupting the packing efficiency of the styrene units. Furthermore, the presence of a free surface in the thin film geometry can enhance local mobility at the air-polymer interface, which may counteract substrate-induced constraints. Dominant Factor: The structural rigidity imparted by the predominant styrene content combined with the substrate-induced confinement effects in the thin film geometry qualitatively dominates the thermal behavior. While the flexible comonomer and free surface offer pathways for increased mobility, the strong interfacial interactions between the polar comonomer units and the silicon oxide surface, alongside the dense packing of the polystyrene matrix, ensure that the restrictions on chain mobility remain the primary determinant of the glass transition behavior."
    }
  },
  {
    "doi": null,
    "title": "A quantitative relationship between T s and chain segment structures of polystyrenes",
    "year": 2016,
    "chemical_composition": {
      "repeat_unit_psmiles": null,
      "monomers": [
        {
          "name": "2,3,4,5,6-pentafluorostyrene",
          "smiles": "FC1=C(F)C(F)=C(C(F)=C1F)C=C",
          "ratio_value": null,
          "ratio_unit": null
        }
      ],
      "additives": [],
      "is_homopolymer": true
    },
    "processing_history": "Experimental Tg data taken from Brandrup et al. [13]. Descriptors calculated from chain segments of 20 carbons (10 repeating units). ANN model [4-7-1] used.",
    "hierarchical_structure": "Amorphous polystyrene.",
    "properties": {
      "Tg": {
        "value": [
          104.9
        ],
        "unit": "°C"
      }
    },
    "analysis_with_hierarchical_structure": {
      "descriptive_text": "The sample is an amorphous homopolymer composed of 2,3,4,5,6-pentafluorostyrene monomers. Hierarchical characterization identifies the structure as amorphous polystyrene. The associated thermal data originates from established literature (Brandrup et al.), where descriptors were derived from chain segments comprising 20 carbons or 10 repeating units and analyzed using a [4-7-1] artificial neural network model.",
      "reasoning_analysis": "Increasing Factors: The comprehensive fluorination of the styrene phenyl ring introduces strong dipole-dipole interactions and significant steric hindrance, which restricts backbone and side-group mobility, inherently driving the Tg upward. Decreasing Factors: The rigid backbone resulting from heavy fluorination can prevent efficient chain packing, potentially increasing free volume relative to non-fluorinated analogs, and the reliance on literature data without specific thermal annealing history implies the material may not exhibit the densification that physical aging imparts to elevate Tg. Dominant Factor: The electronic and steric effects of the pentafluoro substitution are the dominant factors, creating a high energy barrier for segmental relaxation that qualitatively supersedes free volume considerations or lack of specific thermal treatment."
    },
    "analysis_without_hierarchical_structure": {
      "descriptive_text": "The sample comprises a poly(2,3,4,5,6-pentafluorostyrene) homopolymer without any additives. The glass transition temperature data referenced is experimental data sourced from Brandrup et al., utilized within a computational framework where descriptors were calculated from chain segments of 20 carbons corresponding to 10 repeating units and analyzed using a [4-7-1] artificial neural network model.",
      "reasoning_analysis": "Increasing Factors: The chemical composition features a perfluorinated phenyl ring, where the substitution of all aromatic hydrogens with fluorine atoms significantly increases steric hindrance and backbone stiffness, restricting segmental rotation and driving the Tg upward. Decreasing Factors: The larger van der Waals radius of fluorine compared to hydrogen introduces increased free volume between polymer chains due to steric repulsion, which can facilitate segmental mobility and potentially lower the Tg relative to a tightly packed non-fluorinated analog. Additionally, the processing history indicates the data is sourced from literature without specific recent thermal treatments described, implying the Tg reflects a standard cooling history rather than a physically aged or annealed state which might exhibit higher thermal transitions. Dominant Factor: The substantial increase in chain stiffness and rotational barriers imposed by the bulky pentafluorophenyl side groups qualitatively dominates the free volume effects, resulting in a net increase in Tg compared to standard polystyrene homopolymers."
    }
  },
  {
    "doi": null,
    "title": "Drawing and orientation-relaxation behaviour of monodisperse linear and 3-arm star polystyrenes",
    "year": 1997,
    "chemical_composition": {
      "repeat_unit_psmiles": "[*]CC(C1=CC=CC=C1)[*]",
      "monomers": [
        {
          "name": "Styrene",
          "smiles": "C=CC1=CC=CC=C1",
          "ratio_value": null,
          "ratio_unit": null
        }
      ],
      "additives": [],
      "is_homopolymer": true
    },
    "processing_history": "Anionic polymerization of styrene initiated with sec-butyllithium in cyclohexane at 40 °C. End-capped with 1,3-butadiene. Star polymers coupled with trichloromethylsilane. Purified by fractional precipitation. Compression moulded from powder at 160-200 °C, 10 MPa. Tg measured by Perkin-Elmer DSC7 at 10 °C/min.",
    "hierarchical_structure": "Monodisperse 3-arm star polystyrene. Mn = 299800, Mw = 309100, Mw/Mn = 1.03, Ms = 200000.",
    "properties": {
      "Tg": {
        "value": [
          105
        ],
        "unit": "°C"
      }
    },
    "analysis_with_hierarchical_structure": {
      "descriptive_text": "The sample comprises a monodisperse 3-arm star polystyrene homopolymer synthesized via anionic polymerization initiated by sec-butyllithium in cyclohexane at 40 °C. The polymer chains were end-capped with 1,3-butadiene and subsequently coupled using trichloromethylsilane to establish the star architecture, followed by purification through fractional precipitation. Characterization data indicates a number-average molecular weight (Mn) of 299,800 g/mol and a weight-average molecular weight (Mw) of 309,100 g/mol, resulting in a narrow dispersity (Mw/Mn) of 1.03. Bulk specimens were prepared by compression moulding the purified powder at temperatures ranging from 160 to 200 °C under 10 MPa pressure, and the thermal properties were analyzed using a Perkin-Elmer DSC7 at a heating rate of 10 °C/min.",
      "reasoning_analysis": "Increasing Factors: The presence of bulky phenyl side groups on the polystyrene backbone imposes significant steric hindrance, restricting segmental rotation and intrinsically driving the Tg higher. The 3-arm star architecture introduces topological constraints at the central core, limiting the mobility of arm segments near the branching point compared to linear chains. Additionally, the high molecular weight (Mn ≈ 300,000 g/mol) places the sample well above the critical entanglement threshold, minimizing chain end free volume effects according to the Fox-Flory relationship, while the 10 MPa compression moulding pressure reduces bulk free volume. Decreasing Factors: The end-capping with 1,3-butadiene introduces flexible olefinic units at the chain termini which possess higher mobility than the styrene backbone, acting as mild internal plasticizers. Furthermore, the thermal history involving heating up to 200 °C during moulding, if followed by non-equilibrium cooling, could trap excess free volume within the matrix. Dominant Factor: The intrinsic rigidity of the polystyrene backbone combined with the high molecular weight plateau qualitatively dominates the thermal behavior. While the butadiene end-groups introduce a slight softening effect, the topological constraints of the star architecture and the minimized chain end free volume ensure that the Tg remains characteristic of high-molecular-weight polystyrene, with the architectural constraints likely reinforcing the high Tg baseline."
    },
    "analysis_without_hierarchical_structure": {
      "descriptive_text": "The sample consists of a polystyrene homopolymer synthesized via anionic polymerization using sec-butyllithium as the initiator in cyclohexane at 40 °C. The polymer chains were end-capped with 1,3-butadiene and subsequently coupled with trichloromethylsilane to form a star polymer architecture. Following purification by fractional precipitation, the resulting powder was compression moulded at temperatures between 160 and 200 °C under 10 MPa pressure. The glass transition temperature was characterized using a Perkin-Elmer DSC7 instrument at a heating rate of 10 °C/min.",
      "reasoning_analysis": "Increasing Factors: The polystyrene backbone contains bulky phenyl side groups that impose significant steric hindrance, inherently restricting segmental mobility and establishing a high baseline Tg. The star architecture formed by coupling with trichloromethylsilane introduces topological constraints at the core, further limiting chain motion compared to linear analogs. Additionally, compression moulding under 10 MPa pressure promotes densification and free volume reduction, while fractional precipitation removes residual solvents or monomers that could act as plasticizers. Decreasing Factors: The end-capping with 1,3-butadiene introduces flexible aliphatic segments at the chain termini, which may locally enhance mobility. Furthermore, the star architecture inherently possesses a higher concentration of chain ends per molecule compared to high molecular weight linear polymers; these chain ends contribute excess free volume, which can depress the Tg depending on the arm length. Dominant Factor: The intrinsic rigidity of the polystyrene repeat units combined with the topological constraints of the multi-arm star structure qualitatively dominates the thermal behavior. While chain ends and flexible end-caps introduce some free volume, the steric bulk of the phenyl groups and the densification achieved through high-pressure compression moulding ensure that the material maintains a rigid amorphous structure characteristic of polystyrene."
    }
  },
  {
    "doi": "10.1021/acs.macromol.1c00691",
    "title": "Measuring the Glass Transition Temperature of Vapor-Phase-Infiltrated AlOx‑PS‑r‑PHEMA Organic−Inorganic Hybrid Thin-Film Materials",
    "year": 2021,
    "chemical_composition": {
      "repeat_unit_psmiles": null,
      "monomers": [
        {
          "name": "Styrene",
          "smiles": "C=CC1=CC=CC=C1",
          "ratio_value": null,
          "ratio_unit": null
        }
      ],
      "additives": [],
      "is_homopolymer": true
    },
    "processing_history": "Synthesized via thermally induced free radical polymerization in DMF at 60 °C for 16 h using AIBN. Spin-coated onto silicon wafers (200 nm) from toluene solution. Annealed at 150 °C for 1 h. No VPI treatment. Tg measured by spectroscopic ellipsometry tracking film thickness vs temperature at 5 °C intervals with 10 s hold.",
    "hierarchical_structure": "Amorphous polystyrene thin film, 200 nm thickness.",
    "properties": {
      "Tg": {
        "value": [
          98.9
        ],
        "unit": "°C"
      }
    },
    "analysis_with_hierarchical_structure": {
      "descriptive_text": "The sample comprises an amorphous polystyrene homopolymer synthesized via thermally induced free radical polymerization using AIBN initiator in DMF at 60 °C for 16 hours. This material was fabricated into a 200 nm thin film by spin-coating from a toluene solution onto silicon wafers, followed by thermal annealing at 150 °C for 1 hour without vapor phase infiltration treatment. The glass transition temperature was characterized using spectroscopic ellipsometry by monitoring film thickness variations against temperature at 5 °C intervals with a 10-second hold time.",
      "reasoning_analysis": "Increasing Factors: The presence of bulky phenyl side groups in the styrene repeating units imposes significant steric hindrance on backbone rotation, intrinsically restricting segmental mobility and establishing a high baseline Tg. Additionally, the thermal annealing at 150 °C likely reduces excess free volume and removes residual casting solvent, densifying the film and potentially elevating the Tg toward equilibrium bulk values. The interaction with the silicon substrate may also restrict chain mobility near the interface. Decreasing Factors: The confinement of the polymer into a 200 nm thin film introduces a free surface effect where chain segments possess enhanced mobility compared to the bulk, typically leading to a depression in Tg. Furthermore, any residual toluene or DMF remaining from the synthesis and spin-coating process could act as a plasticizer, increasing free volume and lowering the Tg. Dominant Factor: While the intrinsic chemical rigidity of the polystyrene backbone dictates the fundamental thermal stability, the thin film geometry and associated free surface effects are the dominant factors causing a qualitative deviation from bulk behavior, typically resulting in a lower Tg relative to bulk polystyrene despite the stabilizing influence of thermal annealing."
    },
    "analysis_without_hierarchical_structure": {
      "descriptive_text": "The sample consists of a polystyrene homopolymer synthesized via thermally induced free radical polymerization using AIBN as the initiator in DMF at 60 °C for 16 hours. Thin films approximately 200 nm in thickness were prepared by spin-coating a toluene solution of the polymer onto silicon wafers. Following deposition, the films underwent thermal annealing at 150 °C for 1 hour without subsequent vapor phase infiltration treatment. The glass transition temperature was subsequently characterized using spectroscopic ellipsometry by monitoring film thickness variations against temperature at 5 °C intervals with a 10-second hold time.",
