Repository: hhtrick/HHT-code

# HHT training framework

This directory contains model training, embedding precomputation, inference, article-level baselines and the curated datasets. All commands below assume that the working directory is `train_code/`.

## 3. Datasets and fixed partitions

Each main dataset is a JSON array at `dataset/{property}/{property}.json`. Entries contain source metadata, `chemical_composition`, `processing_history`, `hierarchical_structure`, `properties`, and two generated-analysis objects. Targets are stored as `properties[property]["value"]`; source metadata and target values are not predictive input fields.

| Property | Train | Validation | Test | Total |
|---|---:|---:|---:|---:|

File: train_code/dataset/Tg/Tg.json (part 176 of 235)
[
      "reasoning_analysis": "Increasing Factors: The inherent chemical composition, specifically the presence of bulky phenyl side groups on the polystyrene backbone, restricts polymer chain mobility through steric hindrance, intrinsically driving the Tg higher relative to flexible aliphatic chains. Additionally, the thermal annealing at 150 °C exceeds the typical bulk transition temperature, promoting the removal of residual toluene solvent and relaxing quenched free volume from the spin-coating process, which prevents plasticization and stabilizes the chain packing. Decreasing Factors: The processing history involves creating a confined thin film geometry (200 nm) on a silicon substrate, where enhanced segmental mobility at the free air-polymer interface often leads to a reduction in the measured Tg compared to the bulk material. Furthermore, any incomplete removal of the casting solvent during the annealing step could act as a plasticizer, increasing free volume and depressing the transition temperature. Dominant Factor: While the intrinsic rigidity of the polystyrene backbone establishes a high baseline transition temperature, the dominant factor influencing the final observed behavior is the thin film confinement effect. The enhanced mobility at the free surface in the 200 nm film typically qualitatively drives the Tg lower than the bulk expectation, outweighing the substrate restriction effects at this specific thickness despite the stabilizing influence of the thermal annealing step."
    }
  },
  {
    "doi": null,
    "title": "A quantitative relationship between T s and chain segment structures of polystyrenes",
    "year": 2016,
    "chemical_composition": {
      "repeat_unit_psmiles": null,
      "monomers": [
        {
          "name": "4-chlorostyrene",
          "smiles": "Clc1ccc(C=C)cc1",
          "ratio_value": null,
          "ratio_unit": null
        }
      ],
      "additives": [],
      "is_homopolymer": true
    },
    "processing_history": "Experimental Tg data taken from Brandrup et al. [13]. Descriptors calculated from chain segments of 20 carbons (10 repeating units). ANN model [4-7-1] used.",
    "hierarchical_structure": "Amorphous polystyrene.",
    "properties": {
      "Tg": {
        "value": [
          109.9
        ],
        "unit": "°C"
      }
    },
    "analysis_with_hierarchical_structure": {
      "descriptive_text": "The material is an amorphous homopolymer derived from 4-chlorostyrene monomers. Structurally categorized as an amorphous polystyrene system, the specific composition incorporates chlorine substituents on the aromatic ring. The glass transition temperature data is sourced from literature by Brandrup et al., where properties were evaluated using descriptors calculated from chain segments comprising 20 carbons or 10 repeating units via a 4-7-1 artificial neural network model.",
      "reasoning_analysis": "Increasing Factors: The substitution of hydrogen with a chlorine atom at the para position of the styrene ring increases the steric bulk and polarity of the repeat unit. This enhancement in intermolecular dipole-dipole interactions and van der Waals forces restricts backbone segmental mobility, driving the Tg higher compared to unsubstituted polystyrene. Additionally, the reliance on chain segment descriptors in the analysis emphasizes the intrinsic stiffness of the backbone as a key contributor. Decreasing Factors: There are no plasticizers, low molecular weight indicators, or specific thermal treatments mentioned in the provided history that would introduce excess free volume or lubricate chain motion to lower the Tg. Dominant Factor: The electronic and steric effects of the para-chloro substituent qualitatively dominate the thermal behavior, establishing a higher baseline Tg relative to the parent polystyrene structure, while the computational modeling approach ensures the value reflects intrinsic chain architecture rather than variable thermal history artifacts."
    },
    "analysis_without_hierarchical_structure": {
      "descriptive_text": "The material is a poly(4-chlorostyrene) homopolymer. Experimental glass transition temperature data were sourced from the literature compilation by Brandrup et al. For computational characterization, molecular descriptors were generated from chain segments consisting of 20 carbons, corresponding to 10 repeating units, and evaluated using a [4-7-1] artificial neural network model.",
      "reasoning_analysis": "Increasing Factors: The substitution of a chlorine atom on the para-position of the phenyl ring significantly enhances intermolecular dipole-dipole interactions and increases the steric bulk of the side group relative to unsubstituted polystyrene. These factors restrict backbone segmental mobility, intrinsically driving the Tg higher. Additionally, the citation of experimental literature data implies the sample underwent standardized purification and thermal history protocols typical for reference materials, ensuring the measured Tg reflects the fully relaxed or standard state without plasticization. Decreasing Factors: The chemical composition lacks flexible aliphatic spacers or added plasticizers that would increase free volume and lower the transition temperature. Furthermore, the provided processing history describes computational data handling rather than physical thermal treatments like quenching that might trap excess free volume. Dominant Factor: The strong polar interactions and steric hindrance introduced by the 4-chloro substituent on the aromatic ring are the dominant factors, establishing a high intrinsic barrier to segmental motion that dictates the thermal transition behavior."
    }
  },
  {
    "doi": "10.1021/acs.macromol.1c00691",
    "title": "Measuring the Glass Transition Temperature of Vapor-Phase-Infiltrated AlOx‑PS‑r‑PHEMA Organic−Inorganic Hybrid Thin-Film Materials",
    "year": 2021,
    "chemical_composition": {
      "repeat_unit_psmiles": null,
      "monomers": [
        {
          "name": "Styrene",
          "smiles": "C=CC1=CC=CC=C1",
          "ratio_value": 97.0,
          "ratio_unit": "mol%"
        },
        {
          "name": "2-hydroxyethyl methacrylate",
          "smiles": "CC(=C)C(=O)OCCO",
          "ratio_value": 3.0,
          "ratio_unit": "mol%"
        }
      ],
      "additives": [
        {
          "name": "Aluminum oxide",
          "type": "inorganic infiltrant",
          "amount_value": null,
          "amount_unit": null
        }
      ],
      "is_homopolymer": false
    },
    "processing_history": "Synthesized via thermally induced free radical polymerization in DMF at 60 °C for 16 h using AIBN. Spin-coated onto silicon wafers (200 nm) from chloroform solution. Annealed at 150 °C for 1 h. Vapor-phase infiltration (VPI) at 100 °C with TMA and H2O precursors, 4 h exposure time each. Tg measured by spectroscopic ellipsometry tracking film thickness vs temperature at 5 °C intervals with 10 s hold.",
    "hierarchical_structure": "Amorphous organic-inorganic hybrid thin film, 200 nm thickness. Inorganic constituents homogeneously mixed at sub-nanometer level.",
    "properties": {
      "Tg": {
        "value": [
          106.9
        ],
        "unit": "°C"
      }
    },
    "analysis_with_hierarchical_structure": {
      "descriptive_text": "The sample comprises an amorphous organic-inorganic hybrid thin film with a thickness of 200 nm, based on a statistical copolymer of styrene (97 mol%) and 2-hydroxyethyl methacrylate (3 mol%). The polymer was synthesized via thermally induced free radical polymerization in DMF at 60 °C using AIBN, spin-coated onto silicon wafers from a chloroform solution, and annealed at 150 °C for 1 h. Subsequent vapor-phase infiltration using trimethylaluminum and water precursors at 100 °C facilitated the homogeneous incorporation of aluminum oxide inorganic constituents at the sub-nanometer level. The glass transition temperature was determined by spectroscopic ellipsometry monitoring film thickness changes across temperature intervals.",
      "reasoning_analysis": "Increasing Factors: The high content of styrene units introduces bulky phenyl side groups that impose steric hindrance on backbone rotation, inherently raising the Tg. Additionally, the hydroxyl groups from the 2-hydroxyethyl methacrylate comonomer can form intermolecular hydrogen bonds, acting as physical crosslinks that restrict segmental mobility. The vapor-phase infiltration process generates a dispersed aluminum oxide network within the matrix, creating strong polymer-inorganic interactions and topological constraints that significantly impede chain motion. Furthermore, the thermal annealing history likely reduces excess free volume, contributing to a higher Tg. Decreasing Factors: The incorporation of 2-hydroxyethyl methacrylate introduces flexible ester and ethylene glycol linkages which, absent strong hydrogen bonding, could lower the Tg relative to pure polystyrene. The thin film geometry (200 nm) may introduce free surface effects that enhance mobility near the interface, typically depressing the Tg compared to bulk materials. Additionally, any residual solvent from the DMF polymerization or chloroform casting, if not fully removed during processing, would act as a plasticizer. Dominant Factor: The formation of the organic-inorganic hybrid network via vapor-phase infiltration is the dominant factor governing the thermal behavior. The sub-nanometer homogeneous mixing of rigid aluminum oxide constituents creates a percolating restrictive environment that qualitatively overrides the mobility enhancements associated with the thin film geometry and flexible comonomer segments, leading to a net restriction of chain dynamics relative to the pristine copolymer."
    },
    "analysis_without_hierarchical_structure": {
      "descriptive_text": "The sample consists of a statistical copolymer composed primarily of styrene (97 mol%) with a minor fraction of 2-hydroxyethyl methacrylate (3 mol%). The material was synthesized via thermally induced free radical polymerization in dimethylformamide at 60 °C for 16 hours using azobisisobutyronitrile as the initiator. Following synthesis, the polymer was spin-coated onto silicon wafers from a chloroform solution to form a 200 nm film, annealed at 150 °C for 1 hour, and subsequently subjected to vapor-phase infiltration using trimethylaluminum and water precursors to introduce aluminum oxide as an inorganic infiltrant. The glass transition temperature was determined by spectroscopic ellipsometry by tracking film thickness variations against temperature.",
      "reasoning_analysis": "Increasing Factors: The inherent rigidity of the polystyrene backbone, arising from bulky phenyl side groups, restricts segmental mobility and establishes a high baseline glass transition temperature. The presence of hydroxyl groups from the 2-hydroxyethyl methacrylate comonomer facilitates hydrogen bonding and serves as reaction sites for the vapor-phase infiltration process, where the introduced aluminum oxide species create a hybrid organic-inorganic network that physically constrains polymer chain motion. Additionally, the confinement of the 200 nm film on a silicon substrate may suppress chain mobility at the polymer-substrate interface. Decreasing Factors: The incorporation of 2-hydroxyethyl methacrylate, which typically exhibits a lower homopolymer glass transition temperature than polystyrene, could theoretically introduce slight flexibility to the chain architecture relative to a pure polystyrene homopolymer. Furthermore, free surface effects associated with thin film geometries can enhance segmental mobility at the air-polymer interface, potentially lowering the measured transition temperature compared to bulk samples. Dominant Factor: The formation of the rigid inorganic-organic hybrid network via vapor-phase infiltration qualitatively dominates the thermal behavior; the coordination between aluminum oxide species and the polymer matrix creates significant topological constraints that overwhelmingly restrict segmental relaxation, driving the glass transition temperature higher than would be predicted by the copolymer composition alone."
    }
  },
  {
    "doi": "10.1021/acs.macromol.1c00691",
    "title": "Measuring the Glass Transition Temperature of Vapor-Phase-Infiltrated AlOx‑PS‑r‑PHEMA Organic−Inorganic Hybrid Thin-Film Materials",
    "year": 2021,
    "chemical_composition": {
      "repeat_unit_psmiles": null,
      "monomers": [
        {
          "name": "Styrene",
          "smiles": "C=CC1=CC=CC=C1",
          "ratio_value": 92.3,
          "ratio_unit": "mol%"
        },
        {
          "name": "2-hydroxyethyl methacrylate",
          "smiles": "CC(=C)C(=O)OCCO",
          "ratio_value": 7.7,
          "ratio_unit": "mol%"
        }
      ],
      "additives": [],
      "is_homopolymer": false
    },
    "processing_history": "Synthesized via thermally induced free radical polymerization in DMF at 60 °C for 16 h using AIBN. Spin-coated onto silicon wafers (200 nm) from chloroform solution. Annealed at 150 °C for 1 h. No VPI treatment. Tg measured by spectroscopic ellipsometry tracking film thickness vs temperature at 5 °C intervals with 10 s hold.",
    "hierarchical_structure": "Amorphous PS-r-PHEMA random copolymer thin film, 200 nm thickness.",
    "properties": {
      "Tg": {
        "value": [
          98.9
        ],
        "unit": "°C"
      }
    },
    "analysis_with_hierarchical_structure": {
      "descriptive_text": "The sample consists of an amorphous poly(styrene-random-2-hydroxyethyl methacrylate) copolymer thin film with a thickness of 200 nm. The chemical composition comprises 92.3 mol% styrene and 7.7 mol% 2-hydroxyethyl methacrylate monomers. The material was synthesized via thermally induced free radical polymerization in DMF at 60 °C for 16 hours using AIBN as an initiator. Following synthesis, the copolymer was spin-coated onto silicon wafers from a chloroform solution and subsequently annealed at 150 °C for 1 hour without vapor phase infiltration treatment. The glass transition temperature was characterized using spectroscopic ellipsometry by monitoring film thickness variations against temperature at 5 °C intervals with a 10-second hold time.",
      "reasoning_analysis": "Increasing Factors: The high content of styrene monomers introduces bulky phenyl side groups that impose significant steric hindrance on backbone rotation, intrinsically establishing a high baseline rigidity. Additionally, the hydroxyl groups present in the 2-hydroxyethyl methacrylate units can form intermolecular hydrogen bonds, acting as physical crosslinks that restrict segmental mobility. The thermal annealing at 150 °C likely removes residual chloroform solvent and densifies the film, eliminating plasticization effects, while interaction with the silicon substrate may further restrict chain mobility at the interface. Decreasing Factors: The incorporation of 2-hydroxyethyl methacrylate, which has a lower homopolymer Tg than polystyrene due to its flexible ethyl spacer, disrupts the packing efficiency of the styrene segments and introduces additional free volume. Furthermore, the 200 nm thin film geometry introduces a free surface effect where chain mobility is enhanced relative to the bulk material, and the random copolymer sequence distribution prevents ordered packing that might otherwise restrict motion. Dominant Factor: While the styrene backbone provides the primary structural rigidity, the combination of the flexible HEMA comonomer incorporation and the enhanced surface mobility inherent to the thin film geometry qualitatively dominates the final behavior, likely resulting in a Tg depression relative to bulk homopolymer polystyrene despite the stabilizing effects of thermal annealing."
    },
    "analysis_without_hierarchical_structure": {
      "descriptive_text": "The sample consists of a statistical copolymer composed of 92.3 mol% styrene and 7.7 mol% 2-hydroxyethyl methacrylate (HEMA). It was synthesized via thermally induced free radical polymerization using AIBN as the initiator in DMF at 60 °C for 16 hours. For characterization, the polymer was dissolved in chloroform and spin-coated onto silicon wafers to form 200 nm thin films, followed by thermal annealing at 150 °C for 1 hour without subsequent vapor phase infiltration treatment. The glass transition temperature was determined using spectroscopic ellipsometry by monitoring film thickness variations against temperature at 5 °C intervals with a 10-second hold time.",
      "reasoning_analysis": "Increasing Factors: The high molar fraction of styrene introduces bulky phenyl side groups that impose significant steric hindrance on backbone rotation, intrinsically driving the Tg higher. Additionally, the hydroxyl groups present in the HEMA monomer units can form intermolecular hydrogen bonds, acting as physical crosslinks that restrict segmental mobility. The thermal annealing at 150 °C further promotes the removal of residual chloroform solvent and relaxes excess free volume, preventing plasticization effects that would otherwise lower the Tg. Decreasing Factors: The incorporation of HEMA introduces flexible ethylene glycol spacers within the chain architecture, which increase local chain flexibility compared to a pure polystyrene backbone. Furthermore, the processing history involves creating a 200 nm thin film on a silicon substrate; such confinement typically enhances segmental mobility near the free surface, leading to a depression in Tg relative to bulk materials. Dominant Factor: While the hydrogen bonding and styrene content establish a rigid baseline, the geometric confinement of the thin film combined with the flexible comonomer spacers qualitatively dominates the final behavior, likely resulting in a Tg depression relative to bulk polystyrene, although the high-temperature annealing ensures this value reflects a thermally relaxed state rather than solvent retention."
    }
  },
  {
    "doi": null,
    "title": "A quantitative relationship between T s and chain segment structures of polystyrenes",
    "year": 2016,
    "chemical_composition": {
      "repeat_unit_psmiles": null,
      "monomers": [
        {
          "name": "2,4-dimethylstyrene",
          "smiles": "Cc1cc(C)ccc1C=C",
          "ratio_value": null,
          "ratio_unit": null
        }
      ],
      "additives": [],
      "is_homopolymer": true
    },
    "processing_history": "Experimental Tg data taken from Brandrup et al. [13]. Descriptors calculated from chain segments of 20 carbons (10 repeating units). ANN model [4-7-1] used.",
    "hierarchical_structure": "Amorphous polystyrene.",
    "properties": {
      "Tg": {
        "value": [
          111.9
        ],
        "unit": "°C"
      }
    },
    "analysis_with_hierarchical_structure": {
      "descriptive_text": "The sample is identified as an amorphous homopolymer derived from 2,4-dimethylstyrene monomers, structurally analogous to polystyrene. The glass transition temperature data is sourced from experimental values reported by Brandrup et al., with molecular descriptors calculated based on chain segments consisting of 20 carbons corresponding to 10 repeating units. This dataset was subsequently utilized within a [4-7-1] artificial neural network model framework for analysis and validation.",
      "reasoning_analysis": "Increasing Factors: The presence of methyl substituents at the ortho and para positions of the phenyl ring introduces significant steric hindrance, which restricts the rotational freedom of the pendant groups and impedes backbone segmental mobility. This increased structural rigidity reduces free volume and qualitatively drives the Tg higher compared to unsubstituted polystyrene. Additionally, the use of literature-sourced experimental data implies standard measurement conditions were employed, avoiding Tg depression associated with non-equilibrium processing states like rapid quenching. Decreasing Factors: The polymer retains a flexible aliphatic carbon-carbon backbone, which allows for segmental motion that counteracts the stiffness imposed by the bulky side groups. Furthermore, without explicit data indicating ultra-high molecular weight or cross-linking, the inherent free volume associated with chain ends remains a factor that enhances mobility and limits the maximum achievable Tg. Dominant Factor: The steric restrictions imposed by the dimethyl substitution on the aromatic rings are the dominant factor, as the bulkiness of the ortho-substituted phenyl groups exerts a stronger influence on segmental mobility and free volume than the inherent flexibility of the saturated backbone in this class of vinyl polymers."
    },
    "analysis_without_hierarchical_structure": {
      "descriptive_text": "The sample consists of a poly(2,4-dimethylstyrene) homopolymer. The glass transition temperature data utilized for this analysis was sourced from experimental values reported by Brandrup et al. For the purpose of property modeling, molecular descriptors were calculated based on chain segments comprising 20 carbons, equivalent to 10 repeating units, and processed using a [4-7-1] artificial neural network architecture.",
      "reasoning_analysis": "Increasing Factors: The chemical composition features methyl substituents at the 2 and 4 positions of the styrenic phenyl ring, which introduce significant steric hindrance. Specifically, the ortho-methyl group restricts the rotational freedom of the phenyl ring relative to the polymer backbone, reducing segmental mobility and intrinsically elevating the glass transition temperature compared to unsubstituted polystyrene. The homopolymer architecture ensures a consistent distribution of these rigidifying groups without dilution by flexible comonomers. Decreasing Factors: There are no identified plasticizing additives or flexible comonomers in the chemical composition that would typically increase free volume and lower the Tg. Furthermore, the processing history indicates reliance on literature experimental data, suggesting the material was characterized in a standard bulk state, thereby minimizing the likelihood of processing-induced depressions such as residual solvent retention that might occur in lab-scale solution casting. Dominant Factor: The steric restriction imposed by the ortho-methyl substitution on the phenyl ring is the dominant factor. This structural rigidity fundamentally limits chain mobility, establishing a high intrinsic Tg baseline that is preserved by the absence of plasticizing agents or specific thermal histories known to depress the transition temperature."
    }
  },
  {
    "doi": "10.1021/acs.macromol.1c00691",
    "title": "Measuring the Glass Transition Temperature of Vapor-Phase-Infiltrated AlOx‑PS‑r‑PHEMA Organic−Inorganic Hybrid Thin-Film Materials",
    "year": 2021,
    "chemical_composition": {
      "repeat_unit_psmiles": null,
      "monomers": [
        {
          "name": "Styrene",
          "smiles": "C=CC1=CC=CC=C1",
          "ratio_value": 88.5,
          "ratio_unit": "mol%"
        },
        {
          "name": "2-hydroxyethyl methacrylate",
          "smiles": "CC(=C)C(=O)OCCO",
          "ratio_value": 11.5,
          "ratio_unit": "mol%"
        }
      ],
      "additives": [],
      "is_homopolymer": false
    },
    "processing_history": "Synthesized via thermally induced free radical polymerization in DMF at 60 °C for 16 h using AIBN. Spin-coated onto silicon wafers (200 nm) from chloroform solution. Annealed at 150 °C for 1 h. No VPI treatment. Tg measured by spectroscopic ellipsometry tracking film thickness vs temperature at 5 °C intervals with 10 s hold.",
    "hierarchical_structure": "Amorphous PS-r-PHEMA random copolymer thin film, 200 nm thickness.",
    "properties": {
      "Tg": {
        "value": [
          99.4
        ],
        "unit": "°C"
      }
    },
    "analysis_with_hierarchical_structure": {
      "descriptive_text": "The sample comprises an amorphous poly(styrene-random-2-hydroxyethyl methacrylate) copolymer thin film with a thickness of 200 nm, consisting of 88.5 mol% styrene and 11.5 mol% 2-hydroxyethyl methacrylate. Synthesis was achieved through thermally induced free radical polymerization in dimethylformamide at 60 °C for 16 hours using AIBN as the initiator. The material was processed by spin-coating onto silicon wafers from a chloroform solution, followed by annealing at 150 °C for 1 hour without vapor phase infiltration treatment. Characterization of the glass transition temperature was performed via spectroscopic ellipsometry, monitoring film thickness changes against temperature at 5 °C intervals with a 10-second hold time.",
      "reasoning_analysis": "Increasing Factors: The incorporation of 2-hydroxyethyl methacrylate introduces hydroxyl functional groups capable of forming intermolecular hydrogen bonds, which act as physical crosslinks to restrict segmental chain mobility and elevate the Tg. Additionally, the polar nature of the copolymer may enhance attractive interactions with the silicon oxide substrate surface, immobilizing chains at the interface and further contributing to a higher Tg. Decreasing Factors: The random copolymerization disrupts the regular packing of the polystyrene backbone, potentially increasing free volume relative to the homopolymer. Furthermore, the thin film geometry introduces a free surface effect where enhanced chain mobility at the air-polymer interface can depress the measured Tg compared to bulk materials. Dominant Factor: While the free surface and copolymer disorder exert downward pressure on the Tg, the strong intermolecular hydrogen bonding network formed by the hydroxyethyl groups, coupled with substrate confinement effects in the 200 nm film, qualitatively dominates the thermal behavior by significantly restricting global chain mobility."
    },
    "analysis_without_hierarchical_structure": {
      "descriptive_text": "The sample comprises a statistical copolymer synthesized from 88.5 mol% styrene and 11.5 mol% 2-hydroxyethyl methacrylate. Polymerization was achieved via thermal initiation using AIBN in DMF at 60 °C for 16 hours. The resulting material was processed into 200 nm thin films by spin-coating from a chloroform solution onto silicon wafers, followed by thermal annealing at 150 °C for 1 hour without vapor phase infiltration. Characterization of the glass transition temperature was performed using spectroscopic ellipsometry, tracking film thickness changes against temperature at 5 °C intervals with a 10-second hold time.",
      "reasoning_analysis": "Increasing Factors: The high content of styrene monomers introduces bulky phenyl side groups that impose significant steric hindrance on backbone rotation, intrinsically raising the energy barrier for segmental motion. Furthermore, the hydroxyl groups present in the 2-hydroxyethyl methacrylate units facilitate intermolecular hydrogen bonding, acting as physical crosslinks that restrict chain mobility, while the thermal annealing at 150 °C ensures the removal of residual chloroform solvent, preventing plasticization. Decreasing Factors: The incorporation of the methacrylate comonomer introduces ester linkages and flexible ethyl spacers into the backbone which may increase free volume compared to a pure polystyrene homopolymer. Additionally, the thin film geometry (200 nm) typically exhibits free surface effects that enhance mobility at the air-polymer interface, potentially depressing the Tg relative to bulk materials. Dominant Factor: The structural rigidity conferred by the predominant styrene composition coupled with the restrictive hydrogen bonding network and substrate interactions likely outweighs the free surface mobility effects, establishing a high energy barrier for the glass transition despite the thin film configuration."
    }
  },
  {
    "doi": null,
    "title": "A quantitative relationship between T s and chain segment structures of polystyrenes",
    "year": 2016,
    "chemical_composition": {
      "repeat_unit_psmiles": null,
      "monomers": [
        {
          "name": "2-isobutoxycarbonylstyrene",
          "smiles": "CC(C)COC(=O)c1ccccc1C=C",
          "ratio_value": null,
          "ratio_unit": null
        }
      ],
      "additives": [],
      "is_homopolymer": true
    },
    "processing_history": "Experimental Tg data taken from Brandrup et al. [13]. Descriptors calculated from chain segments of 20 carbons (10 repeating units). ANN model [4-7-1] used.",
    "hierarchical_structure": "Amorphous polystyrene.",
    "properties": {
      "Tg": {
        "value": [
          126.9
        ],
        "unit": "°C"
      }
    },
    "analysis_with_hierarchical_structure": {
      "descriptive_text": "The material is an amorphous homopolymer composed of 2-isobutoxycarbonylstyrene monomers, structurally classified as a substituted polystyrene derivative. The glass transition temperature data associated with this sample is sourced from literature values reported by Brandrup et al., where structural descriptors were derived from chain segments containing 20 carbons, equivalent to 10 repeating units. The property characterization utilizes an artificial neural network model with a 4-7-1 architecture to evaluate the material in a standard amorphous state, without explicit documentation of physical thermal treatments or solvent processing histories.",
      "reasoning_analysis": "Increasing Factors: The presence of a bulky 2-isobutoxycarbonyl substituent at the ortho position of the phenyl ring introduces significant steric hindrance, which restricts backbone segmental rotation and increases the energy barrier for glass transition. Additionally, the polar carbonyl group within the ester side chain enhances intermolecular dipole-dipole interactions, further stiffening the polymer matrix and driving the Tg upward. Decreasing Factors: The flexible isobutyl moiety within the ester side chain may introduce additional free volume compared to rigid aromatic substituents, potentially acting as an internal plasticizer that facilitates segmental motion. Furthermore, the absence of specific physical processing history, such as rapid quenching or physical aging, implies the data represents an intrinsic property rather than a state modified by non-equilibrium free volume trapping. Dominant Factor: The steric restriction imposed by the ortho-substituted bulky group combined with enhanced polar interactions qualitatively dominates over the flexibility of the alkyl tail, establishing a Tg that is inherently higher than that of unsubstituted polystyrene. The reliance on literature data and computational modeling suggests the value reflects a standardized intrinsic material property, unaffected by variable thermal history-induced free volume fluctuations."
    },
    "analysis_without_hierarchical_structure": {
      "descriptive_text": "The material under investigation is a homopolymer synthesized from 2-isobutoxycarbonylstyrene monomers. The glass transition temperature data utilized in this context was sourced from experimental literature values reported by Brandrup et al. [13], where computational descriptors were generated from chain segments consisting of 20 carbons, corresponding to 10 repeating units, and subsequently analyzed using an artificial neural network model with a 4-7-1 architecture.",
      "reasoning_analysis": "Increasing Factors: The polymer backbone consists of a polystyrene-like structure featuring bulky phenyl rings directly attached to the main chain, which imposes significant steric hindrance and restricts segmental rotation, intrinsically driving the Tg upward. Furthermore, the ortho-positioning of the substituent on the phenyl ring introduces additional steric constraints that can limit the rotational freedom of the aromatic ring itself. Decreasing Factors: The presence of the isobutoxycarbonyl side group introduces a flexible alkyl chain, specifically the isobutoxy moiety, that acts as an internal plasticizer. This flexible tail increases the fractional free volume within the polymer matrix and enhances chain mobility, thereby exerting a downward pressure on the Tg relative to unsubstituted polystyrene. Dominant Factor: While the rigid backbone and ortho-substitution provide structural resistance to motion, the internal plasticization effect conferred by the flexible isobutoxy ester side chain is typically the dominant factor in substituted styrenics of this nature, qualitatively suggesting a Tg lower than that of pure polystyrene. Additionally, since the provided processing history describes data curation and computational modeling rather than specific physical thermal treatments, no processing-induced deviations such as physical aging or solvent retention are evident, leaving the intrinsic chemical architecture as the primary determinant of the thermal behavior."
    }
  },
  {
    "doi": "10.1021/acs.macromol.1c00691",
    "title": "Measuring the Glass Transition Temperature of Vapor-Phase-Infiltrated AlOx‑PS‑r‑PHEMA Organic−Inorganic Hybrid Thin-Film Materials",
    "year": 2021,
    "chemical_composition": {
      "repeat_unit_psmiles": null,
      "monomers": [
        {
          "name": "Styrene",
          "smiles": "C=CC1=CC=CC=C1",
          "ratio_value": 79.8,
          "ratio_unit": "mol%"
        },
        {
          "name": "2-hydroxyethyl methacrylate",
          "smiles": "CC(=C)C(=O)OCCO",
          "ratio_value": 20.2,
          "ratio_unit": "mol%"
        }
      ],
      "additives": [],
      "is_homopolymer": false
    },
    "processing_history": "Synthesized via thermally induced free radical polymerization in DMF at 60 °C for 16 h using AIBN. Spin-coated onto silicon wafers (200 nm) from chloroform solution. Annealed at 150 °C for 1 h. No VPI treatment. Tg measured by spectroscopic ellipsometry tracking film thickness vs temperature at 5 °C intervals with 10 s hold.",
    "hierarchical_structure": "Amorphous PS-r-PHEMA random copolymer thin film, 200 nm thickness.",
    "properties": {
      "Tg": {
        "value": [
          98.9
        ],
        "unit": "°C"
      }
    },
    "analysis_with_hierarchical_structure": {
      "descriptive_text": "The sample consists of an amorphous poly(styrene-random-2-hydroxyethyl methacrylate) copolymer thin film with a thickness of 200 nm. The chemical composition comprises 79.8 mol% styrene and 20.2 mol% 2-hydroxyethyl methacrylate repeat units. The material was synthesized via thermally induced free radical polymerization in dimethylformamide at 60 °C for 16 hours using azobisisobutyronitrile as the initiator. Following synthesis, the polymer was spin-coated onto silicon wafers from a chloroform solution and subsequently annealed at 150 °C for 1 hour. The glass transition temperature was determined using spectroscopic ellipsometry by tracking film thickness variations against temperature.",
      "reasoning_analysis": "Increasing Factors: The high molar fraction of styrene introduces bulky phenyl side groups that impose significant steric hindrance on backbone rotation, intrinsically raising the energy barrier for segmental motion. Furthermore, the 2-hydroxyethyl methacrylate units introduce hydroxyl functionalities capable of forming interchain hydrogen bonds, acting as physical crosslinks that further restrict chain mobility. The thermal annealing process at 150 °C likely reduces excess free volume and removes residual processing solvents, while the interaction with the silicon substrate may immobilize chains at the interface. Decreasing Factors: The incorporation of 2-hydroxyethyl methacrylate introduces flexible ethyl spacers in the side chain, which may increase local free volume compared to the rigid phenyl groups of styrene. Additionally, the thin film geometry introduces a free surface at the air-polymer interface where chain ends and segments exhibit enhanced mobility due to reduced coordination, typically leading to a depression in the measured Tg relative to the bulk. Any incomplete removal of the chloroform casting solvent could also act as a plasticizer. Dominant Factor: The intrinsic rigidity of the styrene-rich backbone combined with the restrictive network formed by interchain hydrogen bonding from the hydroxyl groups qualitatively dominates the thermal behavior. While the free surface effect in the thin film geometry promotes mobility, the high concentration of sterically hindered styrene units and the physical crosslinking density likely maintain a Tg comparable to or slightly modified from the bulk polystyrene baseline, with the composition-driven rigidity outweighing the geometric confinement effects at this thickness."
    },
    "analysis_without_hierarchical_structure": {
      "descriptive_text": "The sample consists of a statistical copolymer composed of styrene (79.8 mol%) and 2-hydroxyethyl methacrylate (20.2 mol%). The material was synthesized via thermally induced free radical polymerization using AIBN as an initiator in DMF at 60 °C for 16 hours. For characterization, the copolymer was dissolved in chloroform and spin-coated onto silicon wafers to form 200 nm thin films, followed by thermal annealing at 150 °C for 1 hour. The glass transition temperature was subsequently determined using spectroscopic ellipsometry by monitoring film thickness variations against temperature with 5 °C intervals and a 10-second hold time.",
      "reasoning_analysis": "Increasing Factors: The high molar fraction of styrene introduces bulky phenyl side groups that impose significant steric hindrance on backbone rotation, intrinsically raising the Tg. Additionally, the hydroxyl groups from the 2-hydroxyethyl methacrylate units facilitate interchain hydrogen bonding, which acts as physical crosslinks to further restrict segmental mobility. The thermal annealing at 150 °C likely eliminates residual casting solvent and reduces free volume, contributing to a higher observed Tg. Decreasing Factors: The incorporation of 2-hydroxyethyl methacrylate introduces flexible ethyl spacers which may lower the rigidity compared to pure polystyrene. Furthermore, the confinement of the polymer into a 200 nm thin film enhances chain mobility at the free surface, typically depressing the Tg relative to bulk materials. Any residual chloroform from the spin-coating process could also act as a plasticizer if not fully removed. Dominant Factor: While the thin film geometry and flexible comonomer introduce mobility, the high concentration of rigid styrene units combined with the restrictive network formed by hydrogen bonding qualitatively dominates the final thermal behavior, establishing a high Tg regime that persists despite the nanoscale confinement effects."
    }
  },
  {
    "doi": "10.1021/acs.macromol.1c00691",
    "title": "Measuring the Glass Transition Temperature of Vapor-Phase-Infiltrated AlOx‑PS‑r‑PHEMA Organic−Inorganic Hybrid Thin-Film Materials",
    "year": 2021,
    "chemical_composition": {
      "repeat_unit_psmiles": null,
      "monomers": [
        {
          "name": "Styrene",
          "smiles": "C=CC1=CC=CC=C1",
          "ratio_value": null,
          "ratio_unit": null
        }
      ],
      "additives": [
        {
          "name": "Aluminum oxide",
          "type": "inorganic infiltrant",
          "amount_value": 3.1,
          "amount_unit": "wt%"
        }
      ],
      "is_homopolymer": true
    },
