Repository: hhtrick/HHT-code

# HHT training framework

This directory contains model training, embedding precomputation, inference, article-level baselines and the curated datasets. All commands below assume that the working directory is `train_code/`.

## 3. Datasets and fixed partitions

Each main dataset is a JSON array at `dataset/{property}/{property}.json`. Entries contain source metadata, `chemical_composition`, `processing_history`, `hierarchical_structure`, `properties`, and two generated-analysis objects. Targets are stored as `properties[property]["value"]`; source metadata and target values are not predictive input fields.

| Property | Train | Validation | Test | Total |
|---|---:|---:|---:|---:|

File: train_code/dataset/Tg/Tg.json (part 177 of 235)
[
    "processing_history": "Synthesized via thermally induced free radical polymerization in DMF at 60 °C for 16 h using AIBN. Spin-coated onto silicon wafers (200 nm) from toluene solution. Annealed at 150 °C for 1 h. Vapor-phase infiltration (VPI) at 100 °C with TMA and H2O precursors, 4 h exposure time each. Tg measured by spectroscopic ellipsometry tracking film thickness vs temperature at 5 °C intervals with 10 s hold.",
    "hierarchical_structure": "Amorphous organic-inorganic hybrid thin film, 200 nm thickness. Inorganic constituents homogeneously mixed at sub-nanometer level.",
    "properties": {
      "Tg": {
        "value": [
          104
        ],
        "unit": "°C"
      }
    },
    "analysis_with_hierarchical_structure": {
      "descriptive_text": "The sample consists of an amorphous polystyrene homopolymer synthesized via thermally induced free radical polymerization using AIBN in DMF at 60 °C for 16 hours. This polymer was processed into a 200 nm thin film by spin-coating from a toluene solution onto silicon wafers, followed by thermal annealing at 150 °C for 1 hour. Subsequently, the film underwent vapor-phase infiltration at 100 °C using trimethylaluminum and water precursors with 4-hour exposure times to incorporate aluminum oxide as an inorganic infiltrant at a concentration of 3.1 wt%. The resulting material is an organic-inorganic hybrid thin film where the inorganic constituents are homogeneously mixed at the sub-nanometer level. The glass transition temperature was characterized by spectroscopic ellipsometry, monitoring film thickness changes against temperature at 5 °C intervals with a 10-second hold time.",
      "reasoning_analysis": "Increasing Factors: The intrinsic steric hindrance provided by the bulky phenyl side groups of the polystyrene backbone restricts segmental rotation, establishing a relatively high baseline Tg. Furthermore, the vapor-phase infiltration of aluminum oxide introduces rigid inorganic networks within the polymer matrix; the homogeneous sub-nanometer mixing maximizes the interfacial area between the organic chains and the inorganic infiltrant, significantly restricting polymer chain mobility through strong interfacial interactions and physical confinement. The thermal annealing step at 150 °C likely reduced excess free volume, further stabilizing the glassy state. Decreasing Factors: The geometry of the sample as a 200 nm thin film may introduce free surface effects where enhanced mobility at the air-polymer interface can lead to a slight depression in Tg compared to the bulk material. Additionally, despite annealing, any residual solvent from the toluene spin-coating or DMF synthesis that was not fully volatilized could act as a plasticizer, enhancing free volume and lowering the transition temperature. Dominant Factor: The formation of the organic-inorganic hybrid structure via vapor-phase infiltration is the dominant factor. The rigid aluminum oxide network infiltrated at the sub-nanometer level imposes severe constraints on segmental dynamics that qualitatively outweigh the potential Tg depression associated with thin-film geometry, resulting in a net increase in thermal stability relative to the pristine polymer film."
    },
    "analysis_without_hierarchical_structure": {
      "descriptive_text": "The sample consists of a polystyrene homopolymer synthesized via thermally induced free radical polymerization using AIBN initiator in DMF at 60 °C for 16 hours. Thin films approximately 200 nm thick were prepared by spin-coating from a toluene solution onto silicon wafers, followed by thermal annealing at 150 °C for 1 hour. Subsequently, the films underwent vapor-phase infiltration at 100 °C using trimethylaluminum and water precursors with 4-hour exposure times to incorporate 3.1 wt% aluminum oxide as an inorganic infiltrant. The glass transition temperature was determined using spectroscopic ellipsometry by monitoring film thickness variations against temperature at 5 °C intervals with a 10-second hold time.",
      "reasoning_analysis": "Increasing Factors: The inherent steric hindrance from the phenyl side groups on the polystyrene backbone restricts segmental rotation, establishing a robust baseline glass transition temperature. Furthermore, the vapor-phase infiltration process introduces aluminum oxide throughout the matrix, creating a hybrid organic-inorganic network that physically constrains polymer chain mobility and reduces free volume, thereby driving the Tg upward. The thermal annealing step prior to infiltration also ensures a relaxed, dense polymer state which supports higher thermal stability. Decreasing Factors: The geometric confinement of the 200 nm thin film on a silicon wafer introduces a significant free surface effect, which typically enhances segmental mobility near the air-polymer interface and tends to depress the Tg relative to the bulk material. Additionally, if any residual toluene or DMF solvent remained trapped despite annealing, it could act as a plasticizer to lower the transition temperature. Dominant Factor: The formation of the rigid aluminum oxide network via vapor-phase infiltration qualitatively dominates the thermal behavior; the structural constraints imposed by the inorganic infiltrant within the polymer matrix outweigh the mobility enhancement caused by thin-film confinement, leading to a net stabilization or increase in Tg compared to a non-infiltrated thin film."
    }
  },
  {
    "doi": null,
    "title": "A quantitative relationship between T s and chain segment structures of polystyrenes",
    "year": 2016,
    "chemical_composition": {
      "repeat_unit_psmiles": null,
      "monomers": [
        {
          "name": "4-bromostyrene",
          "smiles": "Brc1ccc(C=C)cc1",
          "ratio_value": null,
          "ratio_unit": null
        }
      ],
      "additives": [],
      "is_homopolymer": true
    },
    "processing_history": "Experimental Tg data taken from Brandrup et al. [13]. Descriptors calculated from chain segments of 20 carbons (10 repeating units). ANN model [4-7-1] used.",
    "hierarchical_structure": "Amorphous polystyrene.",
    "properties": {
      "Tg": {
        "value": [
          117.9
        ],
        "unit": "°C"
      }
    },
    "analysis_with_hierarchical_structure": {
      "descriptive_text": "The sample is characterized as an amorphous homopolymer synthesized from 4-bromostyrene monomers. Experimental glass transition temperature data were sourced from the literature compilation by Brandrup et al. [13], with molecular descriptors calculated based on chain segments consisting of 20 carbons, corresponding to 10 repeating units. The structural analysis and property correlation framework employed a [4-7-1] Artificial Neural Network model to evaluate the thermal behavior of this halogenated styrenic system.",
      "reasoning_analysis": "Increasing Factors: The substitution of a hydrogen atom with a bromine atom at the para position of the styrenic phenyl ring significantly increases the steric bulk and mass of the pendant group. This modification introduces substantial rotational energy barriers around the polymer backbone and side groups, restricting segmental mobility and intrinsically driving the glass transition temperature higher relative to unsubstituted polystyrene. Decreasing Factors: The large van der Waals radius of the bromine substituent may increase the inter-chain free volume compared to smaller substituents, potentially facilitating some local segmental motions that counteract the steric restrictions. Additionally, the absence of additives or fillers in the chemical composition means there are no interfacial interactions to further constrain chain mobility, and the reliance on standard literature data implies a conventional thermal history without processing-induced physical aging that could elevate the observed transition. Dominant Factor: The steric hindrance and increased rotational barrier imposed by the bromine substituent qualitatively dominate the thermal behavior, establishing a higher baseline glass transition temperature compared to the parent polystyrene system, despite the potential free volume effects."
    },
    "analysis_without_hierarchical_structure": {
      "descriptive_text": "The sample consists of a poly(4-bromostyrene) homopolymer. The glass transition temperature data utilized for this analysis was sourced from experimental values reported by Brandrup et al. [13], wherein molecular descriptors were calculated based on chain segments comprising 20 carbons, equivalent to 10 repeating units. An artificial neural network model with a [4-7-1] architecture was employed to process these descriptors.",
      "reasoning_analysis": "Increasing Factors: The substitution of a hydrogen atom with a bromine atom at the para position of the styrenic phenyl ring significantly increases the steric bulk and polarizability of the side group. This modification enhances the rotational energy barrier around the backbone and increases intermolecular cohesive energy density through stronger van der Waals interactions, both of which restrict segmental mobility and drive the Tg upward relative to unsubstituted polystyrene. Decreasing Factors: The chemical composition indicates a linear homopolymer structure without cross-linking agents or rigid reinforcing fillers, lacking the topological constraints that would further elevate the transition temperature. Additionally, the provided processing history does not specify thermal annealing protocols, implying that physical aging effects which typically densify the matrix and increase Tg are not explicitly accounted for in the reported data. Dominant Factor: The electronic and steric influence of the bromine substituent is the dominant factor governing the thermal behavior. While the lack of cross-linking prevents further elevation, the intrinsic stiffness and intermolecular forces introduced by the halogenation qualitatively dictate a higher Tg baseline compared to the parent polystyrene system, overriding the potential free volume effects associated with standard bulk processing."
    }
  },
  {
    "doi": "10.1021/acs.macromol.1c00691",
    "title": "Measuring the Glass Transition Temperature of Vapor-Phase-Infiltrated AlOx‑PS‑r‑PHEMA Organic−Inorganic Hybrid Thin-Film Materials",
    "year": 2021,
    "chemical_composition": {
      "repeat_unit_psmiles": null,
      "monomers": [
        {
          "name": "Styrene",
          "smiles": "C=CC1=CC=CC=C1",
          "ratio_value": 92.3,
          "ratio_unit": "mol%"
        },
        {
          "name": "2-hydroxyethyl methacrylate",
          "smiles": "CC(=C)C(=O)OCCO",
          "ratio_value": 7.7,
          "ratio_unit": "mol%"
        }
      ],
      "additives": [
        {
          "name": "Aluminum oxide",
          "type": "inorganic infiltrant",
          "amount_value": null,
          "amount_unit": null
        }
      ],
      "is_homopolymer": false
    },
    "processing_history": "Synthesized via thermally induced free radical polymerization in DMF at 60 °C for 16 h using AIBN. Spin-coated onto silicon wafers (200 nm) from chloroform solution. Annealed at 150 °C for 1 h. Vapor-phase infiltration (VPI) at 100 °C with TMA and H2O precursors, 4 h exposure time each. Tg measured by spectroscopic ellipsometry tracking film thickness vs temperature at 5 °C intervals with 10 s hold.",
    "hierarchical_structure": "Amorphous organic-inorganic hybrid thin film, 200 nm thickness. Inorganic constituents homogeneously mixed at sub-nanometer level.",
    "properties": {
      "Tg": {
        "value": [
          120.9
        ],
        "unit": "°C"
      }
    },
    "analysis_with_hierarchical_structure": {
      "descriptive_text": "The sample consists of an amorphous organic-inorganic hybrid thin film composed of a statistical copolymer of styrene (92.3 mol%) and 2-hydroxyethyl methacrylate (7.7 mol%). The material was synthesized via thermally induced free radical polymerization in DMF using AIBN at 60 °C, followed by spin-coating onto silicon wafers from a chloroform solution to achieve a thickness of 200 nm. Subsequent processing involved thermal annealing at 150 °C for 1 hour, followed by vapor-phase infiltration at 100 °C using trimethylaluminum and water precursors to incorporate aluminum oxide as an inorganic infiltrant homogeneously mixed at the sub-nanometer level. The glass transition temperature was characterized using spectroscopic ellipsometry by monitoring film thickness variations against temperature at 5 °C intervals with a 10 s hold time.",
      "reasoning_analysis": "Increasing Factors: The presence of bulky phenyl side groups in the styrene units imposes steric hindrance that restricts backbone rotation, while the hydroxyl groups in the 2-hydroxyethyl methacrylate units enable interchain hydrogen bonding, both intrinsically raising the baseline Tg. Furthermore, the vapor-phase infiltration process introduces aluminum oxide species that coordinate with the polymer functional groups, creating a rigid organic-inorganic hybrid network that significantly impedes segmental mobility. The confinement of the 200 nm film on a silicon substrate may also restrict chain dynamics near the interface. Decreasing Factors: The thin film geometry introduces a free surface effect where enhanced mobility at the air-polymer interface can depress the Tg relative to bulk materials. Additionally, the incorporation of 2-hydroxyethyl methacrylate introduces flexible ester linkages into the backbone compared to pure polystyrene, which could locally increase chain flexibility. Dominant Factor: The formation of the coordinate covalent network between the aluminum oxide infiltrant and the polymer matrix via vapor-phase infiltration is the dominant factor. This hybridization creates a percolating inorganic scaffold that severely restricts global chain motion, qualitatively overriding the Tg depression typically associated with free surface effects in thin films and resulting in a net increase in thermal stability relative to the pristine copolymer."
    },
    "analysis_without_hierarchical_structure": {
      "descriptive_text": "The sample consists of a statistical copolymer composed of 92.3 mol% styrene and 7.7 mol% 2-hydroxyethyl methacrylate. The material was synthesized via thermally induced free radical polymerization in DMF at 60 °C for 16 hours using AIBN as the initiator. Thin films approximately 200 nm thick were prepared by spin-coating a chloroform solution onto silicon wafers, followed by thermal annealing at 150 °C for 1 hour. Subsequently, the films underwent vapor-phase infiltration at 100 °C using trimethylaluminum and water precursors with 4-hour exposure times to incorporate aluminum oxide as an inorganic infiltrant. The glass transition temperature was determined using spectroscopic ellipsometry by monitoring film thickness variations against temperature at 5 °C intervals with a 10-second hold time.",
      "reasoning_analysis": "Increasing Factors: The high molar ratio of styrene provides a rigid backbone due to bulky phenyl side groups, establishing a high baseline Tg, while the 2-hydroxyethyl methacrylate comonomer introduces hydroxyl functionalities capable of hydrogen bonding that restrict segmental motion. The vapor-phase infiltration process incorporates aluminum oxide into the matrix, creating an organic-inorganic hybrid network where precursor reactions with hydroxyl groups covalently constrain polymer chains. Additionally, thermal annealing removes residual chloroform solvent, eliminating plasticization, and the attractive interaction between the polymer film and the silicon wafer substrate typically suppresses mobility at the interface. Decreasing Factors: Potential decreasing factors include the inherent free surface effect associated with the 200 nm thin film geometry, which can enhance segmental mobility near the air-polymer interface compared to the bulk material. Furthermore, the ethyl spacer within the HEMA monomer introduces some local flexibility compared to a direct functional attachment, though this is minor relative to the restrictive interactions. Dominant Factor: The dominant factor is the formation of the hybrid organic-inorganic network via vapor-phase infiltration. The chemical reaction between the trimethylaluminum precursors and the hydroxyl groups of the HEMA comonomer creates a constrained environment that overrides typical thin film free surface effects, qualitatively driving the Tg higher than the neat copolymer baseline due to the severe restriction of cooperative segmental rearrangement."
    }
  },
  {
    "doi": null,
    "title": "A quantitative relationship between T s and chain segment structures of polystyrenes",
    "year": 2016,
    "chemical_composition": {
      "repeat_unit_psmiles": null,
      "monomers": [
        {
          "name": "4-hydroxymethylstyrene",
          "smiles": "OCc1ccc(C=C)cc1",
          "ratio_value": null,
          "ratio_unit": null
        }
      ],
      "additives": [],
      "is_homopolymer": true
    },
    "processing_history": "Experimental Tg data taken from Brandrup et al. [13]. Descriptors calculated from chain segments of 20 carbons (10 repeating units). ANN model [4-7-1] used.",
    "hierarchical_structure": "Amorphous polystyrene.",
    "properties": {
      "Tg": {
        "value": [
          139.9
        ],
        "unit": "°C"
      }
    },
    "analysis_with_hierarchical_structure": {
      "descriptive_text": "The sample comprises an amorphous homopolymer synthesized from 4-hydroxymethylstyrene monomers. Hierarchical characterization identifies the material structure as an amorphous polystyrene derivative. The glass transition temperature data was sourced from Brandrup et al., where descriptors were computationally derived from chain segments consisting of 20 carbons corresponding to 10 repeating units and analyzed using a [4-7-1] artificial neural network model.",
      "reasoning_analysis": "Increasing Factors: The bulky phenyl rings inherent to the styrenic backbone impose significant steric hindrance, restricting backbone rotation and elevating the glass transition temperature. Additionally, the hydroxymethyl substituent introduces polarity and potential intermolecular hydrogen bonding, which acts as physical crosslinking to further restrict segmental mobility. Decreasing Factors: The methylene linker within the hydroxymethyl group offers greater rotational freedom compared to directly attached rigid functional groups, potentially enhancing local chain flexibility. Furthermore, the reliance on literature data without specific thermal annealing history implies the material may retain excess free volume typical of standard cooling protocols rather than a densified state. Dominant Factor: The intermolecular hydrogen bonding capability of the hydroxymethyl groups qualitatively dominates the thermal behavior, driving the Tg higher relative to unsubstituted polystyrene despite the flexibility introduced by the methylene spacer and standard processing conditions."
    },
    "analysis_without_hierarchical_structure": {
      "descriptive_text": "The material is a poly(4-hydroxymethylstyrene) homopolymer containing no additional additives or fillers. The data associated with this sample was sourced from experimental literature by Brandrup et al., where molecular descriptors were calculated based on chain segments consisting of 20 carbons corresponding to 10 repeating units, and an artificial neural network model was utilized for further analysis.",
      "reasoning_analysis": "Increasing Factors: The chemical composition features a hydroxymethyl side group attached to the phenyl ring, which introduces significant intermolecular hydrogen bonding capabilities that restrict segmental chain mobility and increase cohesive energy density. Additionally, the steric bulk of the hydroxymethyl substituent compared to a hydrogen atom on the polystyrene backbone imposes rotational barriers that inherently drive the Tg upward. Decreasing Factors: The absence of plasticizing additives or residual solvents in the specified composition eliminates extrinsic sources of free volume that would typically depress the Tg. Furthermore, the methylene spacer within the hydroxymethyl group provides a marginal degree of rotational flexibility compared to a direct hydroxyl attachment, which may slightly mitigate the rigidity imposed by the hydrogen bonding network. Dominant Factor: The strong intermolecular hydrogen bonding network established by the hydroxymethyl functional groups is the dominant factor, overwhelmingly dictating a higher Tg relative to unsubstituted polystyrene, while the literature-based processing history implies the value reflects the inherent bulk material properties without specific thermal modifications."
    }
  },
  {
    "doi": "10.1021/acs.macromol.1c00691",
    "title": "Measuring the Glass Transition Temperature of Vapor-Phase-Infiltrated AlOx‑PS‑r‑PHEMA Organic−Inorganic Hybrid Thin-Film Materials",
    "year": 2021,
    "chemical_composition": {
      "repeat_unit_psmiles": null,
      "monomers": [
        {
          "name": "Styrene",
          "smiles": "C=CC1=CC=CC=C1",
          "ratio_value": 88.5,
          "ratio_unit": "mol%"
        },
        {
          "name": "2-hydroxyethyl methacrylate",
          "smiles": "CC(=C)C(=O)OCCO",
          "ratio_value": 11.5,
          "ratio_unit": "mol%"
        }
      ],
      "additives": [
        {
          "name": "Aluminum oxide",
          "type": "inorganic infiltrant",
          "amount_value": null,
          "amount_unit": null
        }
      ],
      "is_homopolymer": false
    },
    "processing_history": "Synthesized via thermally induced free radical polymerization in DMF at 60 °C for 16 h using AIBN. Spin-coated onto silicon wafers (200 nm) from chloroform solution. Annealed at 150 °C for 1 h. Vapor-phase infiltration (VPI) at 100 °C with TMA and H2O precursors, 4 h exposure time each. Tg measured by spectroscopic ellipsometry tracking film thickness vs temperature at 5 °C intervals with 10 s hold.",
    "hierarchical_structure": "Amorphous organic-inorganic hybrid thin film, 200 nm thickness. Inorganic constituents homogeneously mixed at sub-nanometer level.",
    "properties": {
      "Tg": {
        "value": [
          136.6
        ],
        "unit": "°C"
      }
    },
    "analysis_with_hierarchical_structure": {
      "descriptive_text": "The sample consists of an amorphous organic-inorganic hybrid thin film based on a poly(styrene-co-2-hydroxyethyl methacrylate) copolymer with a monomer composition of 88.5 mol% styrene and 11.5 mol% 2-hydroxyethyl methacrylate. The polymer was synthesized via thermally induced free radical polymerization in DMF at 60 °C for 16 hours using AIBN as an initiator. Following synthesis, the material was spin-coated from a chloroform solution onto silicon wafers to achieve a film thickness of 200 nm, followed by thermal annealing at 150 °C for 1 hour. Subsequently, vapor-phase infiltration was performed at 100 °C using trimethylaluminum and water precursors with 4-hour exposure times to incorporate aluminum oxide as an inorganic infiltrant, resulting in a structure where inorganic constituents are homogeneously mixed at the sub-nanometer level. The glass transition temperature was characterized using spectroscopic ellipsometry by tracking film thickness variations against temperature at 5 °C intervals with a 10-second hold time.",
      "reasoning_analysis": "Increasing Factors: The incorporation of styrene units introduces bulky phenyl side groups that impose steric hindrance on backbone rotation, inherently raising the glass transition temperature. Additionally, the 2-hydroxyethyl methacrylate units provide hydroxyl functionalities capable of forming intermolecular hydrogen bonds, which further restrict segmental mobility. The vapor-phase infiltration process introduces aluminum oxide species that form an inorganic network within the polymer matrix, acting as physical crosslinks that significantly rigidify the structure. Furthermore, the confinement of the 200 nm film on a silicon wafer substrate imposes interfacial constraints that typically suppress chain mobility near the interface. Decreasing Factors: The copolymerization process disrupts the regular packing achievable in homopolymers, which can introduce free volume and potentially lower the Tg compared to the constituent homopolymers. Additionally, thin-film confinement effects, particularly at the free surface opposite the substrate, can enhance mobility and reduce the global Tg, although this is often counteracted by strong substrate interactions. Residual solvent from the chloroform spin-coating or DMF synthesis, if not fully removed during annealing, could act as a plasticizer. Dominant Factor: The formation of the organic-inorganic hybrid network via vapor-phase infiltration is the dominant factor. The homogeneous mixing of aluminum oxide at the sub-nanometer level creates a pervasive rigid scaffold that severely limits polymer chain relaxation, qualitatively driving the Tg higher than what would be observed in the pristine organic copolymer film, overriding potential decreases from copolymer disorder or free surface effects."
    },
    "analysis_without_hierarchical_structure": {
      "descriptive_text": "The sample consists of a statistical copolymer composed of 88.5 mol% styrene and 11.5 mol% 2-hydroxyethyl methacrylate (HEMA). The polymer was synthesized via thermally induced free radical polymerization in DMF at 60 °C for 16 hours using AIBN as the initiator. Thin films approximately 200 nm thick were prepared by spin-coating a chloroform solution onto silicon wafers, followed by thermal annealing at 150 °C for 1 hour. Subsequently, the films underwent vapor-phase infiltration (VPI) at 100 °C using trimethylaluminum (TMA) and H2O precursors with 4-hour exposure times to incorporate aluminum oxide as an inorganic infiltrant. The glass transition temperature was characterized using spectroscopic ellipsometry by tracking film thickness variations against temperature at 5 °C intervals with a 10-second hold time.",
      "reasoning_analysis": "Increasing Factors: The high molar fraction of styrene introduces bulky phenyl side groups that impose steric hindrance on backbone rotation, establishing a rigid baseline. Furthermore, the 2-hydroxyethyl methacrylate units enable interchain hydrogen bonding, which acts as physical crosslinks to further restrict segmental mobility. The vapor-phase infiltration of aluminum oxide creates an inorganic-organic hybrid network where the rigid alumina species confine the polymer chains, significantly reducing free volume and chain mobility. Additionally, the attractive interactions between the polymer film and the silicon wafer substrate can suppress segmental dynamics near the interface. Decreasing Factors: The ethyl spacer within the HEMA monomer introduces additional flexibility compared to a pure polystyrene backbone, which could locally lower the glass transition temperature relative to the homopolymer. Furthermore, the processing history involves spin-coating from chloroform; if residual solvent remains despite annealing, it could plasticize the matrix. Thin film confinement effects at 200 nm might also lead to enhanced mobility at the free surface, potentially lowering the measured Tg compared to bulk material. Dominant Factor: The dominant factor is the formation of the aluminum oxide network via vapor-phase infiltration. While the copolymer composition sets the baseline thermal behavior, the infiltration process fundamentally alters the free volume landscape by embedding rigid inorganic nodes within the polymer matrix. This physical confinement and the resulting restriction on large-scale segmental motion qualitatively outweigh the flexibility introduced by the HEMA comonomer or potential surface mobility effects, driving the overall Tg behavior towards higher temperatures relative to the pristine copolymer film."
    }
  },
  {
    "doi": null,
    "title": "A quantitative relationship between T s and chain segment structures of polystyrenes",
    "year": 2016,
    "chemical_composition": {
      "repeat_unit_psmiles": null,
      "monomers": [
        {
          "name": "4-(1-hydroxy-1-methylethyl)styrene",
          "smiles": "CC(C)(O)c1ccc(C=C)cc1",
          "ratio_value": null,
          "ratio_unit": null
        }
      ],
      "additives": [],
      "is_homopolymer": true
    },
    "processing_history": "Experimental Tg data taken from Brandrup et al. [13]. Descriptors calculated from chain segments of 20 carbons (10 repeating units). ANN model [4-7-1] used.",
    "hierarchical_structure": "Amorphous polystyrene.",
    "properties": {
      "Tg": {
        "value": [
          164.9
        ],
        "unit": "°C"
      }
    },
    "analysis_with_hierarchical_structure": {
      "descriptive_text": "The sample comprises an amorphous homopolymer derived from 4-(1-hydroxy-1-methylethyl)styrene monomers, exhibiting a styrenic backbone architecture. Experimental glass transition temperature data were sourced from Brandrup et al., with molecular descriptors calculated based on chain segments consisting of 20 carbons, corresponding to 10 repeating units. These structural parameters were subsequently analyzed using a [4-7-1] artificial neural network model to evaluate the material's thermal properties.",
      "reasoning_analysis": "Increasing Factors: The presence of the bulky 1-hydroxy-1-methylethyl group at the para position of the phenyl ring introduces significant steric hindrance, which restricts backbone rotation and segmental mobility. Furthermore, the hydroxyl functionality enables intermolecular hydrogen bonding, creating physical crosslinks that substantially increase the energy required for segmental motion, thereby driving the Tg upward. Decreasing Factors: The aliphatic character of the isopropyl portion of the substituent introduces some local flexibility compared to a fully rigid aromatic extension, which may slightly mitigate the stiffening effect of the bulk. Additionally, the reliance on standardized literature data without specific thermal processing details implies the value represents an equilibrium state without the additional free volume reduction associated with physical aging, which could otherwise elevate the observed Tg. Dominant Factor: The strong intermolecular hydrogen bonding network combined with the steric restrictions imposed by the bulky para-substituent qualitatively dominates the thermal behavior, resulting in a Tg significantly higher than that of unsubstituted polystyrene, outweighing the minor flexibility contributions from the aliphatic group."
    },
    "analysis_without_hierarchical_structure": {
      "descriptive_text": "The material investigated is a homopolymer derived from the monomer 4-(1-hydroxy-1-methylethyl)styrene. The glass transition temperature data utilized for this analysis was sourced from experimental values reported by Brandrup et al. rather than direct synthesis in this study. For computational analysis, molecular descriptors were generated from chain segments containing 20 carbons, equivalent to 10 repeating units, and evaluated using a [4-7-1] artificial neural network model.",
      "reasoning_analysis": "Increasing Factors: The incorporation of the bulky 1-hydroxy-1-methylethyl group at the para position of the styrenic ring introduces significant steric hindrance, restricting backbone rotation and segmental mobility. Additionally, the presence of the hydroxyl functionality enables strong intermolecular hydrogen bonding, which increases the cohesive energy density and further impedes chain motion. Decreasing Factors: There are no low molecular weight additives, plasticizers, or residual solvents indicated in the composition that would increase free volume and depress the Tg. The processing history indicates the data is sourced from standard literature experiments rather than specific in-situ thermal treatments, implying the Tg reflects the intrinsic bulk property without modification by recent processing variables such as rapid quenching. Dominant Factor: The dominant factor governing the thermal behavior is the intrinsic chemical structure, specifically the synergistic effect of steric bulk and hydrogen bonding capability provided by the functionalized side group, which qualitatively establishes a high Tg relative to unsubstituted polystyrene homopolymers."
    }
  },
  {
    "doi": "10.1021/acs.macromol.1c00691",
    "title": "Measuring the Glass Transition Temperature of Vapor-Phase-Infiltrated AlOx‑PS‑r‑PHEMA Organic−Inorganic Hybrid Thin-Film Materials",
    "year": 2021,
    "chemical_composition": {
      "repeat_unit_psmiles": null,
      "monomers": [
        {
          "name": "Styrene",
          "smiles": "C=CC1=CC=CC=C1",
          "ratio_value": 79.8,
          "ratio_unit": "mol%"
        },
        {
          "name": "2-hydroxyethyl methacrylate",
          "smiles": "CC(=C)C(=O)OCCO",
          "ratio_value": 20.2,
          "ratio_unit": "mol%"
        }
      ],
      "additives": [
        {
          "name": "Aluminum oxide",
          "type": "inorganic infiltrant",
          "amount_value": 16.1,
          "amount_unit": "wt%"
        }
      ],
      "is_homopolymer": false
    },
    "processing_history": "Synthesized via thermally induced free radical polymerization in DMF at 60 °C for 16 h using AIBN. Spin-coated onto silicon wafers (200 nm) from chloroform solution. Annealed at 150 °C for 1 h. Vapor-phase infiltration (VPI) at 100 °C with TMA and H2O precursors, 4 h exposure time each. Tg measured by spectroscopic ellipsometry tracking film thickness vs temperature at 5 °C intervals with 10 s hold.",
    "hierarchical_structure": "Amorphous organic-inorganic hybrid thin film, 200 nm thickness. Heterogeneous composition with film depth.",
    "properties": {
      "Tg": {
        "value": [
          145
        ],
        "unit": "°C"
      }
    },
    "analysis_with_hierarchical_structure": {
      "descriptive_text": "The sample consists of an amorphous organic-inorganic hybrid thin film composed of a statistical copolymer of styrene (79.8 mol%) and 2-hydroxyethyl methacrylate (20.2 mol%). The material was synthesized via thermally induced free radical polymerization in DMF at 60 °C using AIBN as an initiator, followed by spin-coating onto silicon wafers to achieve a 200 nm thickness from a chloroform solution. Subsequent processing involved thermal annealing at 150 °C for 1 hour and vapor-phase infiltration at 100 °C using trimethylaluminum and water precursors to incorporate 16.1 wt% aluminum oxide as an inorganic infiltrant. The resulting structure exhibits heterogeneous composition varying with film depth, and the glass transition temperature was characterized by spectroscopic ellipsometry monitoring film thickness changes during thermal ramps.",
      "reasoning_analysis": "Increasing Factors: The incorporation of styrene units introduces bulky phenyl side groups that impose steric hindrance on backbone rotation, inherently raising the glass transition temperature relative to flexible aliphatic polymers. Furthermore, the 2-hydroxyethyl methacrylate units provide hydroxyl functionalities capable of intermolecular hydrogen bonding, which restricts segmental mobility. Most significantly, the vapor-phase infiltration process introduces an aluminum oxide inorganic network; the interaction between trimethylaluminum precursors and the polymer hydroxyl groups likely forms coordination complexes or covalent linkages, creating a rigid hybrid structure that severely limits chain motion. Decreasing Factors: The presence of flexible ester linkages within the 2-hydroxyethyl methacrylate monomer units may introduce additional degrees of freedom compared to a pure polystyrene backbone, potentially lowering the Tg. Additionally, the thin film geometry introduces free surface effects where reduced chain entanglement density at the air-polymer interface can enhance mobility and depress the Tg relative to bulk materials. Residual solvent from the chloroform spin-coating or DMF synthesis, if not entirely removed during annealing, could also act as a plasticizer. Dominant Factor: The formation of the organic-inorganic hybrid network via vapor-phase infiltration is the dominant factor. The rigid aluminum oxide infiltrant and the chemical interaction with the hydroxyl groups create a constrained environment that outweighs the mobility-enhancing effects of the thin film geometry or flexible ester linkages, leading to a net qualitative increase in Tg compared to the pristine copolymer."
    },
    "analysis_without_hierarchical_structure": {
      "descriptive_text": "The sample consists of a statistical copolymer composed of 79.8 mol% styrene and 20.2 mol% 2-hydroxyethyl methacrylate, synthesized via thermally induced free radical polymerization in DMF at 60 °C for 16 hours using AIBN. This material was spin-coated from a chloroform solution onto silicon wafers to form 200 nm films, which were then annealed at 150 °C for 1 hour. Following annealing, the films underwent vapor-phase infiltration at 100 °C using trimethylaluminum and water precursors with 4-hour exposure times each to incorporate 16.1 wt% aluminum oxide as an inorganic infiltrant. The glass transition temperature was subsequently determined using spectroscopic ellipsometry by tracking film thickness variations against temperature at 5 °C intervals with a 10-second hold.",
      "reasoning_analysis": "Increasing Factors: The styrene monomer units introduce bulky phenyl side groups that impose steric hindrance on backbone rotation, inherently raising the glass transition temperature relative to flexible aliphatic polymers. Additionally, the 2-hydroxyethyl methacrylate units provide hydroxyl functionality capable of intermolecular hydrogen bonding, which restricts segmental mobility. Most critically, the vapor-phase infiltration process introduces aluminum oxide within the matrix; the reaction between trimethylaluminum precursors and the hydroxyl groups of the HEMA units creates covalent anchoring points and an inorganic network that severely constrains polymer chain dynamics. Decreasing Factors: The flexible ethyl spacer within the HEMA monomer structure offers some local conformational freedom compared to rigid aromatic systems, which may moderately lower the stiffness. Additionally, the use of chloroform for spin-coating introduces the risk of residual solvent entrapment acting as a plasticizer, although the prior thermal annealing mitigates this. Free surface effects inherent to the 200 nm film geometry could also potentially reduce cooperativity length scales near the air interface. Dominant Factor: The formation of the hybrid organic-inorganic network via vapor-phase infiltration is the dominant factor governing the thermal behavior. The chemical interaction between the infiltrant precursors and the reactive hydroxyl groups on the polymer backbone effectively creates a crosslinked hybrid structure, which qualitatively overrides the intrinsic copolymer dynamics and potential plasticization, leading to a significant restriction in chain mobility and an elevated glass transition temperature relative to the untreated copolymer."
    }
  },
  {
    "doi": null,
    "title": "Atactic polypropylene at high pressure. I. Deuteron-NMR determination of the glass-transition temperature",
    "year": 2001,
    "chemical_composition": {
      "repeat_unit_psmiles": "[*]CC(C)[*]",
      "monomers": [
        {
          "name": "Propylene",
          "smiles": "CC(C)=C",
          "ratio_value": null,
