Repository: hhtrick/HHT-code

# HHT training framework

This directory contains model training, embedding precomputation, inference, article-level baselines and the curated datasets. All commands below assume that the working directory is `train_code/`.

## 3. Datasets and fixed partitions

Each main dataset is a JSON array at `dataset/{property}/{property}.json`. Entries contain source metadata, `chemical_composition`, `processing_history`, `hierarchical_structure`, `properties`, and two generated-analysis objects. Targets are stored as `properties[property]["value"]`; source metadata and target values are not predictive input fields.

| Property | Train | Validation | Test | Total |
|---|---:|---:|---:|---:|

File: train_code/dataset/Tg/Tg.json (part 178 of 235)
[
          "ratio_unit": null
        }
      ],
      "additives": [],
      "is_homopolymer": true
    },
    "processing_history": "88% uniformly deuterated atactic polypropylene (aPP), Mw ≈ 25000 g/mol. Tg determined by deuteron-NMR quadrupole echo decay rate at 4 bar pressure.",
    "hierarchical_structure": "Amorphous atactic polypropylene. 88% uniformly deuterated.",
    "properties": {
      "Tg": {
        "value": [
          -23.1
        ],
        "unit": "°C"
      }
    },
    "analysis_with_hierarchical_structure": {
      "descriptive_text": "The sample comprises an amorphous atactic polypropylene homopolymer with a weight-average molecular weight (Mw) of approximately 25,000 g/mol, featuring 88% uniform deuteration across the polymer chains. The glass transition temperature was determined via deuteron-NMR quadrupole echo decay rate measurements conducted under a pressure of 4 bar.",
      "reasoning_analysis": "Increasing Factors: The methyl side groups on the polypropylene backbone impose steric hindrance that restricts segmental rotation, inherently driving the Tg higher compared to unsubstituted polyolefins. Additionally, the 88% uniform deuteration increases bond stiffness and reduces vibrational amplitudes relative to protonated analogs, contributing to a slight increase in Tg. The measurement pressure of 4 bar also compresses free volume, qualitatively supporting a higher transition temperature. Decreasing Factors: The relatively low molecular weight (Mw ≈ 25,000 g/mol) leads to a significant concentration of chain ends, which increases free volume and enhances segmental mobility according to the Fox-Flory effect, thereby depressing the Tg. Moreover, the atactic configuration ensures a fully amorphous structure, lacking the physical constraints on chain mobility typically imposed by crystalline regions in isotactic polypropylene. Dominant Factor: The intrinsic steric hindrance of the methyl groups establishes the fundamental baseline for the Tg; however, the low molecular weight is the dominant modifying factor that qualitatively reduces the Tg relative to high-molecular-weight atactic polypropylene standards, potentially outweighing the subtle increasing effects of deuteration and low pressure."
    },
    "analysis_without_hierarchical_structure": {
      "descriptive_text": "The sample comprises an 88% uniformly deuterated atactic polypropylene homopolymer with a molecular weight of approximately 25,000 g/mol. The glass transition temperature was determined using deuteron-NMR quadrupole echo decay rate measurements conducted under a pressure of 4 bar.",
      "reasoning_analysis": "Increasing Factors: The presence of methyl side groups on the polypropylene backbone introduces steric hindrance that restricts backbone rotation relative to polyethylene, while the uniform deuteration creates a kinetic isotope effect where stiffer C-D bonds and reduced vibrational amplitude may slightly restrict segmental mobility. Additionally, the measurement pressure of 4 bar nominally reduces free volume compared to vacuum conditions, theoretically supporting a higher Tg. Decreasing Factors: The molecular weight of approximately 25,000 g/mol is relatively low for polypropylene, resulting in a higher concentration of chain ends that increase the overall free volume of the system and depress the Tg according to free volume theory. Dominant Factor: The free volume contribution from the chain ends associated with the low molecular weight is the dominant factor qualitatively lowering the Tg relative to high-molecular-weight standards, likely overshadowing the minor stiffening effects introduced by deuteration and the negligible pressure difference."
    }
  },
  {
    "doi": null,
    "title": "A quantitative relationship between T s and chain segment structures of polystyrenes",
    "year": 2016,
    "chemical_composition": {
      "repeat_unit_psmiles": null,
      "monomers": [
        {
          "name": "4-chloro-3-fluorostyrene",
          "smiles": "Fc1c(Cl)cc(C=C)cc1",
          "ratio_value": null,
          "ratio_unit": null
        }
      ],
      "additives": [],
      "is_homopolymer": true
    },
    "processing_history": "Experimental Tg data taken from Brandrup et al. [13]. Descriptors calculated from chain segments of 20 carbons (10 repeating units). ANN model [4-7-1] used.",
    "hierarchical_structure": "Amorphous polystyrene.",
    "properties": {
      "Tg": {
        "value": [
          121.9
        ],
        "unit": "°C"
      }
    },
    "analysis_with_hierarchical_structure": {
      "descriptive_text": "The sample consists of an amorphous homopolymer synthesized from 4-chloro-3-fluorostyrene monomers, structurally categorized as a halogenated polystyrene derivative. The material data is derived from experimental values reported by Brandrup et al., which were integrated into a computational framework where descriptors were calculated from chain segments of 20 carbons corresponding to 10 repeating units using a 4-7-1 artificial neural network architecture.",
      "reasoning_analysis": "Increasing Factors: The introduction of chlorine and fluorine substituents on the phenyl ring significantly increases steric bulk and intermolecular polarity compared to unsubstituted polystyrene. The bulky chlorine atom hinders phenyl ring rotation, and the electronegative halogens strengthen dipole-dipole interactions, both restricting segmental mobility and elevating the Tg. Furthermore, the use of compiled experimental data implies a standard equilibrium thermal history, avoiding the excess free volume associated with rapid quenching that would otherwise lower the Tg. Decreasing Factors: The polymer is a linear homopolymer lacking cross-links or crystalline regions, as indicated by the amorphous classification. This linear topology allows for cooperative chain segment motion that defines the glass transition, preventing the Tg from reaching the higher thresholds typical of cross-linked networks or rigid crystalline lattices. Dominant Factor: The steric hindrance and enhanced intermolecular forces arising from the halogen substitution qualitatively dominate the thermal behavior. These compositional effects impose a substantially higher barrier to segmental relaxation than the mobility permitted by the linear architecture, leading to a net increase in Tg relative to the unsubstituted parent polymer."
    },
    "analysis_without_hierarchical_structure": {
      "descriptive_text": "The material under investigation is a homopolymer synthesized from 4-chloro-3-fluorostyrene monomers, containing no extrinsic additives or fillers. The glass transition temperature data utilized for this analysis was retrieved from the literature compilation by Brandrup et al., where molecular descriptors were generated from chain segments containing 20 carbons, corresponding to ten repeating units, and subsequently processed through a [4-7-1] artificial neural network model.",
      "reasoning_analysis": "Increasing Factors: The substitution of hydrogen atoms with electronegative chlorine and fluorine atoms on the phenyl ring significantly increases intermolecular dipole-dipole interactions and cohesive energy density. The steric bulk of these halogen substituents also imposes significant hindrance on the rotation of the phenyl rings and the main chain, restricting segmental mobility and driving the Tg upward. Decreasing Factors: The linear architecture of the homopolymer lacks covalent crosslinks or branching points, providing a degree of segmental freedom that allows the transition to occur at lower temperatures compared to rigid network structures. Additionally, the aliphatic carbon backbone inherently possesses rotational flexibility that facilitates chain mobility, counterbalancing the restrictive effects of the aromatic side groups. Dominant Factor: The strong intermolecular forces and steric restrictions introduced by the halogenated aromatic side groups qualitatively dominate the thermal behavior, overriding the flexibility of the linear backbone. The processing history confirms that the reported value is derived from structural descriptors rather than physical thermal treatment, indicating that the chemical composition is the sole determinant of the Tg behavior without modulation by processing-induced free volume changes."
    }
  },
  {
    "doi": null,
    "title": "Effect of chemical structure of acrylic pressure‐sensitive adhesives for polarizing film on light leakage phenomenon in TFT‐LCDs",
    "year": 2011,
    "chemical_composition": {
      "repeat_unit_psmiles": null,
      "monomers": [
        {
          "name": "Butyl Acrylate",
          "smiles": "CCCCOC(=O)C=C",
          "ratio_value": 78,
          "ratio_unit": "wt%"
        },
        {
          "name": "Tetrahydropyranyl Methacrylate",
          "smiles": "CC(=C)C(=O)OC1CCCCO1",
          "ratio_value": 20,
          "ratio_unit": "wt%"
        },
        {
          "name": "4-Hydroxybutyl Acrylate",
          "smiles": "OCCCCOC(=O)C=C",
          "ratio_value": 2,
          "ratio_unit": "wt%"
        }
      ],
      "additives": [
        {
          "name": "V-601",
          "type": "initiator",
          "amount_value": null,
          "amount_unit": null
        },
        {
          "name": "AK-75",
          "type": "crosslinker",
          "amount_value": 1,
          "amount_unit": "g"
        },
        {
          "name": "A-50",
          "type": "coupling agent",
          "amount_value": 0.1,
          "amount_unit": "g"
        }
      ],
      "is_homopolymer": false
    },
    "processing_history": "Solution polymerization... Polymer solution (25 wt%) mixed with hardener AK-75 (1 g) and silane A-50 (0.1 g) per 100 g solution. Coated, dried at 90°C for 4 min, laminated, aged 72 h at 35°C/45% RH + 12 h ambient. Tg measured by DSC (TA Instruments Q100) at 10 °C/min, 2nd run, N2, cooling at -70°C.",
    "hierarchical_structure": "Cross-linked PSA film. Amorphous.",
    "properties": {
      "Tg": {
        "value": [
          -33.21
        ],
        "unit": "°C"
      }
    },
    "analysis_with_hierarchical_structure": {
      "descriptive_text": "The sample consists of an amorphous, cross-linked pressure-sensitive adhesive (PSA) film synthesized via solution polymerization using V-601 as the initiator. The chemical composition comprises a terpolymer system dominated by butyl acrylate (78 wt%), incorporated with tetrahydropyranyl methacrylate (20 wt%) and a minor fraction of 4-hydroxybutyl acrylate (2 wt%). Following polymerization, the 25 wt% polymer solution was compounded with 1 g of AK-75 hardener and 0.1 g of A-50 silane coupling agent per 100 g of solution, then coated and dried at 90°C for 4 minutes. The resulting film underwent lamination and a subsequent aging process involving 72 hours at 35°C and 45% relative humidity followed by 12 hours under ambient conditions. The glass transition temperature was characterized using differential scanning calorimetry (DSC) during the second heating run at a rate of 10 °C/min under a nitrogen atmosphere, following cooling to -70°C.",
      "reasoning_analysis": "Increasing Factors: The incorporation of tetrahydropyranyl methacrylate introduces bulky cyclic side groups and a methacrylate backbone alpha-methyl group, both of which impose significant steric hindrance and restrict backbone rotation. Additionally, the presence of 4-hydroxybutyl acrylate enables intermolecular hydrogen bonding, further restricting segmental mobility. The chemical cross-linking introduced by the AK-75 hardener creates a network structure that limits long-range chain motion, inherently elevating the Tg compared to a linear analogue. Decreasing Factors: The composition is dominated by butyl acrylate (78 wt%), which possesses a long, flexible alkyl side chain that increases free volume and chain mobility, establishing a low baseline Tg. Furthermore, the aging process at 45% relative humidity may introduce moisture into the hydrophilic domains created by the hydroxyl groups; if absorbed, this water acts as a potent plasticizer, depressing the Tg. Dominant Factor: While the rigid comonomers and cross-linking network act to raise the transition temperature, the high weight fraction of the flexible butyl acrylate monomer fundamentally dictates the low-temperature behavior required for pressure-sensitive adhesion. Therefore, the flexible backbone contribution from the butyl acrylate is the dominant factor maintaining a low Tg, though the cross-linking density and rigid monomer content qualitatively shift the value higher than that of pure poly(butyl acrylate)."
    },
    "analysis_without_hierarchical_structure": {
      "descriptive_text": "The sample is a terpolymer synthesized via solution polymerization using Butyl Acrylate (78 wt%), Tetrahydropyranyl Methacrylate (20 wt%), and 4-Hydroxybutyl Acrylate (2 wt%) as monomers, with V-601 serving as the initiator. The resulting 25 wt% polymer solution was compounded with 1 g of AK-75 crosslinker and 0.1 g of A-50 coupling agent per 100 g of solution, then coated and dried at 90°C for 4 minutes. Following lamination, the material was aged for 72 hours at 35°C and 45% relative humidity plus 12 hours under ambient conditions. The glass transition temperature was characterized using differential scanning calorimetry on the second heating run at a rate of 10 °C/min under a nitrogen atmosphere, following cooling to -70°C.",
      "reasoning_analysis": "Increasing Factors: The incorporation of Tetrahydropyranyl Methacrylate introduces bulky cyclic side groups and a methacrylate backbone with alpha-methyl substitution, which significantly restricts segmental rotation through steric hindrance compared to pure acrylates. Additionally, the AK-75 crosslinker establishes a chemical network topology that limits long-range chain mobility, while the hydroxyl groups from 4-Hydroxybutyl Acrylate facilitate intermolecular hydrogen bonding, further rigidifying the matrix. Decreasing Factors: The high weight fraction of Butyl Acrylate introduces long flexible alkyl side chains that increase free volume and lower the intrinsic stiffness of the polymer backbone. Furthermore, the aging process at 45% relative humidity combined with the hygroscopic nature of the hydroxyl-functionalized monomers suggests potential moisture uptake, which would act as a potent plasticizer, and residual solvent from the solution polymerization process may not have been fully eliminated by the brief 90°C drying step. Dominant Factor: The dominant factor governing the final Tg behavior is the compositional balance between the high content of flexible Butyl Acrylate and the rigid Tetrahydropyranyl Methacrylate units, which sets the intrinsic chain stiffness, while the chemical crosslinking network imposes a topological constraint on segmental relaxation that qualitatively outweighs the plasticizing potential of absorbed moisture from the humidity aging step."
    }
  },
  {
    "doi": null,
    "title": "A quantitative relationship between T s and chain segment structures of polystyrenes",
    "year": 2016,
    "chemical_composition": {
      "repeat_unit_psmiles": null,
      "monomers": [
        {
          "name": "4-propoxymethylstyrene",
          "smiles": "CCCOCc1ccc(C=C)cc1",
          "ratio_value": null,
          "ratio_unit": null
        }
      ],
      "additives": [],
      "is_homopolymer": true
    },
    "processing_history": "Experimental Tg data taken from Brandrup et al. [13]. Descriptors calculated from chain segments of 20 carbons (10 repeating units). ANN model [4-7-1] used.",
    "hierarchical_structure": "Amorphous polystyrene.",
    "properties": {
      "Tg": {
        "value": [
          21.9
        ],
        "unit": "°C"
      }
    },
    "analysis_with_hierarchical_structure": {
      "descriptive_text": "The sample consists of an amorphous homopolymer derived from 4-propoxymethylstyrene monomers. Glass transition temperature data were obtained from experimental values reported by Brandrup et al. [13], where structural descriptors were calculated based on chain segments comprising 20 carbons, equivalent to 10 repeating units. An artificial neural network model with a [4-7-1] architecture was employed to correlate these structural features with the thermal property.",
      "reasoning_analysis": "Increasing Factors: The presence of aromatic phenyl rings within the polymer backbone imposes significant steric hindrance and restricts backbone rotation, which intrinsically drives the Tg higher compared to aliphatic polymers. The polar ether linkage within the side chain may also contribute slight dipole-dipole interactions that restrict segmental motion. Decreasing Factors: The 4-propoxymethyl substituent introduces a flexible propyl tail and an ether linkage, which act as internal plasticizers by increasing free volume and enhancing chain mobility relative to unsubstituted polystyrene. Additionally, the amorphous hierarchical structure lacks crystalline regions that would otherwise constrain chain movement. The reported processing history indicates a focus on descriptors from short chain segments (10 repeating units), suggesting that long-range entanglement effects typical of high molecular weight polymers are not the primary determinant, potentially allowing for greater end-group mobility effects if the actual molecular weight is low. Dominant Factor: The internal plasticization effect provided by the flexible alkoxy side chain is the dominant factor, qualitatively lowering the Tg relative to standard polystyrene. This chemical modification overrides the backbone rigidity, establishing a thermal transition governed primarily by the conformational freedom of the propoxy methyl substituent and local segmental dynamics."
    },
    "analysis_without_hierarchical_structure": {
      "descriptive_text": "The sample consists of a homopolymer derived from 4-propoxymethylstyrene monomers. The glass transition temperature data utilized for this analysis was sourced from experimental literature reported by Brandrup et al. [13]. Computational descriptors were subsequently generated based on chain segments comprising 20 carbons, corresponding to 10 repeating units, and analyzed using a [4-7-1] artificial neural network model.",
      "reasoning_analysis": "Increasing Factors: The chemical composition features a vinyl backbone with pendant aromatic phenyl rings, which introduce steric hindrance and restrict backbone rotation, intrinsically driving the Tg higher by limiting segmental mobility. Decreasing Factors: The presence of the propoxymethyl side group introduces flexible ether linkages and a propyl tail, acting as an internal plasticizer that increases free volume and enhances chain mobility, thereby driving the Tg down. Additionally, the processing history indicates the data originates from established experimental literature, implying standard bulk preparation without specific processing-induced free volume anomalies such as residual solvent or rapid quenching. Dominant Factor: The internal plasticization effect provided by the flexible alkoxy side chain qualitatively dominates the rigidifying effect of the aromatic rings, leading to a net reduction in Tg relative to unsubstituted polystyrene, while the literature-based history confirms the value reflects the intrinsic bulk material property."
    }
  },
  {
    "doi": null,
    "title": "A quantitative relationship between T s and chain segment structures of polystyrenes",
    "year": 2016,
    "chemical_composition": {
      "repeat_unit_psmiles": null,
      "monomers": [
        {
          "name": "4-hexyloxymethylstyrene",
          "smiles": "CCCCCCOCc1ccc(C=C)cc1",
          "ratio_value": null,
          "ratio_unit": null
        }
      ],
      "additives": [],
      "is_homopolymer": true
    },
    "processing_history": "Experimental Tg data taken from Brandrup et al. [13]. Descriptors calculated from chain segments of 20 carbons (10 repeating units). ANN model [4-7-1] used.",
    "hierarchical_structure": "Amorphous polystyrene.",
    "properties": {
      "Tg": {
        "value": [
          -20.1
        ],
        "unit": "°C"
      }
    },
    "analysis_with_hierarchical_structure": {
      "descriptive_text": "The sample is an amorphous homopolymer derived from 4-hexyloxymethylstyrene monomers, structurally classified within the polystyrene family. The glass transition temperature data originates from experimental literature by Brandrup et al. and was utilized in a computational study where molecular descriptors were calculated from chain segments consisting of 10 repeating units using an ANN model. The composition is free of additives, and the hierarchical structure is confirmed as amorphous.",
      "reasoning_analysis": "Increasing Factors: The bulky phenyl rings attached to the polymer backbone impose steric hindrance that restricts segmental rotation, inherently elevating the Tg relative to flexible aliphatic chains. Decreasing Factors: The para-substitution with a hexyloxymethyl group introduces a long, flexible aliphatic side chain and an ether linkage, acting as an internal plasticizer that increases free volume and chain mobility, thereby depressing the Tg compared to unsubstituted polystyrene. Dominant Factor: The internal plasticization effect of the flexible hexyloxy side chain qualitatively dominates over the backbone rigidity, leading to a lower Tg relative to the parent polystyrene homopolymer, while the reliance on standardized literature data ensures the value reflects intrinsic properties rather than specific thermal history artifacts."
    },
    "analysis_without_hierarchical_structure": {
      "descriptive_text": "The sample comprises a homopolymer synthesized from 4-hexyloxymethylstyrene monomers without the inclusion of any additives or fillers. The associated glass transition temperature data is derived from experimental values documented by Brandrup et al., wherein structural descriptors were calculated using chain segments of twenty carbons equivalent to ten repeating units. Furthermore, the data analysis utilized an artificial neural network model with a 4-7-1 architecture to correlate the polymer characteristics within this dataset.",
      "reasoning_analysis": "Increasing Factors: The polymer backbone retains the structural rigidity characteristic of polystyrene derivatives, where the pendant aromatic rings impose steric hindrance that restricts segmental rotation and inherently elevates the glass transition temperature. Decreasing Factors: The substitution of the phenyl ring with a hexyloxymethyl group introduces a long, flexible six-carbon alkyl chain and an ether linkage, which act as internal plasticizers by significantly increasing free volume and enhancing chain mobility relative to the unsubstituted backbone. Dominant Factor: The internal plasticization effect generated by the flexible hexyl side chain qualitatively dominates the rigidifying influence of the aromatic backbone, leading to a depressed Tg relative to standard polystyrene, while the reliance on standardized literature data suggests the value reflects intrinsic chemical architecture rather than specific thermal processing variations."
    }
  },
  {
    "doi": null,
    "title": "A quantitative relationship between T s and chain segment structures of polystyrenes",
    "year": 2016,
    "chemical_composition": {
      "repeat_unit_psmiles": null,
      "monomers": [
        {
          "name": "5-bromo-2-propoxystyrene",
          "smiles": "CCCOc1cc(Br)ccc1C=C",
          "ratio_value": null,
          "ratio_unit": null
        }
      ],
      "additives": [],
      "is_homopolymer": true
    },
    "processing_history": "Experimental Tg data taken from Brandrup et al. [13]. Descriptors calculated from chain segments of 20 carbons (10 repeating units). ANN model [4-7-1] used.",
    "hierarchical_structure": "Amorphous polystyrene.",
    "properties": {
      "Tg": {
        "value": [
          53.9
        ],
        "unit": "°C"
      }
    },
    "analysis_with_hierarchical_structure": {
      "descriptive_text": "The sample comprises an amorphous homopolymer derived from 5-bromo-2-propoxystyrene monomers. Processing history indicates the data was sourced from literature compilations by Brandrup et al., with structural descriptors calculated based on chain segments of 20 carbons corresponding to 10 repeating units. The glass transition temperature was evaluated using an artificial neural network model [4-7-1] to characterize the intrinsic thermal properties of this substituted polystyrene system.",
      "reasoning_analysis": "Increasing Factors: The rigid carbon-carbon backbone combined with the bulky phenyl rings restricts segmental rotation, while the substitution of a heavy bromine atom introduces significant steric hindrance and enhances intermolecular interactions through increased polarizability, both of which act to increase the energy barrier for chain motion. Decreasing Factors: The presence of the propoxy side chain introduces flexible alkyl segments that function as internal plasticizers, increasing free volume and facilitating chain mobility. Additionally, the amorphous hierarchical structure lacks crystalline domains that would otherwise physically constrain chain movement, and the reliance on computational modeling based on literature data implies a standard state without processing-induced physical aging that might otherwise elevate the measured Tg. Dominant Factor: The intrinsic rigidity of the polystyrene backbone combined with the steric bulk of the bromine substituent qualitatively dominates the thermal behavior, establishing a robust glassy state. However, the flexible propoxy group serves as a significant mitigating factor, likely lowering the Tg relative to a purely halogenated polystyrene analog, resulting in a balance where backbone stiffness remains the primary determinant of the glass transition regime."
    },
    "analysis_without_hierarchical_structure": {
      "descriptive_text": "The sample consists of a poly(5-bromo-2-propoxystyrene) homopolymer. The glass transition temperature data referenced herein was obtained from the literature compilation by Brandrup et al. The property determination involved calculating molecular descriptors from chain segments containing 20 carbons, corresponding to 10 repeating units, followed by analysis using a [4-7-1] Artificial Neural Network model.",
      "reasoning_analysis": "Increasing Factors: The polymer backbone incorporates bulky phenyl rings which restrict segmental rotation through steric hindrance. Furthermore, the presence of the bromine substituent adds significant mass and polarizability to the repeat unit, enhancing intermolecular interactions and further restricting chain mobility, which drives the Tg upward. Decreasing Factors: The inclusion of the propoxy side chain introduces flexible ether linkages and aliphatic carbons that increase the free volume and internal degrees of freedom within the polymer structure. This side chain flexibility acts as an internal plasticizer, logically serving to depress the Tg relative to a fully rigid substituted polystyrene. Dominant Factor: While the flexible propoxy group mitigates stiffness, the combined steric hindrance of the phenyl ring and the heavy bromine atom typically dominates the segmental dynamics, establishing a relatively rigid baseline; additionally, the reliance on literature experimental data ensures the Tg reflects standard bulk equilibrium properties rather than variations induced by specific non-standard thermal processing histories."
    }
  },
  {
    "doi": null,
    "title": "A quantitative relationship between T s and chain segment structures of polystyrenes",
    "year": 2016,
    "chemical_composition": {
      "repeat_unit_psmiles": null,
      "monomers": [
        {
          "name": "4-(sec-butoxymethyl)styrene",
          "smiles": "CCC(C)OCc1ccc(C=C)cc1",
          "ratio_value": null,
          "ratio_unit": null
        }
      ],
      "additives": [],
      "is_homopolymer": true
    },
    "processing_history": "Experimental Tg data taken from Brandrup et al. [13]. Descriptors calculated from chain segments of 20 carbons (10 repeating units). ANN model [4-7-1] used.",
    "hierarchical_structure": "Amorphous polystyrene.",
    "properties": {
      "Tg": {
        "value": [
          39.9
        ],
        "unit": "°C"
      }
    },
    "analysis_with_hierarchical_structure": {
      "descriptive_text": "The sample comprises an amorphous homopolymer derived from 4-(sec-butoxymethyl)styrene monomers. Characterization data is sourced from experimental values reported by Brandrup et al. [13], where structural descriptors were computed based on chain segments containing 20 carbons equivalent to 10 repeating units. The property evaluation utilized an artificial neural network model with a [4-7-1] architecture to analyze the behavior of this substituted polystyrene system.",
      "reasoning_analysis": "Increasing Factors: The presence of the phenyl ring attached to the polymer backbone introduces significant steric hindrance and restricts rotational freedom of the main chain, which intrinsically elevates the glass transition temperature relative to flexible aliphatic polymers. Decreasing Factors: The 4-(sec-butoxymethyl) substituent introduces a flexible ether linkage and a mobile sec-butyl group that act as internal plasticizers, increasing free volume and enhancing segmental mobility. Additionally, the reference to standard literature data implies the sample lacks specific thermal treatments or external plasticizers that would otherwise alter the baseline mobility. Dominant Factor: The internal plasticization effect provided by the flexible alkoxy side chain qualitatively dominates the rigidity of the polystyrene backbone, leading to a depression in Tg compared to unsubstituted polystyrene, with the standard literature sourcing confirming intrinsic bulk behavior without anomalous processing artifacts."
    },
    "analysis_without_hierarchical_structure": {
      "descriptive_text": "The sample comprises a homopolymer derived from 4-(sec-butoxymethyl)styrene monomers. The glass transition temperature data represents experimental values sourced from literature reported by Brandrup et al., which were utilized in a computational study where structural descriptors were calculated based on chain segments of 20 carbons representing 10 repeating units and processed using an artificial neural network model with a 4-7-1 architecture.",
      "reasoning_analysis": "Increasing Factors: The polymer backbone incorporates pendant phenyl rings which impose significant steric hindrance on segmental rotation, thereby restricting chain mobility and intrinsically elevating the glass transition temperature relative to aliphatic vinyl polymers. Additionally, the aromatic rings contribute to higher cohesive energy density through pi-pi interactions, further resisting thermal motion. Decreasing Factors: The presence of the sec-butoxymethyl substituent at the para position introduces a flexible ether linkage and a bulky alkyl chain, which acts as an internal plasticizer by increasing free volume and enhancing local chain flexibility. This side-chain mobility counteracts the rigidity of the backbone, driving the Tg downward relative to unsubstituted polystyrene. Dominant Factor: The internal plasticization effect provided by the flexible alkoxy side chain qualitatively dominates the thermal behavior, likely resulting in a lower Tg compared to standard polystyrene despite the steric bulk of the phenyl ring. The reliance on literature data implies standard thermal equilibration, ensuring the observed Tg reflects these intrinsic chemical architecture factors rather than transient processing-induced physical aging or residual solvent effects."
    }
  },
  {
    "doi": null,
    "title": "Atactic polypropylene at high pressure. I. Deuteron-NMR determination of the glass-transition temperature",
    "year": 2001,
    "chemical_composition": {
      "repeat_unit_psmiles": "[*]CC(C)[*]",
      "monomers": [
        {
          "name": "Propylene",
          "smiles": "CC(C)=C",
          "ratio_value": null,
          "ratio_unit": null
        }
      ],
      "additives": [],
      "is_homopolymer": true
    },
    "processing_history": "88% uniformly deuterated atactic polypropylene (aPP), Mw ≈ 25000 g/mol. Tg determined by deuteron-NMR quadrupole echo decay rate at 505 bar pressure.",
    "hierarchical_structure": "Amorphous atactic polypropylene. 88% uniformly deuterated.",
    "properties": {
      "Tg": {
        "value": [
          -11.1
        ],
        "unit": "°C"
      }
    },
    "analysis_with_hierarchical_structure": {
      "descriptive_text": "The sample comprises an amorphous atactic polypropylene homopolymer with a weight-average molecular weight (Mw) of approximately 25,000 g/mol, featuring 88% uniform deuteration across the polymer chains. Characterized via deuteron-NMR spectroscopy monitoring the quadrupole echo decay rate, the material was subjected to a high-pressure environment of 505 bar during the determination of its glass transition temperature.",
      "reasoning_analysis": "Increasing Factors: The application of high pressure (505 bar) during characterization significantly reduces free volume, requiring greater thermal energy for segmental motion and thus elevating the observed Tg. Additionally, the uniform deuteration introduces C-D bonds which possess higher stiffness and lower vibrational amplitudes compared to C-H bonds, contributing to a slight intrinsic increase in Tg. The methyl side groups on the polypropylene backbone also provide steric hindrance relative to polyethylene, restricting rotation. Decreasing Factors: The relatively low molecular weight (Mw approx 25,000 g/mol) results in a higher concentration of chain ends compared to high-molecular-weight commercial grades, increasing free volume according to the Fox-Flory relationship and thereby depressing the Tg. The atactic configuration ensures an amorphous structure, which avoids the constraining effects of crystallinity but does not inherently enhance chain rigidity compared to stereoregular variants. Dominant Factor: While the low molecular weight intrinsically limits the baseline Tg of the polymer matrix, the high-pressure condition (505 bar) imposed during the processing history and measurement is the dominant factor qualitatively shifting the observed Tg to higher values relative to ambient pressure standards, overriding the depressant effects of the molecular weight distribution in this specific experimental context."
    },
    "analysis_without_hierarchical_structure": {
      "descriptive_text": "The sample comprises an 88% uniformly deuterated atactic polypropylene homopolymer with a molecular weight of approximately 25000 g/mol. The material was characterized using deuteron-NMR quadrupole echo decay rate measurements to determine the glass transition temperature under a hydrostatic pressure of 505 bar.",
      "reasoning_analysis": "Increasing Factors: The application of 505 bar hydrostatic pressure during measurement significantly reduces the specific free volume available for segmental relaxation, thermodynamically driving the glass transition temperature to higher values compared to ambient pressure conditions. Furthermore, the 88% uniform deuteration induces a kinetic isotope effect where the stiffer carbon-deuterium bonds lower vibrational amplitudes and restrict backbone mobility relative to protonated chains, while the methyl side groups inherent to polypropylene provide steric hindrance that impedes rotation compared to simpler polyolefins. Decreasing Factors: The molecular weight of approximately 25000 g/mol introduces a finite concentration of chain ends which possess higher mobility and excess free volume compared to internal segments, qualitatively depressing the Tg relative to an infinite molecular weight counterpart according to free volume theory. Dominant Factor: The high hydrostatic pressure of 505 bar is the dominant factor governing the thermal behavior in this specific experimental context, as the compression of free volume exerts a profound positive shift on the glass transition temperature that qualitatively outweighs the subtle depressions caused by chain end effects or the intrinsic baseline of the atactic architecture."
    }
  },
  {
    "doi": null,
    "title": "Atactic polypropylene at high pressure. I. Deuteron-NMR determination of the glass-transition temperature",
    "year": 2001,
    "chemical_composition": {
      "repeat_unit_psmiles": "[*]CC(C)[*]",
      "monomers": [
        {
          "name": "Propylene",
          "smiles": "CC(C)=C",
          "ratio_value": null,
          "ratio_unit": null
        }
      ],
      "additives": [],
      "is_homopolymer": true
    },
    "processing_history": "88% uniformly deuterated atactic polypropylene (aPP), Mw ≈ 25000 g/mol. Tg measured by DSC at ambient pressure.",
    "hierarchical_structure": "Amorphous atactic polypropylene. 88% uniformly deuterated.",
    "properties": {
      "Tg": {
        "value": [
          -20.1
        ],
        "unit": "°C"
      }
    },
    "analysis_with_hierarchical_structure": {
      "descriptive_text": "The sample consists of an amorphous atactic polypropylene (aPP) homopolymer with a weight-average molecular weight (Mw) of approximately 25,000 g/mol. Uniquely, the polymer structure is 88% uniformly deuterated, incorporating isotopic substitution across the backbone and side groups. Thermal characterization was conducted via Differential Scanning Calorimetry (DSC) at ambient pressure to assess the glass transition temperature.",
      "reasoning_analysis": "Increasing Factors: The methyl side groups inherent to the polypropylene repeat unit impose steric hindrance that restricts backbone flexibility compared to polyethylene, establishing a higher baseline Tg. Furthermore, the 88% uniform deuteration likely contributes to a slight increase in Tg due to the inverse isotope effect, where the heavier deuterium atoms reduce vibrational amplitudes and free volume relative to protonated analogs. Decreasing Factors: The moderate molecular weight (Mw ≈ 25,000 g/mol) implies a finite chain length with a non-negligible concentration of chain ends compared to the infinite molecular weight limit; according to the Fox-Flory relationship, this excess free volume at chain ends enhances segmental mobility and lowers the Tg relative to high-molecular-weight standards. Dominant Factor: While the chemical structure and isotopic substitution set the fundamental energy barriers for segmental motion, the finite molecular weight is the dominant sample-specific factor that qualitatively suppresses the Tg relative to the theoretical infinite molecular weight limit of atactic polypropylene."
    },
    "analysis_without_hierarchical_structure": {
      "descriptive_text": "The sample comprises an atactic polypropylene homopolymer characterized by 88% uniform deuteration across the backbone. With a molecular weight of approximately 25,000 g/mol, the material was subjected to thermal analysis where the glass transition temperature was measured by differential scanning calorimetry at ambient pressure.",
