Repository: hhtrick/HHT-code

# HHT training framework

This directory contains model training, embedding precomputation, inference, article-level baselines and the curated datasets. All commands below assume that the working directory is `train_code/`.

## 3. Datasets and fixed partitions

Each main dataset is a JSON array at `dataset/{property}/{property}.json`. Entries contain source metadata, `chemical_composition`, `processing_history`, `hierarchical_structure`, `properties`, and two generated-analysis objects. Targets are stored as `properties[property]["value"]`; source metadata and target values are not predictive input fields.

| Property | Train | Validation | Test | Total |
|---|---:|---:|---:|---:|

File: train_code/dataset/Tg/Tg.json (part 179 of 235)
[
      "reasoning_analysis": "Increasing Factors: The uniform deuteration introduces a kinetic isotope effect, where the stronger carbon-deuterium bonds and altered vibrational modes slightly increase the energy barrier for segmental rotation compared to protonated analogs. Additionally, the methyl side groups on the polypropylene backbone impose steric hindrance that restricts chain mobility relative to linear polyethylene. Decreasing Factors: The relatively low molecular weight of approximately 25,000 g/mol serves as a primary depressant for the glass transition temperature. According to free volume theory, this lower chain length results in a higher concentration of chain ends, which increases the overall free volume within the system and facilitates segmental motion at lower temperatures. Dominant Factor: While the deuteration and steric hindrance provide intrinsic rigidity, the dominant factor governing the final Tg behavior is the low molecular weight. The substantial free volume contribution from the high concentration of chain ends qualitatively overshadows the subtle stiffening effects of isotopic substitution, driving the Tg lower than that of high-molecular-weight atactic polypropylene standards."
    }
  },
  {
    "doi": null,
    "title": "A quantitative relationship between T s and chain segment structures of polystyrenes",
    "year": 2016,
    "chemical_composition": {
      "repeat_unit_psmiles": null,
      "monomers": [
        {
          "name": "2-butoxycarbonylstyrene",
          "smiles": "CCCCOC(=O)c1ccccc1C=C",
          "ratio_value": null,
          "ratio_unit": null
        }
      ],
      "additives": [],
      "is_homopolymer": true
    },
    "processing_history": "Experimental Tg data taken from Brandrup et al. [13]. Descriptors calculated from chain segments of 20 carbons (10 repeating units). ANN model [4-7-1] used.",
    "hierarchical_structure": "Amorphous polystyrene.",
    "properties": {
      "Tg": {
        "value": [
          65.9
        ],
        "unit": "°C"
      }
    },
    "analysis_with_hierarchical_structure": {
      "descriptive_text": "The sample is an amorphous homopolymer synthesized from 2-butoxycarbonylstyrene monomers, exhibiting an amorphous polystyrene-like hierarchical structure. The material data originates from literature by Brandrup et al., where structural descriptors were computed based on chain segments comprising 20 carbons, equivalent to 10 repeating units. The glass transition temperature was evaluated using a [4-7-1] artificial neural network model correlating these segmental descriptors with thermal properties.",
      "reasoning_analysis": "Increasing Factors: The presence of a bulky ester substituent on the phenyl ring introduces significant steric hindrance, which restricts backbone rotation and segmental mobility. Additionally, the polar carbonyl group within the ester functionality enhances intermolecular dipole-dipole interactions, increasing the cohesive energy density and driving the Tg higher. Decreasing Factors: The butyl chain attached to the ester group acts as an internal plasticizer, increasing the free volume between polymer chains. The flexibility of this four-carbon alkoxy tail facilitates segmental motion, which qualitatively lowers the Tg relative to a rigid unsubstituted backbone. Dominant Factor: The internal plasticization effect provided by the flexible butyl side chain is the dominant structural factor, likely causing a qualitative reduction in Tg compared to rigid polystyrene analogs, while the computational processing history involving segmental descriptors ensures the reported value reflects intrinsic chain dynamics rather than extrinsic physical thermal history variables such as cooling rates."
    },
    "analysis_without_hierarchical_structure": {
      "descriptive_text": "The sample is identified as a poly(2-butoxycarbonylstyrene) homopolymer. The glass transition temperature data is derived from experimental values reported by Brandrup et al., where structural descriptors were calculated from chain segments of ten repeating units and utilized in a 4-7-1 artificial neural network model.",
      "reasoning_analysis": "Increasing Factors: The chemical composition features a polystyrene-like backbone with pendant phenyl rings, which impose significant steric hindrance and restrict backbone rotation, inherently driving the Tg upward. Additionally, the presence of the polar carbonyl group within the butoxycarbonyl substituent introduces dipole-dipole interactions that increase cohesive energy density, further supporting a higher Tg. Decreasing Factors: The butoxy side chain contains a flexible four-carbon alkyl segment that acts as an internal plasticizer, increasing the free volume and segmental mobility of the polymer chains, which logically depresses the Tg relative to a methyl-substituted analogue. Dominant Factor: The intrinsic chemical architecture is the dominant factor governing the Tg behavior for this sample. Since the processing history indicates the data is sourced from literature and computational modeling rather than specific physical thermal treatments like annealing or quenching, there are no external processing variables to alter the free volume state, leaving the balance between backbone rigidity and side-chain flexibility as the primary determinant."
    }
  },
  {
    "doi": null,
    "title": "A quantitative relationship between T s and chain segment structures of polystyrenes",
    "year": 2016,
    "chemical_composition": {
      "repeat_unit_psmiles": null,
      "monomers": [
        {
          "name": "2-ethoxymethylstyrene",
          "smiles": "CCOCc1ccccc1C=C",
          "ratio_value": null,
          "ratio_unit": null
        }
      ],
      "additives": [],
      "is_homopolymer": true
    },
    "processing_history": "Experimental Tg data taken from Brandrup et al. [13]. Descriptors calculated from chain segments of 20 carbons (10 repeating units). ANN model [4-7-1] used.",
    "hierarchical_structure": "Amorphous polystyrene.",
    "properties": {
      "Tg": {
        "value": [
          73.9
        ],
        "unit": "°C"
      }
    },
    "analysis_with_hierarchical_structure": {
      "descriptive_text": "The sample is an amorphous homopolymer composed of 2-ethoxymethylstyrene monomers. The hierarchical structure is defined as amorphous polystyrene, indicating a lack of crystalline order. The glass transition temperature data was sourced from Brandrup et al. and analyzed using a [4-7-1] artificial neural network model, with descriptors calculated from chain segments consisting of 20 carbons corresponding to 10 repeating units.",
      "reasoning_analysis": "Increasing Factors: The ortho-substitution of the ethoxymethyl group on the phenyl ring introduces steric hindrance that restricts the rotational freedom of the aromatic ring relative to the polymer backbone, inherently resisting segmental motion. Decreasing Factors: The ethoxymethyl side chain possesses flexible ether linkages and methylene units that increase free volume and act as an internal plasticizer, enhancing chain mobility. Furthermore, the processing history indicates the data represents a standard literature value without specific thermal annealing, implying no physical aging effects are present to elevate the Tg. Dominant Factor: The internal plasticization provided by the flexible ether-containing side chain qualitatively dominates the steric restrictions imposed by the ortho-substitution, resulting in a net increase in segmental mobility relative to rigid styrenic homopolymers."
    },
    "analysis_without_hierarchical_structure": {
      "descriptive_text": "The material is characterized as a poly(2-ethoxymethylstyrene) homopolymer synthesized from 2-ethoxymethylstyrene monomers without the inclusion of any additives or fillers. The thermal property data referenced herein originates from experimental measurements reported by Brandrup et al., wherein molecular descriptors were computed from chain segments containing 20 carbons, equivalent to 10 repeating units, and analyzed via a 4-7-1 artificial neural network model.",
      "reasoning_analysis": "Increasing Factors: The polymer backbone incorporates rigid phenyl rings which inherently restrict segmental mobility. Furthermore, the ortho-positioned ethoxymethyl substituent introduces significant steric hindrance around the backbone, imposing rotational barriers that drive the Tg upward. Decreasing Factors: The presence of the ether linkage within the ethoxymethyl side chain introduces a point of flexibility compared to a purely carbonaceous substituent, potentially lowering rotational energy barriers. Additionally, the side chain increases the free volume relative to an unsubstituted backbone, which can facilitate segmental motion. Dominant Factor: The steric hindrance imposed by the bulky ortho-substituent on the rigid styrene backbone qualitatively dominates the thermal behavior, as the restriction of main-chain rotation outweighs the flexibility introduced by the short ether-containing side chain; furthermore, the processing history indicates reliance on standard experimental literature values without specific thermal treatments, implying the Tg is governed primarily by intrinsic chemical architecture rather than processing-induced free volume variations."
    }
  },
  {
    "doi": null,
    "title": "A quantitative relationship between T s and chain segment structures of polystyrenes",
    "year": 2016,
    "chemical_composition": {
      "repeat_unit_psmiles": null,
      "monomers": [
        {
          "name": "2-(2-dimethylaminoethoxycarbonyl)styrene",
          "smiles": "CN(C)CCOC(=O)c1ccccc1C=C",
          "ratio_value": null,
          "ratio_unit": null
        }
      ],
      "additives": [],
      "is_homopolymer": true
    },
    "processing_history": "Experimental Tg data taken from Brandrup et al. [13]. Descriptors calculated from chain segments of 20 carbons (10 repeating units). ANN model [4-7-1] used.",
    "hierarchical_structure": "Amorphous polystyrene.",
    "properties": {
      "Tg": {
        "value": [
          68.9
        ],
        "unit": "°C"
      }
    },
    "analysis_with_hierarchical_structure": {
      "descriptive_text": "The sample consists of a homopolymer derived from 2-(2-dimethylaminoethoxycarbonyl)styrene monomers, exhibiting an amorphous structure characteristic of polystyrene derivatives. The material data is sourced from experimental values reported by Brandrup et al., with structural descriptors calculated from chain segments comprising 20 carbons or 10 repeating units. An artificial neural network model with a 4-7-1 architecture was utilized to analyze the relationship between these molecular features and the thermal properties, providing a computational characterization of the polymer's behavior.",
      "reasoning_analysis": "Increasing Factors: The chemical composition features a bulky 2-(2-dimethylaminoethoxycarbonyl) side group attached to the polystyrene backbone, which introduces significant steric hindrance and restricts backbone rotation. Additionally, the presence of polar ester and tertiary amine functionalities increases the cohesive energy density through dipole-dipole interactions, further impeding segmental motion and driving the Tg upward. The amorphous hierarchical structure ensures that these molecular constraints directly manifest as a distinct glass transition. Decreasing Factors: The ethoxy linkage within the side chain introduces conformational flexibility compared to rigid aromatic substituents, which can increase free volume and facilitate local segmental mobility, thereby lowering the Tg. Furthermore, the processing history indicates the data relies on descriptors from short chain segments (10 repeating units) modeled by an ANN, which focuses on local dynamics and may not capture the elevated Tg contributions from long-range entanglements typically present in bulk physical samples subjected to specific thermal histories. Dominant Factor: The dominant factor is the substantial steric bulk and polar interactions of the functionalized side group. Despite the flexibility introduced by the ethoxy spacer and the localized nature of the computational descriptors, the increased intermolecular forces and restricted rotation qualitatively outweigh the mobility-enhancing factors, leading to a higher Tg relative to unsubstituted polystyrene."
    },
    "analysis_without_hierarchical_structure": {
      "descriptive_text": "The material is a homopolymer composed of 2-(2-dimethylaminoethoxycarbonyl)styrene repeat units without the inclusion of additives. The glass transition temperature data is referenced from experimental literature reported by Brandrup et al., while the associated descriptors were calculated from chain segments consisting of 20 carbons equivalent to 10 repeating units using a [4-7-1] artificial neural network model.",
      "reasoning_analysis": "Increasing Factors: The presence of bulky phenyl groups attached to the polymer backbone imposes significant steric hindrance, restricting segmental rotation and inherently elevating the glass transition temperature. Additionally, the polar ester and tertiary amine functionalities within the side chain introduce dipole-dipole interactions that further constrain chain mobility. Decreasing Factors: The incorporation of a flexible ethoxy spacer within the pendant group acts as an internal plasticizer, increasing the free volume between polymer chains and facilitating segmental motion, which qualitatively drives the Tg downward relative to a rigid unsubstituted backbone. Dominant Factor: The intrinsic chemical architecture serves as the primary determinant of the thermal behavior; specifically, the balance between the rigid styrenic backbone and the flexible side-chain spacer dominates the Tg, while the processing history indicates a standard literature baseline without specific thermal treatments such as annealing or quenching that would otherwise shift the equilibrium state."
    }
  },
  {
    "doi": null,
    "title": "Measuring thermophysical properties of ultrathin photoresist films",
    "year": null,
    "chemical_composition": {
      "repeat_unit_psmiles": "[*]CC(C1=CC=CC=C1)[*]",
      "monomers": [
        {
          "name": "Styrene",
          "smiles": "C=CC1=CC=CC=C1",
          "ratio_value": null,
          "ratio_unit": null
        }
      ],
      "additives": [],
      "is_homopolymer": true
    },
    "processing_history": "Monodisperse polystyrene (PS-M, Mw = 207.7 x 10^3, Mw/Mn = 1.05) purchased from Polysciences. Bulk sample. Tg measured by DSC (Perkin-Elmer DSC 7).",
    "hierarchical_structure": "Bulk polymer.",
    "properties": {
      "Tg": {
        "value": [
          101
        ],
        "unit": "°C"
      }
    },
    "analysis_with_hierarchical_structure": {
      "descriptive_text": "The investigated sample is a bulk polystyrene homopolymer obtained from Polysciences, featuring a narrow molecular weight distribution with a weight-average molecular weight (Mw) of 207.7 × 10^3 g/mol and a polydispersity index (Mw/Mn) of 1.05. The material was utilized directly as a bulk polymer and underwent thermal analysis via differential scanning calorimetry using a Perkin-Elmer DSC 7 instrument to ascertain its glass transition temperature.",
      "reasoning_analysis": "Increasing Factors: The presence of bulky phenyl side groups attached to the aliphatic backbone imposes significant steric hindrance, restricting segmental rotation and inherently elevating the glass transition temperature. Furthermore, the high weight-average molecular weight (207.7 × 10^3 g/mol) significantly reduces the concentration of chain ends, thereby minimizing excess free volume associated with chain termini according to the Fox-Flory relationship. Decreasing Factors: The aliphatic carbon-carbon backbone retains inherent flexibility that permits segmental motion, preventing the Tg from reaching values typical of fully rigid rod polymers. Additionally, despite the high molecular weight, the finite chain length still introduces some free volume via chain ends compared to an infinite polymer chain. Dominant Factor: The steric restriction imposed by the phenyl groups combined with the high molecular weight status, which places the polymer well above the critical threshold for entanglement and chain-end effects, qualitatively dominates the thermal behavior, stabilizing the Tg near the asymptotic limit for polystyrene."
    },
    "analysis_without_hierarchical_structure": {
      "descriptive_text": "The sample comprises a monodisperse polystyrene homopolymer sourced from Polysciences, featuring a weight-average molecular weight (Mw) of 207.7 × 10^3 g/mol and a narrow polydispersity index (Mw/Mn) of 1.05. Utilized as a bulk material, the specimen underwent thermal analysis where the glass transition temperature was measured via differential scanning calorimetry using a Perkin-Elmer DSC 7 instrument.",
      "reasoning_analysis": "Increasing Factors: The presence of bulky phenyl side groups attached to the aliphatic backbone creates significant steric hindrance, restricting segmental rotation and inherently elevating the glass transition temperature relative to polymers with smaller side groups. Furthermore, the high molecular weight ensures the polymer is well above the critical entanglement molecular weight, minimizing the free volume contribution from chain ends and allowing the Tg to reach its asymptotic bulk limit. Decreasing Factors: The linear chain architecture lacks topological constraints such as cross-links or interfacial interactions from rigid fillers that would otherwise further restrict chain mobility. Additionally, while minimal at this molecular weight, the finite chain length still introduces some chain ends which possess higher mobility than mid-chain segments, theoretically depressing the Tg slightly compared to an infinite chain. Dominant Factor: The intrinsic steric rigidity imparted by the phenyl rings combined with the sufficiently high molecular weight to negate chain-end effects qualitatively dominates the thermal behavior, establishing the standard bulk glass transition temperature characteristic of high molecular weight polystyrene."
    }
  },
  {
    "doi": null,
    "title": "Measuring thermophysical properties of ultrathin photoresist films",
    "year": null,
    "chemical_composition": {
      "repeat_unit_psmiles": "[*]CC(C1=CC=CC=C1)[*]",
      "monomers": [
        {
          "name": "Styrene",
          "smiles": "C=CC1=CC=CC=C1",
          "ratio_value": null,
          "ratio_unit": null
        }
      ],
      "additives": [],
      "is_homopolymer": true
    },
    "processing_history": "Polydisperse polystyrene (PS-P, Average Mw = 280 x 10^3) purchased from Aldrich. Bulk sample. Tg value from supplier specification.",
    "hierarchical_structure": "Bulk polymer.",
    "properties": {
      "Tg": {
        "value": [
          100
        ],
        "unit": "°C"
      }
    },
    "analysis_with_hierarchical_structure": {
      "descriptive_text": "The sample comprises a commercial polydisperse polystyrene homopolymer sourced from Aldrich, featuring an average molecular weight (Mw) of 280,000 g/mol. Utilized in the bulk state, the material contains no additional additives or fillers. The glass transition temperature data associated with this sample is derived directly from the supplier's technical specifications rather than independent characterization.",
      "reasoning_analysis": "Increasing Factors: The presence of bulky phenyl side groups attached to the polymer backbone imposes significant steric hindrance, restricting segmental rotation and intrinsically elevating the Tg. Furthermore, the high average molecular weight (280,000 g/mol) exceeds the critical entanglement molecular weight, minimizing the concentration of chain ends and associated free volume, thereby maintaining the Tg at the asymptotic plateau value. The bulk state eliminates potential plasticization effects from residual solvents. Decreasing Factors: The polydisperse nature of the commercial sample implies a distribution of chain lengths; if the number-average molecular weight (Mn) is significantly lower than the weight-average (Mw), the higher fraction of chain ends relative to a monodisperse sample could introduce excess free volume, slightly depressing the Tg. Additionally, reliance on supplier specifications implies an unspecified thermal history, where a faster cooling rate during initial processing could trap excess free volume compared to a slowly annealed sample. Dominant Factor: The intrinsic chain stiffness conferred by the phenyl groups, combined with a molecular weight sufficiently high to negate chain-end effects, qualitatively dominates the thermal behavior, ensuring the Tg remains characteristic of high-molecular-weight bulk polystyrene despite minor variations arising from polydispersity or unspecified thermal history."
    },
    "analysis_without_hierarchical_structure": {
      "descriptive_text": "The sample consists of a polydisperse polystyrene homopolymer commercially sourced from Aldrich with an average molecular weight (Mw) of 280,000 g/mol. Utilized in its bulk form without the incorporation of additives, the material's glass transition temperature data was derived directly from the supplier's specification sheet rather than independent thermal characterization.",
      "reasoning_analysis": "Increasing Factors: The presence of bulky phenyl side groups on the polystyrene backbone imposes significant steric hindrance, restricting segmental mobility and intrinsically elevating the Tg. Additionally, the high molecular weight of 280,000 g/mol ensures the polymer is well above the critical threshold for entanglement, reducing the free volume contribution from chain ends and stabilizing the Tg at the bulk limit. Decreasing Factors: The polydisperse nature of the sample indicates a distribution of chain lengths, where lower molecular weight fractions possess a higher concentration of chain ends that increase free volume and may slightly depress the Tg relative to a monodisperse equivalent. Furthermore, the lack of controlled thermal history implied by using supplier specifications suggests undefined cooling rates that could prevent optimal packing density. Dominant Factor: The chemical architecture, specifically the rigid phenyl substituents, serves as the dominant factor governing the Tg, as the steric barriers to rotation outweigh the minor free volume fluctuations caused by molecular weight distribution or undefined processing history."
    }
  },
  {
    "doi": null,
    "title": "Atactic polypropylene at high pressure. I. Deuteron-NMR determination of the glass-transition temperature",
    "year": 2001,
    "chemical_composition": {
      "repeat_unit_psmiles": "[*]CC(C)[*]",
      "monomers": [
        {
          "name": "Propylene",
          "smiles": "CC(C)=C",
          "ratio_value": null,
          "ratio_unit": null
        }
      ],
      "additives": [],
      "is_homopolymer": true
    },
    "processing_history": "88% uniformly deuterated atactic polypropylene (aPP), Mw ≈ 25000 g/mol. Tg determined by deuteron-NMR quadrupole echo decay rate at 1995 bar pressure.",
    "hierarchical_structure": "Amorphous atactic polypropylene. 88% uniformly deuterated.",
    "properties": {
      "Tg": {
        "value": [
          5.9
        ],
        "unit": "°C"
      }
    },
    "analysis_with_hierarchical_structure": {
      "descriptive_text": "The sample consists of an amorphous, atactic polypropylene homopolymer with a weight-average molecular weight (Mw) of approximately 25,000 g/mol. Synthesized as 88% uniformly deuterated, the material features isotopic substitution across the backbone and side groups. The glass transition temperature was characterized under high-pressure conditions using deuteron-NMR quadrupole echo decay rate measurements at 1995 bar.",
      "reasoning_analysis": "Increasing Factors: The 88% uniform deuteration achieved during synthesis replaces lighter hydrogen atoms with heavier deuterium, creating stiffer C-D bonds that reduce vibrational amplitudes and restrict segmental mobility, thereby intrinsically driving the Tg higher. Additionally, the high-pressure environment of 1995 bar during characterization compresses the free volume, thermodynamically shifting the observed transition to higher temperatures. Decreasing Factors: The relatively low molecular weight of 25,000 g/mol increases the fraction of chain ends, which introduces excess free volume and enhances chain mobility according to the Fox-Flory relationship, qualitatively lowering the Tg compared to high-molecular-weight polypropylene. Furthermore, the atactic stereochemistry ensures an amorphous structure without the constraining effects of crystalline domains, allowing for greater segmental freedom. Dominant Factor: Although the high-pressure measurement condition significantly elevates the observed transition temperature, the low molecular weight is the dominant intrinsic material factor that qualitatively reduces the Tg relative to standard commercial grades, as the free volume contribution from chain ends outweighs the subtle stiffening effects provided by isotopic deuteration."
    },
    "analysis_without_hierarchical_structure": {
      "descriptive_text": "The sample consists of an 88% uniformly deuterated atactic polypropylene homopolymer with a molecular weight of approximately 25000 g/mol. Free of external additives or fillers, the material was subjected to glass transition temperature characterization via deuteron-NMR quadrupole echo decay rate analysis performed under a substantial hydrostatic pressure of 1995 bar.",
      "reasoning_analysis": "Increasing Factors: The application of 1995 bar pressure during characterization significantly reduces the free volume within the polymer matrix, thermodynamically requiring higher thermal energy to initiate segmental motion and thereby drastically elevating the observed Tg. Additionally, the 88% uniform deuteration replaces C-H bonds with stiffer C-D bonds having lower zero-point vibrational energy, which marginally increases chain rigidity and contributes to a higher Tg. The methyl side groups on the polypropylene backbone also provide inherent steric hindrance compared to polyethylene, establishing a higher baseline Tg. Decreasing Factors: The molecular weight of approximately 25000 g/mol, while substantial, represents a finite chain length with a non-zero concentration of chain ends; these chain ends possess excess free volume compared to backbone segments, which may slightly depress the Tg relative to an infinite molecular weight counterpart according to the Fox-Flory relationship. Dominant Factor: Although the isotope effect from deuteration and the finite molecular weight exert measurable influences on chain mobility, the extreme hydrostatic pressure of 1995 bar is the dominant factor, as the pressure-induced suppression of free volume overwhelmingly restricts segmental relaxation, qualitatively shifting the Tg to significantly higher temperatures compared to ambient pressure conditions."
    }
  },
  {
    "doi": null,
    "title": "A quantitative relationship between T s and chain segment structures of polystyrenes",
    "year": 2016,
    "chemical_composition": {
      "repeat_unit_psmiles": null,
      "monomers": [
        {
          "name": "2-isopentyloxymethylstyrene",
          "smiles": "CC(C)CCOCc1ccccc1C=C",
          "ratio_value": null,
          "ratio_unit": null
        }
      ],
      "additives": [],
      "is_homopolymer": true
    },
    "processing_history": "Experimental Tg data taken from Brandrup et al. [13]. Descriptors calculated from chain segments of 20 carbons (10 repeating units). ANN model [4-7-1] used.",
    "hierarchical_structure": "Amorphous polystyrene.",
    "properties": {
      "Tg": {
        "value": [
          77.9
        ],
        "unit": "°C"
      }
    },
    "analysis_with_hierarchical_structure": {
      "descriptive_text": "The sample consists of an amorphous homopolymer derived from 2-isopentyloxymethylstyrene monomers, exhibiting a hierarchical structure described as amorphous polystyrene. Experimental glass transition temperature data were sourced from Brandrup et al., with molecular descriptors calculated from chain segments comprising 20 carbons or 10 repeating units. The analysis utilized a [4-7-1] artificial neural network model to correlate these structural features with thermal properties.",
      "reasoning_analysis": "Increasing Factors: The presence of bulky phenyl rings within the polymer backbone imposes significant steric hindrance, restricting segmental rotation and inherently elevating the glass transition temperature. Additionally, the substitution at the ortho (2-) position introduces further steric constraints near the main chain, which limits conformational freedom compared to unsubstituted analogs. Decreasing Factors: The isopentyloxymethyl side group incorporates flexible ether linkages and a branched alkyl chain, which act as internal plasticizers by increasing free volume and enhancing local segmental mobility. This flexible side chain architecture counteracts the rigidity of the backbone, promoting earlier onset of chain motion. Dominant Factor: While the ortho-substitution provides steric resistance, the internal plasticization effect generated by the long, flexible isopentyloxymethyl side chain is the dominant factor governing the thermal behavior. Furthermore, the processing history indicates a reliance on standardized literature data and computational modeling, implying the reported Tg reflects the intrinsic chemical structure rather than variable thermal histories such as cooling rates or physical aging."
    },
    "analysis_without_hierarchical_structure": {
      "descriptive_text": "The sample comprises a poly(2-isopentyloxymethylstyrene) homopolymer featuring a styrenic backbone with ortho-substituted isopentyloxymethyl side groups. No additives or fillers are present in the chemical composition. The glass transition temperature data utilized in this context was sourced from experimental literature values reported by Brandrup et al., where molecular descriptors were calculated based on chain segments of ten repeating units for implementation in an artificial neural network model.",
      "reasoning_analysis": "Increasing Factors: The presence of the bulky substituent at the ortho-position of the phenyl ring introduces steric hindrance that restricts the rotational freedom of the polymer backbone. Additionally, the aromatic rings within the repeat unit contribute to chain stiffness through resonance stabilization, which intrinsically drives the Tg higher relative to aliphatic polymers. Decreasing Factors: The isopentyloxymethyl side group possesses significant length and flexibility due to the ether linkage and the branched alkyl tail. This flexible side chain acts as an internal plasticizer, increasing the free volume between polymer chains and shielding intermolecular interactions, which facilitates segmental motion at lower temperatures. Furthermore, the processing history indicates the use of standard experimental literature data without reported specific thermal treatments like physical aging or crosslinking, implying the absence of processing-induced constraints that would otherwise restrict mobility. Dominant Factor: While the ortho-substitution provides some steric restriction, the internal plasticization effect generated by the long, flexible isopentyloxymethyl side chain is the dominant factor. This structural feature qualitatively drives the Tg lower relative to unsubstituted polystyrene, as the increase in free volume and reduction in cohesive energy density outweighs the backbone stiffening effects, with the standard bulk state implied by the literature data confirming the intrinsic chemical architecture dictates the thermal behavior."
    }
  },
  {
    "doi": null,
    "title": "Measuring thermophysical properties of ultrathin photoresist films",
    "year": null,
    "chemical_composition": {
      "repeat_unit_psmiles": "[*]CC(C1=CC=CC=C1)[*]",
      "monomers": [
        {
          "name": "Styrene",
          "smiles": "C=CC1=CC=CC=C1",
          "ratio_value": null,
          "ratio_unit": null
        }
      ],
      "additives": [],
      "is_homopolymer": true
    },
    "processing_history": "Monodisperse polystyrene (PS-M) spin-coated from toluene (3000 RPM), dried under vacuum for 12 hours. Film thickness 16.8 nm on silicon substrate. Tg measured by nulling ellipsometry (Multiskop), 532 nm wavelength, 70° angle of incidence, 4 K/min heating rate.",
    "hierarchical_structure": "Supported thin film, thickness 16.8 nm.",
    "properties": {
      "Tg": {
        "value": [
          90.4
        ],
        "unit": "°C"
      }
    },
    "analysis_with_hierarchical_structure": {
      "descriptive_text": "The sample comprises a monodisperse polystyrene homopolymer fabricated into a supported thin film with a thickness of 16.8 nm on a silicon substrate. The film was prepared by spin-coating from a toluene solution at 3000 RPM, followed by vacuum drying for 12 hours to ensure solvent removal. The glass transition temperature was characterized using nulling ellipsometry at a wavelength of 532 nm and an angle of incidence of 70°, with a heating rate of 4 K/min.",
      "reasoning_analysis": "Increasing Factors: The intrinsic chemical structure of polystyrene features bulky phenyl side groups that impose significant steric hindrance on backbone rotation, establishing a high baseline rigidity. Additionally, the supported film geometry on a silicon substrate introduces interfacial interactions that can restrict segmental mobility near the substrate interface, while the extended vacuum drying process aims to eliminate residual toluene that would otherwise act as a plasticizer. Decreasing Factors: The nanoscale film thickness of 16.8 nm introduces significant confinement effects, where the high surface-to-volume ratio enhances segmental mobility at the free polymer-air interface compared to the bulk state. Furthermore, any incomplete removal of the high-volatility toluene solvent during processing could introduce free volume, though the 12-hour drying period mitigates this. Dominant Factor: The geometric confinement associated with the 16.8 nm thickness is the dominant factor; for polystyrene thin films on silicon, the enhanced mobility at the free surface typically outweighs the restrictive effects of the substrate interface, leading to a qualitative depression of the Tg relative to the bulk homopolymer."
    },
    "analysis_without_hierarchical_structure": {
      "descriptive_text": "The sample comprises a monodisperse polystyrene homopolymer fabricated into a thin film via spin-coating from a toluene solution at 3000 RPM. After deposition, the film underwent vacuum drying for 12 hours to ensure solvent removal, achieving a final thickness of 16.8 nm on a silicon substrate. Characterization of the glass transition temperature was performed using nulling ellipsometry with a 532 nm wavelength at a 70° angle of incidence and a heating rate of 4 K/min.",
      "reasoning_analysis": "Increasing Factors: The inherent polystyrene chemistry features bulky phenyl side groups that create steric hindrance, restricting backbone segmental mobility and intrinsically elevating the Tg relative to flexible aliphatic polymers. Additionally, the proximity of polymer chains to the silicon substrate interface can impose confinement constraints that reduce segmental motion near the solid boundary, potentially acting to increase the local Tg. The rigorous vacuum drying history also mitigates the presence of residual toluene, avoiding solvent plasticization that would otherwise depress the transition temperature. Decreasing Factors: The nanoconfined geometry of the 16.8 nm film creates a high surface-to-volume ratio where the free air-polymer interface enhances chain mobility, typically driving the Tg downward compared to bulk samples. Furthermore, the finite molecular weight associated with the monodisperse chains results in a specific concentration of chain ends, which contribute excess free volume and lower the Tg relative to infinite molecular weight chains. Dominant Factor: Although the substrate interaction and intrinsic chain stiffness provide restrictive influences, the enhanced segmental mobility at the free surface inherent to the 16.8 nm thin film geometry is the dominant factor, qualitatively driving the overall Tg behavior toward a depression relative to the bulk polymer state."
    }
  },
  {
    "doi": null,
    "title": "Measuring thermophysical properties of ultrathin photoresist films",
    "year": null,
    "chemical_composition": {
      "repeat_unit_psmiles": "[*]CC(C1=CC=CC=C1)[*]",
      "monomers": [
        {
          "name": "Styrene",
          "smiles": "C=CC1=CC=CC=C1",
          "ratio_value": null,
          "ratio_unit": null
        }
      ],
      "additives": [],
      "is_homopolymer": true
    },
    "processing_history": "Monodisperse polystyrene (PS-M) spin-coated from toluene (3000 RPM), dried under vacuum for 12 hours. Film thickness 7.8 nm on silicon substrate. Tg measured by nulling ellipsometry (Multiskop), 532 nm wavelength, 70° angle of incidence, 4 K/min heating rate. Tg depression of 27.5 °C from bulk value.",
    "hierarchical_structure": "Supported thin film, thickness 7.8 nm.",
    "properties": {
      "Tg": {
        "value": [
          73.5
        ],
        "unit": "°C"
      }
    },
    "analysis_with_hierarchical_structure": {
      "descriptive_text": "The sample comprises a monodisperse polystyrene homopolymer configured as a supported thin film with a thickness of 7.8 nm on a silicon substrate. Fabrication involved spin-coating from a toluene solution at 3000 RPM followed by vacuum drying for 12 hours. The glass transition behavior was evaluated using nulling ellipsometry at a 532 nm wavelength and 70° angle of incidence with a heating rate of 4 K/min.",
      "reasoning_analysis": "Increasing Factors: The intrinsic chemical structure of polystyrene features bulky phenyl side groups that impose steric hindrance on backbone rotation, establishing a rigid baseline that resists segmental motion. Additionally, the supported film geometry on a silicon substrate introduces interfacial interactions at the buried interface that can restrict chain mobility relative to the bulk state. Decreasing Factors: The nanoscale confinement of the 7.8 nm film thickness significantly increases the surface-to-volume ratio, where the free air-polymer interface enhances segmental mobility and reduces cooperative rearrangement regions. Furthermore, the spin-coating process from toluene carries a risk of residual solvent entrapment despite vacuum drying, which would act as a plasticizer to lower the transition temperature. Dominant Factor: The finite size effect associated with the ultra-thin film geometry is the dominant factor, where the enhanced mobility at the free surface outweighs the restrictive interactions at the substrate interface, leading to a net qualitative depression of the glass transition temperature relative to the bulk material."
    },
    "analysis_without_hierarchical_structure": {
