Repository: hhtrick/HHT-code

# HHT training framework

This directory contains model training, embedding precomputation, inference, article-level baselines and the curated datasets. All commands below assume that the working directory is `train_code/`.

## 3. Datasets and fixed partitions

Each main dataset is a JSON array at `dataset/{property}/{property}.json`. Entries contain source metadata, `chemical_composition`, `processing_history`, `hierarchical_structure`, `properties`, and two generated-analysis objects. Targets are stored as `properties[property]["value"]`; source metadata and target values are not predictive input fields.

| Property | Train | Validation | Test | Total |
|---|---:|---:|---:|---:|

File: train_code/dataset/Tg/Tg.json (part 180 of 235)
[
      "descriptive_text": "The sample comprises a monodisperse polystyrene homopolymer processed into a supported thin film. Fabrication involved spin-coating from a toluene solution at 3000 RPM onto a silicon substrate to achieve a thickness of 7.8 nm, followed by vacuum drying for 12 hours. Characterization was performed via nulling ellipsometry at a 532 nm wavelength and 70° angle of incidence with a heating rate of 4 K/min, where the recorded history indicates a transition temperature depression relative to the bulk material.",
      "reasoning_analysis": "Increasing Factors: The chemical composition features a polystyrene backbone with bulky phenyl side groups, which impose significant steric hindrance and restrict segmental rotation, intrinsically establishing a high baseline glass transition temperature compared to flexible aliphatic polymers. Additionally, the vacuum drying step aims to remove residual toluene, mitigating potential plasticization effects that would otherwise lower the transition temperature. Decreasing Factors: The processing history specifies an ultra-thin film geometry of 7.8 nm, which introduces substantial free surface effects where polymer chains exhibit enhanced mobility due to reduced coordination numbers and lower density at the air-polymer interface. This confinement effect typically overrides bulk behavior in films below a critical thickness threshold. Dominant Factor: Despite the intrinsic rigidity of the polystyrene backbone, the dominant factor governing the thermal behavior in this specific sample is the nanoscale confinement associated with the 7.8 nm film thickness; the enhanced mobility at the free surface qualitatively drives the glass transition temperature downward relative to the bulk state, overshadowing the intrinsic chain stiffness."
    }
  },
  {
    "doi": null,
    "title": "Atactic polypropylene at high pressure. I. Deuteron-NMR determination of the glass-transition temperature",
    "year": 2001,
    "chemical_composition": {
      "repeat_unit_psmiles": "[*]CC(C)[*]",
      "monomers": [
        {
          "name": "Propylene",
          "smiles": "CC(C)=C",
          "ratio_value": null,
          "ratio_unit": null
        }
      ],
      "additives": [],
      "is_homopolymer": true
    },
    "processing_history": "88% uniformly deuterated atactic polypropylene (aPP), Mw ≈ 25000 g/mol. Tg determined by deuteron-NMR quadrupole echo decay rate at 5003 bar pressure.",
    "hierarchical_structure": "Amorphous atactic polypropylene. 88% uniformly deuterated.",
    "properties": {
      "Tg": {
        "value": [
          37.9
        ],
        "unit": "°C"
      }
    },
    "analysis_with_hierarchical_structure": {
      "descriptive_text": "The sample comprises an amorphous atactic polypropylene homopolymer with a weight-average molecular weight (Mw) of approximately 25,000 g/mol, featuring 88% uniform deuteration across the polymer chains. The material was characterized via deuteron-NMR quadrupole echo decay rate measurements to determine the glass transition temperature under a high hydrostatic pressure of 5003 bar.",
      "reasoning_analysis": "Increasing Factors: The presence of methyl side groups on the polypropylene backbone introduces steric hindrance that restricts segmental rotation, intrinsically elevating the Tg relative to polyethylene. Additionally, the measurement condition involving high hydrostatic pressure (5003 bar) significantly reduces free volume, thereby restricting chain mobility and driving the Tg higher. The uniform deuteration may also contribute to a slight increase in Tg due to the shorter C-D bond length and heavier isotope mass reducing vibrational amplitude. Decreasing Factors: The relatively low molecular weight (Mw approximately 25,000 g/mol) results in a higher concentration of chain ends compared to high-molecular-weight counterparts, which increases free volume according to the Fox-Flory relationship and lowers the Tg. Dominant Factor: While the low molecular weight acts to depress the glass transition temperature, the extreme hydrostatic pressure applied during characterization is the dominant factor, qualitatively causing a substantial elevation in the observed Tg by severely limiting the free volume available for segmental motion."
    },
    "analysis_without_hierarchical_structure": {
      "descriptive_text": "The sample consists of an 88% uniformly deuterated atactic polypropylene homopolymer with a molecular weight of approximately 25000 g/mol. The glass transition temperature was determined using deuteron-NMR quadrupole echo decay rate measurements conducted under a high pressure of 5003 bar.",
      "reasoning_analysis": "Increasing Factors: The application of extreme hydrostatic pressure at 5003 bar significantly reduces free volume, strongly driving the Tg upward. Additionally, the uniform deuteration of the polymer backbone increases the effective mass of the repeating units and stiffens vibrational modes compared to protonated analogs, restricting segmental mobility. The presence of methyl side groups on the polypropylene backbone also introduces steric hindrance relative to polyethylene, inherently raising the transition temperature. Decreasing Factors: The relatively low molecular weight of approximately 25000 g/mol results in a higher concentration of chain ends, which increases the overall free volume of the system and acts to depress the Tg according to free volume theory. Dominant Factor: The extreme hydrostatic pressure applied during characterization is the dominant factor influencing the observed Tg behavior. While the low molecular weight intrinsically lowers the baseline transition temperature, the massive compression of free volume induced by 5003 bar qualitatively overwhelms the chain-end effects, resulting in a significant net elevation of the glass transition temperature relative to ambient pressure conditions."
    }
  },
  {
    "doi": null,
    "title": "Atactic polypropylene at high pressure. I. Deuteron-NMR determination of the glass-transition temperature",
    "year": 2001,
    "chemical_composition": {
      "repeat_unit_psmiles": "[*]CC(C)[*]",
      "monomers": [
        {
          "name": "Propylene",
          "smiles": "CC(C)=C",
          "ratio_value": null,
          "ratio_unit": null
        }
      ],
      "additives": [],
      "is_homopolymer": true
    },
    "processing_history": "88% uniformly deuterated atactic polypropylene (aPP), Mw ≈ 25000 g/mol. Tg determined by deuteron-NMR quadrupole echo decay rate at 1004 bar pressure.",
    "hierarchical_structure": "Amorphous atactic polypropylene. 88% uniformly deuterated.",
    "properties": {
      "Tg": {
        "value": [
          -6.1
        ],
        "unit": "°C"
      }
    },
    "analysis_with_hierarchical_structure": {
      "descriptive_text": "The sample consists of an amorphous atactic polypropylene homopolymer with a weight-average molecular weight (Mw) of approximately 25,000 g/mol. The polymer chains exhibit 88% uniform deuteration across the backbone. The glass transition temperature was characterized using deuteron-NMR quadrupole echo decay rate measurements conducted under a high hydrostatic pressure of 1004 bar.",
      "reasoning_analysis": "Increasing Factors: The presence of methyl side groups on the polypropylene backbone introduces steric hindrance compared to polyethylene, restricting segmental rotation and intrinsically raising the baseline Tg. Additionally, the 88% uniform deuteration results in stiffer C-D bonds with lower zero-point energy, which typically contributes to a slight increase in Tg. Furthermore, the processing history indicates the measurement was performed at 1004 bar; high hydrostatic pressure reduces free volume, which qualitatively drives the observed Tg to higher temperatures. Decreasing Factors: The molecular weight of approximately 25,000 g/mol is relatively low for polypropylene, leading to a higher concentration of chain ends that increase free volume and chain mobility according to the Fox-Flory relationship, thereby depressing the Tg. The atactic configuration ensures an amorphous structure, lacking the physical constraints of crystalline domains that might otherwise restrict amorphous chain motion. Dominant Factor: While the high-pressure measurement condition and deuteration act to elevate the observed transition temperature, the relatively low molecular weight is the dominant intrinsic material factor that qualitatively reduces the Tg relative to standard high-molecular-weight atactic polypropylene, defining the sample's specific thermal behavior aside from the external pressure variable."
    },
    "analysis_without_hierarchical_structure": {
      "descriptive_text": "The sample consists of an 88% uniformly deuterated atactic polypropylene homopolymer with a molecular weight of approximately 25,000 g/mol. The glass transition temperature was determined using deuteron-NMR spectroscopy by monitoring the quadrupole echo decay rate under a high hydrostatic pressure of 1004 bar.",
      "reasoning_analysis": "Increasing Factors: The application of 1004 bar hydrostatic pressure during measurement significantly reduces free volume within the polymer matrix, severely restricting segmental mobility and driving the Tg upward. Additionally, the 88% uniform deuteration introduces a kinetic isotope effect where stiffer C-D bonds compared to C-H bonds slightly hinder chain dynamics, contributing to a higher Tg. Decreasing Factors: The relatively low molecular weight of approximately 25,000 g/mol results in a higher concentration of chain ends, which possess greater free volume and mobility than mid-chain segments, thereby acting to depress the Tg relative to high molecular weight counterparts. Dominant Factor: The extreme hydrostatic pressure applied during characterization is the dominant factor; the magnitude of free volume reduction caused by 1004 bar qualitatively outweighs the Tg depression caused by the moderate molecular weight and the subtle isotope effects, leading to a significantly elevated Tg compared to ambient pressure conditions."
    }
  },
  {
    "doi": null,
    "title": "Measuring thermophysical properties of ultrathin photoresist films",
    "year": null,
    "chemical_composition": {
      "repeat_unit_psmiles": null,
      "monomers": [
        {
          "name": "Aromatic acrylic monomers",
          "smiles": null,
          "ratio_value": null,
          "ratio_unit": null
        }
      ],
      "additives": [],
      "is_homopolymer": false
    },
    "processing_history": "Shipley base polymer (SBP, XP-1278) bulk sample. Tg measured by DSC (Perkin-Elmer DSC 7).",
    "hierarchical_structure": "Bulk polymer.",
    "properties": {
      "Tg": {
        "value": [
          156
        ],
        "unit": "°C"
      }
    },
    "analysis_with_hierarchical_structure": {
      "descriptive_text": "The sample is identified as a Shipley base polymer (SBP, XP-1278) consisting of aromatic acrylic monomers configured as a non-homopolymer system. Processed as a bulk polymer without additional additives, the material was subjected to thermal analysis where the glass transition temperature was measured using a Perkin-Elmer DSC 7 instrument.",
      "reasoning_analysis": "Increasing Factors: The presence of aromatic functionalities within the acrylic monomer units introduces substantial steric hindrance and restricts rotational freedom along the polymer backbone, inherently driving the Tg upward. Additionally, the non-homopolymer classification suggests a copolymer architecture which, in base polymer systems like XP-1278, often incorporates rigid comonomers or crosslinkable sites that further limit segmental mobility. Decreasing Factors: The aliphatic nature of the acrylic backbone retains inherent flexibility compared to fully rigid-rod polymers, which acts to lower the Tg relative to purely aromatic structures. Furthermore, the absence of reinforcing fillers or specific thermal annealing steps in the processing history means there are no extrinsic confinement effects or physical aging contributions to elevate the transition temperature. Dominant Factor: The chemical rigidity imparted by the aromatic side groups on the acrylic backbone is the dominant factor, establishing a baseline Tg that is elevated relative to aliphatic acrylics, despite the inherent flexibility of the carbon chain and the lack of additive reinforcement."
    },
    "analysis_without_hierarchical_structure": {
      "descriptive_text": "The sample consists of a copolymer system derived from aromatic acrylic monomers, identified commercially as Shipley base polymer (SBP, XP-1278). Prepared as a bulk specimen, the material underwent thermal characterization via differential scanning calorimetry using a Perkin-Elmer DSC 7 instrument to determine its glass transition temperature.",
      "reasoning_analysis": "Increasing Factors: The incorporation of aromatic moieties within the acrylic monomer structure introduces substantial steric hindrance and restricts rotational freedom along the polymer backbone, inherently elevating the glass transition temperature. Furthermore, the bulk state of the sample suggests the absence of residual solvent plasticization that is often prevalent in solution-processed films, maintaining a higher intrinsic Tg. Decreasing Factors: The fundamental acrylic backbone architecture possesses greater segmental flexibility compared to fully rigid aromatic polymers, which acts to lower the Tg relative to stiffer chain chemistries. Additionally, as indicated by the non-homopolymer status, the potential presence of aliphatic comonomers intended to modify solubility or processing characteristics could introduce free volume and reduce intermolecular cohesion. Dominant Factor: The steric restriction imposed by the aromatic side groups qualitatively dominates the thermal behavior, establishing a robust baseline Tg characteristic of aromatic acrylic resists, while the bulk processing history ensures this intrinsic value is not depressed by solvent retention."
    }
  },
  {
    "doi": null,
    "title": "Measuring thermophysical properties of ultrathin photoresist films",
    "year": null,
    "chemical_composition": {
      "repeat_unit_psmiles": null,
      "monomers": [
        {
          "name": "Aromatic acrylic monomers",
          "smiles": null,
          "ratio_value": null,
          "ratio_unit": null
        }
      ],
      "additives": [],
      "is_homopolymer": false
    },
    "processing_history": "Shipley base polymer (SBP, XP-1278) spin-coated from ethyl lactate, dried under vacuum for 12 hours. Thick film (>33 nm) on silicon substrate. Tg measured by nulling ellipsometry (Multiskop), 532 nm wavelength, 70° angle of incidence, 4 K/min heating rate.",
    "hierarchical_structure": "Supported thick film, thickness >33 nm.",
    "properties": {
      "Tg": {
        "value": [
          158
        ],
        "unit": "°C"
      }
    },
    "analysis_with_hierarchical_structure": {
      "descriptive_text": "The sample comprises a Shipley base polymer (SBP, XP-1278) copolymer derived from aromatic acrylic monomers, configured as a supported thick film with a thickness exceeding 33 nm on a silicon substrate. The material was fabricated via spin-coating from an ethyl lactate solution, followed by vacuum drying for 12 hours to eliminate residual solvent. The glass transition temperature was characterized using nulling ellipsometry at a wavelength of 532 nm and an angle of incidence of 70°, utilizing a heating rate of 4 K/min.",
      "reasoning_analysis": "Increasing Factors: The incorporation of aromatic acrylic monomers introduces bulky aromatic rings along the polymer chain, which impose significant steric hindrance and restrict segmental backbone mobility, thereby intrinsically driving the Tg upward. Additionally, the supported film geometry on a silicon substrate creates interfacial interactions that can constrain chain dynamics near the substrate interface, potentially contributing to a higher Tg compared to free-standing films. Decreasing Factors: The acrylic backbone inherently possesses greater flexibility compared to fully aromatic backbones, which facilitates segmental motion and lowers the Tg baseline. Furthermore, the spin-coating process from ethyl lactate carries a risk of residual solvent entrapment; if the 12-hour vacuum drying was insufficient, the remaining solvent would act as a plasticizer, significantly depressing the Tg. Free surface effects in thin films also generally enhance mobility at the air-polymer interface, leading to a reduction in Tg. Dominant Factor: The chemical composition, specifically the content and nature of the aromatic groups within the copolymer, qualitatively dominates the final Tg behavior by establishing the fundamental rigidity of the chain. While processing-induced plasticization and interfacial effects modulate the transition, the intrinsic stiffness provided by the aromatic acrylic monomers remains the primary determinant of the thermal transition temperature in this thick film configuration."
    },
    "analysis_without_hierarchical_structure": {
      "descriptive_text": "The sample comprises a Shipley base polymer (SBP, XP-1278) synthesized from aromatic acrylic monomers in a non-homopolymer configuration. Films with a thickness exceeding 33 nm were fabricated on silicon substrates via spin-coating from an ethyl lactate solution, followed by vacuum drying for 12 hours to ensure solvent removal. The glass transition temperature was characterized using nulling ellipsometry at a 532 nm wavelength and 70 degrees angle of incidence with a heating rate of 4 K/min.",
      "reasoning_analysis": "Increasing Factors: The incorporation of aromatic moieties within the acrylic backbone introduces significant steric hindrance and chain stiffness, which restricts segmental mobility and intrinsically drives the Tg upward. Furthermore, the interaction between the polar polymer chains and the silicon oxide surface of the substrate may create an interfacial region with reduced chain mobility, potentially elevating the Tg in this thin-film geometry. Decreasing Factors: The spin-coating process typically results in a non-equilibrium state with excess free volume compared to melt-processed bulk samples, which can depress the Tg. Additionally, despite the extended vacuum drying, any residual ethyl lactate solvent trapped within the matrix would act as a plasticizer, increasing free volume and lowering the Tg, while the non-homopolymer architecture suggests the presence of comonomers that could introduce flexibility if aliphatic in nature. Dominant Factor: While the aromatic chemical structure establishes a high baseline rigidity, the dominant factor influencing the final observed Tg behavior is the processing history, specifically the balance between the vacuum drying efficacy in removing plasticizing solvent and the confinement effects imposed by the substrate interface, which collectively determine the final free volume state of the polymer film."
    }
  },
  {
    "doi": null,
    "title": "A quantitative relationship between T s and chain segment structures of polystyrenes",
    "year": 2016,
    "chemical_composition": {
      "repeat_unit_psmiles": null,
      "monomers": [
        {
          "name": "2-pentyloxycarbonylstyrene",
          "smiles": "CCCCCOC(=O)c1ccccc1C=C",
          "ratio_value": null,
          "ratio_unit": null
        }
      ],
      "additives": [],
      "is_homopolymer": true
    },
    "processing_history": "Experimental Tg data taken from Brandrup et al. [13]. Descriptors calculated from chain segments of 20 carbons (10 repeating units). ANN model [4-7-1] used.",
    "hierarchical_structure": "Amorphous polystyrene.",
    "properties": {
      "Tg": {
        "value": [
          91.9
        ],
        "unit": "°C"
      }
    },
    "analysis_with_hierarchical_structure": {
      "descriptive_text": "The sample is an amorphous homopolymer derived from 2-pentyloxycarbonylstyrene monomers. The material properties are based on experimental data reported by Brandrup et al., where the glass transition temperature was evaluated using descriptors calculated from chain segments comprising 20 carbons, corresponding to 10 repeating units. This structural information was utilized within a 4-7-1 artificial neural network model to correlate the molecular architecture of the amorphous polystyrene derivative with its thermal transition behavior.",
      "reasoning_analysis": "Increasing Factors: The presence of the bulky phenyl ring attached to the vinyl backbone introduces significant steric hindrance, restricting segmental rotation and inherently driving the Tg higher. Additionally, the carbonyl group within the ester linkage introduces dipole-dipole interactions between chains, increasing the cohesive energy density and further contributing to an elevation in Tg. Decreasing Factors: The incorporation of the flexible pentyl alkyl chain acts as an internal plasticizer, increasing the free volume and enhancing chain mobility, which qualitatively lowers the Tg relative to analogues with shorter ester side chains. Furthermore, the amorphous hierarchical structure lacks crystalline domains that would otherwise restrict chain motion, and the reliance on standardized literature data implies a thermal history that avoids physical aging effects which might artificially elevate the transition temperature. Dominant Factor: While the aromatic backbone and polar ester groups provide a rigid foundation, the internal plasticization effect of the long pentyl side chain is likely the dominant factor, qualitatively reducing the Tg compared to unsubstituted polystyrene by increasing the free volume available for segmental motion."
    },
    "analysis_without_hierarchical_structure": {
      "descriptive_text": "The sample comprises a poly(2-pentyloxycarbonylstyrene) homopolymer. The thermal property data were sourced from experimental measurements reported by Brandrup et al., with structural descriptors computed based on chain segments containing 20 carbons, equivalent to 10 repeating units. An artificial neural network model with a 4-7-1 architecture was subsequently employed to analyze the structural parameters.",
      "reasoning_analysis": "Increasing Factors: The polymer backbone incorporates bulky phenyl rings which impose significant steric hindrance, restricting segmental mobility and inherently raising the glass transition temperature. Furthermore, the presence of ester linkages within the side group introduces polar dipole-dipole interactions that enhance interchain cohesion, contributing to a higher Tg. Decreasing Factors: The presence of the pentyloxy alkyl chain attached to the ester group acts as an internal plasticizer. This flexible five-carbon side chain increases the free volume within the polymer matrix and facilitates greater chain mobility, which serves to depress the glass transition temperature relative to the unsubstituted parent polymer. Dominant Factor: While the aromatic backbone and polar ester groups provide structural rigidity, the internal plasticization effect generated by the relatively long pentyloxy side chain is the dominant factor. This flexible spacer typically outweighs the stiffening effects of the backbone in this class of substituted styrenes, resulting in a net qualitative reduction in Tg compared to polystyrene, consistent with the experimental literature data source which implies standard thermal history conditions."
    }
  },
  {
    "doi": null,
    "title": "A quantitative relationship between T s and chain segment structures of polystyrenes",
    "year": 2016,
    "chemical_composition": {
      "repeat_unit_psmiles": null,
      "monomers": [
        {
          "name": "4-methoxystyrene",
          "smiles": "COc1ccc(C=C)cc1",
          "ratio_value": null,
          "ratio_unit": null
        }
      ],
      "additives": [],
      "is_homopolymer": true
    },
    "processing_history": "Experimental Tg data taken from Brandrup et al. [13]. Descriptors calculated from chain segments of 20 carbons (10 repeating units). ANN model [4-7-1] used.",
    "hierarchical_structure": "Amorphous polystyrene.",
    "properties": {
      "Tg": {
        "value": [
          88.9
        ],
        "unit": "°C"
      }
    },
    "analysis_with_hierarchical_structure": {
      "descriptive_text": "The sample is identified as an amorphous homopolymer synthesized from 4-methoxystyrene monomers, exhibiting a backbone structure analogous to polystyrene but distinguished by para-methoxy functionalization. The thermal property data utilized for this analysis was sourced from experimental literature by Brandrup et al. and subsequently processed through an artificial neural network model where descriptors were calculated based on chain segments of 20 carbons corresponding to 10 repeating units.",
      "reasoning_analysis": "Increasing Factors: The presence of the methoxy substituent on the phenyl ring introduces additional steric bulk compared to unsubstituted polystyrene, which restricts the rotational freedom of the phenyl groups relative to the polymer backbone. Furthermore, the oxygen atom in the methoxy group introduces dipole-dipole interactions that increase the cohesive energy density between chains, requiring more thermal energy to initiate segmental motion. Decreasing Factors: The ether linkage within the methoxy group possesses inherent flexibility compared to the rigid aromatic ring, which could locally enhance chain mobility. Additionally, the reliance on literature data without specified thermal treatment implies a standard cooling rate, avoiding the excess free volume associated with rapid quenching that would lower Tg, but also lacking the densification from annealing that would raise it. Dominant Factor: The steric hindrance imposed by the para-methoxy substitution and the associated increase in intermolecular polar interactions qualitatively dominate over the internal flexibility of the ether linkage. Consequently, the structural modifications to the polystyrene backbone are expected to restrict segmental mobility more significantly than the flexible substituent enhances it, leading to a net increase in Tg relative to the unsubstituted analog."
    },
    "analysis_without_hierarchical_structure": {
      "descriptive_text": "The sample consists of a poly(4-methoxystyrene) homopolymer. The glass transition temperature data referenced was obtained from experimental literature values reported by Brandrup et al., with structural descriptors calculated from chain segments of 20 carbons corresponding to 10 repeating units using an artificial neural network model.",
      "reasoning_analysis": "Increasing Factors: The chemical composition features a para-methoxy substituted phenyl side group which introduces steric hindrance that restricts backbone segmental rotation. Additionally, the electronegative oxygen atom within the methoxy group creates dipole-dipole interactions that increase cohesive energy density, both driving the Tg upward. Decreasing Factors: The methyl group attached to the ether oxygen adds internal rotational degrees of freedom that may locally increase free volume compared to an unsubstituted phenyl ring. The processing history indicates the data is sourced from standard literature without specific solvent-casting details, implying that while residual solvent plasticization is unlikely, the absence of specified thermal annealing steps means the material may retain standard free volume levels rather than a densified state. Dominant Factor: The intrinsic steric and polar effects of the methoxy-phenyl side groups qualitatively dominate the final Tg behavior, establishing a high baseline mobility restriction that outweighs the minor free volume contributions from the methyl rotation or the standardized measurement conditions implied by the literature sourcing."
    }
  },
  {
    "doi": null,
    "title": "A quantitative relationship between T s and chain segment structures of polystyrenes",
    "year": 2016,
    "chemical_composition": {
      "repeat_unit_psmiles": null,
      "monomers": [
        {
          "name": "4-sec-butylstyrene",
          "smiles": "CCC(C)c1ccc(C=C)cc1",
          "ratio_value": null,
          "ratio_unit": null
        }
      ],
      "additives": [],
      "is_homopolymer": true
    },
    "processing_history": "Experimental Tg data taken from Brandrup et al. [13]. Descriptors calculated from chain segments of 20 carbons (10 repeating units). ANN model [4-7-1] used.",
    "hierarchical_structure": "Amorphous polystyrene.",
    "properties": {
      "Tg": {
        "value": [
          85.9
        ],
        "unit": "°C"
      }
    },
    "analysis_with_hierarchical_structure": {
      "descriptive_text": "The sample consists of an amorphous homopolymer derived from 4-sec-butylstyrene monomers, categorized structurally as an amorphous polystyrene derivative. The glass transition data is sourced from experimental values reported by Brandrup et al. [13], with structural descriptors calculated based on chain segments comprising 20 carbons, equivalent to 10 repeating units. An Artificial Neural Network (ANN) model with a [4-7-1] architecture was employed to analyze these descriptors for property characterization.",
      "reasoning_analysis": "Increasing Factors: The incorporation of the bulky sec-butyl substituent at the para-position of the phenyl ring introduces significant steric hindrance, which restricts the rotational freedom of the side groups and impedes backbone segmental motion, thereby driving the Tg upward. Additionally, the amorphous hierarchical structure ensures that the transition is governed purely by segmental mobility without the constraints of crystalline domains. Decreasing Factors: The sec-butyl group contains flexible aliphatic carbons which increase the fractional free volume compared to a rigid unsubstituted phenyl ring, acting as an internal plasticizer that enhances chain mobility and lowers the Tg. Furthermore, the processing history indicates descriptors were calculated from short chain segments (10 repeating units); such short segments exhibit higher chain end concentration relative to bulk polymer, which increases free volume and qualitatively reduces the Tg according to the Fox-Flory relationship. Dominant Factor: While steric hindrance from the bulky substituent provides a rigidifying effect, the internal plasticization contributed by the flexible aliphatic sec-butyl chain and the free volume effects inherent to the short segment descriptors used in the data processing are likely the dominant factors, qualitatively favoring a lower Tg relative to high-molecular-weight, unsubstituted polystyrene."
    },
    "analysis_without_hierarchical_structure": {
      "descriptive_text": "The sample is identified as a poly(4-sec-butylstyrene) homopolymer. The associated glass transition temperature data was sourced from experimental values reported by Brandrup et al., where molecular descriptors were calculated based on chain segments containing 20 carbons corresponding to 10 repeating units. The characterization workflow involved utilizing an artificial neural network model with a 4-7-1 architecture to process these experimental inputs.",
      "reasoning_analysis": "Increasing Factors: The polymer backbone incorporates bulky phenyl rings which impose significant steric hindrance and restrict segmental rotation, inherently elevating the glass transition temperature relative to flexible aliphatic polymers. Additionally, the branched nature of the sec-butyl substituent introduces greater steric volume compared to linear alkyl chains, potentially offering slight resistance to chain mobility. Decreasing Factors: The presence of the flexible aliphatic sec-butyl chain at the para position acts as an internal plasticizer, increasing the free volume between polymer chains and enhancing segmental mobility compared to unsubstituted polystyrene. Furthermore, the processing history specifies the use of literature data without detailing specific thermal pretreatments, suggesting the Tg reflects a standard equilibrium state rather than a physically aged or quenched state that might shift the transition temperature. Dominant Factor: The internal plasticization effect and increased free volume provided by the para-alkyl substitution qualitatively dominate over the steric hindrance of the branching, typically resulting in a lower glass transition temperature relative to standard polystyrene, while the reliance on literature data in the processing history confirms the value represents the intrinsic polymer behavior unaffected by unique experimental processing variables."
    }
  },
  {
    "doi": null,
    "title": "A quantitative relationship between T s and chain segment structures of polystyrenes",
    "year": 2016,
    "chemical_composition": {
      "repeat_unit_psmiles": null,
      "monomers": [
        {
          "name": "3-methylstyrene",
          "smiles": "Cc1cccc(C=C)c1",
          "ratio_value": null,
          "ratio_unit": null
        }
      ],
      "additives": [],
      "is_homopolymer": true
    },
    "processing_history": "Experimental Tg data taken from Brandrup et al. [13]. Descriptors calculated from chain segments of 20 carbons (10 repeating units). ANN model [4-7-1] used.",
    "hierarchical_structure": "Amorphous polystyrene.",
    "properties": {
      "Tg": {
        "value": [
          96.9
        ],
        "unit": "°C"
      }
    },
    "analysis_with_hierarchical_structure": {
      "descriptive_text": "The sample is characterized as an amorphous homopolymer derived from 3-methylstyrene monomers. The thermal property data associated with this material was sourced from experimental literature reported by Brandrup et al. [13], with structural descriptors computed from chain segments comprising 20 carbons or 10 repeating units. These structural inputs were analyzed using a [4-7-1] artificial neural network model to establish structure-property relationships within the context of the recorded dataset.",
      "reasoning_analysis": "Increasing Factors: The introduction of a methyl substituent at the meta-position of the phenyl ring increases the steric bulk of the side group compared to unsubstituted polystyrene. This added bulk imposes greater steric hindrance on the polymer backbone, restricting segmental rotation and requiring higher thermal energy to initiate chain mobility, thereby driving the Tg upward. Additionally, the amorphous nature ensures that the measured transition reflects the true segmental mobility of the bulk material without suppression by crystalline domains. Decreasing Factors: The material is a linear homopolymer without cross-linking or rigid filler additives, meaning chain mobility is not further constrained by topological networks or polymer-filler interfacial interactions. Furthermore, the meta-substitution pattern may offer slightly less packing efficiency and rotational barrier compared to ortho-substituted analogs, potentially allowing for marginally higher free volume and segmental motion relative to more sterically congested isomers. The lack of specific thermal processing details in the history implies no physical aging or annealing steps were applied to reduce free volume further. Dominant Factor: The intrinsic steric hindrance provided by the methyl group on the aromatic ring is the dominant factor governing the thermal behavior. While the linear architecture permits standard segmental relaxation, the increased rotational energy barrier imposed by the substituted phenyl ring qualitatively elevates the Tg relative to the unsubstituted polystyrene baseline."
    },
    "analysis_without_hierarchical_structure": {
      "descriptive_text": "The material is characterized as a poly(3-methylstyrene) homopolymer synthesized from 3-methylstyrene monomers. The associated thermal data corresponds to experimental values sourced from Brandrup et al., utilized within a modeling framework where molecular descriptors were calculated from chain segments of 20 carbons via an artificial neural network.",
      "reasoning_analysis": "Increasing Factors: The chemical composition features a phenyl ring with a meta-methyl substituent, which introduces additional steric hindrance compared to unsubstituted polystyrene, restricting backbone segmental rotation and intrinsically driving the Tg higher. The homopolymer structure ensures high intermolecular friction without the dilution effect of plasticizers or low-molecular-weight additives. Decreasing Factors: The meta-positioning of the methyl group introduces asymmetry and potential free volume compared to more tightly packed para-substituted analogs, which may facilitate slightly greater segmental mobility. Additionally, the processing history indicates the data represents standard literature values without specific physical aging or annealing treatments, meaning the Tg reflects a standard cooling history rather than an enthalpically relaxed state that might exhibit an elevated apparent transition. Dominant Factor: The intrinsic steric restrictions imposed by the methyl-substituted phenyl side groups dominate the thermal behavior, establishing a baseline Tg determined by backbone rigidity, while the lack of specific physical processing variables in the history ensures the value represents the bulk intrinsic property rather than processing-induced artifacts."
    }
  },
  {
    "doi": null,
    "title": "A quantitative relationship between T s and chain segment structures of polystyrenes",
    "year": 2016,
    "chemical_composition": {
      "repeat_unit_psmiles": null,
      "monomers": [
        {
          "name": "2,5-difluorostyrene",
          "smiles": "Fc1cc(F)ccc1C=C",
          "ratio_value": null,
          "ratio_unit": null
        }
      ],
      "additives": [],
      "is_homopolymer": true
    },
    "processing_history": "Experimental Tg data taken from Brandrup et al. [13]. Descriptors calculated from chain segments of 20 carbons (10 repeating units). ANN model [4-7-1] used.",
    "hierarchical_structure": "Amorphous polystyrene.",
    "properties": {
      "Tg": {
        "value": [
          100.9
        ],
        "unit": "°C"
      }
    },
    "analysis_with_hierarchical_structure": {
      "descriptive_text": "The sample is characterized as an amorphous homopolymer synthesized from 2,5-difluorostyrene monomers, structurally analogous to polystyrene. The glass transition temperature data originates from experimental values reported by Brandrup et al. [13], with computational descriptors derived from chain segments consisting of 20 carbons corresponding to 10 repeating units. An artificial neural network model with a 4-7-1 architecture was utilized in the associated data analysis to evaluate the polymer properties.",
