Repository: hhtrick/HHT-code

# HHT training framework

This directory contains model training, embedding precomputation, inference, article-level baselines and the curated datasets. All commands below assume that the working directory is `train_code/`.

## 3. Datasets and fixed partitions

Each main dataset is a JSON array at `dataset/{property}/{property}.json`. Entries contain source metadata, `chemical_composition`, `processing_history`, `hierarchical_structure`, `properties`, and two generated-analysis objects. Targets are stored as `properties[property]["value"]`; source metadata and target values are not predictive input fields.

| Property | Train | Validation | Test | Total |
|---|---:|---:|---:|---:|

File: train_code/dataset/Tg/Tg.json (part 181 of 235)
[
      "reasoning_analysis": "Increasing Factors: The substitution of hydrogen atoms with fluorine at the 2 and 5 positions of the phenyl ring introduces significant polarity and increases the cohesive energy density through dipole-dipole interactions. This chemical modification, combined with the steric hindrance provided by the fluorine atoms, restricts the rotation of the phenyl side groups and increases the energy barrier for backbone segmental motion. Decreasing Factors: The chemical composition lacks additives such as plasticizers or low molecular weight oligomers that would typically increase free volume and lower the transition temperature. Additionally, the processing history describes data curation and modeling rather than physical thermal treatments like quenching, meaning there are no processing-induced free volume traps explicitly described that would depress the Tg relative to an equilibrium state. Dominant Factor: The intrinsic electronic and steric effects of the 2,5-difluoro substitution on the styrene backbone are the dominant factors governing the thermal behavior. These chemical modifications fundamentally alter the chain stiffness and intermolecular forces, outweighing the influence of the computational data handling methods or the absence of physical additives described in the metadata."
    },
    "analysis_without_hierarchical_structure": {
      "descriptive_text": "This material is a poly(2,5-difluorostyrene) homopolymer. The thermal property data utilized herein originates from experimental measurements reported by Brandrup et al., wherein structural descriptors were computed based on chain segments containing 20 carbons corresponding to 10 repeating units and subsequently evaluated using a 4-7-1 artificial neural network architecture.",
      "reasoning_analysis": "Increasing Factors: The incorporation of fluorine atoms at the 2 and 5 positions of the styrenic phenyl ring significantly increases chain stiffness. The ortho-fluorine substitution introduces steric hindrance near the backbone, restricting phenyl ring rotation, while the high electronegativity of fluorine enhances intermolecular dipole interactions, both of which restrict segmental mobility and drive the Tg upward. Decreasing Factors: The chemical composition lacks flexible comonomers or plasticizing additives that would typically increase free volume and lower the Tg. Furthermore, the processing history indicates the data is derived from standard literature measurements without reported solvent casting or rapid quenching steps that might trap excess free volume and depress the transition temperature. Dominant Factor: The intrinsic structural rigidity and intermolecular forces generated by the difluoro substitution on the polymer backbone are the dominant factors, establishing an elevated Tg baseline relative to unsubstituted analogues, unaffected by significant processing-induced variations."
    }
  },
  {
    "doi": null,
    "title": "Measuring thermophysical properties of ultrathin photoresist films",
    "year": null,
    "chemical_composition": {
      "repeat_unit_psmiles": null,
      "monomers": [
        {
          "name": "Aromatic acrylic monomers",
          "smiles": null,
          "ratio_value": null,
          "ratio_unit": null
        }
      ],
      "additives": [],
      "is_homopolymer": false
    },
    "processing_history": "Shipley base polymer (SBP, XP-1278) spin-coated from ethyl lactate, dried under vacuum for 12 hours. Film thickness 3.7 nm on silicon substrate. Tg measured by nulling ellipsometry (Multiskop), 532 nm wavelength, 70° angle of incidence, 4 K/min heating rate.",
    "hierarchical_structure": "Supported thin film, thickness 3.7 nm.",
    "properties": {
      "Tg": {
        "value": [
          129.2
        ],
        "unit": "°C"
      }
    },
    "analysis_with_hierarchical_structure": {
      "descriptive_text": "The sample comprises a Shipley base polymer (SBP, XP-1278) copolymer synthesized from aromatic acrylic monomers, configured as a supported thin film with a thickness of 3.7 nm on a silicon substrate. Processing involved spin-coating the material from an ethyl lactate solution followed by vacuum drying for 12 hours to facilitate solvent removal. The glass transition temperature was subsequently characterized using nulling ellipsometry at a 532 nm wavelength and 70° angle of incidence with a heating rate of 4 K/min.",
      "reasoning_analysis": "Increasing Factors: The incorporation of aromatic acrylic monomers introduces bulky phenyl structures that impose steric hindrance on backbone rotation, intrinsically raising the baseline glass transition temperature. Additionally, the supported thin film geometry on a silicon substrate creates a high-density polymer-substrate interface where attractive interactions restrict segmental mobility, further driving the Tg upward. Decreasing Factors: The extreme nanoconfinement of the 3.7 nm film thickness amplifies free surface effects, where reduced cooperativity length at the air-polymer interface enhances chain mobility and tends to depress the Tg. Furthermore, despite vacuum drying, residual ethyl lactate solvent trapped within the ultrathin matrix during spin-coating could act as a plasticizer, significantly lowering the Tg, while the copolymer structure may introduce additional free volume compared to a crystalline or tightly packed homopolymer. Dominant Factor: The dominant factor influencing the Tg behavior is the competition between substrate immobilization and free surface mobility within the nanoscale confinement regime. Given the strong polar interactions expected between acrylic monomers and the silicon oxide surface, the substrate-induced restriction of chain dynamics likely outweighs the free surface enhancement, suggesting an elevated or stabilized Tg relative to bulk, provided that the vacuum drying effectively minimized residual solvent plasticization."
    },
    "analysis_without_hierarchical_structure": {
      "descriptive_text": "The sample consists of a Shipley base polymer (SBP, XP-1278) derived from aromatic acrylic monomers. This material was processed into a thin film with a thickness of 3.7 nm on a silicon substrate via spin-coating from an ethyl lactate solution, followed by vacuum drying for 12 hours. The glass transition temperature was subsequently characterized using nulling ellipsometry at a wavelength of 532 nm and an angle of incidence of 70 degrees, with a heating rate of 4 K/min.",
      "reasoning_analysis": "Increasing Factors: The chemical composition includes aromatic acrylic monomers, where the presence of bulky aromatic side groups restricts backbone rotation through steric hindrance, intrinsically driving the Tg higher. Additionally, the proximity to the silicon substrate may induce interfacial interactions that restrict segmental mobility for chains near the substrate interface, potentially contributing to an increase in Tg. Decreasing Factors: The processing history resulted in an ultra-thin film thickness of 3.7 nm, which creates a high surface-to-volume ratio where free surface effects typically enhance chain mobility and increase free volume, thereby depressing the Tg. Furthermore, despite vacuum drying, trace amounts of the high-boiling point solvent ethyl lactate could remain trapped within the matrix, acting as a plasticizer to lower the Tg. Dominant Factor: While the aromatic chemical structure establishes a rigid baseline, the extreme nanoconfinement imposed by the 3.7 nm film thickness is the dominant dynamic factor; in physically adsorbed thin films of this scale, enhanced mobility at the free surface typically overwhelms substrate confinement effects, leading to a qualitative reduction in Tg relative to the bulk material."
    }
  },
  {
    "doi": null,
    "title": "Measuring thermophysical properties of ultrathin photoresist films",
    "year": null,
    "chemical_composition": {
      "repeat_unit_psmiles": null,
      "monomers": [
        {
          "name": "Aromatic acrylic monomers",
          "smiles": null,
          "ratio_value": null,
          "ratio_unit": null
        }
      ],
      "additives": [
        {
          "name": "Triphenylsulfonium triflate",
          "type": "photoacid generator",
          "amount_value": 5,
          "amount_unit": "wt%"
        }
      ],
      "is_homopolymer": false
    },
    "processing_history": "Shipley base polymer (SBP, XP-1278) with 5% PAG by polymer weight. Spin-coated from ethyl lactate, dried under vacuum for 12 hours. Film thickness 8.2 nm on silicon substrate. Tg measured by nulling ellipsometry (Multiskop), 532 nm wavelength, 70° angle of incidence, 4 K/min heating rate.",
    "hierarchical_structure": "Supported thin film, thickness 8.2 nm.",
    "properties": {
      "Tg": {
        "value": [
          132.2
        ],
        "unit": "°C"
      }
    },
    "analysis_with_hierarchical_structure": {
      "descriptive_text": "The sample comprises a Shipley base polymer (SBP, XP-1278) synthesized from aromatic acrylic monomers and formulated with 5 wt% triphenylsulfonium triflate serving as a photoacid generator. This material was processed into a supported thin film with a thickness of 8.2 nm on a silicon substrate by spin-coating from an ethyl lactate solution, followed by vacuum drying for 12 hours to ensure solvent removal. The glass transition temperature was characterized using nulling ellipsometry at a 532 nm wavelength and 70° angle of incidence with a heating rate of 4 K/min.",
      "reasoning_analysis": "Increasing Factors: The presence of aromatic rings within the acrylic monomer backbone imposes steric hindrance that restricts segmental rotation, intrinsically raising the baseline Tg. Additionally, the supported film configuration on a silicon substrate facilitates attractive interfacial interactions that immobilize polymer chains near the interface, while the prolonged vacuum drying minimizes residual solvent that could otherwise act as a plasticizer. Decreasing Factors: The inclusion of 5 wt% triphenylsulfonium triflate introduces small molecular species that increase free volume and function as plasticizers, thereby enhancing chain mobility. Moreover, the ultra-thin film geometry (8.2 nm) induces confinement effects where the enhanced mobility at the free surface reduces the cooperativity length scale required for segmental relaxation, typically leading to a Tg depression relative to bulk materials. Dominant Factor: Although the aromatic composition provides intrinsic stiffness, the dominant factors governing the final Tg behavior are the confinement effects associated with the ultra-thin film thickness and the plasticizing influence of the photoacid generator, which qualitatively drive the system toward enhanced mobility compared to a bulk, additive-free counterpart."
    },
    "analysis_without_hierarchical_structure": {
      "descriptive_text": "The sample consists of a Shipley base polymer (SBP, XP-1278) comprising aromatic acrylic monomers, formulated with 5 wt% triphenylsulfonium triflate acting as a photoacid generator. This composite material was processed by spin-coating from an ethyl lactate solution onto a silicon substrate, followed by vacuum drying for 12 hours to yield a thin film with a thickness of 8.2 nm. The glass transition temperature was subsequently characterized using nulling ellipsometry at a wavelength of 532 nm and an angle of incidence of 70°, with a heating rate of 4 K/min.",
      "reasoning_analysis": "Increasing Factors: The presence of aromatic rings within the acrylic monomer structure introduces significant steric hindrance and backbone rigidity, which intrinsically restricts segmental mobility and drives the Tg upward. Additionally, the interaction between the polar acrylic groups and the silicon substrate interface may further restrict chain motion near the substrate, contributing to a potential increase in Tg. Decreasing Factors: The incorporation of 5 wt% triphenylsulfonium triflate acts as a small-molecule additive that increases free volume and plasticizes the polymer matrix, thereby lowering the Tg. Furthermore, the extreme nanoscale confinement of the 8.2 nm film thickness enhances free surface mobility, which typically depresses the Tg in thin films compared to bulk materials, and any residual ethyl lactate solvent remaining after vacuum drying would exert an additional plasticizing effect. Dominant Factor: While the aromatic backbone provides a high intrinsic thermal stability, the combination of nanoscale confinement effects at 8.2 nm and the plasticizing influence of the photoacid generator qualitatively dominates the final thermal behavior, likely resulting in a Tg depression relative to the bulk neat polymer due to the heightened segmental mobility at the free surface and within the additive-modified matrix."
    }
  },
  {
    "doi": null,
    "title": "A quantitative relationship between T s and chain segment structures of polystyrenes",
    "year": 2016,
    "chemical_composition": {
      "repeat_unit_psmiles": null,
      "monomers": [
        {
          "name": "2-chlorostyrene",
          "smiles": "Clc1ccccc1C=C",
          "ratio_value": null,
          "ratio_unit": null
        }
      ],
      "additives": [],
      "is_homopolymer": true
    },
    "processing_history": "Experimental Tg data taken from Brandrup et al. [13]. Descriptors calculated from chain segments of 20 carbons (10 repeating units). ANN model [4-7-1] used.",
    "hierarchical_structure": "Amorphous polystyrene.",
    "properties": {
      "Tg": {
        "value": [
          118.9
        ],
        "unit": "°C"
      }
    },
    "analysis_with_hierarchical_structure": {
      "descriptive_text": "The sample comprises an amorphous homopolymer derived from 2-chlorostyrene monomers, with no reported additives or fillers. The hierarchical structure is classified as amorphous, analogous to polystyrene derivatives. The processing history indicates that experimental glass transition temperature data were sourced from Brandrup et al., with molecular descriptors calculated from chain segments of 20 carbons corresponding to 10 repeating units, utilizing an artificial neural network (ANN) model with a [4-7-1] architecture for data analysis.",
      "reasoning_analysis": "Increasing Factors: The incorporation of a chlorine atom at the ortho-position of the phenyl ring introduces significant dipole-dipole interactions between polymer chains, increasing the cohesive energy density and restricting segmental mobility. Additionally, the bulky phenyl groups attached to the backbone create steric hindrance that impedes internal rotation, inherently raising the glass transition temperature. Decreasing Factors: The ortho-substitution pattern may lead to less efficient chain packing compared to para-substituted analogs, potentially increasing free volume within the amorphous matrix. Furthermore, the processing history relies on literature data without specified thermal annealing or quenching protocols, implying a standard thermal history that may not maximize physical aging or densification which could otherwise elevate the observed Tg. Dominant Factor: The intrinsic chain stiffness and intermolecular forces generated by the chlorinated phenyl side groups are the dominant factors, establishing an elevated baseline Tg driven by chemical structure rather than processing-induced morphological changes."
    },
    "analysis_without_hierarchical_structure": {
      "descriptive_text": "The sample comprises a poly(2-chlorostyrene) homopolymer with no specified additives. The glass transition temperature data was sourced from experimental values reported by Brandrup et al. [13], where molecular descriptors were calculated from chain segments of 20 carbons representing 10 repeating units and analyzed using an Artificial Neural Network model [4-7-1].",
      "reasoning_analysis": "Increasing Factors: The incorporation of the chlorine atom at the ortho position of the styrene ring introduces significant steric hindrance and enhances intermolecular dipole-dipole interactions, both of which restrict backbone segmental mobility and inherently elevate the Tg. Decreasing Factors: The provided processing history references literature data without detailing specific thermal treatments or additive incorporation, implying the absence of explicit Tg-depressing agents such as plasticizers or residual solvents that would otherwise increase free volume. Dominant Factor: The electronic and steric effects arising from the ortho-chlorine substitution on the polymer backbone qualitatively dominate the thermal behavior, establishing a higher Tg baseline compared to unsubstituted analogs regardless of the standard processing conditions implied by the literature source."
    }
  },
  {
    "doi": null,
    "title": "Thermal properties of hyperbranched polyesters",
    "year": 2017,
    "chemical_composition": {
      "repeat_unit_psmiles": null,
      "monomers": [
        {
          "name": "Trimethylolpropane",
          "smiles": "CCC(CO)(CO)CO",
          "ratio_value": null,
          "ratio_unit": null
        },
        {
          "name": "Adipic acid",
          "smiles": "OC(=O)CCCCC(=O)O",
          "ratio_value": null,
          "ratio_unit": null
        }
      ],
      "additives": [],
      "is_homopolymer": false
    },
    "processing_history": "Synthesized by polyesterification using TsOH catalyst in dioxane. Purified by ultrafiltration (1000 Da cutoff). Tg measured by DSC (TA Q2000) at 5 or 10 °C/min.",
    "hierarchical_structure": "Hyperbranched polyester. Amorphous. Mw = 11,300 g/mol.",
    "properties": {
      "Tg": {
        "value": [
          -29
        ],
        "unit": "°C"
      }
    },
    "analysis_with_hierarchical_structure": {
      "descriptive_text": "The sample consists of an amorphous hyperbranched polyester synthesized via the polyesterification of Trimethylolpropane and Adipic acid using a p-toluenesulfonic acid (TsOH) catalyst in dioxane. Following synthesis, the material was purified using ultrafiltration with a 1000 Da cutoff membrane, resulting in a polymer with a weight-average molecular weight (Mw) of 11,300 g/mol. The glass transition temperature was subsequently characterized using differential scanning calorimetry (DSC) on a TA Q2000 instrument at heating rates of 5 or 10 °C/min.",
      "reasoning_analysis": "Increasing Factors: The hyperbranched architecture introduces topological constraints at the trimethylolpropane branching nodes, which restricts segmental backbone motion relative to a linear analog. Additionally, any trace retention of the TsOH catalyst following ultrafiltration could introduce ionic interactions or hydrogen bonding that hinder chain mobility. Decreasing Factors: The chemical composition features adipic acid units containing flexible aliphatic methylene spacers, which intrinsically lower the rotational energy barrier of the backbone compared to aromatic systems. Furthermore, the hyperbranched structure possesses a high concentration of terminal functional groups, increasing the fractional free volume and enhancing chain mobility according to free volume theory. The moderate molecular weight (11,300 g/mol) also implies a non-negligible contribution of chain ends to free volume compared to ultra-high molecular weight polymers. Dominant Factor: The flexibility imparted by the aliphatic adipic acid spacers combined with the high free volume inherent to the hyperbranched topology and its dense end-group population qualitatively dominate the thermal behavior. These factors likely suppress the Tg relative to rigid, linear aromatic polyesters, as the gain in mobility from the flexible spacers and end-group free volume outweighs the restrictive effects of the branching nodes."
    },
    "analysis_without_hierarchical_structure": {
      "descriptive_text": "This polymer sample is a copolymer synthesized from Trimethylolpropane and Adipic acid monomers via polyesterification using p-toluenesulfonic acid (TsOH) as a catalyst in dioxane solvent. Following the reaction, the material was purified by ultrafiltration with a 1000 Da molecular weight cutoff to remove low molecular weight species. The glass transition temperature was characterized using differential scanning calorimetry (DSC) on a TA Q2000 instrument at heating rates of 5 or 10 °C/min.",
      "reasoning_analysis": "Increasing Factors: The use of Trimethylolpropane, a trifunctional monomer, introduces branching points or crosslinks into the polyester architecture, which restricts segmental chain mobility and reduces free volume compared to linear analogs. Additionally, the ultrafiltration purification step removes low molecular weight oligomers and unreacted monomers that would otherwise act as internal plasticizers, thereby increasing the average molecular weight and elevating the Tg. Decreasing Factors: The Adipic acid monomer contains a flexible aliphatic spacer consisting of four methylene groups, which enhances chain flexibility and conformational freedom, inherently driving the Tg lower compared to polyesters derived from rigid aromatic diacids. Furthermore, if any residual dioxane solvent remains trapped within the matrix after purification, it could act as an external plasticizer to depress the Tg. Dominant Factor: While the flexible aliphatic backbone of the adipic acid establishes a baseline tendency for lower transition temperatures, the topological constraints imposed by the trifunctional branching agent combined with the significant removal of plasticizing low-molecular-weight species during ultrafiltration qualitatively dominate the final thermal behavior, shifting the Tg higher relative to a linear, unpurified aliphatic polyester."
    }
  },
  {
    "doi": null,
    "title": "Measuring thermophysical properties of ultrathin photoresist films",
    "year": null,
    "chemical_composition": {
      "repeat_unit_psmiles": null,
      "monomers": [
        {
          "name": "Aromatic acrylic monomers",
          "smiles": null,
          "ratio_value": null,
          "ratio_unit": null
        }
      ],
      "additives": [
        {
          "name": "Triphenylsulfonium triflate",
          "type": "photoacid generator",
          "amount_value": 5,
          "amount_unit": "wt%"
        }
      ],
      "is_homopolymer": false
    },
    "processing_history": "Shipley base polymer (SBP, XP-1278) with 5% PAG by polymer weight. Spin-coated from ethyl lactate, dried under vacuum for 12 hours. Thick film on silicon substrate. Tg measured by nulling ellipsometry (Multiskop), 532 nm wavelength, 70° angle of incidence, 4 K/min heating rate.",
    "hierarchical_structure": "Supported thick film.",
    "properties": {
      "Tg": {
        "value": [
          150
        ],
        "unit": "°C"
      }
    },
    "analysis_with_hierarchical_structure": {
      "descriptive_text": "The sample comprises a Shipley base polymer (SBP, XP-1278) derived from aromatic acrylic monomers, formulated as a copolymer system incorporating 5 wt% Triphenylsulfonium triflate as a photoacid generator. Processing involved spin-coating from an ethyl lactate solution onto a silicon substrate to form a supported thick film, followed by vacuum drying for 12 hours. The hierarchical structure is characterized as a supported thick film, with the glass transition temperature determined via nulling ellipsometry using a Multiskop instrument at a 532 nm wavelength and 70° angle of incidence with a heating rate of 4 K/min.",
      "reasoning_analysis": "Increasing Factors: The incorporation of aromatic moieties within the acrylic monomer units introduces significant steric hindrance and backbone rigidity, which restricts segmental rotation and inherently drives the Tg upward. Additionally, the supported film geometry on a silicon substrate may impose interfacial constraints that limit chain mobility near the substrate interface, potentially contributing to a higher transition temperature. Decreasing Factors: The addition of 5 wt% Triphenylsulfonium triflate, a low molecular weight salt, acts as a small molecule additive that increases free volume and typically functions as a plasticizer, thereby lowering the Tg. Furthermore, the spin-coating process using ethyl lactate carries a risk of residual solvent retention despite vacuum drying, which would further enhance chain mobility and depress the transition temperature. Dominant Factor: While the aromatic backbone provides a robust structural baseline that resists thermal motion, the presence of the low molecular weight photoacid generator and the solution-processing history are the dominant factors influencing the final Tg behavior, likely causing a qualitative reduction in the transition temperature relative to the neat base polymer due to enhanced free volume and plasticization effects."
    },
    "analysis_without_hierarchical_structure": {
      "descriptive_text": "This material system comprises a Shipley base polymer (SBP, XP-1278) derived from aromatic acrylic monomers, formulated as a non-homopolymer containing 5 wt% triphenylsulfonium triflate as a photoacid generator. The film was prepared by spin-coating from an ethyl lactate solution onto a silicon substrate to achieve a thick film morphology, followed by vacuum drying for 12 hours to eliminate residual solvent. The glass transition temperature was characterized via nulling ellipsometry using a Multiskop system at a 532 nm wavelength and 70° angle of incidence with a heating rate of 4 K/min.",
      "reasoning_analysis": "Increasing Factors: The presence of aromatic rings within the acrylic monomer structure introduces significant chain stiffness and steric hindrance, which restricts segmental mobility and intrinsically drives the Tg upward. Additionally, the confinement of the thick film on a rigid silicon substrate may impose interfacial constraints that further limit chain relaxation near the interface. Decreasing Factors: The inclusion of 5 wt% triphenylsulfonium triflate introduces small ionic species that can disrupt polymer packing and increase free volume, acting as a plasticizer to depress the Tg. Furthermore, any incomplete removal of the ethyl lactate solvent during vacuum drying could contribute to additional free volume and a reduction in thermal transition temperature. Dominant Factor: The inherent rigidity of the aromatic acrylic backbone serves as the primary determinant of the thermal behavior, establishing a high baseline Tg that qualitatively outweighs the moderate plasticizing effect of the low-concentration photoacid generator additive."
    }
  },
  {
    "doi": null,
    "title": "A quantitative relationship between T s and chain segment structures of polystyrenes",
    "year": 2016,
    "chemical_composition": {
      "repeat_unit_psmiles": null,
      "monomers": [
        {
          "name": "2-propoxycarbonylstyrene",
          "smiles": "CCCOC(=O)c1ccccc1C=C",
          "ratio_value": null,
          "ratio_unit": null
        }
      ],
      "additives": [],
      "is_homopolymer": true
    },
    "processing_history": "Experimental Tg data taken from Brandrup et al. [13]. Descriptors calculated from chain segments of 20 carbons (10 repeating units). ANN model [4-7-1] used.",
    "hierarchical_structure": "Amorphous polystyrene.",
    "properties": {
      "Tg": {
        "value": [
          107.9
        ],
        "unit": "°C"
      }
    },
    "analysis_with_hierarchical_structure": {
      "descriptive_text": "The sample consists of an amorphous homopolymer synthesized from 2-propoxycarbonylstyrene monomers. Experimental glass transition temperature data were retrieved from the compilation by Brandrup et al. [13], serving as the basis for property evaluation. Structural descriptors were generated from chain segments containing 20 carbons, equivalent to 10 repeating units, and processed using an artificial neural network model with a [4-7-1] architecture to correlate molecular features with thermal behavior.",
      "reasoning_analysis": "Increasing Factors: The presence of the bulky phenyl ring attached directly to the polymer backbone imposes significant steric hindrance, restricting segmental rotation and inherently driving the Tg upward. Additionally, the propoxycarbonyl substituent introduces polar ester groups that facilitate dipole-dipole interactions between chains, further limiting mobility and contributing to a higher Tg. Decreasing Factors: The propyl chain within the ester side group introduces flexible aliphatic segments that can act as internal plasticizers, increasing free volume and enhancing chain mobility which tends to lower the Tg. Furthermore, the reliance on literature data without specified thermal treatment implies the value represents a standard equilibrium state, lacking any physical processing history such as rapid quenching that might otherwise depress the Tg through excess free volume. Dominant Factor: The rigidity of the styrenic backbone and the steric bulk of the phenyl rings qualitatively dominate the thermal behavior, establishing a high baseline Tg; however, the flexible propyl side chain serves as a significant moderating factor that likely reduces the Tg relative to unsubstituted polystyrene, resulting in a balance between backbone rigidity and side-chain flexibility."
    },
    "analysis_without_hierarchical_structure": {
      "descriptive_text": "The sample comprises a homopolymer derived from 2-propoxycarbonylstyrene monomers, formulated without any additives or fillers. The glass transition temperature data is sourced from experimental values established by Brandrup et al., wherein structural descriptors were computed based on chain segments containing 20 carbons corresponding to 10 repeating units. An artificial neural network model with a 4-7-1 architecture was subsequently employed to analyze the correlation between the molecular structure and the thermal transition properties.",
      "reasoning_analysis": "Increasing Factors: The presence of the bulky aromatic phenyl ring attached directly to the polymer backbone imposes significant steric hindrance, restricting segmental rotation and inherently elevating the glass transition temperature. Additionally, the polar carbonyl functionality within the ester side group may enhance intermolecular cohesive forces through dipole-dipole interactions, further resisting chain mobility. Decreasing Factors: The propyl chain within the 2-propoxycarbonyl side group introduces conformational flexibility and additional free volume compared to unsubstituted polystyrene, acting as an internal plasticizer that lowers the energy barrier for segmental motion. Furthermore, the processing history indicates the data represents standard literature values without specific physical modifications such as crosslinking or physical aging that would otherwise restrict mobility and increase Tg. Dominant Factor: While the polar interactions and phenyl rigidity provide a high baseline thermal stability, the flexible propyl ester moiety acts as the dominant structural variable that modulates the final Tg by increasing free volume relative to a rigid aromatic homopolymer, defining the thermal behavior through the balance of backbone restriction and side-chain flexibility."
    }
  },
  {
    "doi": null,
    "title": "A quantitative relationship between T s and chain segment structures of polystyrenes",
    "year": 2016,
    "chemical_composition": {
      "repeat_unit_psmiles": null,
      "monomers": [
        {
          "name": "2-fluoro-5-methylstyrene",
          "smiles": "Cc1cc(F)ccc1C=C",
          "ratio_value": null,
          "ratio_unit": null
        }
      ],
      "additives": [],
      "is_homopolymer": true
    },
    "processing_history": "Experimental Tg data taken from Brandrup et al. [13]. Descriptors calculated from chain segments of 20 carbons (10 repeating units). ANN model [4-7-1] used.",
    "hierarchical_structure": "Amorphous polystyrene.",
    "properties": {
      "Tg": {
        "value": [
          110.9
        ],
        "unit": "°C"
      }
    },
    "analysis_with_hierarchical_structure": {
      "descriptive_text": "The sample is an amorphous homopolymer derived from 2-fluoro-5-methylstyrene monomers, exhibiting structural characteristics analogous to polystyrene derivatives. Experimental glass transition temperature data was sourced from Brandrup et al., with structural descriptors calculated based on chain segments comprising 20 carbons corresponding to 10 repeating units. The material characterization utilized a [4-7-1] artificial neural network model to analyze the relationship between these segmental descriptors and the thermal properties, confirming an amorphous morphology without the presence of additives or fillers.",
      "reasoning_analysis": "Increasing Factors: The incorporation of fluorine and methyl substituents on the styrenic phenyl ring introduces significant steric hindrance and dipole-dipole interactions, which restrict backbone segmental rotation and increase cohesive energy density. The amorphous hierarchical structure ensures that these local chain stiffness effects are directly reflected in the glass transition behavior without interference from crystalline domains. Decreasing Factors: The aliphatic carbon-carbon backbone retains inherent flexibility compared to rigid-rod polymers, providing a baseline mobility that limits the maximum achievable Tg. Additionally, the processing history indicates reliance on standard literature data and segment-based descriptors rather than specific thermal annealing or physical aging protocols, implying the Tg represents a nominal state without the elevation associated with prolonged sub-Tg aging or crosslinking. Dominant Factor: The electronic and steric contributions from the 2-fluoro and 5-methyl substituents qualitatively dominate the thermal behavior, establishing a Tg higher than unsubstituted polystyrene by restricting local chain mobility more significantly than the inherent backbone flexibility promotes it."
    },
    "analysis_without_hierarchical_structure": {
      "descriptive_text": "The material under investigation is a homopolymer synthesized from 2-fluoro-5-methylstyrene monomers. The glass transition temperature data referenced herein originates from experimental measurements reported by Brandrup et al., wherein molecular descriptors were calculated from chain segments consisting of 20 carbons, equivalent to ten repeating units, and analyzed using a [4-7-1] artificial neural network model.",
      "reasoning_analysis": "Increasing Factors: The chemical composition features a polystyrene-like backbone substituted with both fluorine and methyl groups on the phenyl ring. The presence of the fluorine atom introduces strong dipole-dipole interactions and increases chain stiffness due to the high electronegativity and bond strength of the C-F bond. Simultaneously, the methyl group adds steric bulk to the aromatic ring, which hinders the rotational freedom of the phenyl side groups, thereby restricting segmental mobility and driving the Tg upward. Decreasing Factors: The polymer architecture is a linear homopolymer, which inherently allows for greater segmental motion compared to crosslinked networked systems. Additionally, the reliance on literature data without specific details on thermal annealing suggests the sample may retain free volume associated with standard cooling rates rather than a densified, equilibrium state. Dominant Factor: The steric hindrance and polar interactions imparted by the fluorine and methyl substituents on the phenyl ring qualitatively dominate the thermal behavior, establishing a Tg that is inherently elevated relative to unsubstituted polystyrene due to the significant restriction of side-group rotation and increased intermolecular cohesion."
    }
  },
  {
    "doi": null,
    "title": "Thermal properties of hyperbranched polyesters",
    "year": 2017,
    "chemical_composition": {
      "repeat_unit_psmiles": null,
      "monomers": [
        {
          "name": "Trimethylolpropane",
          "smiles": "CCC(CO)(CO)CO",
          "ratio_value": null,
          "ratio_unit": null
        },
        {
          "name": "Adipic acid",
          "smiles": "OC(=O)CCCCC(=O)O",
          "ratio_value": null,
          "ratio_unit": null
        }
      ],
      "additives": [],
      "is_homopolymer": false
    },
    "processing_history": "Synthesized by polyesterification using TsOH catalyst in dioxane. Purified by ultrafiltration (1000 Da cutoff) to remove monomers/oligomers. Tg measured by DSC (TA Q2000) at 5 or 10 °C/min.",
    "hierarchical_structure": "Hyperbranched polyester. Amorphous. Mw = 5000 g/mol.",
    "properties": {
      "Tg": {
        "value": [
          -30
        ],
        "unit": "°C"
      }
    },
    "analysis_with_hierarchical_structure": {
      "descriptive_text": "The sample consists of an amorphous hyperbranched polyester synthesized via the polyesterification of trimethylolpropane and adipic acid using a p-toluenesulfonic acid catalyst in dioxane. Following synthesis, the material was purified by ultrafiltration with a 1000 Da cutoff to remove residual monomers and oligomers, resulting in a weight-average molecular weight of 5000 g/mol. The glass transition temperature was subsequently characterized using differential scanning calorimetry on a TA Q2000 instrument at heating rates of 5 or 10 °C/min.",
      "reasoning_analysis": "Increasing Factors: The hyperbranched architecture introduces topological constraints that restrict segmental chain mobility compared to linear analogs, inherently driving the Tg higher. Additionally, the processing history involving ultrafiltration purification removes low molecular weight monomers and oligomers that would otherwise act as internal plasticizers, thereby preserving a higher Tg. Decreasing Factors: The incorporation of adipic acid introduces flexible aliphatic spacers within the backbone, which increases chain flexibility and free volume, significantly lowering the Tg relative to aromatic counterparts. Furthermore, the relatively low molecular weight of 5000 g/mol combined with the hyperbranched structure results in a high concentration of chain end groups, which increases free volume according to the Fox-Flory relationship and depresses the Tg. Dominant Factor: While the hyperbranched topology and purification steps contribute to thermal stability, the high chain flexibility imparted by the adipic acid units combined with the substantial free volume contribution from the high density of chain ends in this low molecular weight regime are the dominant factors, qualitatively leading to a lower Tg compared to rigid or high molecular weight polyester systems."
    },
    "analysis_without_hierarchical_structure": {
      "descriptive_text": "The sample consists of a polyester copolymer synthesized from Trimethylolpropane and Adipic acid monomers. The material was prepared via polyesterification using p-toluenesulfonic acid (TsOH) as a catalyst in a dioxane solvent medium. Following synthesis, the polymer was purified by ultrafiltration with a 1000 Da molecular weight cutoff to remove residual monomers and oligomers. The glass transition temperature was characterized using differential scanning calorimetry (DSC) on a TA Q2000 instrument at heating rates of 5 or 10 °C/min.",
