Repository: hhtrick/HHT-code

# HHT training framework

This directory contains model training, embedding precomputation, inference, article-level baselines and the curated datasets. All commands below assume that the working directory is `train_code/`.

## 3. Datasets and fixed partitions

Each main dataset is a JSON array at `dataset/{property}/{property}.json`. Entries contain source metadata, `chemical_composition`, `processing_history`, `hierarchical_structure`, `properties`, and two generated-analysis objects. Targets are stored as `properties[property]["value"]`; source metadata and target values are not predictive input fields.

| Property | Train | Validation | Test | Total |
|---|---:|---:|---:|---:|

File: train_code/dataset/Tg/Tg.json (part 182 of 235)
[
      "reasoning_analysis": "Increasing Factors: The incorporation of Trimethylolpropane introduces trifunctional branching points into the polyester architecture, which restricts segmental chain mobility through topological constraints compared to a purely linear analog. Additionally, the purification step via ultrafiltration removes low molecular weight monomers and oligomers that would otherwise act as internal plasticizers, thereby preserving the inherent stiffness of the polymer matrix. The polarity of the ester linkages formed during polyesterification also contributes to intermolecular dipole-dipole interactions that resist chain motion. Decreasing Factors: The chemical structure of Adipic acid introduces a flexible aliphatic spacer containing four methylene groups between carbonyls, which significantly increases backbone flexibility and free volume, intrinsically driving the Tg downward relative to aromatic polyesters. Furthermore, if any residual dioxane solvent remains trapped within the matrix following synthesis and purification, it could act as an external plasticizer to further depress the transition temperature. Dominant Factor: The intrinsic flexibility of the adipic acid methylene sequences serves as the primary structural determinant establishing a low baseline Tg for this aliphatic polyester system; however, the topological restrictions imposed by the Trimethylolpropane branching combined with the effective removal of plasticizing impurities via ultrafiltration are the critical factors that prevent the Tg from falling to the levels observed in purely linear, unpurified aliphatic polyesters."
    }
  },
  {
    "doi": null,
    "title": "Measuring thermophysical properties of ultrathin photoresist films",
    "year": null,
    "chemical_composition": {
      "repeat_unit_psmiles": null,
      "monomers": [
        {
          "name": "Aromatic acrylic monomers",
          "smiles": null,
          "ratio_value": null,
          "ratio_unit": null
        }
      ],
      "additives": [
        {
          "name": "Triphenylsulfonium triflate",
          "type": "photoacid generator",
          "amount_value": 5,
          "amount_unit": "wt%"
        }
      ],
      "is_homopolymer": false
    },
    "processing_history": "Shipley base polymer (SBP, XP-1278) with 5% PAG by polymer weight. Spin-coated from ethyl lactate, dried under vacuum for 12 hours. Film thickness 4 nm on silicon substrate. Tg measured by nulling ellipsometry (Multiskop), 532 nm wavelength, 70° angle of incidence, 4 K/min heating rate.",
    "hierarchical_structure": "Supported thin film, thickness 4 nm.",
    "properties": {
      "Tg": {
        "value": [
          123
        ],
        "unit": "°C"
      }
    },
    "analysis_with_hierarchical_structure": {
      "descriptive_text": "The sample comprises a Shipley base polymer (SBP, XP-1278) based on aromatic acrylic monomers configured as a copolymer, doped with 5 wt% Triphenylsulfonium triflate acting as a photoacid generator. Processing involved spin-coating from an ethyl lactate solution onto a silicon substrate, followed by vacuum drying for 12 hours to yield a supported thin film with a thickness of 4 nm. Thermal characterization was performed via nulling ellipsometry at a 532 nm wavelength and 70° angle of incidence with a heating rate of 4 K/min.",
      "reasoning_analysis": "Increasing Factors: The incorporation of aromatic rings within the acrylic monomer backbone introduces significant steric hindrance and chain stiffness, which intrinsically restricts segmental mobility and drives the Tg upward. Additionally, the supported film geometry on a silicon substrate may induce strong interfacial interactions at the buried interface, potentially limiting chain dynamics near the substrate. Decreasing Factors: The addition of 5 wt% Triphenylsulfonium triflate introduces low molecular weight species that can act as plasticizers by increasing free volume between polymer chains. Furthermore, the ultra-thin film thickness of 4 nm subjects the material to nanoconfinement effects, where the enhanced mobility at the free surface typically depresses the Tg relative to the bulk state. Residual ethyl lactate solvent from the spin-coating process could also contribute to plasticization if not fully removed. Dominant Factor: While the aromatic backbone provides a high intrinsic Tg baseline, the combination of severe nanoconfinement effects due to the 4 nm film thickness and the plasticizing influence of the photoacid generator additive are the dominant factors, likely resulting in a qualitative reduction of the Tg compared to the bulk aromatic acrylic polymer."
    },
    "analysis_without_hierarchical_structure": {
      "descriptive_text": "The sample consists of a Shipley base polymer (SBP, XP-1278) derived from aromatic acrylic monomers, formulated with 5 wt% triphenylsulfonium triflate acting as a photoacid generator. This composite material was processed by spin-coating from an ethyl lactate solution onto a silicon substrate to achieve a film thickness of 4 nm, followed by vacuum drying for 12 hours. The glass transition temperature was subsequently characterized using nulling ellipsometry at a wavelength of 532 nm and an angle of incidence of 70°, with a heating rate of 4 K/min.",
      "reasoning_analysis": "Increasing Factors: The incorporation of aromatic acrylic monomers introduces bulky phenyl groups into the polymer backbone, which increases chain stiffness and restricts segmental rotation through steric hindrance, inherently driving the Tg upward. Furthermore, the processing history involves casting an ultra-thin 4 nm film on a silicon substrate, where strong interfacial interactions between the polar acrylic groups and the silicon oxide surface can significantly restrict chain mobility near the interface, contributing to a higher Tg. Decreasing Factors: The addition of 5 wt% triphenylsulfonium triflate introduces small molecules that act as plasticizers by increasing free volume between polymer chains, thereby lowering the Tg. Additionally, despite vacuum drying, potential residual ethyl lactate solvent could further plasticize the matrix, and the presence of a free surface in such a thin film may enhance segmental mobility at the air-polymer interface, driving the Tg down. Dominant Factor: The extreme confinement effect imposed by the 4 nm film thickness on a high-energy silicon substrate qualitatively dominates the thermal behavior; the strong substrate-polymer interactions typically suppress segmental mobility more significantly than the plasticizing effect of the photoacid generator, leading to a net confinement-induced stabilization of the glassy state relative to the bulk material."
    }
  },
  {
    "doi": null,
    "title": "Thermal properties of hyperbranched polyesters",
    "year": 2017,
    "chemical_composition": {
      "repeat_unit_psmiles": null,
      "monomers": [
        {
          "name": "Trimethylolpropane",
          "smiles": "CCC(CO)(CO)CO",
          "ratio_value": null,
          "ratio_unit": null
        },
        {
          "name": "Phthalic acid",
          "smiles": "OC(=O)c1ccccc1C(=O)O",
          "ratio_value": null,
          "ratio_unit": null
        }
      ],
      "additives": [],
      "is_homopolymer": false
    },
    "processing_history": "Synthesized by polyesterification. Purified by ultrafiltration. Tg measured by DSC (TA Q2000) at 5 or 10 °C/min.",
    "hierarchical_structure": "Hyperbranched polyester. Amorphous. Mw = 4500 g/mol.",
    "properties": {
      "Tg": {
        "value": [
          38
        ],
        "unit": "°C"
      }
    },
    "analysis_with_hierarchical_structure": {
      "descriptive_text": "The sample comprises an amorphous hyperbranched polyester synthesized via polyesterification from Trimethylolpropane and Phthalic acid monomers. Post-synthesis purification was conducted using ultrafiltration, resulting in a material with a weight-average molecular weight (Mw) of 4500 g/mol. Thermal characterization was performed using differential scanning calorimetry (DSC) on a TA Q2000 instrument at heating rates of 5 or 10 °C/min to determine the glass transition temperature.",
      "reasoning_analysis": "Increasing Factors: The presence of phthalic acid introduces rigid aromatic moieties into the polymer backbone, imposing steric hindrance that restricts segmental mobility and inherently raises the Tg. Additionally, the ultrafiltration processing step removes low molecular weight impurities and residual reactants that could act as plasticizers, preventing artificial depression of the transition temperature. Decreasing Factors: The low molecular weight (Mw = 4500 g/mol) leads to a significant fraction of chain ends, which increases free volume and enhances mobility via the Fox-Flory effect. Moreover, the hyperbranched structural architecture inherently contains a high density of terminal groups compared to linear polymers, further increasing free volume and reducing intermolecular entanglements. Dominant Factor: Although the aromatic content provides backbone stiffness, the high concentration of chain ends resulting from the low molecular weight and hyperbranched topology qualitatively dominates the thermal behavior, leading to a lower Tg relative to high molecular weight linear aromatic polyesters."
    },
    "analysis_without_hierarchical_structure": {
      "descriptive_text": "The polymer sample is a copolymer synthesized via polyesterification using Trimethylolpropane and Phthalic acid as the constituent monomers. Following synthesis, the material was purified using ultrafiltration to remove low molecular weight species. The glass transition temperature was subsequently characterized using differential scanning calorimetry (DSC) on a TA Q2000 instrument at heating rates of 5 or 10 °C/min.",
      "reasoning_analysis": "Increasing Factors: The incorporation of Phthalic acid introduces rigid aromatic rings directly into the polymer backbone, significantly restricting segmental rotation and increasing chain stiffness. Furthermore, the use of Trimethylolpropane, a trifunctional monomer, introduces branching points within the polyester network, which topologically constrains chain mobility and elevates the Tg. The purification via ultrafiltration also contributes to a higher Tg by removing low molecular weight oligomers and unreacted monomers that would otherwise act as internal plasticizers. Decreasing Factors: The aliphatic propyl backbone present in the Trimethylolpropane monomer introduces flexible methylene sequences between the branching points, which offers greater conformational freedom compared to a fully aromatic polyester structure, potentially lowering the Tg relative to a purely rigid backbone system. Dominant Factor: The stiffening effect of the aromatic phthalic units combined with the topological constraints imposed by the multifunctional Trimethylolpropane branching agent qualitatively dominates the flexibility provided by the aliphatic segments, resulting in a material architecture defined by restricted segmental motion and a correspondingly elevated glass transition temperature."
    }
  },
  {
    "doi": null,
    "title": "Thermal properties of hyperbranched polyesters",
    "year": 2017,
    "chemical_composition": {
      "repeat_unit_psmiles": null,
      "monomers": [
        {
          "name": "Trimethylolpropane",
          "smiles": "CCC(CO)(CO)CO",
          "ratio_value": null,
          "ratio_unit": null
        },
        {
          "name": "Succinic acid",
          "smiles": "OC(=O)CCC(=O)O",
          "ratio_value": null,
          "ratio_unit": null
        }
      ],
      "additives": [],
      "is_homopolymer": false
    },
    "processing_history": "Synthesized by polyesterification. Purified by ultrafiltration. Tg measured by DSC (TA Q2000) at 5 or 10 °C/min.",
    "hierarchical_structure": "Hyperbranched polyester. Amorphous. Mw = 5000 g/mol.",
    "properties": {
      "Tg": {
        "value": [
          -11
        ],
        "unit": "°C"
      }
    },
    "analysis_with_hierarchical_structure": {
      "descriptive_text": "The sample consists of an amorphous hyperbranched polyester synthesized via polyesterification using trimethylolpropane and succinic acid as monomeric building blocks. The material possesses a weight-average molecular weight (Mw) of 5,000 g/mol and was purified through ultrafiltration following synthesis. Thermal characterization was performed using differential scanning calorimetry (DSC) on a TA Q2000 instrument at heating rates of 5 or 10 °C/min to determine the glass transition temperature.",
      "reasoning_analysis": "Increasing Factors: The formation of polar ester linkages during polyesterification introduces dipole-dipole interactions that restrict segmental mobility. Additionally, the hyperbranched architecture creates a dense globular structure where internal branching points may limit chain motion, and the ultrafiltration purification step likely removes residual solvents or low-molecular-weight oligomers that could otherwise act as plasticizers. Decreasing Factors: The aliphatic succinic acid spacer provides significant backbone flexibility compared to rigid aromatic counterparts. Furthermore, the relatively low molecular weight (Mw = 5,000 g/mol) combined with the hyperbranched topology results in a high concentration of chain ends and terminal groups, which increases free volume and enhances segmental mobility according to the Fox-Flory relationship. Dominant Factor: While the polar ester interactions and branching density provide some restriction, the high density of chain ends inherent to the low molecular weight hyperbranched architecture is the dominant factor, qualitatively driving the Tg lower relative to high-molecular-weight linear analogs due to the substantial increase in free volume."
    },
    "analysis_without_hierarchical_structure": {
      "descriptive_text": "The polymer sample comprises a polyester material synthesized via polyesterification from Trimethylolpropane and Succinic acid monomers. Post-synthesis purification was achieved through ultrafiltration, and the glass transition temperature was determined using Differential Scanning Calorimetry (DSC) on a TA Q2000 instrument at heating rates of 5 or 10 °C/min.",
      "reasoning_analysis": "Increasing Factors: The inclusion of Trimethylolpropane, a trifunctional monomer, introduces branching points or crosslinks within the polyester architecture, which significantly restricts segmental chain mobility and reduces free volume, thereby driving the Tg upward. Furthermore, the purification history involving ultrafiltration likely removes low molecular weight oligomers and unreacted monomers that would otherwise act as internal plasticizers, contributing to a higher observed Tg. Decreasing Factors: The use of Succinic acid introduces flexible aliphatic methylene sequences into the polymer backbone, which afford high rotational freedom and increase chain mobility compared to aromatic counterparts, inherently driving the Tg downward. Dominant Factor: While the aliphatic backbone provides a flexible baseline, the topological constraints imposed by the trifunctional Trimethylolpropane combined with the removal of plasticizing species during ultrafiltration qualitatively dominate the final behavior, elevating the Tg relative to a linear aliphatic polyester by restricting the large-scale segmental motions required for the glass transition."
    }
  },
  {
    "doi": null,
    "title": "A quantitative relationship between T s and chain segment structures of polystyrenes",
    "year": 2016,
    "chemical_composition": {
      "repeat_unit_psmiles": null,
      "monomers": [
        {
          "name": "2-methoxycarbonylstyrene",
          "smiles": "COC(=O)c1ccccc1C=C",
          "ratio_value": null,
          "ratio_unit": null
        }
      ],
      "additives": [],
      "is_homopolymer": true
    },
    "processing_history": "Experimental Tg data taken from Brandrup et al. [13]. Descriptors calculated from chain segments of 20 carbons (10 repeating units). ANN model [4-7-1] used.",
    "hierarchical_structure": "Amorphous polystyrene.",
    "properties": {
      "Tg": {
        "value": [
          129.9
        ],
        "unit": "°C"
      }
    },
    "analysis_with_hierarchical_structure": {
      "descriptive_text": "The sample is an amorphous homopolymer synthesized from 2-methoxycarbonylstyrene monomers, classified structurally as a substituted polystyrene derivative. The experimental glass transition temperature data is sourced from Brandrup et al., while the associated record includes molecular descriptors calculated from chain segments comprising 20 carbons, equivalent to 10 repeating units. This data structure was utilized within an artificial neural network model with a [4-7-1] architecture to contextualize the thermal properties of this chemical composition.",
      "reasoning_analysis": "Increasing Factors: The substitution of the styrene phenyl ring with a methoxycarbonyl group at the ortho position introduces significant steric bulk and polarity. This bulky side group restricts the rotational freedom of the polymer backbone through steric hindrance, while the polar ester functionality enhances intermolecular dipole-dipole interactions, both of which necessitate higher thermal energy to initiate segmental motion. Decreasing Factors: There are no explicit plasticizers or low molecular weight additives listed in the chemical composition that would typically increase free volume and lower the Tg. However, the inherent flexibility of the ester linkage within the side chain could introduce minor local mobility compared to a purely rigid aromatic substituent, potentially mitigating the stiffening effect slightly. Dominant Factor: The steric hindrance and polar interactions arising from the ortho-methoxycarbonyl substitution are the dominant factors. These structural features intrinsically raise the energy barrier for the glass transition relative to unsubstituted polystyrene, establishing a higher baseline Tg, while the reliance on literature data without specific thermal processing history implies the value reflects the intrinsic material property rather than processing-induced kinetic variations."
    },
    "analysis_without_hierarchical_structure": {
      "descriptive_text": "The sample comprises a poly(2-methoxycarbonylstyrene) homopolymer with no reported additives. The associated glass transition temperature data originates from experimental values reported by Brandrup et al., where molecular descriptors were calculated based on chain segments containing 20 carbons corresponding to 10 repeating units and subsequently analyzed using an artificial neural network model.",
      "reasoning_analysis": "Increasing Factors: The chemical composition features a bulky methoxycarbonyl group at the ortho position of the phenyl ring, which introduces significant steric hindrance that severely restricts rotation around the polymer backbone bonds. Additionally, the presence of the polar ester functionality increases the cohesive energy density through dipole-dipole interactions, further impeding segmental mobility. Decreasing Factors: The ether oxygen within the methoxycarbonyl side group introduces a degree of local conformational flexibility that could theoretically facilitate segmental motion compared to purely hydrocarbon substituents. Furthermore, the processing history indicates the data reflects standard literature values without specific thermal annealing or crosslinking treatments that would otherwise further restrict chain mobility. Dominant Factor: The steric restriction imposed by the ortho-substituted ester group on the phenyl ring is the dominant factor, establishing a high energy barrier for segmental motion that dictates the thermal transition behavior relative to unsubstituted polystyrene."
    }
  },
  {
    "doi": null,
    "title": "A quantitative relationship between T s and chain segment structures of polystyrenes",
    "year": 2016,
    "chemical_composition": {
      "repeat_unit_psmiles": null,
      "monomers": [
        {
          "name": "4-chloro-3-methylstyrene",
          "smiles": "Cc1cc(Cl)ccc1C=C",
          "ratio_value": null,
          "ratio_unit": null
        }
      ],
      "additives": [],
      "is_homopolymer": true
    },
    "processing_history": "Experimental Tg data taken from Brandrup et al. [13]. Descriptors calculated from chain segments of 20 carbons (10 repeating units). ANN model [4-7-1] used.",
    "hierarchical_structure": "Amorphous polystyrene.",
    "properties": {
      "Tg": {
        "value": [
          113.9
        ],
        "unit": "°C"
      }
    },
    "analysis_with_hierarchical_structure": {
      "descriptive_text": "The sample consists of an amorphous homopolymer derived from 4-chloro-3-methylstyrene monomers, categorized structurally as a substituted polystyrene derivative. Thermal property data was sourced from experimental literature reported by Brandrup et al., where structural descriptors were computed from chain segments comprising 20 carbons equivalent to 10 repeating units. The characterization utilized a [4-7-1] artificial neural network model to establish structure-property relationships based on these molecular descriptors.",
      "reasoning_analysis": "Increasing Factors: The presence of the bulky phenyl ring attached to the aliphatic backbone imposes significant steric hindrance, restricting internal rotation and raising the energy barrier for segmental motion. Furthermore, the additional chloro and methyl substituents on the aromatic ring increase molecular volume and introduce dipole-dipole interactions from the chlorine atom, which further restrict chain mobility and enhance cohesive energy density. Decreasing Factors: The saturated carbon-carbon backbone retains inherent flexibility compared to fully rigid ladder polymers, allowing for segmental rearrangement at finite temperatures. Additionally, the processing history indicates the data is derived from standard literature values and computational descriptors rather than specific thermal treatments like rapid quenching, implying the absence of processing-induced free volume anomalies that might otherwise depress the Tg. Dominant Factor: The steric hindrance and intermolecular forces introduced by the halogen and alkyl substituents on the phenyl ring are the dominant factors, qualitatively driving the Tg higher relative to unsubstituted polystyrene by significantly impeding backbone mobility, while the reliance on intrinsic structural descriptors ensures the value reflects the material's chemical architecture rather than extrinsic processing variables."
    },
    "analysis_without_hierarchical_structure": {
      "descriptive_text": "This sample comprises a poly(4-chloro-3-methylstyrene) homopolymer. The glass transition temperature data is based on experimental values sourced from the literature compilation by Brandrup et al., while associated computational descriptors were calculated from 20-carbon chain segments using a [4-7-1] artificial neural network model.",
      "reasoning_analysis": "Increasing Factors: The chemical composition features a styrenic backbone with bulky phenyl side groups that impose significant steric hindrance on backbone rotation, inherently raising the energy barrier for segmental motion. Additionally, the specific substitution pattern, including a chloro group at the 4-position and a methyl group at the 3-position, introduces further steric bulk and dipole-dipole interactions that restrict chain mobility and increase cohesive energy density. Decreasing Factors: The processing history indicates that the data represents standard literature values without specification of physical modification techniques such as solvent casting, plasticization, or blending; consequently, there are no indicated factors like residual solvents or flexible additive chains that would typically increase free volume and lower the glass transition temperature. Dominant Factor: The intrinsic molecular architecture dictated by the substituted monomer structure is the dominant factor determining the Tg; since the data reflects standard experimental literature values without specific physical modification history, the steric and electronic effects of the chloro and methyl substituents on the phenyl ring govern the thermal transition behavior without mitigation from processing-induced free volume changes."
    }
  },
  {
    "doi": null,
    "title": "A quantitative relationship between T s and chain segment structures of polystyrenes",
    "year": 2016,
    "chemical_composition": {
      "repeat_unit_psmiles": null,
      "monomers": [
        {
          "name": "4-decylstyrene",
          "smiles": "CCCCCCCCCCc1ccc(C=C)cc1",
          "ratio_value": null,
          "ratio_unit": null
        }
      ],
      "additives": [],
      "is_homopolymer": true
    },
    "processing_history": "Experimental Tg data taken from Brandrup et al. [13]. Descriptors calculated from chain segments of 20 carbons (10 repeating units). ANN model [4-7-1] used.",
    "hierarchical_structure": "Amorphous polystyrene.",
    "properties": {
      "Tg": {
        "value": [
          -65.1
        ],
        "unit": "°C"
      }
    },
    "analysis_with_hierarchical_structure": {
      "descriptive_text": "The sample consists of an amorphous homopolymer derived from 4-decylstyrene monomers. Experimental glass transition temperature data was sourced from Brandrup et al., with structural descriptors calculated based on chain segments containing 20 carbons, equivalent to 10 repeating units. The property analysis was conducted using a [4-7-1] Artificial Neural Network model to correlate the hierarchical structure with thermal behavior.",
      "reasoning_analysis": "Increasing Factors: The presence of aromatic phenyl rings within the polymer backbone introduces significant steric hindrance and restricts segmental rotation, which intrinsically drives the glass transition temperature higher compared to purely aliphatic chains. Decreasing Factors: The incorporation of a long decyl alkyl side chain at the para position acts as an internal plasticizer, increasing free volume and enhancing chain mobility. Additionally, the processing history indicates descriptors were calculated based on 10 repeating units, suggesting a low molecular weight oligomeric structure where chain end effects (Fox-Flory) further reduce the Tg. Dominant Factor: The internal plasticization provided by the flexible decyl side chains, combined with the low degree of polymerization implied by the segment descriptors, qualitatively dominates the rigidifying effect of the aromatic backbone, resulting in a net reduction of the glass transition temperature relative to standard polystyrene."
    },
    "analysis_without_hierarchical_structure": {
      "descriptive_text": "The sample consists of a poly(4-decylstyrene) homopolymer synthesized without any specified additives or fillers. The glass transition temperature data associated with this material was sourced from experimental literature values reported by Brandrup et al., and subsequently utilized in a computational context where descriptors were calculated based on chain segments of 20 carbons using an artificial neural network model.",
      "reasoning_analysis": "Increasing Factors: The polymer backbone incorporates aromatic phenyl rings which introduce significant steric hindrance and restrict rotation around the backbone bonds, inherently driving the glass transition temperature higher compared to purely aliphatic polymers. Decreasing Factors: The presence of a long decyl alkyl chain at the para position of the phenyl ring acts as a potent internal plasticizer; this flexible side chain increases the fractional free volume between polymer chains and enhances segmental mobility, which qualitatively depresses the glass transition temperature relative to unsubstituted polystyrene. Dominant Factor: The internal plasticization effect provided by the long decyl side chain qualitatively dominates the thermal behavior; while the aromatic rings provide structural rigidity, the substantial increase in free volume and decoupling of motion provided by the ten-carbon alkyl tail dictates a significantly reduced Tg relative to the parent homologue, with the literature-based data source implying a standard purified state free from external processing-induced anomalies."
    }
  },
  {
    "doi": null,
    "title": "A quantitative relationship between T s and chain segment structures of polystyrenes",
    "year": 2016,
    "chemical_composition": {
      "repeat_unit_psmiles": null,
      "monomers": [
        {
          "name": "4-dimethylaminocarbonylstyrene",
          "smiles": "CN(C)C(=O)c1ccc(C=C)cc1",
          "ratio_value": null,
          "ratio_unit": null
        }
      ],
      "additives": [],
      "is_homopolymer": true
    },
    "processing_history": "Experimental Tg data taken from Brandrup et al. [13]. Descriptors calculated from chain segments of 20 carbons (10 repeating units). ANN model [4-7-1] used.",
    "hierarchical_structure": "Amorphous polystyrene.",
    "properties": {
      "Tg": {
        "value": [
          124.9
        ],
        "unit": "°C"
      }
    },
    "analysis_with_hierarchical_structure": {
      "descriptive_text": "The sample consists of an amorphous homopolymer derived from 4-dimethylaminocarbonylstyrene monomers, structurally categorized as a polystyrene derivative. The glass transition temperature data is sourced from experimental literature by Brandrup et al., ensuring representation of bulk material properties. For computational analysis, structural descriptors were calculated based on chain segments comprising 20 carbons, corresponding to 10 repeating units, and utilized within a 4-7-1 artificial neural network model.",
      "reasoning_analysis": "Increasing Factors: The presence of the bulky 4-dimethylaminocarbonyl pendant group on the styrene backbone introduces significant steric hindrance, which restricts segmental rotation and inherently drives the Tg upward. Additionally, the polar carbonyl and amine functionalities within the side group enhance intermolecular dipole-dipole interactions, increasing the cohesive energy density and further elevating the Tg. Decreasing Factors: The dimethyl groups attached to the nitrogen atom introduce a degree of localized flexibility compared to more rigid cyclic substituents, which may slightly mitigate the stiffening effect of the bulky group. Furthermore, while the literature source implies bulk properties, the computational focus on short chain segments (10 repeating units) highlights that if the material were oligomeric, chain end free volume would act to lower the Tg. Dominant Factor: The steric bulk and strong polar interactions of the para-substituent are the dominant factors, qualitatively establishing a higher Tg baseline compared to unsubstituted polystyrene, as the restriction of backbone mobility outweighs the localized flexibility of the dimethylamino group. The reliance on experimental literature data suggests standard thermal equilibration, meaning the observed Tg reflects equilibrium behavior rather than non-equilibrium processing effects such as rapid quenching."
    },
    "analysis_without_hierarchical_structure": {
      "descriptive_text": "The sample comprises a poly(4-dimethylaminocarbonylstyrene) homopolymer synthesized without additional additives or fillers. The glass transition temperature data associated with this material originates from experimental literature reported by Brandrup et al., wherein structural descriptors were derived from chain segments consisting of 20 carbons corresponding to 10 repeating units. Additionally, an Artificial Neural Network model with a 4-7-1 architecture was employed to process these descriptors for property evaluation.",
      "reasoning_analysis": "Increasing Factors: The substitution of the styrene phenyl ring with a 4-dimethylaminocarbonyl group introduces significant steric bulk and polarity to the polymer backbone. This bulky side group restricts backbone rotation through steric hindrance, while the polar amide functionality facilitates strong intermolecular dipole-dipole interactions, both of which reduce segmental mobility and intrinsically drive the Tg upward relative to unsubstituted polystyrene. Decreasing Factors: The chemical composition lacks flexible spacers or plasticizing additives that would increase free volume or enhance chain mobility. Furthermore, the processing history describes data sourcing and computational modeling rather than physical fabrication techniques such as solvent casting or rapid quenching, implying an absence of residual solvent or excess frozen-in free volume that would typically depress the Tg. Dominant Factor: The intrinsic chemical architecture, specifically the rigidifying effects of the bulky and polar dimethylaminocarbonyl side group, qualitatively dominates the final Tg behavior. Since the provided processing history pertains to data evaluation methods rather than physical thermal treatments, the material's thermal transition is governed primarily by the monomer structure's restriction of chain dynamics."
    }
  },
  {
    "doi": null,
    "title": "Thermal properties of hyperbranched polyesters",
    "year": 2017,
    "chemical_composition": {
      "repeat_unit_psmiles": null,
      "monomers": [
        {
          "name": "Trimethylolpropane",
          "smiles": "CCC(CO)(CO)CO",
          "ratio_value": null,
          "ratio_unit": null
        },
        {
          "name": "Succinic acid",
          "smiles": "OC(=O)CCC(=O)O",
          "ratio_value": null,
          "ratio_unit": null
        }
      ],
      "additives": [],
      "is_homopolymer": false
    },
    "processing_history": "Synthesized by polyesterification. Purified by ultrafiltration. Tg measured by DSC (TA Q2000) at 5 or 10 °C/min.",
    "hierarchical_structure": "Hyperbranched polyester. Amorphous. Mw = 10,000 g/mol.",
    "properties": {
      "Tg": {
        "value": [
          -9
        ],
        "unit": "°C"
      }
    },
    "analysis_with_hierarchical_structure": {
      "descriptive_text": "The investigated material is an amorphous hyperbranched polyester derived from the polyesterification of Trimethylolpropane and Succinic acid. Following synthesis, the polymer was purified via ultrafiltration, resulting in a weight-average molecular weight (Mw) of 10,000 g/mol. Thermal characterization was performed using differential scanning calorimetry (DSC) with a TA Q2000 instrument at heating rates of 5 or 10 °C/min.",
      "reasoning_analysis": "Increasing Factors: The hyperbranched topology imposes topological constraints that restrict segmental mobility compared to linear polymer chains. Additionally, the purification process via ultrafiltration likely removes low-molecular-weight oligomers that could otherwise act as plasticizers. Decreasing Factors: The aliphatic nature of both the succinic acid and trimethylolpropane monomers provides flexible spacers within the backbone, enhancing chain mobility. Crucially, the hyperbranched structure possesses a high concentration of chain end groups, which increases free volume, an effect compounded by the relatively low molecular weight (10,000 g/mol) according to Fox-Flory theory. Dominant Factor: The high free volume resulting from the abundant chain ends inherent to the hyperbranched architecture and the low molecular weight, coupled with the flexible aliphatic backbone, qualitatively dominates over the topological restrictions, driving the Tg lower relative to rigid aromatic or linear high-molecular-weight counterparts."
    },
    "analysis_without_hierarchical_structure": {
      "descriptive_text": "The sample comprises a polyester system derived from the polyesterification of Trimethylolpropane and Succinic acid monomers. Post-synthesis, the material underwent purification via ultrafiltration to remove low molecular weight species. Subsequent thermal characterization was performed using differential scanning calorimetry (DSC) on a TA Q2000 instrument, utilizing heating rates of 5 or 10 °C/min to assess the glass transition temperature.",
      "reasoning_analysis": "Increasing Factors: The incorporation of Trimethylolpropane, a trifunctional monomer, introduces branching or crosslinking points within the polyester architecture, which topologically restricts segmental chain mobility and drives the Tg upward. Furthermore, the purification step via ultrafiltration likely removes low molecular weight oligomers and unreacted monomers that would otherwise act as internal plasticizers, thereby preserving a higher Tg. Decreasing Factors: The succinic acid monomer contributes flexible aliphatic spacers between ester linkages, which possess low rotational energy barriers compared to aromatic counterparts, enhancing chain flexibility and depressing the Tg. The inherent flexibility of the ester linkages themselves also contributes to increased free volume and segmental motion. Dominant Factor: The architectural constraints imposed by the trifunctional Trimethylolpropane monomer qualitatively dominate the final Tg behavior by establishing a network structure that significantly restricts long-range segmental motion, outweighing the mobility granted by the flexible aliphatic spacers and resulting in a Tg elevated relative to a linear aliphatic polyester analog."
    }
  },
  {
    "doi": null,
    "title": "Thermal properties of hyperbranched polyesters",
    "year": 2017,
    "chemical_composition": {
      "repeat_unit_psmiles": null,
      "monomers": [
        {
          "name": "Trimethylolpropane",
          "smiles": "CCC(CO)(CO)CO",
          "ratio_value": null,
          "ratio_unit": null
        },
        {
          "name": "Phthalic acid",
          "smiles": "OC(=O)c1ccccc1C(=O)O",
          "ratio_value": null,
          "ratio_unit": null
        }
      ],
      "additives": [],
      "is_homopolymer": false
    },
    "processing_history": "Synthesized by polyesterification. Purified by ultrafiltration. Tg measured by DSC (TA Q2000) at 5 or 10 °C/min.",
    "hierarchical_structure": "Hyperbranched polyester. Amorphous. Mw = 8000 g/mol.",
    "properties": {
      "Tg": {
        "value": [
          40
        ],
        "unit": "°C"
      }
    },
    "analysis_with_hierarchical_structure": {
      "descriptive_text": "The sample is an amorphous, hyperbranched polyester synthesized via polyesterification of Trimethylolpropane and Phthalic acid monomers. Following synthesis, the material was purified by ultrafiltration and possesses a weight-average molecular weight (Mw) of 8000 g/mol. The glass transition temperature was characterized using differential scanning calorimetry (DSC) on a TA Q2000 instrument at heating rates of 5 or 10 °C/min.",
