Repository: hhtrick/HHT-code

# HHT training framework

This directory contains model training, embedding precomputation, inference, article-level baselines and the curated datasets. All commands below assume that the working directory is `train_code/`.

## 3. Datasets and fixed partitions

Each main dataset is a JSON array at `dataset/{property}/{property}.json`. Entries contain source metadata, `chemical_composition`, `processing_history`, `hierarchical_structure`, `properties`, and two generated-analysis objects. Targets are stored as `properties[property]["value"]`; source metadata and target values are not predictive input fields.

| Property | Train | Validation | Test | Total |
|---|---:|---:|---:|---:|

File: train_code/dataset/Tg/Tg.json (part 183 of 235)
[
      "reasoning_analysis": "Increasing Factors: The incorporation of phthalic acid introduces rigid aromatic rings into the polymer backbone, which restricts segmental rotation through steric hindrance and increases chain stiffness. Additionally, the purification via ultrafiltration removes low-molecular-weight impurities or residual solvents that could otherwise act as plasticizers. Decreasing Factors: The relatively low molecular weight (8000 g/mol) results in a high concentration of chain ends, which increases fractional free volume according to the Fox-Flory relationship. Furthermore, the hyperbranched architecture typically exhibits lower packing efficiency and higher internal free volume compared to linear analogs, facilitating greater chain mobility. Dominant Factor: While the aromatic content provides intrinsic backbone rigidity, the combined effects of the low molecular weight and the globular hyperbranched topology likely dominate the thermal behavior, qualitatively depressing the Tg relative to high-molecular-weight linear aromatic polyesters due to the significant contribution of chain ends and free volume."
    },
    "analysis_without_hierarchical_structure": {
      "descriptive_text": "The sample comprises a polyester material synthesized via polyesterification using Trimethylolpropane and Phthalic acid as monomers. Post-synthesis, the material underwent purification via ultrafiltration, and the glass transition temperature was measured by differential scanning calorimetry (DSC) using a TA Q2000 instrument at heating rates of 5 or 10 °C/min.",
      "reasoning_analysis": "Increasing Factors: The incorporation of Phthalic acid introduces rigid aromatic rings into the backbone, restricting segmental rotation through steric hindrance. Furthermore, the use of Trimethylolpropane, a trifunctional monomer, facilitates crosslinking during polyesterification, creating a network architecture that severely constrains chain mobility. The ultrafiltration purification step also contributes to a higher Tg by removing low molecular weight oligomers and unreacted monomers that would otherwise act as internal plasticizers. Decreasing Factors: The aliphatic propyl backbone within the Trimethylolpropane unit introduces flexible spacers between crosslink points and aromatic rings, providing some degree of rotational freedom that lowers the Tg relative to a fully aromatic network. Additionally, the ester linkages formed during polyesterification possess slightly higher rotational freedom compared to carbon-carbon bonds in vinyl polymers. Dominant Factor: The formation of a crosslinked network structure driven by the trifunctionality of Trimethylolpropane qualitatively dominates the thermal behavior. This architectural constraint, reinforced by the stiffness of the phthalic aromatic units, overrides the flexibility introduced by the aliphatic spacers, resulting in a material where restricted segmental motion is the primary determinant of the glass transition."
    }
  },
  {
    "doi": null,
    "title": "A quantitative relationship between T s and chain segment structures of polystyrenes",
    "year": 2016,
    "chemical_composition": {
      "repeat_unit_psmiles": null,
      "monomers": [
        {
          "name": "4-hydroxystyrene",
          "smiles": "Oc1ccc(C=C)cc1",
          "ratio_value": null,
          "ratio_unit": null
        }
      ],
      "additives": [],
      "is_homopolymer": true
    },
    "processing_history": "Experimental Tg data taken from Brandrup et al. [13]. Descriptors calculated from chain segments of 20 carbons (10 repeating units). ANN model [4-7-1] used.",
    "hierarchical_structure": "Amorphous polystyrene.",
    "properties": {
      "Tg": {
        "value": [
          159.9
        ],
        "unit": "°C"
      }
    },
    "analysis_with_hierarchical_structure": {
      "descriptive_text": "The sample is an amorphous homopolymer derived from 4-hydroxystyrene monomers, structurally related to polystyrene. The glass transition temperature data was obtained from experimental literature by Brandrup et al., with structural descriptors calculated based on chain segments consisting of 20 carbons corresponding to 10 repeating units. The material characterization involved the application of a [4-7-1] Artificial Neural Network model for property analysis.",
      "reasoning_analysis": "Increasing Factors: The incorporation of hydroxyl groups onto the phenyl rings enables strong intermolecular hydrogen bonding, which significantly restricts segmental chain mobility and increases cohesive energy density compared to unsubstituted polystyrene. The aromatic rings also provide steric hindrance that limits backbone rotation. Decreasing Factors: The aliphatic carbon-carbon backbone retains inherent rotational flexibility, allowing for segmental motion that prevents the Tg from reaching values associated with fully rigid rod polymers. Additionally, the absence of specific thermal annealing or quenching details in the processing history suggests the material lacks processing-induced densification or excess free volume modifications, relying instead on intrinsic chain flexibility. Dominant Factor: The extensive intermolecular hydrogen bonding network formed by the hydroxyl substituents is the dominant factor, qualitatively driving the Tg to higher values compared to standard polystyrene by overcoming the inherent flexibility of the aliphatic backbone."
    },
    "analysis_without_hierarchical_structure": {
      "descriptive_text": "The sample comprises a poly(4-hydroxystyrene) homopolymer synthesized from 4-hydroxystyrene monomers. The glass transition temperature data for this material was sourced from the literature compilation by Brandrup et al., serving as the reference for structural descriptor calculation based on chain segments of ten repeating units. Property modeling was subsequently performed using an artificial neural network with a 4-7-1 architecture to correlate the chemical structure with thermal behavior.",
      "reasoning_analysis": "Increasing Factors: The presence of hydroxyl groups on the para position of the phenyl rings facilitates strong intermolecular hydrogen bonding, which acts as physical crosslinks to significantly restrict segmental chain mobility and drive the Tg upward. The rigid aromatic rings also contribute to reduced backbone flexibility compared to aliphatic polymers. Decreasing Factors: The aliphatic carbon-carbon backbone retains inherent rotational freedom that allows for segmental motion, counteracting some of the rigidity imposed by the side groups. Additionally, the processing history indicates reliance on literature data without specific thermal annealing steps described, implying the material state reflects standard bulk conditions without additional densification that could further elevate the Tg. Dominant Factor: The extensive intermolecular hydrogen bonding network inherent to the poly(4-hydroxystyrene) chemistry is the dominant factor, establishing a high thermal transition baseline that outweighs the flexibility of the vinyl backbone and defines the material's thermal stability."
    }
  },
  {
    "doi": null,
    "title": "A quantitative relationship between T s and chain segment structures of polystyrenes",
    "year": 2016,
    "chemical_composition": {
      "repeat_unit_psmiles": null,
      "monomers": [
        {
          "name": "2-methylstyrene",
          "smiles": "Cc1ccccc1C=C",
          "ratio_value": null,
          "ratio_unit": null
        }
      ],
      "additives": [],
      "is_homopolymer": true
    },
    "processing_history": "Experimental Tg data taken from Brandrup et al. [13]. Descriptors calculated from chain segments of 20 carbons (10 repeating units). ANN model [4-7-1] used.",
    "hierarchical_structure": "Amorphous polystyrene.",
    "properties": {
      "Tg": {
        "value": [
          135.9
        ],
        "unit": "°C"
      }
    },
    "analysis_with_hierarchical_structure": {
      "descriptive_text": "The sample is characterized as an amorphous poly(2-methylstyrene) homopolymer derived from 2-methylstyrene monomers. Structural descriptors were calculated based on chain segments comprising 20 carbons, equivalent to 10 repeating units, and analyzed using a [4-7-1] Artificial Neural Network model. The experimental glass transition temperature data referenced for this system originates from the compilation by Brandrup et al., providing a standardized benchmark for the thermal characterization of this aromatic polymer structure.",
      "reasoning_analysis": "Increasing Factors: The substitution of a methyl group at the ortho-position of the phenyl ring introduces significant steric hindrance, which restricts rotational freedom around the polymer backbone and increases the energy barrier for segmental motion, thereby driving the Tg upward relative to unsubstituted polystyrene. The rigid aromatic rings within the backbone also contribute to inherent chain stiffness, supporting a higher transition temperature. Decreasing Factors: The amorphous hierarchical structure lacks the restrictive physical constraints provided by crystalline domains, allowing for greater free volume compared to semi-crystalline analogs. Additionally, the processing history indicates the data is sourced from literature compilations rather than specific optimized thermal treatments, implying a standard cooling history that may not maximize physical aging or densification compared to specialized annealing protocols. Dominant Factor: The intrinsic chain stiffness and steric hindrance from the ortho-methyl substitution qualitatively dominate the final Tg behavior, as these molecular features fundamentally set the energy barrier for segmental relaxation regardless of the standard thermal history implied by the literature source."
    },
    "analysis_without_hierarchical_structure": {
      "descriptive_text": "The sample consists of a poly(2-methylstyrene) homopolymer. Experimental glass transition temperature data were adopted from the literature compilation by Brandrup et al. For the purpose of property modeling, molecular descriptors were calculated based on chain segments comprising 20 carbons, corresponding to 10 repeating units, and analyzed using a [4-7-1] artificial neural network architecture.",
      "reasoning_analysis": "Increasing Factors: The chemical composition features a 2-methylstyrene repeat unit, where the ortho-methyl substitution on the phenyl ring introduces significant steric hindrance. This structural motif restricts the rotational freedom of the aromatic side groups and couples with the backbone dynamics, increasing the energy barrier for segmental motion and intrinsically driving the Tg upward relative to unsubstituted polystyrene. Decreasing Factors: The material possesses a linear homopolymer architecture which permits greater free volume and chain mobility compared to networked or composite systems, acting to lower the Tg relative to constrained architectures. Additionally, the processing history indicates the data is sourced from standard literature compilations rather than specific thermal treatments like physical aging or extreme quenching, implying no processing-induced densification that might otherwise elevate the Tg. Dominant Factor: The steric restriction imposed by the ortho-methyl group on the polymer backbone is the dominant factor. While the linear architecture permits segmental mobility, the intrinsic rotational barriers created by the chemical substitution pattern fundamentally dictate the thermal transition behavior, establishing a Tg higher than that of the parent polystyrene system."
    }
  },
  {
    "doi": null,
    "title": "Thermal properties of hyperbranched polyesters",
    "year": 2017,
    "chemical_composition": {
      "repeat_unit_psmiles": null,
      "monomers": [
        {
          "name": "Trimethylolpropane",
          "smiles": "CCC(CO)(CO)CO",
          "ratio_value": null,
          "ratio_unit": null
        },
        {
          "name": "Terephthalic acid",
          "smiles": "OC(=O)c1ccc(C(=O)O)cc1",
          "ratio_value": null,
          "ratio_unit": null
        }
      ],
      "additives": [],
      "is_homopolymer": false
    },
    "processing_history": "Synthesized by polyesterification. Purified by ultrafiltration. Tg measured by DSC (TA Q2000) at 5 or 10 °C/min.",
    "hierarchical_structure": "Hyperbranched polyester. Amorphous. Mw = 5000 g/mol.",
    "properties": {
      "Tg": {
        "value": [
          10
        ],
        "unit": "°C"
      }
    },
    "analysis_with_hierarchical_structure": {
      "descriptive_text": "The sample comprises an amorphous hyperbranched polyester derived from the polyesterification of Trimethylolpropane and Terephthalic acid. Purified via ultrafiltration, the material exhibits a weight-average molecular weight (Mw) of 5000 g/mol. Thermal characterization was performed using Differential Scanning Calorimetry (DSC) on a TA Q2000 instrument at heating rates of 5 or 10 °C/min.",
      "reasoning_analysis": "Increasing Factors: The incorporation of terephthalic acid introduces rigid aromatic rings into the backbone, which restricts segmental rotation through steric hindrance and increases chain stiffness. Additionally, the polar ester linkages formed during polyesterification enhance intermolecular dipole-dipole interactions, contributing to a higher energy barrier for segmental motion. Decreasing Factors: The hyperbranched architecture creates a globular structure with imperfect packing efficiency and a high concentration of chain ends, significantly increasing free volume compared to linear analogs. This effect is compounded by the relatively low molecular weight (Mw = 5000 g/mol), where the proportion of mobile chain ends is high according to the Fox-Flory relationship. Furthermore, the aliphatic nature of the trimethylolpropane branching units introduces flexible spacers that enhance local chain mobility. Dominant Factor: While the aromatic content provides intrinsic stiffness, the structural characteristics of the hyperbranched architecture combined with the low molecular weight are the dominant factors. The excessive free volume generated by the branched topology and high end-group density qualitatively outweighs the rigidity contributions, leading to a suppression of the glass transition temperature relative to a linear, high-molecular-weight aromatic polyester."
    },
    "analysis_without_hierarchical_structure": {
      "descriptive_text": "The polymer sample comprises a branched polyester system synthesized via polyesterification using Trimethylolpropane and Terephthalic acid as monomeric precursors. Following the reaction, the material underwent purification via ultrafiltration to remove low molecular weight species. Thermal characterization was performed using Differential Scanning Calorimetry (DSC) on a TA Q2000 instrument at heating rates of 5 or 10 °C/min.",
      "reasoning_analysis": "Increasing Factors: The incorporation of Terephthalic acid introduces rigid aromatic rings into the polymer backbone, significantly restricting segmental rotation and increasing chain stiffness. Furthermore, the use of Trimethylolpropane, a trifunctional monomer, introduces branching points that topologically constrain chain mobility and reduce free volume. The ultrafiltration processing step also contributes to a higher observed Tg by removing low molecular weight oligomers and unreacted monomers that would otherwise act as plasticizers. Decreasing Factors: The aliphatic propyl core within the Trimethylolpropane monomer introduces a degree of flexibility compared to a fully aromatic polyester system, which could potentially lower the Tg relative to rigid-rod aromatic polymers. Dominant Factor: The substantial backbone stiffness imparted by the aromatic terephthalate units, combined with the topological constraints imposed by the branching architecture, qualitatively dominates the thermal behavior, establishing a high baseline Tg that is further preserved by the removal of plasticizing impurities during purification."
    }
  },
  {
    "doi": null,
    "title": "Thermal properties of hyperbranched polyesters",
    "year": 2017,
    "chemical_composition": {
      "repeat_unit_psmiles": null,
      "monomers": [
        {
          "name": "Trimethylolpropane",
          "smiles": "CCC(CO)(CO)CO",
          "ratio_value": null,
          "ratio_unit": null
        },
        {
          "name": "Phthalic acid",
          "smiles": "OC(=O)c1ccccc1C(=O)O",
          "ratio_value": 75,
          "ratio_unit": "mol%"
        },
        {
          "name": "Adipic acid",
          "smiles": "OC(=O)CCCCC(=O)O",
          "ratio_value": 25,
          "ratio_unit": "mol%"
        }
      ],
      "additives": [],
      "is_homopolymer": false
    },
    "processing_history": "Synthesized by polyesterification. Purified by ultrafiltration. Tg measured by DSC (TA Q2000) at 5 or 10 °C/min.",
    "hierarchical_structure": "Hyperbranched polyester. Amorphous. Mw = 5000 g/mol.",
    "properties": {
      "Tg": {
        "value": [
          10
        ],
        "unit": "°C"
      }
    },
    "analysis_with_hierarchical_structure": {
      "descriptive_text": "The sample consists of an amorphous hyperbranched polyester with a weight-average molecular weight (Mw) of 5000 g/mol. It was synthesized via polyesterification using Trimethylolpropane, Phthalic acid (75 mol%), and Adipic acid (25 mol%), followed by purification through ultrafiltration. Thermal analysis was conducted using Differential Scanning Calorimetry (DSC) on a TA Q2000 instrument at heating rates of 5 or 10 °C/min to determine the glass transition temperature.",
      "reasoning_analysis": "Increasing Factors: The incorporation of Phthalic acid introduces rigid aromatic rings into the polymer backbone, which restricts segmental rotation through steric hindrance and increases backbone stiffness, inherently driving the Tg upward. Additionally, the hyperbranched topology creates a dense core structure that can limit large-scale chain mobility compared to linear oligomers. Decreasing Factors: The presence of Adipic acid introduces flexible aliphatic spacers that enhance chain mobility and lower the Tg. Furthermore, the hyperbranched architecture typically results in imperfect packing and increased free volume compared to linear analogs, while the relatively low molecular weight (5000 g/mol) leads to a high concentration of chain ends (Fox-Flory effect), both of which significantly depress the Tg. Dominant Factor: While the aromatic content provides a rigid baseline, the substantial free volume generated by the hyperbranched topology combined with the low molecular weight and flexible aliphatic segments qualitatively dominates the final behavior, limiting the Tg to lower values than would be expected for a linear, high-molecular-weight aromatic polyester."
    },
    "analysis_without_hierarchical_structure": {
      "descriptive_text": "This branched polyester sample was synthesized via polyesterification using trimethylolpropane as the multifunctional polyol alongside a dicarboxylic acid mixture consisting of 75 mol% phthalic acid and 25 mol% adipic acid. The resulting polymer architecture incorporates both aromatic rigidity and aliphatic flexibility, with the trifunctional monomer introducing branching points into the chain structure. Post-synthesis purification was conducted using ultrafiltration to isolate the target molecular weight fraction. Thermal analysis was performed using differential scanning calorimetry on a TA Q2000 system, where the glass transition temperature was evaluated at heating rates of 5 or 10 °C/min.",
      "reasoning_analysis": "Increasing Factors: The substantial incorporation of phthalic acid (75 mol%) introduces rigid aromatic rings into the polyester backbone, significantly restricting segmental mobility through steric hindrance and increasing the energy barrier for chain rotation. Furthermore, the inclusion of trimethylolpropane introduces branching points into the polymer architecture, which reduces free volume and constrains chain dynamics compared to a purely linear analog. The purification via ultrafiltration also contributes to a higher observed Tg by removing low molecular weight oligomers or unreacted monomers that would otherwise act as internal plasticizers. Decreasing Factors: The presence of adipic acid (25 mol%) introduces flexible aliphatic methylene sequences into the backbone, which increases the free volume and enhances local chain flexibility, thereby exerting a downward pressure on the glass transition temperature relative to a homopolymer of phthalic acid. Dominant Factor: The dominant factor governing the Tg behavior is the high molar fraction of the rigid phthalic acid units which establish a stiff backbone. While the adipic acid segments provide some flexibility and the branching architecture introduces complex topological constraints, the intrinsic stiffness of the aromatic-rich composition qualitatively dictates a higher Tg baseline compared to aliphatic-dominant polyesters, further stabilized by the removal of plasticizing impurities during ultrafiltration."
    }
  },
  {
    "doi": null,
    "title": "Thermal properties of hyperbranched polyesters",
    "year": 2017,
    "chemical_composition": {
      "repeat_unit_psmiles": null,
      "monomers": [
        {
          "name": "Glycerol",
          "smiles": "OCC(O)CO",
          "ratio_value": null,
          "ratio_unit": null
        },
        {
          "name": "Succinic acid",
          "smiles": "OC(=O)CCC(=O)O",
          "ratio_value": null,
          "ratio_unit": null
        }
      ],
      "additives": [],
      "is_homopolymer": false
    },
    "processing_history": "Synthesized by polyesterification. Purified by ultrafiltration. Tg measured by DSC (TA Q2000) at 5 or 10 °C/min.",
    "hierarchical_structure": "Hyperbranched polyester. Amorphous. Mw = 3700 g/mol.",
    "properties": {
      "Tg": {
        "value": [
          -21
        ],
        "unit": "°C"
      }
    },
    "analysis_with_hierarchical_structure": {
      "descriptive_text": "The investigated material is an amorphous hyperbranched polyester synthesized via the polyesterification of glycerol and succinic acid monomers. Following synthesis, the polymer was purified via ultrafiltration, resulting in a weight-average molecular weight (Mw) of 3,700 g/mol. Thermal characterization was performed using differential scanning calorimetry (DSC) with a TA Q2000 instrument at heating rates of 5 or 10 °C/min.",
      "reasoning_analysis": "Increasing Factors: The hyperbranched architecture imposes topological constraints that restrict segmental mobility compared to linear analogs. Additionally, the presence of abundant hydroxyl end groups derived from the glycerol monomer facilitates intermolecular hydrogen bonding, which further stiffens the polymer matrix and drives the Tg upward. Decreasing Factors: The incorporation of succinic acid introduces flexible aliphatic spacers into the backbone, enhancing chain mobility and lowering the Tg relative to rigid aromatic systems. Furthermore, the low molecular weight (3,700 g/mol) results in a high concentration of chain ends, increasing free volume according to the Fox-Flory relationship, which significantly depresses the Tg. Dominant Factor: While the hyperbranched topology and hydrogen bonding provide restrictive forces, the high flexibility of the aliphatic succinic linkages combined with the substantial free volume contribution from the low molecular weight qualitatively dominate the thermal behavior, limiting the Tg to a lower range compared to high-molecular-weight or rigid-backbone polyesters."
    },
    "analysis_without_hierarchical_structure": {
      "descriptive_text": "The polymer sample comprises a polyester network derived from the condensation of glycerol and succinic acid monomers. Synthesis was achieved through polyesterification, followed by purification via ultrafiltration to isolate the polymer and remove low molecular weight species. Thermal analysis was conducted using differential scanning calorimetry (DSC) on a TA Q2000 instrument at heating rates of 5 or 10 °C/min to determine the glass transition temperature.",
      "reasoning_analysis": "Increasing Factors: The use of glycerol, a tri-functional monomer, introduces branching or crosslinking points within the polymer architecture, which significantly restricts segmental chain mobility and drives the Tg upward. Additionally, the purification step via ultrafiltration removes unreacted monomers and oligomers that would otherwise act as internal plasticizers, thereby preventing a depression of the Tg. Decreasing Factors: The incorporation of succinic acid introduces flexible aliphatic methylene sequences into the polymer backbone, which increases free volume and chain flexibility compared to rigid aromatic systems, inherently lowering the Tg. Dominant Factor: The topological constraints imposed by the multi-functional glycerol monomer combined with the elimination of plasticizing impurities during purification qualitatively dominate the thermal behavior, counteracting the inherent flexibility of the aliphatic backbone to establish the final segmental mobility limits."
    }
  },
  {
    "doi": null,
    "title": "A quantitative relationship between T s and chain segment structures of polystyrenes",
    "year": 2016,
    "chemical_composition": {
      "repeat_unit_psmiles": null,
      "monomers": [
        {
          "name": "5-bromo-2-ethoxystyrene",
          "smiles": "CCOc1cc(Br)ccc1C=C",
          "ratio_value": null,
          "ratio_unit": null
        }
      ],
      "additives": [],
      "is_homopolymer": true
    },
    "processing_history": "Experimental Tg data taken from Brandrup et al. [13]. Descriptors calculated from chain segments of 20 carbons (10 repeating units). ANN model [4-7-1] used.",
    "hierarchical_structure": "Amorphous polystyrene.",
    "properties": {
      "Tg": {
        "value": [
          79.9
        ],
        "unit": "°C"
      }
    },
    "analysis_with_hierarchical_structure": {
      "descriptive_text": "The sample is identified as an amorphous homopolymer derived from 5-bromo-2-ethoxystyrene monomers. The glass transition temperature data originates from experimental measurements reported by Brandrup et al., while the structural descriptors associated with this entry were calculated based on chain segments comprising 20 carbons equivalent to 10 repeating units. These descriptors were analyzed using a 4-7-1 artificial neural network model to categorize the polymer properties within the dataset.",
      "reasoning_analysis": "Increasing Factors: The presence of the heavy bromine atom at the 5-position introduces significant steric hindrance and enhances intermolecular interactions through increased polarizability, which restricts polymer chain mobility and drives the Tg higher. Additionally, the inherent rigidity of the styrenic phenyl backbone limits segmental rotation compared to aliphatic polymers. Decreasing Factors: The ethoxy substituent at the 2-position introduces a flexible alkoxy chain that adds conformational degrees of freedom, potentially increasing free volume and lowering the Tg relative to a fully rigid substituted analog. Furthermore, the specific substitution pattern may disrupt efficient chain packing, facilitating earlier onset of segmental motion. Dominant Factor: The substantial steric bulk and polar interactions provided by the bromine substituent, combined with the rigid aromatic backbone, qualitatively dominate over the flexibility introduced by the ethoxy group, establishing a baseline tendency for an elevated Tg, while the reliance on experimental literature data implies standard purification protocols that prevent artificial Tg depression from residual solvents."
    },
    "analysis_without_hierarchical_structure": {
      "descriptive_text": "The material is identified as a poly(5-bromo-2-ethoxystyrene) homopolymer. The glass transition temperature data associated with this sample were sourced from the compilation by Brandrup et al., where molecular descriptors were calculated based on chain segments consisting of 20 carbons corresponding to 10 repeating units. Subsequent analysis utilized a 4-7-1 Artificial Neural Network model to evaluate the properties.",
      "reasoning_analysis": "Increasing Factors: The poly(5-bromo-2-ethoxystyrene) structure features a vinyl backbone with bulky phenyl side groups that restrict segmental motion through steric hindrance. The addition of a bromine atom on the aromatic ring significantly increases molecular weight and polarizability, enhancing intermolecular forces and further restricting chain mobility. Decreasing Factors: The presence of the ethoxy group on the aromatic ring introduces flexible C-O-C linkages and alkyl mobility, which increases free volume and acts as an internal plasticizer relative to a fully halogenated or unsubstituted phenyl ring. Dominant Factor: The intrinsic rigidity imparted by the brominated phenyl pendant groups qualitatively dominates the flexible contribution of the ethoxy chain, resulting in a Tg determined primarily by steric hindrance and intermolecular interactions, while the literature-based data retrieval ensures the value reflects intrinsic material properties without modification from specific physical processing histories."
    }
  },
  {
    "doi": null,
    "title": "A quantitative relationship between T s and chain segment structures of polystyrenes",
    "year": 2016,
    "chemical_composition": {
      "repeat_unit_psmiles": null,
      "monomers": [
        {
          "name": "2-isopentyloxycarbonylstyrene",
          "smiles": "CC(C)CCOC(=O)c1ccccc1C=C",
          "ratio_value": null,
          "ratio_unit": null
        }
      ],
      "additives": [],
      "is_homopolymer": true
    },
    "processing_history": "Experimental Tg data taken from Brandrup et al. [13]. Descriptors calculated from chain segments of 20 carbons (10 repeating units). ANN model [4-7-1] used.",
    "hierarchical_structure": "Amorphous polystyrene.",
    "properties": {
      "Tg": {
        "value": [
          67.9
        ],
        "unit": "°C"
      }
    },
    "analysis_with_hierarchical_structure": {
      "descriptive_text": "The sample is an amorphous homopolymer derived from 2-isopentyloxycarbonylstyrene monomers, structurally categorized as an amorphous polystyrene derivative. The glass transition temperature data is sourced from experimental literature reported by Brandrup et al. [13], with structural descriptors calculated based on chain segments comprising 20 carbons, equivalent to 10 repeating units, using a [4-7-1] artificial neural network model.",
      "reasoning_analysis": "Increasing Factors: The polymer backbone retains the rigid polystyrene structure where phenyl rings attached directly to the main chain impose significant steric hindrance, restricting segmental rotation and intrinsically driving the Tg higher. Additionally, the presence of the polar ester linkage within the side group introduces dipole-dipole interactions between chains, increasing the cohesive energy density which further resists thermal motion. Decreasing Factors: The isopentyl group attached to the ester functionality constitutes a flexible aliphatic side chain that acts as an internal plasticizer. This flexible tail increases the fractional free volume and enhances segmental mobility, which qualitatively drives the Tg down relative to the rigid backbone baseline. Furthermore, the reliance on literature experimental data implies standard thermal history protocols were followed, minimizing non-equilibrium free volume trapping that might otherwise elevate the Tg. Dominant Factor: While the rigid backbone and polar interactions establish a high thermal stability baseline, the internal plasticization effect of the flexible isopentyl side chain is the dominant factor governing the final Tg behavior. The increased segmental freedom provided by the aliphatic tail qualitatively outweighs the restrictive effects of the backbone rigidity and ester polarity, resulting in a net reduction in Tg compared to unsubstituted polystyrene."
    },
    "analysis_without_hierarchical_structure": {
      "descriptive_text": "The sample comprises a homopolymer derived from 2-isopentyloxycarbonylstyrene monomers without the inclusion of any additives. The glass transition temperature data associated with this material originates from experimental records compiled by Brandrup et al., where the analysis involved calculating descriptors from chain segments of 20 carbons, corresponding to 10 repeating units, utilizing a 4-7-1 artificial neural network model.",
      "reasoning_analysis": "Increasing Factors: The polymer backbone features bulky phenyl rings that impose significant steric hindrance, restricting segmental rotation and inherently elevating the glass transition temperature. Additionally, the ester linkage introduces polar character, fostering dipole-dipole interactions between chains that further resist mobility. Decreasing Factors: The presence of the isopentyl group attached to the ester functionality introduces a flexible aliphatic side chain. This moiety acts as an internal plasticizer by increasing the free volume and enhancing chain flexibility, which serves to depress the glass transition temperature relative to a rigid backbone. Dominant Factor: Although the aromatic rings and polar groups provide structural rigidity, the internal plasticization effect generated by the flexible isopentyl side chain is the dominant factor. This side-chain mobility typically outweighs the stiffening contributions of the backbone substituents, leading to a qualitative reduction in Tg compared to the unsubstituted polystyrene parent structure, while the absence of specific physical thermal processing history in the data record suggests the value reflects intrinsic structural properties rather than processing-induced free volume variations."
    }
  },
  {
    "doi": null,
    "title": "Thermal properties of hyperbranched polyesters",
    "year": 2017,
    "chemical_composition": {
      "repeat_unit_psmiles": null,
      "monomers": [
        {
          "name": "Trimethylolpropane",
          "smiles": "CCC(CO)(CO)CO",
          "ratio_value": null,
          "ratio_unit": null
        },
        {
          "name": "Phthalic acid",
          "smiles": "OC(=O)c1ccccc1C(=O)O",
          "ratio_value": 75,
          "ratio_unit": "mol%"
        },
        {
          "name": "Adipic acid",
          "smiles": "OC(=O)CCCCC(=O)O",
          "ratio_value": 25,
          "ratio_unit": "mol%"
        }
      ],
      "additives": [],
      "is_homopolymer": false
    },
    "processing_history": "Synthesized by polyesterification. Purified by ultrafiltration. Tg measured by DSC (TA Q2000) at 5 or 10 °C/min.",
    "hierarchical_structure": "Hyperbranched polyester. Amorphous. Mw = 7600 g/mol.",
    "properties": {
      "Tg": {
        "value": [
          10
        ],
        "unit": "°C"
      }
    },
    "analysis_with_hierarchical_structure": {
      "descriptive_text": "The sample consists of an amorphous hyperbranched polyester synthesized via polyesterification using Trimethylolpropane as the branching unit, combined with Phthalic acid (75 mol%) and Adipic acid (25 mol%) as the dicarboxylic acid components. Following synthesis, the material was purified by ultrafiltration to yield a final weight-average molecular weight (Mw) of 7600 g/mol. The thermal properties were characterized using differential scanning calorimetry (DSC) on a TA Q2000 instrument at heating rates of 5 or 10 °C/min.",
      "reasoning_analysis": "Increasing Factors: The incorporation of Phthalic acid introduces rigid aromatic rings into the backbone, which imposes significant steric hindrance and restricts segmental rotation, thereby driving the Tg upward. Additionally, the branching functionality from Trimethylolpropane creates a complex topology that can restrict long-range chain mobility compared to simple linear chains. Decreasing Factors: The presence of Adipic acid introduces flexible aliphatic spacers that enhance chain mobility and lower the Tg. Furthermore, the hyperbranched topology typically results in a globular structure with reduced entanglement density and higher free volume compared to linear analogs, which depresses the Tg. The relatively low molecular weight (7600 g/mol) exacerbates this effect through the Fox-Flory relationship, where a higher concentration of chain ends increases free volume. Dominant Factor: While the aromatic rigidity provides a high baseline thermal stability, the combination of the flexible adipic acid segments, the low molecular weight, and the inherent high free volume associated with the hyperbranched architecture likely dominates the thermal behavior, qualitatively reducing the Tg relative to a fully aromatic, high-molecular-weight linear polyester."
    },
    "analysis_without_hierarchical_structure": {
      "descriptive_text": "The sample consists of a branched polyester synthesized via polyesterification using trimethylolpropane as a multifunctional monomer combined with a dicarboxylic acid mixture of 75 mol% phthalic acid and 25 mol% adipic acid. Following synthesis, the material underwent purification via ultrafiltration to remove low molecular weight species. The glass transition temperature was characterized using differential scanning calorimetry (DSC) on a TA Q2000 instrument at heating rates of 5 or 10 °C/min.",
      "reasoning_analysis": "Increasing Factors: The high concentration of phthalic acid introduces rigid aromatic rings into the polymer backbone, which restricts segmental rotation through steric hindrance and increases chain stiffness. Additionally, the presence of trimethylolpropane introduces branching or crosslinking points that topologically constrain chain mobility, further elevating the Tg. The ultrafiltration processing step likely removes unreacted monomers or oligomers that could act as plasticizers, thereby preserving a higher Tg. Decreasing Factors: The inclusion of adipic acid introduces flexible aliphatic methylene sequences into the backbone, which increases free volume and enhances segmental mobility compared to a purely aromatic system, exerting a downward influence on the Tg. Dominant Factor: The structural rigidity provided by the majority aromatic content (75 mol% phthalic acid) combined with the topological constraints imposed by the trifunctional trimethylolpropane qualitatively dominates the flexibility introduced by the adipic acid, resulting in a network architecture where restricted mobility dictates the final glass transition behavior."
    }
  },
  {
    "doi": null,
    "title": "A quantitative relationship between T s and chain segment structures of polystyrenes",
    "year": 2016,
    "chemical_composition": {
      "repeat_unit_psmiles": null,
      "monomers": [
        {
          "name": "2-hydroxymethylstyrene",
          "smiles": "OCc1ccccc1C=C",
          "ratio_value": null,
          "ratio_unit": null
        }
      ],
      "additives": [],
      "is_homopolymer": true
    },
    "processing_history": "Experimental Tg data taken from Brandrup et al. [13]. Descriptors calculated from chain segments of 20 carbons (10 repeating units). ANN model [4-7-1] used.",
    "hierarchical_structure": "Amorphous polystyrene.",
    "properties": {
      "Tg": {
        "value": [
          159.9
        ],
        "unit": "°C"
      }
    },
    "analysis_with_hierarchical_structure": {
