Repository: hhtrick/HHT-code

# HHT training framework

This directory contains model training, embedding precomputation, inference, article-level baselines and the curated datasets. All commands below assume that the working directory is `train_code/`.

## 3. Datasets and fixed partitions

Each main dataset is a JSON array at `dataset/{property}/{property}.json`. Entries contain source metadata, `chemical_composition`, `processing_history`, `hierarchical_structure`, `properties`, and two generated-analysis objects. Targets are stored as `properties[property]["value"]`; source metadata and target values are not predictive input fields.

| Property | Train | Validation | Test | Total |
|---|---:|---:|---:|---:|

File: train_code/dataset/Tg/Tg.json (part 184 of 235)
[
      "descriptive_text": "The sample is an amorphous homopolymer synthesized from 2-hydroxymethylstyrene monomers, categorized structurally as an amorphous polystyrene derivative. Experimental glass transition temperature data were sourced from Brandrup et al., where molecular descriptors were calculated based on chain segments comprising 20 carbons corresponding to 10 repeating units. The property correlation was facilitated using an artificial neural network model with a 4-7-1 architecture, establishing a baseline for the thermal characterization of this specific chemical composition.",
      "reasoning_analysis": "Increasing Factors: The polymer backbone features bulky phenyl rings that impose significant steric hindrance on chain rotation, inherently raising the glass transition temperature relative to aliphatic polymers. Additionally, the hydroxymethyl side groups introduce strong intermolecular hydrogen bonding, creating physical crosslinks that severely restrict segmental mobility and drive the Tg higher. Decreasing Factors: The methylene linker within the hydroxymethyl group provides a degree of rotational flexibility compared to a directly attached hydroxyl group, which may slightly mitigate the stiffening effect of the polar functionality. Furthermore, the ortho-substitution pattern may disrupt efficient chain packing compared to para-substituted analogs, potentially increasing free volume and lowering the Tg. Dominant Factor: The extensive hydrogen bonding network formed by the hydroxymethyl functionalities is the dominant factor, as these strong intermolecular forces overwhelmingly restrict chain mobility, likely resulting in a Tg significantly higher than that of unsubstituted polystyrene, while the lack of specific thermal processing details in the history implies the value reflects the intrinsic material behavior without processing-induced physical aging."
    },
    "analysis_without_hierarchical_structure": {
      "descriptive_text": "The material is identified as a poly(2-hydroxymethylstyrene) homopolymer synthesized without the inclusion of external additives or fillers. The glass transition temperature data referenced for this sample was obtained from the comprehensive compilation by Brandrup et al., where structural descriptors were derived from chain segments consisting of 20 carbons corresponding to ten repeating units. Additionally, the data was processed using an artificial neural network model with a 4-7-1 architecture to correlate molecular structure with thermal properties.",
      "reasoning_analysis": "Increasing Factors: The chemical composition features a polystyrene backbone substituted with ortho-hydroxymethyl groups. The bulky phenyl rings impose significant steric hindrance on backbone rotation, inherently raising the energy barrier for segmental motion. Furthermore, the hydroxyl functionality enables the formation of intermolecular hydrogen bonds, which act as transient physical crosslinks, drastically restricting chain mobility and driving the Tg upward. Decreasing Factors: There are no explicit plasticizing additives present to depress the Tg. However, the methylene spacer within the hydroxymethyl group provides slightly more conformational freedom compared to a direct hydroxyl substitution, which may marginally offset the rigidity imposed by the aromatic ring. The processing history indicates reliance on standardized literature data, implying the absence of non-equilibrium thermal treatments like rapid quenching that could introduce excess free volume. Dominant Factor: The formation of an extensive intermolecular hydrogen bonding network is the dominant factor, as the energy required to break these physical associations during the glass transition overwhelmingly exceeds the effects of backbone flexibility or standard thermal history, resulting in a significantly elevated Tg compared to non-polar styrenic analogs."
    }
  },
  {
    "doi": null,
    "title": "A quantitative relationship between T s and chain segment structures of polystyrenes",
    "year": 2016,
    "chemical_composition": {
      "repeat_unit_psmiles": null,
      "monomers": [
        {
          "name": "2-octyloxystyrene",
          "smiles": "CCCCCCCCOc1ccccc1C=C",
          "ratio_value": null,
          "ratio_unit": null
        }
      ],
      "additives": [],
      "is_homopolymer": true
    },
    "processing_history": "Experimental Tg data taken from Brandrup et al. [13]. Descriptors calculated from chain segments of 20 carbons (10 repeating units). ANN model [4-7-1] used.",
    "hierarchical_structure": "Amorphous polystyrene.",
    "properties": {
      "Tg": {
        "value": [
          12.9
        ],
        "unit": "°C"
      }
    },
    "analysis_with_hierarchical_structure": {
      "descriptive_text": "The sample comprises an amorphous homopolymer derived from 2-octyloxystyrene monomers, structurally characterized as an amorphous polystyrene derivative. The associated thermal property data was sourced from experimental values reported by Brandrup et al., where molecular descriptors were calculated from chain segments consisting of 20 carbons corresponding to 10 repeating units. An artificial neural network model with a 4-7-1 architecture was utilized to correlate the structural features and assess the properties within this dataset.",
      "reasoning_analysis": "Increasing Factors: The presence of aromatic phenyl rings within the polymer backbone introduces significant steric hindrance, which restricts segmental rotation and inherently elevates the glass transition temperature relative to flexible aliphatic chains. Decreasing Factors: The substitution of the phenyl ring with a long octyloxy side chain acts as an internal plasticizer, increasing free volume and shielding interchain interactions, which substantially enhances chain mobility and lowers the Tg compared to unsubstituted polystyrene. Additionally, the processing history indicates the data is sourced from standard literature measurements without specific thermal treatments, implying the absence of physical aging or quenching effects that might otherwise alter the free volume state. Dominant Factor: The internal plasticization effect provided by the flexible octyloxy side chains qualitatively dominates the rigidifying influence of the aromatic backbone, resulting in a net reduction of the Tg relative to standard polystyrene."
    },
    "analysis_without_hierarchical_structure": {
      "descriptive_text": "The material is a poly(2-octyloxystyrene) homopolymer. The glass transition temperature data associated with this sample was derived from experimental values reported by Brandrup et al., where molecular descriptors were calculated based on chain segments of 10 repeating units and analyzed using a [4-7-1] Artificial Neural Network model.",
      "reasoning_analysis": "Increasing Factors: The presence of aromatic phenyl rings attached directly to the polymer backbone provides inherent chain stiffness and restricts segmental rotation compared to purely aliphatic polymers. Additionally, the ortho-substitution pattern of the octyloxy group may introduce specific steric hindrance around the backbone-phenyl bond, potentially limiting conformational freedom relative to para-substituted analogs. Decreasing Factors: The long octyloxy side chain acts as a potent internal plasticizer, significantly increasing the free volume within the polymer matrix and facilitating segmental motion. The flexibility of the eight-carbon alkoxy tail, combined with the ether linkage connecting it to the phenyl ring, further enhances chain mobility and reduces cohesive energy density. Dominant Factor: The internal plasticization effect induced by the long, flexible octyloxy side chain is the dominant chemical factor, qualitatively driving the Tg lower relative to unsubstituted polystyrene. Regarding the processing history, the reliance on standard experimental data from literature implies the Tg represents the intrinsic material state, as no specific thermal treatments like quenching or annealing were described that would otherwise shift the free volume state."
    }
  },
  {
    "doi": null,
    "title": "Thermal properties of hyperbranched polyesters",
    "year": 2017,
    "chemical_composition": {
      "repeat_unit_psmiles": null,
      "monomers": [
        {
          "name": "Trimethylolpropane",
          "smiles": "CCC(CO)(CO)CO",
          "ratio_value": null,
          "ratio_unit": null
        },
        {
          "name": "Phthalic acid",
          "smiles": "OC(=O)c1ccccc1C(=O)O",
          "ratio_value": 75,
          "ratio_unit": "mol%"
        },
        {
          "name": "Adipic acid",
          "smiles": "OC(=O)CCCCC(=O)O",
          "ratio_value": 25,
          "ratio_unit": "mol%"
        }
      ],
      "additives": [
        {
          "name": "Pentanoyl",
          "type": "end-capping agent",
          "amount_value": null,
          "amount_unit": null
        }
      ],
      "is_homopolymer": false
    },
    "processing_history": "Synthesized by polyesterification. Purified by ultrafiltration. End-capped by esterification with valeric acid. Tg measured by DSC (TA Q2000) at 5 or 10 °C/min.",
    "hierarchical_structure": "Hyperbranched polyester. Amorphous. Mw = 14,000 g/mol.",
    "properties": {
      "Tg": {
        "value": [
          -14
        ],
        "unit": "°C"
      }
    },
    "analysis_with_hierarchical_structure": {
      "descriptive_text": "The sample is an amorphous hyperbranched polyester with a weight-average molecular weight (Mw) of 14,000 g/mol, synthesized via polyesterification of trimethylolpropane, phthalic acid (75 mol%), and adipic acid (25 mol%). Following purification by ultrafiltration, the polymer was end-capped through esterification with valeric acid to introduce pentanoyl terminal groups. The glass transition temperature was characterized using differential scanning calorimetry (DSC) on a TA Q2000 instrument at heating rates of 5 or 10 °C/min.",
      "reasoning_analysis": "Increasing Factors: The high molar fraction (75%) of phthalic acid introduces rigid aromatic rings into the polymer backbone, which significantly restricts segmental rotation through steric hindrance and backbone stiffness, intrinsically driving the Tg higher. Additionally, the hyperbranched topology can impose topological constraints on chain mobility compared to linear analogs in certain regimes. Decreasing Factors: The incorporation of adipic acid (25 mol%) introduces flexible aliphatic spacers that enhance chain mobility and lower the Tg. Furthermore, the hyperbranched architecture typically generates excess internal free volume due to imperfect packing of globular molecules, which facilitates segmental motion. The end-capping process replaces polar terminal hydroxyl groups with less polar pentanoyl groups, eliminating intermolecular hydrogen bonding and adding flexible alkyl tails, both of which further depress the Tg. Dominant Factor: While the aromatic content establishes a rigid baseline, the dominant factor influencing the final Tg behavior is the combination of the hyperbranched architecture and the end-group modification. The significant internal free volume inherent to the hyperbranched structure, coupled with the loss of hydrogen bonding interactions from end-capping, qualitatively suppresses the Tg relative to a linear aromatic polyester of similar composition."
    },
    "analysis_without_hierarchical_structure": {
      "descriptive_text": "The polymer sample is a copolyester synthesized via polyesterification utilizing Trimethylolpropane, Phthalic acid (75 mol%), and Adipic acid (25 mol%). Following synthesis, the material was purified by ultrafiltration and subjected to end-capping via esterification with valeric acid to introduce Pentanoyl groups. The glass transition temperature was characterized using Differential Scanning Calorimetry (DSC) on a TA Q2000 instrument at heating rates of 5 or 10 °C/min.",
      "reasoning_analysis": "Increasing Factors: The presence of Phthalic acid at 75 mol% introduces rigid aromatic rings into the backbone, restricting segmental mobility through steric hindrance and increasing chain stiffness. Additionally, the trifunctional Trimethylolpropane monomer creates branching points within the network, imposing topological constraints that reduce free volume and hinder chain motion. The purification step via ultrafiltration likely removes low molecular weight oligomers, preventing them from acting as plasticizers that would lower the Tg. Decreasing Factors: The inclusion of Adipic acid at 25 mol% introduces flexible aliphatic spacers into the polymer chain, which increases backbone flexibility and free volume compared to a fully aromatic system. Furthermore, end-capping with Pentanoyl groups terminates polar hydroxyl or carboxyl ends, potentially reducing intermolecular hydrogen bonding density and cohesive energy relative to an uncapped network. Dominant Factor: The high concentration of rigid aromatic units combined with the topological constraints induced by branching qualitatively dominates the thermal behavior. While the aliphatic segments and end-group modifications introduce flexibility, the structural rigidity and reduced mobility inherent to the aromatic branching network exert a stronger influence on the glass transition temperature."
    }
  },
  {
    "doi": null,
    "title": "Thermal properties of hyperbranched polyesters",
    "year": 2017,
    "chemical_composition": {
      "repeat_unit_psmiles": null,
      "monomers": [
        {
          "name": "Trimethylolpropane",
          "smiles": "CCC(CO)(CO)CO",
          "ratio_value": null,
          "ratio_unit": null
        },
        {
          "name": "Phthalic acid",
          "smiles": "OC(=O)c1ccccc1C(=O)O",
          "ratio_value": 75,
          "ratio_unit": "mol%"
        },
        {
          "name": "Adipic acid",
          "smiles": "OC(=O)CCCCC(=O)O",
          "ratio_value": 25,
          "ratio_unit": "mol%"
        }
      ],
      "additives": [
        {
          "name": "Acetyl",
          "type": "end-capping agent",
          "amount_value": null,
          "amount_unit": null
        }
      ],
      "is_homopolymer": false
    },
    "processing_history": "Synthesized by polyesterification. Purified by ultrafiltration. End-capped by esterification with acetic anhydride. Tg measured by DSC (TA Q2000) at 5 or 10 °C/min.",
    "hierarchical_structure": "Hyperbranched polyester. Amorphous. Mw = 12,000 g/mol.",
    "properties": {
      "Tg": {
        "value": [
          2
        ],
        "unit": "°C"
      }
    },
    "analysis_with_hierarchical_structure": {
      "descriptive_text": "The sample comprises an amorphous hyperbranched polyester synthesized via polyesterification utilizing Trimethylolpropane as the branching core alongside Phthalic acid (75 mol%) and Adipic acid (25 mol%). Post-synthesis purification was achieved through ultrafiltration, followed by end-capping via esterification with acetic anhydride to incorporate acetyl terminal groups. The resulting material exhibits a weight-average molecular weight (Mw) of 12,000 g/mol, and its thermal transitions were characterized by differential scanning calorimetry (DSC) using a TA Q2000 instrument at heating rates of 5 or 10 °C/min.",
      "reasoning_analysis": "Increasing Factors: The high molar fraction of Phthalic acid introduces rigid aromatic rings into the polymer backbone, which significantly restricts segmental rotation through steric hindrance and increases chain stiffness. Additionally, the hyperbranched architecture can impose topological constraints that limit long-range chain mobility compared to linear analogs of similar molecular weight. Decreasing Factors: The inclusion of Adipic acid introduces flexible aliphatic methylene spacers that enhance chain flexibility and lower the energy barrier for segmental motion. Furthermore, the hyperbranched structure inherently possesses a high concentration of chain ends, increasing free volume according to free volume theory. Crucially, the processing history involves end-capping hydroxyl groups with acetyl moieties; this substitution eliminates strong intermolecular hydrogen bonding networks typically present in hydroxyl-terminated hyperbranched polyesters, thereby reducing intermolecular cohesion and depressing the Tg. Dominant Factor: While the flexible spacers and end-group modification significantly enhance mobility, the high concentration of rigid aromatic phthalic units qualitatively dominates the final Tg behavior by establishing a stiff backbone baseline that prevents the material from exhibiting the low glass transition temperatures typical of purely aliphatic hyperbranched polyesters."
    },
    "analysis_without_hierarchical_structure": {
      "descriptive_text": "The sample consists of a branched polyester copolymer synthesized via polyesterification using trimethylolpropane as a trifunctional monomer, combined with phthalic acid (75 mol%) and adipic acid (25 mol%) as dicarboxylic acid components. Following synthesis, the material was purified via ultrafiltration and subsequently end-capped through esterification with acetic anhydride to introduce acetyl groups. The thermal properties were characterized using differential scanning calorimetry (DSC) on a TA Q2000 instrument at heating rates of 5 or 10 °C/min.",
      "reasoning_analysis": "Increasing Factors: The high molar fraction of phthalic acid introduces rigid aromatic rings into the polymer backbone, creating significant steric hindrance that restricts segmental rotation and drives the Tg upward. Additionally, the incorporation of trimethylolpropane introduces branching points that topologically constrain chain mobility compared to linear analogs, and the ultrafiltration process removes low molecular weight oligomers that could otherwise act as plasticizers. Decreasing Factors: The inclusion of adipic acid provides flexible aliphatic spacers within the chain structure, enhancing local chain mobility and free volume. Furthermore, the end-capping with acetyl groups eliminates terminal hydroxyl and carboxyl groups, thereby reducing intermolecular hydrogen bonding interactions which typically elevate Tg. Dominant Factor: Although the flexible adipic segments and reduction in hydrogen bonding exert a downward influence, the high concentration of rigid aromatic phthalic units qualitatively dominates the final Tg behavior by establishing a stiff backbone architecture that inherently resists segmental motion."
    }
  },
  {
    "doi": null,
    "title": "Thermal properties of hyperbranched polyesters",
    "year": 2017,
    "chemical_composition": {
      "repeat_unit_psmiles": null,
      "monomers": [
        {
          "name": "Glycerol",
          "smiles": "OCC(O)CO",
          "ratio_value": null,
          "ratio_unit": null
        },
        {
          "name": "Adipic acid",
          "smiles": "OC(=O)CCCCC(=O)O",
          "ratio_value": null,
          "ratio_unit": null
        }
      ],
      "additives": [],
      "is_homopolymer": false
    },
    "processing_history": "Synthesized by polyesterification. Purified by ultrafiltration. Tg measured by DSC (TA Q2000) at 5 or 10 °C/min.",
    "hierarchical_structure": "Hyperbranched polyester. Amorphous. Mw = 5000 g/mol.",
    "properties": {
      "Tg": {
        "value": [
          -38
        ],
        "unit": "°C"
      }
    },
    "analysis_with_hierarchical_structure": {
      "descriptive_text": "The sample consists of an amorphous hyperbranched polyester synthesized via polyesterification using glycerol and adipic acid as monomeric precursors. Following synthesis, the material was purified using ultrafiltration to yield a polymer with a weight-average molecular weight (Mw) of 5,000 g/mol. The thermal properties were characterized using differential scanning calorimetry (DSC) on a TA Q2000 instrument at heating rates of 5 or 10 °C/min.",
      "reasoning_analysis": "Increasing Factors: The hyperbranched topology introduces a high density of branching points which can restrict segmental mobility compared to linear chains. Additionally, residual hydroxyl groups from the glycerol monomers may form intermolecular hydrogen bonding networks that act as physical crosslinks, thereby hindering chain motion. The purification via ultrafiltration likely removes low molecular weight oligomers or residual solvents that would otherwise act as plasticizers. Decreasing Factors: The incorporation of adipic acid introduces flexible aliphatic methylene spacers into the polymer backbone, significantly enhancing chain flexibility relative to rigid aromatic systems. The relatively low molecular weight (5,000 g/mol) results in a high concentration of chain ends, increasing free volume according to the Fox-Flory relationship. Furthermore, the high density of end groups inherent to hyperbranched structures can increase free volume if not fully engaged in hydrogen bonding. Dominant Factor: While the hyperbranched architecture and hydrogen bonding provide some restriction to motion, the combination of the flexible aliphatic backbone derived from adipic acid and the significant free volume contribution from the low molecular weight and high end-group density qualitatively dominates the thermal behavior, likely resulting in a Tg governed primarily by chain flexibility and end-group mobility rather than backbone rigidity."
    },
    "analysis_without_hierarchical_structure": {
      "descriptive_text": "The sample comprises a copolymer polyester synthesized via the polyesterification of glycerol and adipic acid monomers. Following synthesis, the material underwent purification by ultrafiltration to isolate the polymer fraction. Thermal analysis was conducted to determine the glass transition temperature using differential scanning calorimetry (DSC) on a TA Q2000 instrument at heating rates of 5 or 10 °C/min.",
      "reasoning_analysis": "Increasing Factors: The incorporation of glycerol, a tri-functional monomer, introduces branching or crosslinking points within the polymer network, which topologically restricts segmental chain mobility and elevates the Tg. Additionally, the presence of hydroxyl groups facilitates intermolecular hydrogen bonding, increasing cohesive energy density, while the ultrafiltration processing step removes low molecular weight oligomers and unreacted monomers that would otherwise act as plasticizers. Decreasing Factors: The adipic acid monomer contributes flexible aliphatic methylene sequences to the polymer backbone, which significantly enhance chain flexibility and free volume compared to aromatic counterparts, inherently driving the Tg downward. Furthermore, the hygroscopic nature of the glycerol units could lead to moisture absorption if not perfectly dried, acting as a potent plasticizer. Dominant Factor: While the flexible aliphatic spacers of the adipic acid establish a low baseline for backbone stiffness, the topological constraints imposed by the glycerol-induced network architecture combined with the removal of plasticizing species via ultrafiltration qualitatively dominate the final behavior, ensuring the Tg remains elevated relative to a linear, unpurified aliphatic polyester analog."
    }
  },
  {
    "doi": null,
    "title": "A quantitative relationship between T s and chain segment structures of polystyrenes",
    "year": 2016,
    "chemical_composition": {
      "repeat_unit_psmiles": null,
      "monomers": [
        {
          "name": "2-methaminocarbonylstyrene",
          "smiles": "CNC(=O)c1ccccc1C=C",
          "ratio_value": null,
          "ratio_unit": null
        }
      ],
      "additives": [],
      "is_homopolymer": true
    },
    "processing_history": "Experimental Tg data taken from Brandrup et al. [13]. Descriptors calculated from chain segments of 20 carbons (10 repeating units). ANN model [4-7-1] used.",
    "hierarchical_structure": "Amorphous polystyrene.",
    "properties": {
      "Tg": {
        "value": [
          188.9
        ],
        "unit": "°C"
      }
    },
    "analysis_with_hierarchical_structure": {
      "descriptive_text": "The sample is identified as an amorphous polystyrene homopolymer derived from 2-methaminocarbonylstyrene monomers. Experimental glass transition temperature data were sourced from literature values reported by Brandrup et al., with structural descriptors calculated based on chain segments containing 20 carbons, corresponding to approximately 10 repeating units. The material characterization involved the application of an artificial neural network model with a 4-7-1 architecture to analyze the relationship between the hierarchical structure and thermal properties.",
      "reasoning_analysis": "Increasing Factors: The polystyrene backbone provides inherent chain stiffness due to the steric hindrance of the bulky phenyl rings, which restricts segmental rotation. Furthermore, the methaminocarbonyl substituent introduces strong polar dipole interactions and potential hydrogen bonding capabilities via the amide functionality, significantly increasing the energy required for segmental motion. Decreasing Factors: The flexibility of the N-methyl group within the amide side chain introduces local mobility that partially counteracts the backbone rigidity. Additionally, the ortho-substitution pattern may disrupt efficient interchain packing compared to para-substituted analogs, potentially increasing free volume and facilitating chain movement. Dominant Factor: The strong specific intermolecular interactions, particularly hydrogen bonding and dipole forces arising from the amide group, qualitatively dominate the thermal behavior. While the processing history relies on standardized literature data implying an equilibrium state without thermal quenching effects, the chemical composition dictates that the restrictive intermolecular forces outweigh the side-chain flexibility, establishing a high baseline Tg relative to non-polar polystyrene derivatives."
    },
    "analysis_without_hierarchical_structure": {
      "descriptive_text": "The material is identified as a poly(2-methaminocarbonylstyrene) homopolymer with no added additives. The glass transition temperature data was sourced from experimental literature reported by Brandrup et al., while molecular descriptors were calculated from chain segments consisting of 20 carbons corresponding to 10 repeating units. An artificial neural network model with a 4-7-1 architecture was subsequently utilized to process the descriptors and property data.",
      "reasoning_analysis": "Increasing Factors: The polymer backbone incorporates bulky phenyl rings and ortho-substituted methaminocarbonyl groups, which create significant steric hindrance that restricts segmental rotation. Furthermore, the amide functionality introduces the potential for strong intermolecular hydrogen bonding, increasing cohesive energy density and further limiting chain mobility. Decreasing Factors: The composition lacks plasticizing additives or flexible spacers that would typically increase free volume and lower the Tg. The processing history indicates the data is derived from standard experimental literature rather than specific non-equilibrium thermal treatments, suggesting no artificial reduction in Tg due to processing artifacts. Dominant Factor: The steric constraints imposed by the ortho-substitution combined with the intermolecular hydrogen bonding capability of the amide groups qualitatively dominate the thermal behavior, establishing a higher Tg baseline compared to unsubstituted styrenic polymers."
    }
  },
  {
    "doi": null,
    "title": "A quantitative relationship between T s and chain segment structures of polystyrenes",
    "year": 2016,
    "chemical_composition": {
      "repeat_unit_psmiles": null,
      "monomers": [
        {
          "name": "3,4-dichlorostyrene",
          "smiles": "Clc1cc(Cl)c(C=C)cc1",
          "ratio_value": null,
          "ratio_unit": null
        }
      ],
      "additives": [],
      "is_homopolymer": true
    },
    "processing_history": "Experimental Tg data taken from Brandrup et al. [13]. Descriptors calculated from chain segments of 20 carbons (10 repeating units). ANN model [4-7-1] used.",
    "hierarchical_structure": "Amorphous polystyrene.",
    "properties": {
      "Tg": {
        "value": [
          127.9
        ],
        "unit": "°C"
      }
    },
    "analysis_with_hierarchical_structure": {
      "descriptive_text": "The sample comprises an amorphous homopolymer derived from 3,4-dichlorostyrene monomers. The glass transition temperature data was sourced from experimental values reported by Brandrup et al. [13], with molecular descriptors calculated from chain segments containing 20 carbons equivalent to 10 repeating units. These parameters were analyzed using an artificial neural network model with a [4-7-1] architecture.",
      "reasoning_analysis": "Increasing Factors: The incorporation of two chlorine atoms at the 3 and 4 positions of the styrenic phenyl ring introduces significant steric hindrance and increases the polarity of the repeat unit. These features restrict backbone rotation and enhance intermolecular dipole-dipole interactions, thereby reducing chain segmental mobility and driving the Tg upward. Additionally, the reliance on literature data from Brandrup et al. implies standard purification processes were likely employed, minimizing the presence of residual monomers or solvents that could act as plasticizers. Decreasing Factors: The material is described as amorphous and linear, lacking the physical crosslinks or crystalline domains that would otherwise impose additional constraints on chain motion and elevate the transition temperature. Furthermore, the computational approach utilizing short chain segments of 10 repeating units for descriptor calculation focuses on local mobility, which may not fully capture the entanglement effects present in high molecular weight bulk polymers that typically sustain higher Tg values. Dominant Factor: The electronic and steric effects arising from the dichloro substitution on the aromatic ring are the dominant factors, fundamentally establishing a higher energy barrier for segmental motion compared to unsubstituted polystyrene, outweighing the lack of crystalline constraints."
    },
    "analysis_without_hierarchical_structure": {
      "descriptive_text": "The sample consists of a poly(3,4-dichlorostyrene) homopolymer. The glass transition temperature data referenced for this material was sourced from experimental literature reported by Brandrup et al., and the sample information was subsequently processed for computational analysis where descriptors were calculated from chain segments of 20 carbons using an artificial neural network model.",
      "reasoning_analysis": "Increasing Factors: The presence of two chlorine atoms on the phenyl ring of the styrene monomer introduces substantial steric hindrance, which restricts the rotational mobility of the polymer backbone. Additionally, the electronegative nature of the chlorine substituents enhances intermolecular dipole-dipole interactions, increasing the cohesive energy density and requiring higher thermal energy for segmental motion. Decreasing Factors: The processing history indicates the use of standard experimental data without specific thermal treatments or solvent casting methods that might introduce residual plasticizing solvents or increase free volume. Furthermore, the absence of added plasticizers or low-molecular-weight compounds in the chemical composition eliminates common factors that would depress the glass transition temperature. Dominant Factor: The electronic and steric effects arising from the dichloro substitution on the aromatic ring are the dominant factors, as these intrinsic chemical modifications fundamentally increase chain stiffness and intermolecular forces relative to the unsubstituted polymer baseline, overriding any potential minor variations from standard measurement conditions."
    }
  },
  {
    "doi": null,
    "title": "A quantitative relationship between T s and chain segment structures of polystyrenes",
    "year": 2016,
    "chemical_composition": {
      "repeat_unit_psmiles": null,
      "monomers": [
        {
          "name": "4-octylstyrene",
          "smiles": "CCCCCCCCc1ccc(C=C)cc1",
          "ratio_value": null,
          "ratio_unit": null
        }
      ],
      "additives": [],
      "is_homopolymer": true
    },
    "processing_history": "Experimental Tg data taken from Brandrup et al. [13]. Descriptors calculated from chain segments of 20 carbons (10 repeating units). ANN model [4-7-1] used.",
    "hierarchical_structure": "Amorphous polystyrene.",
    "properties": {
      "Tg": {
        "value": [
          -45.1
        ],
        "unit": "°C"
      }
    },
    "analysis_with_hierarchical_structure": {
      "descriptive_text": "The sample comprises an amorphous homopolymer synthesized from 4-octylstyrene monomers. The hierarchical structure is characterized as amorphous, consistent with atactic vinyl polymers lacking long-range order. The glass transition temperature data was sourced from experimental values reported by Brandrup et al. and utilized within an artificial neural network model employing descriptors calculated from chain segments of 10 repeating units.",
      "reasoning_analysis": "Increasing Factors: The presence of bulky phenyl side groups attached to the polymer backbone restricts chain mobility through steric hindrance and increases backbone stiffness, intrinsically driving the Tg higher compared to aliphatic polymers. Additionally, the amorphous hierarchical structure ensures that the measured transition reflects the segmental motion of the disordered phase without the constraints of crystalline domains. Decreasing Factors: The long octyl alkyl chain attached to the para position of the phenyl ring acts as an internal plasticizer, increasing the free volume and enhancing segmental flexibility, which significantly depresses the Tg relative to unsubstituted polystyrene. Furthermore, the processing history indicates the data is derived from standardized literature sources without specific thermal treatments like annealing or quenching, implying the absence of physical aging or residual solvent effects that could otherwise alter the free volume state. Dominant Factor: The internal plasticization effect provided by the flexible octyl side chain is the dominant factor, qualitatively reducing the Tg relative to the rigid polystyrene baseline, as the increased free volume and side-chain mobility outweigh the stiffening contribution of the aromatic ring."
    },
    "analysis_without_hierarchical_structure": {
      "descriptive_text": "The sample comprises a poly(4-octylstyrene) homopolymer synthesized without any additional additives or fillers. The thermal property data is derived from experimental values reported by Brandrup et al., with structural descriptors calculated from chain segments comprising 20 carbons corresponding to ten repeating units for application in an artificial neural network model.",
      "reasoning_analysis": "Increasing Factors: The polymer architecture features a carbon backbone with pendant phenyl groups, which impose steric hindrance and restrict segmental rotation, inherently contributing to a higher resistance to chain mobility. Decreasing Factors: The substitution of the phenyl ring with a long n-octyl chain at the para position acts as an internal plasticizer by increasing free volume and shielding intermolecular interactions between aromatic rings, thereby facilitating segmental motion and depressing the glass transition temperature. Dominant Factor: The internal plasticization effect of the flexible octyl side chain is the dominant factor influencing the thermal behavior. While the aromatic backbone provides baseline rigidity, the substantial conformational freedom and free volume introduced by the long alkyl tail qualitatively override the backbone stiffness, leading to a lower Tg relative to unsubstituted analogs, and the reliance on standard experimental literature data implies the measurement reflects an equilibrated state without specific thermal history artifacts."
    }
  },
  {
    "doi": null,
    "title": "Thermal properties of hyperbranched polyesters",
    "year": 2017,
    "chemical_composition": {
      "repeat_unit_psmiles": null,
      "monomers": [
        {
          "name": "Trimethylolpropane",
          "smiles": "CCC(CO)(CO)CO",
          "ratio_value": null,
          "ratio_unit": null
        },
        {
          "name": "Phthalic acid",
          "smiles": "OC(=O)c1ccccc1C(=O)O",
          "ratio_value": null,
          "ratio_unit": null
        }
      ],
      "additives": [
        {
          "name": "Acetyl",
          "type": "end-capping agent",
          "amount_value": null,
          "amount_unit": null
        }
      ],
      "is_homopolymer": false
    },
    "processing_history": "Synthesized by polyesterification. Purified by ultrafiltration. End-capped by esterification with acetic anhydride. Tg measured by DSC (TA Q2000) at 5 or 10 °C/min.",
    "hierarchical_structure": "Hyperbranched polyester. Amorphous. Mw = 11,000 g/mol.",
    "properties": {
      "Tg": {
        "value": [
          28
        ],
        "unit": "°C"
      }
    },
    "analysis_with_hierarchical_structure": {
      "descriptive_text": "The sample is an amorphous hyperbranched polyester with a weight-average molecular weight (Mw) of 11,000 g/mol, synthesized via polyesterification of Trimethylolpropane and Phthalic acid monomers. Following synthesis, the polymer was purified by ultrafiltration and subsequently end-capped through esterification with acetic anhydride to introduce acetyl groups. The thermal properties were characterized using Differential Scanning Calorimetry (DSC) on a TA Q2000 instrument at heating rates of 5 or 10 °C/min.",
      "reasoning_analysis": "Increasing Factors: The incorporation of Phthalic acid introduces rigid aromatic rings into the polymer backbone, which restricts segmental rotation through steric hindrance, intrinsically driving the Tg higher. Additionally, the purification via ultrafiltration removes low-molecular-weight oligomers or residual species that could act as plasticizers, thereby preventing an artificial depression of the Tg. Decreasing Factors: The hyperbranched architecture results in a globular molecular shape with reduced chain entanglement and increased free volume compared to linear analogs, facilitating segmental motion and lowering the Tg. Furthermore, the end-capping process replaces polar terminal hydroxyl groups with acetyl esters, eliminating strong intermolecular hydrogen bonding networks that would otherwise restrict chain mobility. Dominant Factor: While the aromatic units provide backbone stiffness, the combined effect of the hyperbranched topology and the elimination of hydrogen bonding via end-capping qualitatively dominates the thermal behavior, likely resulting in a lower Tg relative to a linear, hydroxyl-functionalized aromatic polyester of similar molecular weight."
    },
    "analysis_without_hierarchical_structure": {
