Repository: hhtrick/HHT-code

# HHT training framework

This directory contains model training, embedding precomputation, inference, article-level baselines and the curated datasets. All commands below assume that the working directory is `train_code/`.

## 3. Datasets and fixed partitions

Each main dataset is a JSON array at `dataset/{property}/{property}.json`. Entries contain source metadata, `chemical_composition`, `processing_history`, `hierarchical_structure`, `properties`, and two generated-analysis objects. Targets are stored as `properties[property]["value"]`; source metadata and target values are not predictive input fields.

| Property | Train | Validation | Test | Total |
|---|---:|---:|---:|---:|

File: train_code/dataset/Tg/Tg.json (part 185 of 235)
[
      "descriptive_text": "The sample comprises a polyester synthesized via polyesterification between Trimethylolpropane and Phthalic acid. Following synthesis, the material underwent purification by ultrafiltration and was subsequently end-capped through esterification with acetic anhydride to introduce acetyl terminal groups. Thermal analysis was conducted using differential scanning calorimetry (DSC) on a TA Q2000 instrument at heating rates of 5 or 10 °C/min to determine the glass transition temperature.",
      "reasoning_analysis": "Increasing Factors: The incorporation of Phthalic acid introduces rigid aromatic rings into the polymer backbone, which significantly restricts segmental rotation through steric hindrance and increases chain stiffness. Furthermore, the use of Trimethylolpropane, a trifunctional monomer, in conjunction with a difunctional acid promotes branching or crosslinking, creating topological constraints that severely limit macromolecular mobility. The ultrafiltration purification step also contributes to a higher Tg by removing low molecular weight oligomers that would otherwise act as internal plasticizers. Decreasing Factors: The end-capping process with acetic anhydride replaces terminal hydroxyl groups with acetyl groups, thereby reducing the density of intermolecular hydrogen bonding sites; this reduction in cohesive energy density can enhance local chain mobility and lower the Tg relative to a hydroxyl-terminated counterpart. Dominant Factor: The topological constraints imposed by the branching architecture derived from Trimethylolpropane and the intrinsic stiffness of the aromatic phthalic units qualitatively dominate the thermal behavior, as these bulk structural features impose far greater restrictions on segmental motion than the localized reduction in hydrogen bonding caused by end-group modification."
    }
  },
  {
    "doi": null,
    "title": "Thermal properties of hyperbranched polyesters",
    "year": 2017,
    "chemical_composition": {
      "repeat_unit_psmiles": null,
      "monomers": [
        {
          "name": "Trimethylolpropane",
          "smiles": "CCC(CO)(CO)CO",
          "ratio_value": null,
          "ratio_unit": null
        },
        {
          "name": "Phthalic acid",
          "smiles": "OC(=O)c1ccccc1C(=O)O",
          "ratio_value": 75,
          "ratio_unit": "mol%"
        },
        {
          "name": "Adipic acid",
          "smiles": "OC(=O)CCCCC(=O)O",
          "ratio_value": 25,
          "ratio_unit": "mol%"
        }
      ],
      "additives": [
        {
          "name": "Heptanoyl",
          "type": "end-capping agent",
          "amount_value": null,
          "amount_unit": null
        }
      ],
      "is_homopolymer": false
    },
    "processing_history": "Synthesized by polyesterification. Purified by ultrafiltration. End-capped by esterification with heptanoic acid. Tg measured by DSC (TA Q2000) at 5 or 10 °C/min.",
    "hierarchical_structure": "Hyperbranched polyester. Amorphous. Mw = 13,000 g/mol.",
    "properties": {
      "Tg": {
        "value": [
          -20
        ],
        "unit": "°C"
      }
    },
    "analysis_with_hierarchical_structure": {
      "descriptive_text": "The sample is an amorphous hyperbranched polyester with a weight-average molecular weight (Mw) of 13,000 g/mol. It was synthesized via polyesterification using Trimethylolpropane as the branching core, copolymerized with Phthalic acid (75 mol%) and Adipic acid (25 mol%). Following synthesis, the polymer was purified by ultrafiltration and chemically modified by end-capping via esterification with heptanoic acid to introduce Heptanoyl terminal groups. The glass transition temperature was characterized using differential scanning calorimetry (DSC) on a TA Q2000 instrument at heating rates of 5 or 10 °C/min.",
      "reasoning_analysis": "Increasing Factors: The high molar fraction (75%) of Phthalic acid introduces rigid aromatic rings into the polymer backbone, creating significant steric hindrance and restricting segmental rotation, which intrinsically drives the Tg upward. Additionally, the purification via ultrafiltration likely removes low molecular weight oligomers or residual monomers that could act as plasticizers, thereby preventing an artificial depression of the Tg. Decreasing Factors: The incorporation of 25% Adipic acid introduces flexible aliphatic spacers that enhance chain mobility and lower the Tg relative to a purely aromatic system. Furthermore, the hyperbranched architecture typically results in imperfect packing and increased free volume compared to linear analogs, facilitating segmental motion. Crucially, the end-capping process replaces terminal hydroxyl groups with Heptanoyl groups; this eliminates intermolecular hydrogen bonding networks that normally restrict motion and adds flexible aliphatic chains at the periphery, both of which significantly depress the Tg. Dominant Factor: While the aromatic backbone provides a high thermal baseline, the combined effects of the hyperbranched topology creating excess free volume and the chemical end-capping removing strong intermolecular hydrogen bonds are the dominant factors qualitatively defining the final Tg, likely resulting in a value lower than that of a linear, hydroxyl-terminated aromatic polyester of similar composition."
    },
    "analysis_without_hierarchical_structure": {
      "descriptive_text": "The sample comprises a branched polyester synthesized via polyesterification utilizing trimethylolpropane as the polyol and a diacid mixture consisting of 75 mol% phthalic acid and 25 mol% adipic acid. Following synthesis, the polymer was purified by ultrafiltration and subjected to end-capping via esterification with heptanoic acid to incorporate heptanoyl terminal groups. Thermal characterization was performed using differential scanning calorimetry on a TA Q2000 instrument at heating rates of 5 or 10 °C/min.",
      "reasoning_analysis": "Increasing Factors: The high molar fraction of phthalic acid introduces rigid aromatic rings into the polymer backbone, significantly restricting segmental rotation through steric hindrance and increasing chain stiffness. Additionally, the inclusion of trimethylolpropane introduces branching points that topologically constrain chain mobility compared to linear analogs, while the ultrafiltration purification step likely removes low molecular weight oligomers that could act as internal plasticizers. Decreasing Factors: The presence of adipic acid introduces flexible aliphatic spacers within the backbone, which enhances chain flexibility relative to a purely aromatic system. Furthermore, the end-capping with heptanoic acid replaces polar hydroxyl or carboxyl terminal groups with aliphatic heptanoyl chains, reducing intermolecular hydrogen bonding and increasing free volume at the chain ends. Dominant Factor: The intrinsic rigidity imparted by the high content of aromatic phthalic units combined with the topological constraints from the trifunctional trimethylolpropane monomer qualitatively dominates the final Tg behavior, establishing an elevated baseline despite the flexibility introduced by the adipic acid spacers and the free volume effects of the end-capping agents."
    }
  },
  {
    "doi": null,
    "title": "Determination of the Glass Transition Temperature of Freestanding and Supported Azo-Polymer Thin Films by Thermal Assisted Atomic Force Microscopy",
    "year": null,
    "chemical_composition": {
      "repeat_unit_psmiles": null,
      "monomers": [
        {
          "name": "Epoxy-based oligomer with nitroazobenzene chromophores (CFAO)",
          "smiles": null,
          "ratio_value": null,
          "ratio_unit": null
        }
      ],
      "additives": [],
      "is_homopolymer": false
    },
    "processing_history": "Solution prepared by dissolving 5 wt.% CFAO in cyclohexanone. Supported films: Spin coating 1 μl solution onto glass substrate at 10,000 rpm for 2 min. Freestanding films: Centrifugation on KBr substrate, dissolved in distilled water, picked up with mesh copper grids. Film thickness 200 nm. Tg measured by thermal assisted atomic force microscopy (AFM) in tapping mode using Ntegra Prima (NT-MDT). Silicon AFM cantilever (10 nm radius, 150 kHz, 5 N/m). Heated with thermo stage (SU045NTF, NT-MDT) from room temperature to 150 °C. In-situ heating/cooling at a rate of 5 °C/min, stepwise by 20 °C.",
    "hierarchical_structure": "Thin film, thickness 200 nm. Bulk-like behavior. Amorphous glassy polymer.",
    "properties": {
      "Tg": {
        "value": [
          130
        ],
        "unit": "°C"
      }
    },
    "analysis_with_hierarchical_structure": {
      "descriptive_text": "The sample consists of an epoxy-based oligomer incorporating nitroazobenzene chromophores (CFAO), characterized as an amorphous glassy polymer exhibiting bulk-like behavior in thin film form. Preparation involved dissolving 5 wt.% CFAO in cyclohexanone to create a solution, which was utilized to fabricate 200 nm thick films via two distinct methods: supported films were produced by spin coating onto glass substrates at 10,000 rpm, while freestanding films were generated through centrifugation on KBr substrates, dissolution in distilled water, and subsequent retrieval using mesh copper grids. The glass transition temperature was evaluated using thermal assisted atomic force microscopy in tapping mode, employing a silicon cantilever during in-situ heating and cooling cycles from room temperature to 150 °C at a rate of 5 °C/min.",
      "reasoning_analysis": "Increasing Factors: The incorporation of nitroazobenzene chromophores introduces bulky, rigid aromatic structures and polar nitro groups into the epoxy backbone, which significantly increase steric hindrance and intermolecular dipole interactions, thereby restricting segmental chain mobility and driving the Tg upward. Additionally, the inherent stiffness of the epoxy-based network structure contributes to resistance against thermal motion. Decreasing Factors: The classification of the material as an oligomer implies a lower molecular weight compared to high polymers, resulting in a higher concentration of chain ends that increase free volume and lower the Tg according to the Fox-Flory relationship. Furthermore, the solution processing using cyclohexanone presents a risk of residual solvent entrapment within the 200 nm film, which would act as a plasticizer to enhance chain mobility and depress the Tg, while the thin film geometry may introduce free surface effects that typically reduce Tg relative to bulk samples. Dominant Factor: The intrinsic rigidity provided by the nitroazobenzene chromophores and epoxy backbone establishes a high baseline Tg; however, the oligomeric nature and potential residual solvent from the solution casting process are likely the dominant factors causing a qualitative reduction in Tg relative to a fully cured, high-molecular-weight epoxy network, despite the observed bulk-like behavior mitigating some confinement effects."
    },
    "analysis_without_hierarchical_structure": {
      "descriptive_text": "The material system consists of an epoxy-based oligomer functionalized with nitroazobenzene chromophores (CFAO). Thin films were prepared by dissolving 5 wt.% CFAO in cyclohexanone to form a solution. Supported films were fabricated via spin coating 1 μl of the solution onto glass substrates at 10,000 rpm for 2 minutes, while freestanding films were produced by centrifugation on KBr substrates and subsequent dissolution in distilled water before being picked up with mesh copper grids, resulting in a film thickness of 200 nm. The glass transition temperature was characterized using thermal assisted atomic force microscopy in tapping mode with a silicon cantilever, employing in-situ heating and cooling from room temperature to 150 °C at a rate of 5 °C/min in 20 °C steps.",
      "reasoning_analysis": "Increasing Factors: The incorporation of nitroazobenzene chromophores into the epoxy backbone introduces bulky, rigid side groups that impose steric hindrance on segmental motion, inherently driving the Tg higher. Additionally, the polar nature of the nitro groups may enhance intermolecular dipole-dipole interactions, increasing cohesive energy density and further restricting chain mobility. Decreasing Factors: The oligomeric nature of the material implies a lower molecular weight compared to high polymers, resulting in a higher concentration of chain ends and increased free volume which depresses the Tg. Furthermore, the processing history involves spin coating and thin film formation at 200 nm thickness, where nanoconfinement and free surface effects typically enhance chain mobility relative to the bulk state. Residual cyclohexanone solvent trapped during rapid drying could also act as a plasticizer. Dominant Factor: While the rigid chromophores establish a structurally stiff baseline, the combined effects of the low molecular weight oligomeric architecture and the nanoconfinement inherent to the 200 nm thin film geometry qualitatively dominate the thermal behavior, likely resulting in a Tg that is reduced relative to a bulk, high-molecular-weight analog due to the prevalence of surface mobility and chain end free volume."
    }
  },
  {
    "doi": null,
    "title": "Thermal properties of hyperbranched polyesters",
    "year": 2017,
    "chemical_composition": {
      "repeat_unit_psmiles": null,
      "monomers": [
        {
          "name": "Trimethylolpropane",
          "smiles": "CCC(CO)(CO)CO",
          "ratio_value": null,
          "ratio_unit": null
        },
        {
          "name": "Phthalic acid",
          "smiles": "OC(=O)c1ccccc1C(=O)O",
          "ratio_value": null,
          "ratio_unit": null
        }
      ],
      "additives": [
        {
          "name": "Pentanoyl",
          "type": "end-capping agent",
          "amount_value": null,
          "amount_unit": null
        }
      ],
      "is_homopolymer": false
    },
    "processing_history": "Synthesized by polyesterification. Purified by ultrafiltration. End-capped by esterification with valeric acid. Tg measured by DSC (TA Q2000) at 5 or 10 °C/min.",
    "hierarchical_structure": "Hyperbranched polyester. Amorphous. Mw = 17,000 g/mol.",
    "properties": {
      "Tg": {
        "value": [
          3
        ],
        "unit": "°C"
      }
    },
    "analysis_with_hierarchical_structure": {
      "descriptive_text": "The sample is an amorphous hyperbranched polyester with a weight-average molecular weight (Mw) of 17,000 g/mol, synthesized via polyesterification of Trimethylolpropane and Phthalic acid monomers. Following purification by ultrafiltration, the polymer was end-capped through esterification with valeric acid to incorporate pentanoyl terminal groups. The glass transition temperature was characterized using Differential Scanning Calorimetry (DSC) on a TA Q2000 instrument at heating rates of 5 or 10 °C/min.",
      "reasoning_analysis": "Increasing Factors: The incorporation of Phthalic acid introduces rigid aromatic rings into the polymer backbone, which imposes significant steric hindrance and restricts segmental rotation, intrinsically driving the Tg upward. Additionally, the purification via ultrafiltration ensures the removal of low-molecular-weight oligomers or residual solvents that could otherwise act as plasticizers, thereby preserving the intrinsic thermal stability of the matrix. Decreasing Factors: The hyperbranched topology inherently creates a globular structure with imperfect packing and higher free volume compared to linear analogs, which enhances chain mobility and lowers the Tg. Furthermore, the end-capping with pentanoyl groups replaces polar hydroxyl termini with flexible aliphatic chains, eliminating intermolecular hydrogen bonding and increasing the mobility of the chain ends, which significantly depresses the Tg. Dominant Factor: While the aromatic backbone provides a rigid structural foundation, the high density of chain ends characteristic of hyperbranched polymers, combined with the specific modification of these ends with flexible aliphatic caps, qualitatively dominates the final Tg behavior. These factors collectively reduce intermolecular cohesion and increase free volume to a greater extent than the backbone rigidity increases it, likely resulting in a Tg lower than that of a linear aromatic polyester of similar chemical composition."
    },
    "analysis_without_hierarchical_structure": {
      "descriptive_text": "The sample comprises a polyester derived from the polyesterification of Trimethylolpropane and Phthalic acid. Post-synthesis purification was achieved via ultrafiltration, followed by end-capping through esterification with valeric acid to incorporate Pentanoyl groups. Glass transition temperature measurements were conducted using Differential Scanning Calorimetry (DSC) on a TA Q2000 system at heating rates of 5 or 10 °C/min.",
      "reasoning_analysis": "Increasing Factors: The incorporation of Phthalic acid introduces rigid aromatic rings directly into the polymer backbone, significantly restricting segmental rotation. Furthermore, the use of Trimethylolpropane, a trifunctional monomer, promotes branching or crosslinking within the polyester network, which drastically reduces chain mobility and free volume. The ultrafiltration step also contributes to a higher Tg by removing low molecular weight oligomers and unreacted monomers that would otherwise act as plasticizers. Decreasing Factors: The end-capping process using valeric acid to introduce Pentanoyl groups replaces polar hydroxyl or carboxyl terminal groups with flexible aliphatic chains. This reduction in end-group polarity decreases intermolecular hydrogen bonding density and increases local free volume at the chain termini, thereby facilitating segmental motion and lowering the Tg relative to an uncapped counterpart. Dominant Factor: The structural rigidity imparted by the aromatic phthalic units and the topological constraints of the branched or crosslinked network formed by the trifunctional trimethylolpropane likely dominate the thermal behavior. While the end-capping introduces flexibility, the backbone stiffness and network architecture establish the primary energy barrier for segmental motion, making the intrinsic backbone composition the dominant factor determining the final Tg."
    }
  },
  {
    "doi": null,
    "title": "A quantitative relationship between T s and chain segment structures of polystyrenes",
    "year": 2016,
    "chemical_composition": {
      "repeat_unit_psmiles": null,
      "monomers": [
        {
          "name": "4-hexanoylstyrene",
          "smiles": "CCCCCC(=O)c1ccc(C=C)cc1",
          "ratio_value": null,
          "ratio_unit": null
        }
      ],
      "additives": [],
      "is_homopolymer": true
    },
    "processing_history": "Experimental Tg data taken from Brandrup et al. [13]. Descriptors calculated from chain segments of 20 carbons (10 repeating units). ANN model [4-7-1] used.",
    "hierarchical_structure": "Amorphous polystyrene.",
    "properties": {
      "Tg": {
        "value": [
          65.9
        ],
        "unit": "°C"
      }
    },
    "analysis_with_hierarchical_structure": {
      "descriptive_text": "This material is an amorphous homopolymer synthesized from 4-hexanoylstyrene monomers, classified structurally as an amorphous polystyrene derivative. The associated thermal data originates from literature values reported by Brandrup et al., wherein descriptors were calculated based on chain segments containing 20 carbons, corresponding to 10 repeating units. An artificial neural network model with a 4-7-1 architecture was utilized to correlate the molecular structure with the experimental glass transition temperature.",
      "reasoning_analysis": "Increasing Factors: The carbonyl functionality within the hexanoyl side chain introduces intermolecular dipole-dipole interactions that restrict segmental mobility compared to non-polar alkyl substituents. Additionally, the inherent rigidity of the styrenic backbone contributes to steric hindrance, providing a baseline resistance to chain motion. Decreasing Factors: The hexanoyl substituent contains a flexible five-carbon alkyl tail that acts as an internal plasticizer, increasing free volume and facilitating chain segment rotation, which lowers the Tg relative to unsubstituted polystyrene. The processing history indicates the value is derived from standardized segmental descriptors via an ANN model, implying the Tg reflects the inherent chemical structure without elevation from physical aging or specific thermal annealing processes. Dominant Factor: The internal plasticization effect of the long flexible alkyl chain qualitatively dominates the thermal behavior. Despite the polar contributions of the carbonyl group, the entropic freedom granted by the hexanoyl tail reduces the energy barrier for segmental relaxation, resulting in a lower Tg relative to the parent polystyrene homopolymer."
    },
    "analysis_without_hierarchical_structure": {
      "descriptive_text": "The sample consists of a poly(4-hexanoylstyrene) homopolymer characterized by a styrenic backbone substituted with a hexanoyl group at the para position, without the inclusion of any additives or fillers. The associated glass transition temperature data originates from experimental literature by Brandrup et al. and was utilized in a computational framework where descriptors were calculated from chain segments of 20 carbons using an artificial neural network model.",
      "reasoning_analysis": "Increasing Factors: The structural rigidity of the polystyrene-like backbone and the steric hindrance imposed by the pendant phenyl rings restrict segmental motion, inherently elevating the glass transition temperature. Additionally, the presence of the carbonyl group within the hexanoyl side chain introduces polarity, potentially enhancing intermolecular dipole-dipole interactions which further resist chain mobility. Decreasing Factors: The hexanoyl substituent contains a flexible six-carbon alkyl chain that acts as an internal plasticizer, significantly increasing the free volume within the polymer matrix and facilitating segmental relaxation at lower temperatures. Dominant Factor: While the backbone rigidity and carbonyl polarity provide structural resistance to motion, the internal plasticization effect conferred by the long flexible alkyl portion of the hexanoyl group is the dominant qualitative factor, typically driving the Tg lower relative to unsubstituted polystyrene, with the literature-based data source ensuring the value reflects intrinsic chemical properties rather than specific processing-induced artifacts."
    }
  },
  {
    "doi": null,
    "title": "Determination of the Glass Transition Temperature of Freestanding and Supported Azo-Polymer Thin Films by Thermal Assisted Atomic Force Microscopy",
    "year": null,
    "chemical_composition": {
      "repeat_unit_psmiles": null,
      "monomers": [
        {
          "name": "Epoxy-based oligomer with nitroazobenzene chromophores (CFAO)",
          "smiles": null,
          "ratio_value": null,
          "ratio_unit": null
        }
      ],
      "additives": [],
      "is_homopolymer": false
    },
    "processing_history": "Solution prepared by dissolving 5 wt.% CFAO in cyclohexanone. Supported films: Spin coating 1 μl solution onto glass substrate at 10,000 rpm for 2 min. Freestanding films: Centrifugation on KBr substrate, dissolved in distilled water, picked up with mesh copper grids. Film thickness 20 nm. Tg measured by thermal assisted atomic force microscopy (AFM) in tapping mode using Ntegra Prima (NT-MDT). Silicon AFM cantilever (10 nm radius, 150 kHz, 5 N/m). Heated with thermo stage (SU045NTF, NT-MDT) from room temperature to 150 °C. In-situ heating/cooling at a rate of 5 °C/min, stepwise by 20 °C.",
    "hierarchical_structure": "Thin film, thickness 20 nm. Sub-100 nm thick freestanding and supported polymer films.",
    "properties": {
      "Tg": {
        "value": [
          40
        ],
        "unit": "°C"
      }
    },
    "analysis_with_hierarchical_structure": {
      "descriptive_text": "The sample comprises an epoxy-based oligomer functionalized with nitroazobenzene chromophores (CFAO) configured as sub-100 nm thin films. Fabrication involved dissolving 5 wt.% CFAO in cyclohexanone to create a solution used for both supported and freestanding film production. Supported films were generated by spin coating 1 μl of solution onto glass substrates at 10,000 rpm for 2 minutes, whereas freestanding films were obtained via centrifugation on KBr substrates, dissolution in distilled water, and subsequent pickup with mesh copper grids, resulting in a final film thickness of 20 nm. Thermal characterization was performed using thermal assisted atomic force microscopy in tapping mode with a silicon cantilever, utilizing in-situ heating and cooling steps from room temperature to 150 °C at a rate of 5 °C/min.",
      "reasoning_analysis": "Increasing Factors: The incorporation of nitroazobenzene chromophores introduces bulky, rigid side groups that restrict backbone segmental motion through steric hindrance and potential pi-pi stacking interactions. Additionally, the polar nature of the epoxy backbone and nitro groups enhances intermolecular dipole-dipole interactions, which inherently raises the energy barrier for chain mobility. For supported films, strong interfacial interactions with the glass substrate can further immobilize polymer segments near the interface, contributing to a higher local Tg. Decreasing Factors: The material is defined as an oligomer rather than a high molecular weight polymer, resulting in a higher concentration of chain ends that increase free volume and facilitate segmental motion according to the Fox-Flory relationship. Furthermore, the extreme nanoconfinement of the 20 nm film thickness, particularly in freestanding configurations, introduces significant free surface effects that enhance mobility and depress the Tg relative to bulk materials. Residual cyclohexanone solvent trapped during the rapid spin-coating process could also act as a plasticizer, further lowering the transition temperature. Dominant Factor: While the rigid chromophores and polar interactions establish a chemically stiff baseline, the combination of oligomeric molecular weight and severe nanoconfinement effects inherent to the 20 nm film thickness qualitatively dominates the final behavior. The enhanced mobility at the free surfaces and the high density of chain ends likely override the stiffening contributions of the chromophores, resulting in a Tg that is depressed relative to a bulk, high-molecular-weight analog of the same chemistry."
    },
    "analysis_without_hierarchical_structure": {
      "descriptive_text": "The sample comprises an epoxy-based oligomer functionalized with nitroazobenzene chromophores (CFAO). Thin films with a thickness of 20 nm were fabricated by dissolving 5 wt.% CFAO in cyclohexanone, followed by spin coating onto glass substrates at 10,000 rpm for supported films, or centrifugation on KBr substrates with subsequent transfer to mesh copper grids for freestanding films. The glass transition temperature was evaluated using thermal assisted atomic force microscopy in tapping mode with a silicon cantilever, utilizing in-situ heating and cooling cycles from room temperature to 150 °C at a rate of 5 °C/min.",
      "reasoning_analysis": "Increasing Factors: The chemical composition features an epoxy-based backbone functionalized with bulky nitroazobenzene chromophores, which introduce significant steric hindrance and strong dipole-dipole interactions that restrict segmental chain mobility, intrinsically driving the Tg higher. Additionally, any attractive interactions between the supported film and the glass or KBr substrates during processing could immobilize interfacial chains, contributing to a localized increase in thermal stability. Decreasing Factors: The oligomeric nature of the material implies a lower molecular weight with a higher concentration of chain ends, which increases free volume and reduces Tg compared to high-molecular-weight polymers. Furthermore, the ultra-thin film geometry (20 nm) introduces pronounced nanoconfinement and free surface effects that enhance chain mobility at the air-polymer interface, significantly depressing the Tg. Residual cyclohexanone solvent from the solution processing could also act as a plasticizer if not fully evaporated. Dominant Factor: The nanoconfinement effects associated with the 20 nm film thickness and the oligomeric chain end concentration qualitatively dominate the final Tg behavior. While the rigid chromophores establish a high baseline thermal resistance, the enhanced mobility provided by the free surface in such ultra-thin films and the inherent free volume from low molecular weight typically override bulk-like restrictions, leading to a net reduction in the observed glass transition temperature relative to a bulk, high-molecular-weight analog."
    }
  },
  {
    "doi": null,
    "title": "A quantitative relationship between T s and chain segment structures of polystyrenes",
    "year": 2016,
    "chemical_composition": {
      "repeat_unit_psmiles": null,
      "monomers": [
        {
          "name": "2-phenoxycarbonylstyrene",
          "smiles": "c1ccccc1OC(=O)c2ccccc2C=C",
          "ratio_value": null,
          "ratio_unit": null
        }
      ],
      "additives": [],
      "is_homopolymer": true
    },
    "processing_history": "Experimental Tg data taken from Brandrup et al. [13]. Descriptors calculated from chain segments of 20 carbons (10 repeating units). ANN model [4-7-1] used.",
    "hierarchical_structure": "Amorphous polystyrene.",
    "properties": {
      "Tg": {
        "value": [
          123.9
        ],
        "unit": "°C"
      }
    },
    "analysis_with_hierarchical_structure": {
      "descriptive_text": "The sample is an amorphous homopolymer derived from 2-phenoxycarbonylstyrene monomers, hierarchically categorized as a polystyrene derivative. The material properties are based on experimental glass transition temperature data sourced from Brandrup et al., where structural descriptors were calculated from chain segments comprising ten repeating units for utilization in an artificial neural network model.",
      "reasoning_analysis": "Increasing Factors: The presence of the bulky phenoxycarbonyl side group introduces significant steric hindrance, restricting backbone rotation and increasing the energy barrier for segmental motion. Additionally, the polar ester functionality within the side chain enhances intermolecular dipole-dipole interactions, further rigidifying the matrix. Decreasing Factors: The amorphous hierarchical structure lacks crystalline domains that could otherwise constrain amorphous chain segments and elevate the Tg. Furthermore, the ester linkage within the side group introduces a degree of flexibility compared to a direct rigid aromatic attachment, which may slightly facilitate local motion. Dominant Factor: The substantial steric bulk and polar interactions provided by the phenoxycarbonyl side group qualitatively dominate the thermal behavior, establishing a higher Tg baseline relative to unsubstituted polystyrene, while the lack of specific thermal processing history in the data source implies the value reflects intrinsic chemical properties rather than non-equilibrium processing states."
    },
    "analysis_without_hierarchical_structure": {
      "descriptive_text": "The sample consists of a poly(2-phenoxycarbonylstyrene) homopolymer characterized without the inclusion of additives. The glass transition temperature data associated with this material was sourced from the literature compilation by Brandrup et al., where molecular descriptors were calculated from chain segments comprising 10 repeating units and utilized within an artificial neural network model for analysis.",
      "reasoning_analysis": "Increasing Factors: The chemical composition features bulky phenoxycarbonyl pendant groups attached to the styrene backbone, which impose significant steric hindrance and restrict segmental rotation through their large volume and aromatic rigidity. The presence of multiple phenyl rings within the side chain further enhances backbone stiffness, intrinsically driving the Tg higher. Decreasing Factors: The ester linkage within the phenoxycarbonyl group introduces a degree of rotational flexibility compared to a direct carbon-carbon bond, which could modestly facilitate segmental motion. Additionally, the processing history indicates the data is derived from standardized literature sources and computational descriptors rather than specific physical treatments like solvent casting, implying the absence of residual solvents or plasticizers that would typically depress the Tg. Dominant Factor: The substantial steric hindrance and rigidity provided by the bulky aromatic side groups qualitatively dominate the thermal behavior, establishing a high intrinsic Tg for the bulk polymer that is not significantly mitigated by the flexible ester linkage or the standard literature-based processing context."
    }
  },
  {
    "doi": null,
    "title": "Synthesis and matrix-assisted laser desorption/ionization time-of-flight characterization of bisphenol-A copolyformals containing nickel(II)/Schiff base, eicosane and 2-butene units in the main chain",
    "year": 2006,
    "chemical_composition": {
      "repeat_unit_psmiles": null,
      "monomers": [
        {
          "name": "1,20-di(bisphenol-A)ether-eicosane",
          "smiles": "OC1=CC=C(C(C)(C)C2=CC=C(OCCCCCCCCCCCCCCCCCCCCCCOC3=CC=C(C(C)(C)C4=CC=C(O)C=C4)C=C3)C=C2)C=C1",
          "ratio_value": null,
          "ratio_unit": null
        },
        {
          "name": "Dibromomethane",
          "smiles": "C(Br)Br",
          "ratio_value": null,
          "ratio_unit": null
        }
      ],
      "additives": [],
      "is_homopolymer": false
    },
    "processing_history": "Synthesized by condensation reaction between dibromomethane and monomer M3 (1,20-di(bisphenol-A)ether-eicosane) with large excess of dibromomethane. Tg measured by DSC (Mettler DSC-20) at 10 °C/min under N2 atmosphere.",
    "hierarchical_structure": "Homogeneous arrangement of structural constituents along the polymer chain. Amorphous polyformal.",
    "properties": {
      "Tg": {
        "value": [
          18
        ],
        "unit": "°C"
      }
    },
    "analysis_with_hierarchical_structure": {
      "descriptive_text": "The sample consists of an amorphous polyformal copolymer synthesized via a condensation reaction between 1,20-di(bisphenol-A)ether-eicosane and dibromomethane, exhibiting a homogeneous arrangement of structural constituents along the polymer chain. The synthesis was conducted using a large excess of dibromomethane, and the thermal properties were characterized by differential scanning calorimetry (Mettler DSC-20) at a heating rate of 10 °C/min under a nitrogen atmosphere.",
      "reasoning_analysis": "Increasing Factors: The incorporation of bulky bisphenol-A aromatic moieties within the backbone introduces significant steric hindrance, which restricts segmental rotation and inherently drives the glass transition temperature higher. Additionally, the formation of the polyformal network creates a defined structural architecture that limits random coil mobility compared to purely aliphatic chains. Decreasing Factors: The presence of the long eicosane aliphatic spacer within the monomer structure introduces substantial chain flexibility and increases free volume, which significantly enhances segmental mobility and lowers the Tg. Furthermore, the use of a large excess of dibromomethane during synthesis poses a risk of residual small molecules acting as plasticizers if not fully removed, and the flexible ether and methylene linkages further reduce backbone stiffness. Dominant Factor: Despite the rigidity contributed by the aromatic bisphenol-A units, the extensive length of the flexible aliphatic spacer is the dominant factor, as the high mobility of the long carbon chain segment qualitatively outweighs the restrictive effects of the aromatic nodes, leading to a net reduction in Tg relative to rigid aromatic polymers."
    },
    "analysis_without_hierarchical_structure": {
      "descriptive_text": "The polymer sample was synthesized via a condensation reaction between 1,20-di(bisphenol-A)ether-eicosane and dibromomethane, utilizing a large excess of the dibromomethane reagent to drive the step-growth polymerization. This composition yields a copolymer architecture featuring bulky bisphenol-A moieties interconnected by methylene bridges and long aliphatic ether segments. The thermal properties were subsequently characterized using differential scanning calorimetry on a Mettler DSC-20 instrument at a heating rate of 10 °C/min under a nitrogen atmosphere.",
      "reasoning_analysis": "Increasing Factors: The presence of bisphenol-A moieties within the polymer backbone introduces bulky aromatic rings that impose steric hindrance and restrict segmental rotation, intrinsically driving the Tg higher due to increased backbone rigidity. Decreasing Factors: The incorporation of the 1,20-di(bisphenol-A)ether-eicosane monomer introduces a long aliphatic ether spacer (eicosane chain), which significantly increases chain flexibility and free volume, acting as an internal plasticizer to depress the Tg. Additionally, the processing history notes a large excess of dibromomethane; in step-growth polymerization, this stoichiometric imbalance limits molecular weight, resulting in a higher concentration of chain ends that increase free volume and lower the Tg. Dominant Factor: While the aromatic groups provide structural rigidity, the combined effect of the long flexible aliphatic spacer acting as an internal plasticizer and the reduced molecular weight caused by the stoichiometric excess of dibromomethane qualitatively dominates the thermal behavior, leading to a net reduction in Tg relative to a fully aromatic, high-molecular-weight counterpart."
    }
  },
  {
    "doi": null,
    "title": "Thermal properties of hyperbranched polyesters",
    "year": 2017,
    "chemical_composition": {
      "repeat_unit_psmiles": null,
      "monomers": [
        {
          "name": "Trimethylolpropane",
          "smiles": "CCC(CO)(CO)CO",
          "ratio_value": null,
          "ratio_unit": null
        },
        {
          "name": "Phthalic acid",
          "smiles": "OC(=O)c1ccccc1C(=O)O",
          "ratio_value": null,
          "ratio_unit": null
        }
      ],
      "additives": [
        {
          "name": "Heptanoyl",
          "type": "end-capping agent",
          "amount_value": null,
          "amount_unit": null
        }
      ],
      "is_homopolymer": false
    },
    "processing_history": "Synthesized by polyesterification. Purified by ultrafiltration. End-capped by esterification with heptanoic acid. Tg measured by DSC (TA Q2000) at 5 or 10 °C/min.",
    "hierarchical_structure": "Hyperbranched polyester. Amorphous. Mw = 12,000 g/mol.",
    "properties": {
      "Tg": {
        "value": [
          -13
        ],
        "unit": "°C"
      }
    },
    "analysis_with_hierarchical_structure": {
