Repository: hhtrick/HHT-code

# HHT training framework

This directory contains model training, embedding precomputation, inference, article-level baselines and the curated datasets. All commands below assume that the working directory is `train_code/`.

## 3. Datasets and fixed partitions

Each main dataset is a JSON array at `dataset/{property}/{property}.json`. Entries contain source metadata, `chemical_composition`, `processing_history`, `hierarchical_structure`, `properties`, and two generated-analysis objects. Targets are stored as `properties[property]["value"]`; source metadata and target values are not predictive input fields.

| Property | Train | Validation | Test | Total |
|---|---:|---:|---:|---:|

File: train_code/dataset/Tg/Tg.json (part 186 of 235)
[
      "descriptive_text": "The sample consists of an amorphous hyperbranched polyester synthesized via polyesterification of Trimethylolpropane and Phthalic acid monomers. Following synthesis, the material was purified by ultrafiltration and subsequently end-capped through esterification with heptanoic acid to introduce heptanoyl terminal groups. The resulting polymer possesses a weight-average molecular weight (Mw) of 12,000 g/mol. Thermal characterization was performed using differential scanning calorimetry (DSC) on a TA Q2000 instrument at heating rates of 5 or 10 °C/min to determine the glass transition temperature.",
      "reasoning_analysis": "Increasing Factors: The incorporation of phthalic acid introduces rigid aromatic rings into the polymer backbone, which restricts segmental mobility through steric hindrance and increased rotational energy barriers. Additionally, the processing history involving purification by ultrafiltration ensures the removal of low-molecular-weight oligomers or residual solvents that could otherwise act as plasticizers, thereby preserving the intrinsic thermal stability. Decreasing Factors: The hyperbranched topology inherently possesses a high degree of internal free volume due to imperfect chain packing compared to linear analogs, facilitating segmental motion. Furthermore, the specific processing step of end-capping with heptanoyl groups replaces polar terminal hydroxyl groups with flexible aliphatic chains, eliminating intermolecular hydrogen bonding networks and increasing chain flexibility at the periphery. Dominant Factor: While the aromatic backbone provides intrinsic stiffness, the structural free volume associated with the hyperbranched architecture combined with the plasticizing effect of the aliphatic end-capping agents are the dominant factors. These features significantly enhance chain mobility relative to a linear, hydrogen-bonded counterpart, qualitatively suppressing the glass transition temperature."
    },
    "analysis_without_hierarchical_structure": {
      "descriptive_text": "The polymer sample comprises a polyester synthesized via polyesterification between Trimethylolpropane and Phthalic acid monomers. Following synthesis, the material was purified using ultrafiltration and subsequently end-capped through esterification with heptanoic acid to introduce heptanoyl groups. The glass transition temperature was characterized using differential scanning calorimetry on a TA Q2000 instrument at heating rates of 5 or 10 °C/min.",
      "reasoning_analysis": "Increasing Factors: The incorporation of phthalic acid introduces rigid aromatic rings into the polymer backbone, which restricts segmental mobility through steric hindrance and increases cohesive energy density. Additionally, the trifunctional nature of Trimethylolpropane introduces branching points that reduce free volume and chain mobility compared to linear architectures. The ultrafiltration purification step likely removes low molecular weight oligomers, increasing the average molecular weight and consequently elevating the Tg. Decreasing Factors: The end-capping process substitutes polar hydroxyl or carboxyl end groups with flexible aliphatic heptanoyl chains. This reduction in hydrogen bonding capability and the introduction of flexible alkyl termini increase free volume and segmental motion at the chain ends, acting to depress the Tg. Dominant Factor: The intrinsic rigidity provided by the aromatic phthalic units and the topological constraints imposed by the trifunctional branching generally outweigh the plasticizing effect of the aliphatic end groups. Therefore, the backbone architecture and branching density serve as the dominant factors establishing the final Tg, although the end-capping moderates the value relative to a fully hydrogen-bonded, uncapped network."
    }
  },
  {
    "doi": null,
    "title": "Thermal properties of hyperbranched polyesters",
    "year": 2017,
    "chemical_composition": {
      "repeat_unit_psmiles": null,
      "monomers": [
        {
          "name": "Trimethylolpropane",
          "smiles": "CCC(CO)(CO)CO",
          "ratio_value": null,
          "ratio_unit": null
        },
        {
          "name": "Phthalic acid",
          "smiles": "OC(=O)c1ccccc1C(=O)O",
          "ratio_value": null,
          "ratio_unit": null
        }
      ],
      "additives": [
        {
          "name": "Linoleyl/Acetyl Mix",
          "type": "end-capping agent",
          "amount_value": null,
          "amount_unit": null
        }
      ],
      "is_homopolymer": false
    },
    "processing_history": "Synthesized by polyesterification. Purified by ultrafiltration. End-capped by esterification with 20% linoleyl and 80% acetyl. Tg measured by DSC (TA Q2000) at 5 or 10 °C/min.",
    "hierarchical_structure": "Hyperbranched polyester. Amorphous. Mw = 18,500 g/mol.",
    "properties": {
      "Tg": {
        "value": [
          -1
        ],
        "unit": "°C"
      }
    },
    "analysis_with_hierarchical_structure": {
      "descriptive_text": "The sample consists of an amorphous hyperbranched polyester synthesized via polyesterification of Trimethylolpropane and Phthalic acid monomers, possessing a weight-average molecular weight (Mw) of 18,500 g/mol. Following synthesis, the polymer was purified by ultrafiltration and subsequently end-capped through esterification using a mixture comprising 20% linoleyl and 80% acetyl groups. The thermal properties were characterized using Differential Scanning Calorimetry (DSC) on a TA Q2000 instrument at heating rates of 5 or 10 °C/min.",
      "reasoning_analysis": "Increasing Factors: The incorporation of phthalic acid introduces rigid aromatic rings into the polyester backbone, which significantly restricts segmental rotation and increases cohesive energy density. Additionally, the hyperbranched topology creates a high density of branching points that constrain chain mobility compared to linear analogs, while the ultrafiltration purification step removes low-molecular-weight oligomers that could otherwise act as plasticizers. Decreasing Factors: The hyperbranched architecture inherently possesses a high concentration of end groups and significant free volume due to imperfect globular packing, which generally lowers Tg relative to densely crosslinked networks. Specifically, the end-capping with 20% linoleyl chains introduces long, flexible aliphatic segments that act as internal plasticizers, enhancing local chain mobility. Dominant Factor: While the flexible linoleyl end-groups and inherent free volume of the hyperbranched structure drive the Tg downward, the intrinsic stiffness provided by the aromatic phthalic acid units within the core structure qualitatively dominates the thermal behavior, establishing a robust baseline Tg that is modulated rather than defined by the end-group chemistry."
    },
    "analysis_without_hierarchical_structure": {
      "descriptive_text": "The polymer sample is a branched polyester synthesized via polyesterification using Trimethylolpropane and Phthalic acid as monomers. Following synthesis, the material was purified by ultrafiltration to remove low molecular weight species. The polymer chains were subsequently end-capped through esterification using a mixture comprising 20% linoleyl and 80% acetyl groups. The glass transition temperature was characterized using differential scanning calorimetry on a TA Q2000 instrument at heating rates of 5 or 10 °C/min.",
      "reasoning_analysis": "Increasing Factors: The incorporation of Phthalic acid introduces rigid aromatic rings into the polymer backbone, significantly restricting segmental rotation through steric hindrance and enhancing chain stiffness. Furthermore, the use of Trimethylolpropane introduces branching points within the architecture, which topologically constrains chain mobility and reduces free volume compared to linear analogs. The purification via ultrafiltration also contributes to a higher Tg by removing low molecular weight oligomers or residual solvents that could act as plasticizers. Decreasing Factors: The end-capping process introduces flexible aliphatic chains, specifically the linoleyl groups, which increase the free volume and enhance segmental mobility at the chain peripheries. Additionally, converting terminal hydroxyl groups to esters (acetyl and linoleyl) reduces the potential for intermolecular hydrogen bonding, which typically lowers the energy barrier for segmental motion. Dominant Factor: Despite the plasticizing effect of the linoleyl end groups, the dominant factor governing the final Tg behavior is the intrinsic rigidity of the aromatic polyester backbone combined with the branched architecture. Since the flexible linoleyl chains constitute only a minority of the end-capping agents compared to the small acetyl groups, the structural stiffness imparted by the phthalic acid and trimethylolpropane core qualitatively overrides the flexibility introduced at the chain ends."
    }
  },
  {
    "doi": null,
    "title": "Thermal properties of hyperbranched polyesters",
    "year": 2017,
    "chemical_composition": {
      "repeat_unit_psmiles": null,
      "monomers": [
        {
          "name": "Trimethylolpropane",
          "smiles": "CCC(CO)(CO)CO",
          "ratio_value": null,
          "ratio_unit": null
        },
        {
          "name": "Phthalic acid",
          "smiles": "OC(=O)c1ccccc1C(=O)O",
          "ratio_value": 75,
          "ratio_unit": "mol%"
        },
        {
          "name": "Adipic acid",
          "smiles": "OC(=O)CCCCC(=O)O",
          "ratio_value": 25,
          "ratio_unit": "mol%"
        }
      ],
      "additives": [
        {
          "name": "Linoleyl/Acetyl Mix",
          "type": "end-capping agent",
          "amount_value": null,
          "amount_unit": null
        }
      ],
      "is_homopolymer": false
    },
    "processing_history": "Synthesized by polyesterification. Purified by ultrafiltration. End-capped by esterification with 20% linoleyl and 80% acetyl. Tg measured by DSC (TA Q2000) at 5 or 10 °C/min.",
    "hierarchical_structure": "Hyperbranched polyester. Amorphous. Mw = 19,500 g/mol.",
    "properties": {
      "Tg": {
        "value": [
          -4
        ],
        "unit": "°C"
      }
    },
    "analysis_with_hierarchical_structure": {
      "descriptive_text": "The sample consists of an amorphous hyperbranched polyester synthesized via polyesterification of Trimethylolpropane with a mixture of Phthalic acid (75 mol%) and Adipic acid (25 mol%). Following synthesis, the polymer was purified by ultrafiltration and subsequently end-capped through esterification using a mixture comprising 20% linoleyl and 80% acetyl groups. The resulting material possesses a weight-average molecular weight (Mw) of 19,500 g/mol, and its thermal properties were characterized using differential scanning calorimetry (DSC) at heating rates of 5 or 10 °C/min.",
      "reasoning_analysis": "Increasing Factors: The high molar fraction (75%) of Phthalic acid introduces rigid aromatic rings into the polyester backbone, restricting segmental rotation through steric hindrance and inherently driving the Tg upward. Additionally, the hyperbranched architecture can increase segmental density near the core, which may locally restrict mobility. Decreasing Factors: The incorporation of 25% Adipic acid introduces flexible aliphatic spacers that enhance chain mobility. Furthermore, the hyperbranched topology typically generates higher free volume and fewer entanglements than linear counterparts, facilitating segmental motion. Crucially, the end-capping with 20% linoleyl groups introduces long, flexible aliphatic chains that act as internal plasticizers, significantly depressing the Tg. Dominant Factor: While the aromatic content provides structural rigidity, the combined effect of the hyperbranched topology, the flexible adipic spacers, and specifically the internal plasticization from the linoleyl end-capping agents qualitatively dominates, leading to a net suppression of the glass transition temperature relative to a fully aromatic linear polyester."
    },
    "analysis_without_hierarchical_structure": {
      "descriptive_text": "The sample is a branched polyester copolymer synthesized via polyesterification using trimethylolpropane, phthalic acid (75 mol%), and adipic acid (25 mol%). Following synthesis, the material was purified by ultrafiltration and subsequently end-capped through esterification with a mixture comprising 20% linoleyl and 80% acetyl groups. The thermal properties were characterized using differential scanning calorimetry on a TA Q2000 instrument at heating rates of 5 or 10 °C/min.",
      "reasoning_analysis": "Increasing Factors: The high molar content of phthalic acid introduces rigid aromatic rings directly into the polymer backbone, significantly restricting segmental rotation and increasing cohesive energy density. Additionally, the inclusion of trimethylolpropane introduces branching points that topologically constrain chain mobility compared to linear analogs. The purification via ultrafiltration likely removes low molecular weight oligomers and residual solvents that would otherwise act as plasticizers, thereby preserving a higher Tg. Decreasing Factors: The incorporation of adipic acid introduces flexible aliphatic spacers between aromatic units, enhancing chain flexibility and free volume relative to a pure phthalate system. Furthermore, the end-capping process replaces polar hydroxyl and carboxyl groups capable of intermolecular hydrogen bonding with ester linkages, reducing intermolecular forces. The presence of linoleyl end-groups, consisting of long unsaturated aliphatic chains, acts as an internal plasticizer at the chain termini, promoting segmental mobility. Dominant Factor: While the flexible adipic spacers and linoleyl end-groups introduce mobility, the high concentration of rigid aromatic phthalic units combined with the topological constraints from trimethylolpropane branching qualitatively dominates the thermal behavior, establishing a rigid backbone framework that dictates the primary segmental relaxation temperature."
    }
  },
  {
    "doi": null,
    "title": "A quantitative relationship between T s and chain segment structures of polystyrenes",
    "year": 2016,
    "chemical_composition": {
      "repeat_unit_psmiles": null,
      "monomers": [
        {
          "name": "2-phenethyloxymethylstyrene",
          "smiles": "c1ccccc1CCOCc2ccccc2C=C",
          "ratio_value": null,
          "ratio_unit": null
        }
      ],
      "additives": [],
      "is_homopolymer": true
    },
    "processing_history": "Experimental Tg data taken from Brandrup et al. [13]. Descriptors calculated from chain segments of 20 carbons (10 repeating units). ANN model [4-7-1] used.",
    "hierarchical_structure": "Amorphous polystyrene.",
    "properties": {
      "Tg": {
        "value": [
          62.9
        ],
        "unit": "°C"
      }
    },
    "analysis_with_hierarchical_structure": {
      "descriptive_text": "The sample is an amorphous homopolymer composed of 2-phenethyloxymethylstyrene monomers, exhibiting a hierarchical structure consistent with amorphous polystyrene derivatives. The material data was sourced from Brandrup et al., where structural descriptors were calculated based on chain segments containing 20 carbons, corresponding to 10 repeating units. The glass transition temperature was evaluated in the context of a 4-7-1 artificial neural network (ANN) model.",
      "reasoning_analysis": "Increasing Factors: The polymer backbone is substituted with bulky 2-phenethyloxymethyl groups containing aromatic rings, which impose significant steric hindrance and restrict segmental rotation, inherently driving the Tg upward. Decreasing Factors: The presence of ether linkages and methylene spacers within the side chain introduces additional conformational flexibility compared to rigid aromatic substituents, which tends to lower the Tg. Furthermore, the descriptor calculation based on chain segments of 20 carbons suggests a consideration of finite chain length effects, where increased chain end free volume could qualitatively reduce the Tg relative to infinite molecular weight chains. Dominant Factor: While the flexible ether spacer and segmental chain length considerations act to depress the transition temperature, the substantial steric bulk of the aromatic side groups is the dominant factor, establishing a high baseline rigidity for the polymer backbone that defines the intrinsic glass transition behavior."
    },
    "analysis_without_hierarchical_structure": {
      "descriptive_text": "The sample is a homopolymer synthesized from 2-phenethyloxymethylstyrene monomers, devoid of additional additives or fillers. The associated glass transition temperature data originates from established literature by Brandrup et al., with molecular descriptors calculated from chain segments of 20 carbons and analyzed via a 4-7-1 Artificial Neural Network model.",
      "reasoning_analysis": "Increasing Factors: The incorporation of the bulky 2-phenethyloxymethyl side group onto the styrene backbone creates significant steric hindrance, restricting segmental mobility and raising the energy barrier for the glass transition. The presence of multiple aromatic rings within the repeat unit further enhances chain rigidity through restricted rotation around the phenyl bonds. Decreasing Factors: The ether linkage within the side chain introduces a flexible joint compared to a rigid carbon-carbon connection, which may allow for increased local free volume and slightly lower the Tg relative to a fully carbonaceous analogue. Furthermore, the processing history indicates the data is derived from literature sources without reported physical modifications such as crosslinking or specific thermal annealing, implying the absence of extrinsic factors that would otherwise densify the matrix and elevate the Tg. Dominant Factor: The substantial steric bulk and rigidity contributed by the dual aromatic systems in the side chain qualitatively dominate the flexibility introduced by the ether linkage and the lack of physical aging, establishing the intrinsic chemical architecture as the primary determinant of the polymer's thermal behavior."
    }
  },
  {
    "doi": null,
    "title": "Thermal properties of hyperbranched polyesters",
    "year": 2017,
    "chemical_composition": {
      "repeat_unit_psmiles": null,
      "monomers": [
        {
          "name": "Trimethylolpropane",
          "smiles": "CCC(CO)(CO)CO",
          "ratio_value": null,
          "ratio_unit": null
        },
        {
          "name": "Phthalic acid",
          "smiles": "OC(=O)c1ccccc1C(=O)O",
          "ratio_value": null,
          "ratio_unit": null
        }
      ],
      "additives": [
        {
          "name": "Acetyl",
          "type": "end-capping agent",
          "amount_value": null,
          "amount_unit": null
        }
      ],
      "is_homopolymer": false
    },
    "processing_history": "Synthesized by polyesterification. Purified by ultrafiltration. End-capped by esterification with acetic anhydride. Tg measured by DSC (TA Q2000) at 5 or 10 °C/min.",
    "hierarchical_structure": "Hyperbranched polyester. Amorphous. Mw = 5600 g/mol.",
    "properties": {
      "Tg": {
        "value": [
          -7
        ],
        "unit": "°C"
      }
    },
    "analysis_with_hierarchical_structure": {
      "descriptive_text": "The sample consists of an amorphous hyperbranched polyester synthesized via polyesterification using Trimethylolpropane and Phthalic acid monomers. The material underwent purification by ultrafiltration and was subsequently end-capped by esterification with acetic anhydride to incorporate acetyl groups. Characterized by a weight-average molecular weight (Mw) of 5600 g/mol, the glass transition temperature was measured using Differential Scanning Calorimetry (DSC) on a TA Q2000 instrument at heating rates of 5 or 10 °C/min.",
      "reasoning_analysis": "Increasing Factors: The presence of phthalic acid introduces rigid aromatic rings into the polymer backbone, which restricts segmental rotation through steric hindrance and increases backbone stiffness. Additionally, the hyperbranched topology imposes topological constraints that limit long-range chain mobility compared to linear architectures. Decreasing Factors: The relatively low molecular weight (5600 g/mol) results in a high fraction of chain ends, increasing free volume according to the Fox-Flory relationship. Critically, the processing history involves end-capping with acetyl groups, which replaces polar hydroxyl groups capable of strong intermolecular hydrogen bonding with less polar ester terminals, significantly reducing cohesive energy density. The hyperbranched structure may also lead to less efficient packing compared to linear chains, further enhancing free volume. Dominant Factor: While the aromatic backbone provides intrinsic rigidity, the high density of terminal groups inherent to the hyperbranched architecture at this molecular weight, combined with the reduction in hydrogen bonding due to acetyl end-capping, qualitatively dominates the thermal behavior. These factors collectively enhance segmental mobility relative to a high-molecular-weight, hydroxyl-terminated linear polyester, driving the Tg downward."
    },
    "analysis_without_hierarchical_structure": {
      "descriptive_text": "The sample comprises a polyester copolymer synthesized via polyesterification between Trimethylolpropane and Phthalic acid monomers. Following synthesis, the material was purified using ultrafiltration and subsequently end-capped through esterification with acetic anhydride to introduce acetyl groups. The glass transition temperature was characterized using Differential Scanning Calorimetry on a TA Q2000 instrument at heating rates of 5 or 10 °C/min.",
      "reasoning_analysis": "Increasing Factors: The incorporation of Phthalic acid introduces aromatic rings into the polymer backbone, significantly increasing chain stiffness and restricting segmental mobility through steric hindrance and resonance stabilization. Additionally, the use of Trimethylolpropane, a trifunctional monomer, introduces branching points that impose topological constraints on chain motion, while the ultrafiltration purification step removes low molecular weight oligomers that could otherwise act as plasticizers. Decreasing Factors: The end-capping process replaces terminal hydroxyl groups with acetyl esters, thereby eliminating intermolecular hydrogen bonding interactions between chain ends which typically restrict mobility and increase cohesive energy density. Dominant Factor: The intrinsic backbone rigidity conferred by the aromatic phthalic acid units combined with the topological constraints from the trifunctional branching qualitatively dominates the thermal behavior, as backbone stiffness generally exerts a stronger influence on segmental relaxation dynamics than the modification of chain-end interactions in this architectural context."
    }
  },
  {
    "doi": null,
    "title": "Synthesis and matrix-assisted laser desorption/ionization time-of-flight characterization of bisphenol-A copolyformals containing nickel(II)/Schiff base, eicosane and 2-butene units in the main chain",
    "year": 2006,
    "chemical_composition": {
      "repeat_unit_psmiles": null,
      "monomers": [
        {
          "name": "1,4-di(bisphenol-A)ether-2-butene",
          "smiles": "OC1=CC=C(C(C)(C)C2=CC=C(OCC=CCOC3=CC=C(C(C)(C)C4=CC=C(O)C=C4)C=C3)C=C2)C=C1",
          "ratio_value": null,
          "ratio_unit": null
        },
        {
          "name": "Dibromomethane",
          "smiles": "C(Br)Br",
          "ratio_value": null,
          "ratio_unit": null
        }
      ],
      "additives": [],
      "is_homopolymer": false
    },
    "processing_history": "Synthesized by condensation reaction between dibromomethane and monomer M2 (1,4-di(bisphenol-A)ether-2-butene) with large excess of dibromomethane. Tg measured by DSC (Mettler DSC-20) at 10 °C/min under N2 atmosphere.",
    "hierarchical_structure": "Homogeneous arrangement of structural constituents along the polymer chain. Amorphous polyformal.",
    "properties": {
      "Tg": {
        "value": [
          78
        ],
        "unit": "°C"
      }
    },
    "analysis_with_hierarchical_structure": {
      "descriptive_text": "The sample consists of an amorphous polyformal copolymer featuring a homogeneous arrangement of structural constituents along the polymer chain. It was synthesized via a condensation reaction between 1,4-di(bisphenol-A)ether-2-butene and dibromomethane, employing a large excess of the dibromomethane reagent. The thermal properties were characterized using differential scanning calorimetry (Mettler DSC-20) at a heating rate of 10 °C/min under a nitrogen atmosphere.",
      "reasoning_analysis": "Increasing Factors: The incorporation of 1,4-di(bisphenol-A)ether-2-butene introduces bulky bisphenol-A moieties containing phenyl rings and gem-dimethyl groups, which impose significant steric hindrance and restrict backbone segmental rotation, intrinsically driving the Tg higher. Decreasing Factors: The dibromomethane acts as a flexible methylene bridge between the rigid units, increasing chain flexibility compared to direct aromatic linkages. Crucially, the processing history specifies a large excess of dibromomethane; according to Carothers' equation, this stoichiometric imbalance limits the maximum achievable molecular weight, increasing the concentration of chain ends and free volume (Fox-Flory effect), which lowers the Tg. Additionally, any residual dibromomethane not removed during processing could act as a plasticizer. Dominant Factor: While the bulky bisphenol-A units establish a rigid baseline for the polymer backbone, the flexible methylene linkers combined with the molecular weight limitation imposed by the stoichiometric imbalance in the processing history are the dominant factors that qualitatively reduce the Tg relative to fully aromatic, high-molecular-weight systems."
    },
    "analysis_without_hierarchical_structure": {
      "descriptive_text": "The polymer sample was synthesized via a condensation reaction between 1,4-di(bisphenol-A)ether-2-butene and dibromomethane, utilizing a large excess of the dibromomethane reactant. This process yields a non-homopolymer architecture incorporating bulky bisphenol-A moieties linked by methylene bridges. The thermal properties were characterized using differential scanning calorimetry on a Mettler DSC-20 instrument, employing a heating rate of 10 °C/min under a nitrogen atmosphere to determine the glass transition temperature.",
      "reasoning_analysis": "Increasing Factors: The chemical composition features bulky 1,4-di(bisphenol-A)ether-2-butene units containing rigid aromatic rings and gem-dimethyl groups, which impose significant steric hindrance and restrict backbone segmental mobility, intrinsically driving the Tg higher. The incorporation of these stiff structural motifs into the polymer chain increases the energy barrier required for cooperative chain motion. Decreasing Factors: The processing history specifies a large excess of dibromomethane during synthesis, which limits the molecular weight of the resulting polymer according to step-growth kinetics, leading to a higher concentration of chain ends that increase free volume and depress the Tg. Additionally, any residual unreacted dibromomethane small molecules remaining in the matrix could act as effective plasticizers, further facilitating chain mobility and lowering the transition temperature. Dominant Factor: The intrinsic structural rigidity provided by the bulky bisphenol-A aromatic groups is the dominant factor governing the final Tg behavior, as the high energy barrier for rotation inherent to the backbone chemistry establishes a high-temperature transition regime that fundamentally outweighs the molecular weight depression effects unless the material is reduced to an oligomeric state."
    }
  },
  {
    "doi": "10.1063/5.0295491",
    "title": "Connected nanoconfinement effects on glass transition temperature, fragility, and dye translational diffusivity in polystyrene thin films depend on molecular weight ",
    "year": 2025,
    "chemical_composition": {
      "repeat_unit_psmiles": "[*]CC(C1=CC=CC=C1)[*]",
      "monomers": [
        {
          "name": "Styrene",
          "smiles": "C=CC1=CC=CC=C1",
          "ratio_value": null,
          "ratio_unit": null
        }
      ],
      "additives": [],
      "is_homopolymer": true
    },
    "processing_history": "Anionically polymerized polystyrene standard purchased from Pressure Chemical. Nominal molecular weight 400 kg/mol, dispersity < 1.10. Tg, onset value reported.",
    "hierarchical_structure": "Amorphous polystyrene standard. Dispersity < 1.10.",
    "properties": {
      "Tg": {
        "value": [
          101.9
        ],
        "unit": "°C"
      }
    },
    "analysis_with_hierarchical_structure": {
      "descriptive_text": "The sample comprises an amorphous polystyrene homopolymer standard obtained from Pressure Chemical, synthesized via anionic polymerization with a nominal molecular weight of 400 kg/mol and a dispersity below 1.10. This well-defined material serves as a reference standard, with the glass transition temperature characterized and reported as the onset value.",
      "reasoning_analysis": "Increasing Factors: The bulky phenyl side groups on the polystyrene backbone create substantial steric hindrance that restricts segmental mobility, intrinsically raising the glass transition temperature. Additionally, the high molecular weight of 400 kg/mol minimizes the free volume contribution from chain ends, effectively maximizing the Tg according to the Fox-Flory relationship, while the narrow dispersity prevents the presence of low molecular weight tails that could lower the transition. Decreasing Factors: No significant factors are present that would depress the Tg, as the sample contains no plasticizers, residual solvents, or flexible comonomers, and the anionic synthesis method typically yields high purity chains without impurities that might enhance mobility. Dominant Factor: The combination of the rigid chemical structure and the high molecular weight dominates the thermal response, establishing the Tg at the theoretical asymptotic limit for polystyrene where chain end effects are negligible."
    },
    "analysis_without_hierarchical_structure": {
      "descriptive_text": "The sample comprises a polystyrene homopolymer synthesized via anionic polymerization, procured as a commercial standard from Pressure Chemical. This material is characterized by a high nominal molecular weight of 400 kg/mol and a narrow molecular weight distribution with a dispersity below 1.10. The glass transition temperature was assessed based on the reported onset value obtained during the characterization of this well-defined polymer standard.",
      "reasoning_analysis": "Increasing Factors: The presence of bulky phenyl side groups attached to the polymer backbone imposes significant steric hindrance, restricting segmental rotation and inherently elevating the glass transition temperature. Furthermore, the high molecular weight of 400 kg/mol exceeds the critical entanglement molecular weight, ensuring that chain-end free volume effects are minimized, thereby maintaining the Tg at its bulk plateau value. The narrow dispersity below 1.10 indicates a uniform chain length distribution, preventing the presence of low molecular weight fractions that could otherwise act as internal plasticizers. Decreasing Factors: There are no explicit additives such as plasticizers or residual solvents noted in the processing history that would introduce excess free volume and depress the Tg. The linear architecture typical of anionically polymerized polystyrene lacks significant branching that might reduce packing density, though chain ends inherently possess higher mobility, their influence is negligible at this high molecular weight. Dominant Factor: The intrinsic chemical structure of the polystyrene repeat unit, specifically the steric restriction imposed by the phenyl rings, serves as the dominant factor establishing the baseline Tg. The processing history involving anionic polymerization yields a high molecular weight and narrow dispersity, which qualitatively ensures that the measured Tg reflects the true bulk property of the polymer without suppression from low molecular weight species or processing-induced plasticization."
    }
  },
  {
    "doi": "10.1063/5.0295491",
    "title": "Connected nanoconfinement effects on glass transition temperature, fragility, and dye translational diffusivity in polystyrene thin films depend on molecular weight ",
    "year": 2025,
    "chemical_composition": {
      "repeat_unit_psmiles": "[*]CC(C1=CC=CC=C1)[*]",
      "monomers": [
        {
          "name": "Styrene",
          "smiles": "C=CC1=CC=CC=C1",
          "ratio_value": null,
          "ratio_unit": null
        }
      ],
      "additives": [],
      "is_homopolymer": true
    },
    "processing_history": "Anionically polymerized polystyrene standard purchased from Pressure Chemical. Nominal molecular weight 5.78 kg/mol, dispersity = 1.05. Tg, onset value reported.",
    "hierarchical_structure": "Amorphous polystyrene standard. Dispersity = 1.05.",
    "properties": {
      "Tg": {
        "value": [
          84.9
        ],
        "unit": "°C"
      }
    },
    "analysis_with_hierarchical_structure": {
      "descriptive_text": "The sample comprises an amorphous polystyrene homopolymer standard sourced from Pressure Chemical, synthesized via anionic polymerization to achieve a nominal molecular weight of 5.78 kg/mol and a narrow dispersity of 1.05. Characterized in its bulk state, the material serves as a reference standard where the onset value of the glass transition temperature was reported to establish baseline thermomechanical properties.",
      "reasoning_analysis": "Increasing Factors: The presence of bulky phenyl side groups attached to the polymer backbone imposes significant steric hindrance, restricting segmental mobility and intrinsically establishing a higher baseline glass transition temperature compared to polymers with smaller pendant groups. Additionally, the anionic polymerization technique typically ensures high chemical purity, minimizing the presence of catalyst residues or ionic impurities that could otherwise disrupt packing. Decreasing Factors: The most critical factor influencing this specific sample is the low nominal molecular weight of 5.78 kg/mol. According to the Fox-Flory relationship, the high concentration of chain ends associated with low molecular weight increases the fractional free volume, thereby enhancing segmental mobility and depressing the Tg relative to high molecular weight polystyrene. Dominant Factor: While the rigid phenyl groups provide inherent thermal stability, the low molecular weight is the dominant factor qualitatively reducing the Tg for this specific standard compared to commercial high-molecular-weight polystyrene, with the narrow dispersity ensuring this depression is consistent across the chain population."
    },
    "analysis_without_hierarchical_structure": {
      "descriptive_text": "The sample comprises a polystyrene homopolymer synthesized via anionic polymerization, procured as a commercial standard from Pressure Chemical. Characterized by a nominal molecular weight of 5.78 kg/mol and a narrow dispersity of 1.05, the material represents a highly uniform chain length distribution. The glass transition temperature onset value was reported for this pristine polymer standard.",
      "reasoning_analysis": "Increasing Factors: The chemical composition features bulky phenyl side groups on the polystyrene backbone, which impose significant steric hindrance and restrict segmental rotation, intrinsically driving the Tg higher compared to polymers with smaller substituents. Additionally, the anionic polymerization history suggests a high-purity sample lacking catalytic residues or impurities that could otherwise act as plasticizers. Decreasing Factors: The low nominal molecular weight of 5.78 kg/mol is a critical factor driving the Tg down. According to the Fox-Flory relationship, this low molecular weight results in a high concentration of chain ends, which possess greater mobility and excess free volume than internal segments, thereby depressing the glass transition temperature relative to the high-molecular-weight asymptote. Dominant Factor: While the rigid phenyl groups establish a high baseline Tg for the polystyrene chemistry, the substantial reduction in chain length associated with the 5.78 kg/mol molecular weight is the dominant factor. This chain-end free volume effect qualitatively lowers the observed Tg significantly below the standard value expected for high-molecular-weight polystyrene."
    }
  },
  {
    "doi": null,
    "title": "A quantitative relationship between T s and chain segment structures of polystyrenes",
    "year": 2016,
    "chemical_composition": {
      "repeat_unit_psmiles": null,
      "monomers": [
        {
          "name": "4-p-anisoylstyrene",
          "smiles": "COc1ccc(C(=O)c2ccc(C=C)cc2)cc1",
          "ratio_value": null,
          "ratio_unit": null
        }
      ],
      "additives": [],
      "is_homopolymer": true
    },
    "processing_history": "Experimental Tg data taken from Brandrup et al. [13]. Descriptors calculated from chain segments of 20 carbons (10 repeating units). ANN model [4-7-1] used.",
    "hierarchical_structure": "Amorphous polystyrene.",
    "properties": {
      "Tg": {
        "value": [
          102.9
        ],
        "unit": "°C"
      }
    },
    "analysis_with_hierarchical_structure": {
      "descriptive_text": "The sample is an amorphous homopolymer derived from 4-p-anisoylstyrene monomers, structurally categorized within the polystyrene family. Experimental glass transition temperature data were sourced from Brandrup et al. [13], with molecular descriptors calculated based on chain segments comprising 20 carbons, equivalent to 10 repeating units. The analysis utilized an artificial neural network (ANN) model with a [4-7-1] architecture to evaluate the material properties.",
      "reasoning_analysis": "Increasing Factors: The incorporation of the bulky 4-p-anisoyl side group significantly increases steric hindrance relative to standard polystyrene, restricting backbone segmental rotation. Additionally, the polar carbonyl and ether functionalities introduce strong intermolecular dipole interactions that further inhibit chain mobility. Decreasing Factors: The methoxy ether linkage within the side chain provides a point of rotational flexibility that may slightly mitigate the rigidity of the aromatic system. Moreover, the reliance on literature data without explicit thermal history details implies the value represents a standard state, potentially overlooking free volume reductions achievable through specific physical aging or annealing processes. Dominant Factor: The combined effects of increased steric bulk and polar intermolecular forces qualitatively dominate the thermal behavior, driving the Tg higher than that of unsubstituted polystyrene despite the localized flexibility of the ether linkage."
    },
    "analysis_without_hierarchical_structure": {
