Repository: hhtrick/HHT-code

# HHT training framework

This directory contains model training, embedding precomputation, inference, article-level baselines and the curated datasets. All commands below assume that the working directory is `train_code/`.

## 3. Datasets and fixed partitions

Each main dataset is a JSON array at `dataset/{property}/{property}.json`. Entries contain source metadata, `chemical_composition`, `processing_history`, `hierarchical_structure`, `properties`, and two generated-analysis objects. Targets are stored as `properties[property]["value"]`; source metadata and target values are not predictive input fields.

| Property | Train | Validation | Test | Total |
|---|---:|---:|---:|---:|

File: train_code/dataset/Tg/Tg.json (part 187 of 235)
[
      "descriptive_text": "The sample comprises a poly(4-p-anisoylstyrene) homopolymer derived from 4-p-anisoylstyrene monomers. The glass transition temperature data associated with this material was sourced from experimental literature reported by Brandrup et al., where molecular descriptors were calculated from chain segments of 20 carbons and utilized within a [4-7-1] artificial neural network modeling framework.",
      "reasoning_analysis": "Increasing Factors: The chemical composition features a bulky 4-p-anisoyl side group attached to the polymer backbone, which introduces significant steric hindrance that restricts segmental rotation and reduces free volume, thereby driving the Tg upward. Additionally, the presence of polar carbonyl and methoxy functionalities enhances intermolecular dipole-dipole interactions, further limiting chain mobility. Decreasing Factors: The ether linkage within the methoxy substituent provides a degree of internal flexibility compared to fully rigid aromatic substituents, which may slightly mitigate the restriction on backbone motion. Furthermore, the processing history indicates the data represents standard experimental literature values, implying conventional preparation protocols without extreme thermal treatments like rapid quenching that might otherwise trap excess free volume and depress the Tg. Dominant Factor: The substantial steric bulk and polarity of the anisoyl side group qualitatively dominate the thermal behavior, establishing a high intrinsic barrier to segmental motion that defines the material's glass transition relative to simpler styrenic derivatives."
    }
  },
  {
    "doi": null,
    "title": "Synthesis and matrix-assisted laser desorption/ionization time-of-flight characterization of bisphenol-A copolyformals containing nickel(II)/Schiff base, eicosane and 2-butene units in the main chain",
    "year": 2006,
    "chemical_composition": {
      "repeat_unit_psmiles": null,
      "monomers": [
        {
          "name": "nickel-N,N'-di(2,4-dihydroxybenzylidene)-1,2-phenylenediimine complex",
          "smiles": "Oc1ccc(C=Nc2ccccc2N=CC3=CC(O)=CC=C3)cc1O.[Ni]",
          "ratio_value": 1,
          "ratio_unit": "molar part"
        },
        {
          "name": "1,4-di(bisphenol-A)ether-2-butene",
          "smiles": "OC1=CC=C(C(C)(C)C2=CC=C(OCC=CCOC3=CC=C(C(C)(C)C4=CC=C(O)C=C4)C=C3)C=C2)C=C1",
          "ratio_value": 1,
          "ratio_unit": "molar part"
        },
        {
          "name": "1,20-di(bisphenol-A)ether-eicosane",
          "smiles": "OC1=CC=C(C(C)(C)C2=CC=C(OCCCCCCCCCCCCCCCCCCCCCCOC3=CC=C(C(C)(C)C4=CC=C(O)C=C4)C=C3)C=C2)C=C1",
          "ratio_value": 1,
          "ratio_unit": "molar part"
        },
        {
          "name": "Dibromomethane",
          "smiles": "C(Br)Br",
          "ratio_value": null,
          "ratio_unit": null
        }
      ],
      "additives": [],
      "is_homopolymer": false
    },
    "processing_history": "Synthesized by condensation reaction between dibromomethane and an equimolar mixture of monomers M1, M2, and M3. Tg measured by DSC (Mettler DSC-20) at 10 °C/min under N2 atmosphere.",
    "hierarchical_structure": "Homogeneous arrangement of structural constituents along the polymer chain. Amorphous polyformal.",
    "properties": {
      "Tg": {
        "value": [
          41
        ],
        "unit": "°C"
      }
    },
    "analysis_with_hierarchical_structure": {
      "descriptive_text": "The sample comprises an amorphous polyformal copolymer characterized by a homogeneous arrangement of structural constituents along the polymer chain. It was synthesized via a condensation reaction involving dibromomethane and an equimolar mixture of three monomers: a nickel-N,N'-di(2,4-dihydroxybenzylidene)-1,2-phenylenediimine complex, 1,4-di(bisphenol-A)ether-2-butene, and 1,20-di(bisphenol-A)ether-eicosane. This composition integrates rigid metal-ligand coordination units with bisphenol-A derived segments containing varying ether linker lengths. The glass transition temperature was evaluated using differential scanning calorimetry (Mettler DSC-20) at a heating rate of 10 °C/min under a nitrogen atmosphere.",
      "reasoning_analysis": "Increasing Factors: The incorporation of the bulky nickel-Salen complex introduces significant steric hindrance and rigid coordination nodes that restrict backbone segmental mobility. Additionally, the aromatic rings within the bisphenol-A units and the phenylenediimine ligand contribute to chain stiffness through restricted rotation and potential pi-pi interactions. Decreasing Factors: The inclusion of the 1,20-di(bisphenol-A)ether-eicosane monomer introduces a long aliphatic C20 ether spacer which acts as an internal plasticizer, increasing free volume and enhancing chain flexibility. The polyformal linkages formed during condensation also offer greater rotational freedom compared to direct carbon-carbon backbone connections. Dominant Factor: While the long aliphatic spacer promotes mobility, the high density of rigid aromatic structures and the constraining effect of the metal-ligand coordination nodes qualitatively dominate the thermal behavior, establishing a Tg governed primarily by the relaxation of the rigid structural units rather than the flexible spacers."
    },
    "analysis_without_hierarchical_structure": {
      "descriptive_text": "The sample consists of a coordination copolymer synthesized via a condensation reaction between dibromomethane and an equimolar mixture of three functional monomers: a nickel-N,N'-di(2,4-dihydroxybenzylidene)-1,2-phenylenediimine complex, 1,4-di(bisphenol-A)ether-2-butene, and 1,20-di(bisphenol-A)ether-eicosane. This architecture integrates rigid metal-ligand nodes with aromatic bisphenol-A segments separated by aliphatic spacers of varying lengths. The thermal properties were evaluated using differential scanning calorimetry on a Mettler DSC-20 instrument at a heating rate of 10 °C/min under a nitrogen atmosphere.",
      "reasoning_analysis": "Increasing Factors: The incorporation of the nickel-Schiff base complex introduces rigid coordination centers and bulky aromatic ligands that significantly restrict segmental chain mobility through steric hindrance and strong metal-ligand interactions. Additionally, the bisphenol-A units contribute further backbone stiffness due to the presence of aromatic rings and bulky isopropylidene groups, while the condensation linkage via dibromomethane may introduce additional structural constraints. Decreasing Factors: The inclusion of the 1,20-di(bisphenol-A)ether-eicosane monomer introduces a long C20 aliphatic spacer chain which acts as an internal plasticizer, increasing free volume and enhancing chain flexibility. The 2-butene spacer in the second monomer also provides greater rotational freedom compared to direct aromatic linkages, collectively working to depress the glass transition temperature. Dominant Factor: The rigid metal-ligand coordination architecture and the high density of aromatic rings qualitatively dominate the thermal behavior by establishing a high baseline rigidity for the polymer network; however, the long aliphatic spacers serve as a critical modulating factor that prevents the Tg from reaching the extreme values typical of fully rigid coordination polymers."
    }
  },
  {
    "doi": null,
    "title": "Synthesis and matrix-assisted laser desorption/ionization time-of-flight characterization of bisphenol-A copolyformals containing nickel(II)/Schiff base, eicosane and 2-butene units in the main chain",
    "year": 2006,
    "chemical_composition": {
      "repeat_unit_psmiles": null,
      "monomers": [
        {
          "name": "nickel-N,N'-di(2,4-dihydroxybenzylidene)-1,2-phenylenediimine complex",
          "smiles": "Oc1ccc(C=Nc2ccccc2N=CC3=CC(O)=CC=C3)cc1O.[Ni]",
          "ratio_value": 1,
          "ratio_unit": "molar part"
        },
        {
          "name": "1,4-di(bisphenol-A)ether-2-butene",
          "smiles": "OC1=CC=C(C(C)(C)C2=CC=C(OCC=CCOC3=CC=C(C(C)(C)C4=CC=C(O)C=C4)C=C3)C=C2)C=C1",
          "ratio_value": 2,
          "ratio_unit": "molar part"
        },
        {
          "name": "Dibromomethane",
          "smiles": "C(Br)Br",
          "ratio_value": null,
          "ratio_unit": null
        }
      ],
      "additives": [],
      "is_homopolymer": false
    },
    "processing_history": "Synthesized by condensation reaction between dibromomethane and a mixture of monomers M1 and M2 (molar ratio 1:2). Tg measured by DSC (Mettler DSC-20) at 10 °C/min under N2 atmosphere.",
    "hierarchical_structure": "Homogeneous arrangement of structural constituents along the polymer chain. Amorphous polyformal.",
    "properties": {
      "Tg": {
        "value": [
          88
        ],
        "unit": "°C"
      }
    },
    "analysis_with_hierarchical_structure": {
      "descriptive_text": "The sample is an amorphous polyformal copolymer characterized by a homogeneous arrangement of structural constituents along the polymer chain. It was synthesized via a condensation reaction between dibromomethane and a monomer mixture consisting of a nickel-N,N'-di(2,4-dihydroxybenzylidene)-1,2-phenylenediimine complex and 1,4-di(bisphenol-A)ether-2-butene in a 1:2 molar ratio. This composition integrates rigid metal-ligand coordination complexes and bulky bisphenol-A units within the backbone. The glass transition temperature was characterized using differential scanning calorimetry on a Mettler DSC-20 instrument at a heating rate of 10 °C/min under a nitrogen atmosphere.",
      "reasoning_analysis": "Increasing Factors: The incorporation of the nickel-N,N'-di(2,4-dihydroxybenzylidene)-1,2-phenylenediimine complex introduces significant backbone rigidity due to the steric bulk of the ligand and the restrictive nature of the metal-ligand coordination sphere. Additionally, the presence of multiple aromatic rings and the bulky isopropylidene groups within the bisphenol-A derivative monomers restricts segmental rotation through steric hindrance. Decreasing Factors: The polyformal structure implies the presence of methylene bridges or formal linkages derived from dibromomethane, which act as flexible spacers between rigid units. Furthermore, the ether linkages and the aliphatic butene segment within the second monomer introduce additional chain flexibility and free volume, facilitating segmental motion. Dominant Factor: While the flexible formal and ether linkages provide some chain mobility, the substantial steric hindrance and rotational barriers imposed by the integrated nickel complex and the high aromatic content of the bisphenol-A units are the dominant factors, likely establishing a Tg significantly higher than that of standard flexible polyformals or polyethers."
    },
    "analysis_without_hierarchical_structure": {
      "descriptive_text": "The sample comprises a coordination copolymer synthesized through a condensation reaction between dibromomethane and a mixture of two distinct monomers, specifically a nickel-N,N'-di(2,4-dihydroxybenzylidene)-1,2-phenylenediimine complex and 1,4-di(bisphenol-A)ether-2-butene, utilized in a molar ratio of 1:2. This preparation results in a macromolecular architecture that integrates rigid metal-ligand coordination nodes with bulky bisphenol-A moieties linked by methylene bridges. The glass transition temperature was subsequently characterized using differential scanning calorimetry on a Mettler DSC-20 instrument at a heating rate of 10 °C/min under a nitrogen atmosphere.",
      "reasoning_analysis": "Increasing Factors: The incorporation of the nickel-N,N'-di(2,4-dihydroxybenzylidene)-1,2-phenylenediimine complex introduces rigid metal-ligand coordination nodes into the polymer backbone, which significantly restricts segmental chain mobility through steric hindrance and potential physical crosslinking effects. Furthermore, the high density of aromatic rings from both the nickel complex and the bisphenol-A derivative, along with the bulky isopropylidene groups, enhances backbone stiffness and intermolecular interactions, driving the Tg upward. Additionally, the DSC measurement protocol utilizing a heating rate of 10 °C/min kinetically shifts the observed transition to higher temperatures compared to slower scanning rates. Decreasing Factors: The polymer architecture includes flexible aliphatic spacers, specifically the methylene bridges derived from dibromomethane and the butene ether linkages within the bisphenol-A monomer, which increase free volume and chain flexibility, thereby acting to depress the Tg relative to a fully aromatic system. Dominant Factor: The structural rigidity imparted by the metal-ligand coordination nodes and the substantial aromatic content qualitatively dominates over the flexibility introduced by the aliphatic linkers, suggesting that the material will exhibit an elevated Tg characteristic of rigid coordination polymers, with the measurement heating rate further reinforcing a higher observed transition temperature."
    }
  },
  {
    "doi": null,
    "title": "Synthesis and matrix-assisted laser desorption/ionization time-of-flight characterization of bisphenol-A copolyformals containing nickel(II)/Schiff base, eicosane and 2-butene units in the main chain",
    "year": 2006,
    "chemical_composition": {
      "repeat_unit_psmiles": null,
      "monomers": [
        {
          "name": "nickel-N,N'-di(2,4-dihydroxybenzylidene)-1,2-phenylenediimine complex",
          "smiles": "Oc1ccc(C=Nc2ccccc2N=CC3=CC(O)=CC=C3)cc1O.[Ni]",
          "ratio_value": 1,
          "ratio_unit": "molar part"
        },
        {
          "name": "1,20-di(bisphenol-A)ether-eicosane",
          "smiles": "OC1=CC=C(C(C)(C)C2=CC=C(OCCCCCCCCCCCCCCCCCCCCCCOC3=CC=C(C(C)(C)C4=CC=C(O)C=C4)C=C3)C=C2)C=C1",
          "ratio_value": 2,
          "ratio_unit": "molar part"
        },
        {
          "name": "Dibromomethane",
          "smiles": "C(Br)Br",
          "ratio_value": null,
          "ratio_unit": null
        }
      ],
      "additives": [],
      "is_homopolymer": false
    },
    "processing_history": "Synthesized by condensation reaction between dibromomethane and a mixture of monomers M1 and M3 (molar ratio 1:2). Tg measured by DSC (Mettler DSC-20) at 10 °C/min under N2 atmosphere.",
    "hierarchical_structure": "Homogeneous arrangement of structural constituents along the polymer chain. Amorphous polyformal.",
    "properties": {
      "Tg": {
        "value": [
          25
        ],
        "unit": "°C"
      }
    },
    "analysis_with_hierarchical_structure": {
      "descriptive_text": "The sample is an amorphous polyformal copolymer featuring a homogeneous arrangement of structural constituents along the polymer chain. It is synthesized via a condensation reaction between dibromomethane and a mixture of monomers comprising a nickel-N,N'-di(2,4-dihydroxybenzylidene)-1,2-phenylenediimine complex and 1,20-di(bisphenol-A)ether-eicosane in a 1:2 molar ratio. The resulting material incorporates rigid metal-ligand complexes alongside flexible ether-containing spacers. The glass transition temperature was characterized using differential scanning calorimetry (Mettler DSC-20) at a heating rate of 10 °C/min under a nitrogen atmosphere.",
      "reasoning_analysis": "Increasing Factors: The incorporation of the nickel-N,N'-di(2,4-dihydroxybenzylidene)-1,2-phenylenediimine complex introduces rigid metal-ligand coordination nodes and bulky aromatic ligands into the backbone, which significantly restricts segmental rotation through steric hindrance and coordination bond stiffness. Additionally, the bisphenol-A units within the comonomer contribute further aromatic rigidity and steric bulk that impede chain mobility. Decreasing Factors: The presence of the 1,20-di(bisphenol-A)ether-eicosane monomer introduces a long aliphatic eicosane spacer and flexible ether linkages between the rigid nodes, which acts as an internal plasticizer by increasing free volume and enhancing local chain flexibility. The polyformal linkage formed during condensation also contributes to backbone flexibility compared to purely aromatic connections. Dominant Factor: While the long aliphatic spacer promotes segmental mobility, the rigid metal-ligand coordination nodes and aromatic structures qualitatively dominate the thermal behavior by establishing high energy barriers for chain motion, ensuring the Tg remains governed primarily by the stiffness of the metal-complex segments rather than the flexibility of the spacer."
    },
    "analysis_without_hierarchical_structure": {
      "descriptive_text": "The sample comprises a coordination polymer synthesized via a condensation reaction between dibromomethane and a mixture of a nickel-N,N'-di(2,4-dihydroxybenzylidene)-1,2-phenylenediimine complex and 1,20-di(bisphenol-A)ether-eicosane in a 1:2 molar ratio. This synthetic route yields a heterogeneous architecture integrating rigid metal-ligand nodes with flexible aliphatic ether spacers. The glass transition temperature was characterized using differential scanning calorimetry (Mettler DSC-20) at a heating rate of 10 °C/min under a nitrogen atmosphere to ensure thermal stability during measurement.",
      "reasoning_analysis": "Increasing Factors: The presence of the nickel-Schiff base complex introduces rigid metal-ligand coordination nodes and bulky aromatic phenylene groups into the polymer backbone, which significantly restricts segmental mobility through steric hindrance and enhanced intermolecular interactions. Additionally, the condensation reaction forms ether linkages adjacent to aromatic rings, contributing to backbone stiffness compared to purely aliphatic systems. Decreasing Factors: The incorporation of the 1,20-di(bisphenol-A)ether-eicosane monomer introduces a long C20 aliphatic chain within the repeat unit, which acts as an internal plasticizer by increasing free volume and providing substantial conformational freedom for segmental rotation. The flexible ether bonds within this long spacer further facilitate chain mobility, counteracting the rigidity of the metal nodes. Dominant Factor: The rigid metal-ligand coordination establishes the primary structural constraint that defines the material's thermal behavior; despite the significant flexibility introduced by the long aliphatic spacer, the topological restrictions and high energy barriers associated with the metal-organic nodes qualitatively dominate the final Tg, preventing it from descending to the levels typical of purely aliphatic polyethers."
    }
  },
  {
    "doi": null,
    "title": "Thermal properties of hyperbranched polyesters",
    "year": 2017,
    "chemical_composition": {
      "repeat_unit_psmiles": null,
      "monomers": [
        {
          "name": "Trimethylolpropane",
          "smiles": "CCC(CO)(CO)CO",
          "ratio_value": null,
          "ratio_unit": null
        },
        {
          "name": "Phthalic acid",
          "smiles": "OC(=O)c1ccccc1C(=O)O",
          "ratio_value": null,
          "ratio_unit": null
        }
      ],
      "additives": [
        {
          "name": "Linoleyl/Acetyl Mix",
          "type": "end-capping agent",
          "amount_value": null,
          "amount_unit": null
        }
      ],
      "is_homopolymer": false
    },
    "processing_history": "Synthesized by polyesterification. Purified by ultrafiltration. End-capped by esterification with 20% linoleyl and 80% acetyl. Tg measured by DSC (TA Q2000) at 5 or 10 °C/min.",
    "hierarchical_structure": "Hyperbranched polyester. Amorphous. Mw = 7500 g/mol.",
    "properties": {
      "Tg": {
        "value": [
          -10
        ],
        "unit": "°C"
      }
    },
    "analysis_with_hierarchical_structure": {
      "descriptive_text": "The sample is an amorphous hyperbranched polyester with a weight-average molecular weight (Mw) of 7500 g/mol, synthesized via polyesterification using Trimethylolpropane and Phthalic acid as monomeric building blocks. Following purification by ultrafiltration, the polymer was end-capped through esterification with a mixture comprising 20% linoleyl and 80% acetyl groups. The thermal properties were characterized using Differential Scanning Calorimetry (DSC) on a TA Q2000 instrument at heating rates of 5 or 10 °C/min.",
      "reasoning_analysis": "Increasing Factors: The incorporation of phthalic acid introduces rigid aromatic rings into the polymer backbone, which restricts segmental rotation through steric hindrance and inherently elevates the Tg. Additionally, the hyperbranched topology derived from trimethylolpropane creates a dense, globular structure that limits chain mobility compared to linear analogs. Decreasing Factors: The end-capping process replaces polar hydroxyl groups with ester linkages, eliminating the strong intermolecular hydrogen bonding network that typically elevates the Tg in unmodified hyperbranched polyesters. Furthermore, the introduction of linoleyl groups provides long, flexible aliphatic chains that act as internal plasticizers, increasing free volume and chain mobility at the periphery. Dominant Factor: Despite the rigidity of the aromatic backbone, the high density of end-groups characteristic of hyperbranched architectures means the end-capping chemistry qualitatively dominates the final Tg behavior; the loss of hydrogen bonding and the internal plasticization effect of the linoleyl chains likely drive the Tg significantly lower relative to the hydroxyl-terminated precursor."
    },
    "analysis_without_hierarchical_structure": {
      "descriptive_text": "The polymer sample is a branched polyester synthesized via polyesterification using Trimethylolpropane and Phthalic acid as monomeric precursors. Following synthesis, the material was purified by ultrafiltration to remove low molecular weight species. The polymer chains were subsequently modified through end-capping via esterification using a mixture comprising 20% linoleyl and 80% acetyl groups. The glass transition temperature was characterized using differential scanning calorimetry on a TA Q2000 instrument at heating rates of 5 or 10 °C/min.",
      "reasoning_analysis": "Increasing Factors: The incorporation of Phthalic acid introduces rigid aromatic rings into the polymer backbone, which significantly restricts segmental rotation through steric hindrance and electronic conjugation, intrinsically driving the Tg higher. Additionally, the use of Trimethylolpropane introduces branching points that limit chain mobility compared to linear analogs, while the ultrafiltration purification step removes low molecular weight oligomers that could otherwise act as impurities to depress the transition temperature. Decreasing Factors: The end-capping process introduces flexible linoleyl chains, which act as internal plasticizers by increasing free volume and facilitating segmental motion. Furthermore, converting terminal hydroxyl groups to esters via acetyl and linoleyl end-capping reduces the capacity for intermolecular hydrogen bonding, weakening cohesive energy density and lowering the Tg. Dominant Factor: While the aromatic backbone establishes a rigid structural baseline, the introduction of flexible linoleyl tails combined with the reduction of intermolecular hydrogen bonding due to end-capping qualitatively dominates the final thermal behavior, significantly enhancing chain mobility relative to the uncapped rigid polyester precursor."
    }
  },
  {
    "doi": "10.1021/acs.langmuir.2c03300",
    "title": "Room-Temperature Self-Healing Glassy Luminescent Hybrid Film",
    "year": 2023,
    "chemical_composition": {
      "repeat_unit_psmiles": null,
      "monomers": [],
      "additives": [],
      "is_homopolymer": true
    },
    "processing_history": "Randomly hyperbranched polymer (RHP) selected as backbone. Tg measured by DSC on second heating at 10 °C/min.",
    "hierarchical_structure": "Amorphous glassy randomly hyperbranched polymer featuring -NH2 end groups, amide groups, and -NH- branched chains.",
    "properties": {
      "Tg": {
        "value": [
          37
        ],
        "unit": "°C"
      }
    },
    "analysis_with_hierarchical_structure": {
      "descriptive_text": "The sample consists of an amorphous, glassy randomly hyperbranched polymer (RHP) homopolymer characterized by a backbone featuring amide groups and -NH- branched chains terminated with -NH2 end groups. The processing history notes the randomly hyperbranched polymer was selected as the backbone structure. Thermal characterization was performed using Differential Scanning Calorimetry (DSC) during the second heating cycle at a rate of 10 °C/min to determine the glass transition temperature.",
      "reasoning_analysis": "Increasing Factors: The presence of abundant amide groups and -NH- branched chains facilitates strong intermolecular hydrogen bonding, which significantly restricts segmental chain mobility and increases cohesive energy density. Additionally, the polar -NH2 end groups can participate in hydrogen bonding networks, further stiffening the matrix. Decreasing Factors: The randomly hyperbranched architecture inherently creates substantial free volume due to imperfect packing efficiency compared to linear analogs. Furthermore, the high concentration of chain ends associated with hyperbranched structures typically enhances local mobility, contributing to a reduction in Tg. Dominant Factor: While the hyperbranched topology introduces free volume that tends to lower the Tg, the extensive hydrogen bonding network arising from the amide and amine functionalities is the dominant factor, establishing a rigid glassy state by overriding the mobility enhancements provided by the architectural free volume."
    },
    "analysis_without_hierarchical_structure": {
      "descriptive_text": "The sample consists of a homopolymer characterized by a randomly hyperbranched polymer architecture serving as the backbone. Thermal characterization was conducted using differential scanning calorimetry, where the glass transition temperature was determined during the second heating cycle at a rate of 10 °C/min.",
      "reasoning_analysis": "Increasing Factors: The topological constraints introduced by the branching nodes within the randomly hyperbranched architecture can restrict local segmental mobility compared to a purely linear chain, potentially elevating the Tg. Additionally, the use of a second heating cycle in the DSC protocol eliminates thermal history and residual stresses from sample preparation, ensuring the measured Tg reflects the equilibrium structural state rather than a kinetically trapped lower energy state. Decreasing Factors: The randomly hyperbranched structure inherently possesses a high concentration of chain ends relative to linear polymers of comparable molecular weight. According to free volume theory, these chain ends contribute excess free volume which enhances segmental mobility and typically depresses the Tg. Furthermore, the absence of rigid additives or crosslinking agents means there are no external constraints to further restrict chain motion. Dominant Factor: The architectural influence of the hyperbranched structure is the primary determinant; specifically, the high density of chain ends associated with random hyperbranching typically dominates over the local rigidity of branching nodes, leading to a qualitative reduction in Tg relative to a linear analog of the same chemical composition."
    }
  },
  {
    "doi": "10.1063/5.0295491",
    "title": "Connected nanoconfinement effects on glass transition temperature, fragility, and dye translational diffusivity in polystyrene thin films depend on molecular weight ",
    "year": 2025,
    "chemical_composition": {
      "repeat_unit_psmiles": "[*]CC(C1=CC=CC=C1)[*]",
      "monomers": [
        {
          "name": "Styrene",
          "smiles": "C=CC1=CC=CC=C1",
          "ratio_value": null,
          "ratio_unit": null
        },
        {
          "name": "1-pyrenyl butyl methacrylate",
          "smiles": null,
          "ratio_value": 0.7,
          "ratio_unit": "mol %"
        }
      ],
      "additives": [],
      "is_homopolymer": false
    },
    "processing_history": "Synthesized via free-radical polymerization (FRP) initiated by BPO. Trace levels of 1-pyrenyl butyl methacrylate added before polymerization. Product washed by dissolving in toluene and precipitating in methanol. Mn = 230 kg/mol, dispersity = 1.69. Tg measured by DSC.",
    "hierarchical_structure": "Amorphous polystyrene. Mn = 230 kg/mol, dispersity = 1.69.",
    "properties": {
      "Tg": {
        "value": [
          101.9
        ],
        "unit": "°C"
      }
    },
    "analysis_with_hierarchical_structure": {
      "descriptive_text": "The sample consists of an amorphous styrene-based copolymer with a number-average molecular weight (Mn) of 230 kg/mol and a dispersity of 1.69. It was synthesized via free-radical polymerization initiated by benzoyl peroxide (BPO), incorporating 0.7 mol % of 1-pyrenyl butyl methacrylate as a comonomer added prior to polymerization. Following synthesis, the product was purified by dissolution in toluene and precipitation in methanol to remove impurities, and the glass transition temperature was characterized using differential scanning calorimetry (DSC).",
      "reasoning_analysis": "Increasing Factors: The polystyrene backbone imparts significant chain stiffness due to the steric hindrance of the pendant phenyl groups, which restricts segmental mobility. Additionally, the high molecular weight (Mn = 230 kg/mol) minimizes the free volume contribution from chain ends, pushing the Tg toward the asymptotic limit defined by the Fox-Flory relationship. The purification history involving precipitation likely removed low molecular weight oligomers and residual monomers that could otherwise act as plasticizers. Decreasing Factors: The inclusion of 1-pyrenyl butyl methacrylate introduces a flexible butyl spacer within the comonomer structure, which may locally increase chain flexibility compared to the rigid styrene units. Furthermore, the dispersity of 1.69 indicates a broad molecular weight distribution containing a fraction of lower molecular weight chains that may exhibit lower thermal transition onsets. Dominant Factor: The high molecular weight ensures the suppression of chain-end effects, stabilizing the Tg at the plateau region for the polystyrene matrix. Consequently, the intrinsic rigidity of the aromatic backbone qualitatively dominates the thermal behavior, outweighing the minor plasticizing effect of the flexible comonomer spacer and the molecular weight distribution."
    },
    "analysis_without_hierarchical_structure": {
      "descriptive_text": "The sample is a styrene-based copolymer containing 0.7 mol % of 1-pyrenyl butyl methacrylate as a comonomer. It was synthesized via free-radical polymerization initiated by benzoyl peroxide, followed by purification through dissolution in toluene and subsequent precipitation in methanol. The resulting material exhibits a number-average molecular weight of 230 kg/mol with a dispersity of 1.69, and the glass transition temperature was characterized using differential scanning calorimetry.",
      "reasoning_analysis": "Increasing Factors: The presence of bulky phenyl side groups on the styrene backbone restricts segmental motion through steric hindrance, intrinsically elevating the Tg. Additionally, the high number-average molecular weight of 230 kg/mol minimizes the contribution of chain ends to free volume, ensuring the Tg approaches the asymptotic bulk limit. The bulky pyrenyl groups, even at low concentration, introduce further steric constraints. Decreasing Factors: The butyl spacer within the 1-pyrenyl butyl methacrylate comonomer introduces aliphatic flexibility compared to a rigid aromatic attachment, which may slightly lower local stiffness. Furthermore, the purification process involving toluene precipitation carries a risk of residual solvent retention, which would act as a plasticizer and increase free volume. Dominant Factor: The intrinsic rigidity of the polystyrene backbone combined with the sufficiently high molecular weight dominates the thermal behavior, as the trace concentration of the comonomer is insufficient to significantly alter the bulk matrix properties relative to the baseline established by the styrene units."
    }
  },
  {
    "doi": "10.1021/acs.langmuir.2c03300",
    "title": "Room-Temperature Self-Healing Glassy Luminescent Hybrid Film",
    "year": 2023,
    "chemical_composition": {
      "repeat_unit_psmiles": null,
      "monomers": [
        {
          "name": "Acrylamide",
          "smiles": "C=CC(=O)N",
          "ratio_value": null,
          "ratio_unit": null
        },
        {
          "name": "Eu·L3 Complex",
          "smiles": null,
          "ratio_value": null,
          "ratio_unit": null
        }
      ],
      "additives": [],
      "is_homopolymer": false
    },
    "processing_history": "Eu·L3 complex copolymerized with acrylamide monomers. Tg measured by DSC on second heating at 10 °C/min.",
    "hierarchical_structure": "Amorphous lanthanide-containing polymer network.",
    "properties": {
      "Tg": {
        "value": [
          92.5
        ],
        "unit": "°C"
      }
    },
    "analysis_with_hierarchical_structure": {
      "descriptive_text": "The investigated material is an amorphous lanthanide-containing polymer network formed through the copolymerization of acrylamide monomers with a Eu·L3 complex. This synthetic approach incorporates the europium species directly into the polymeric structure, distinguishing it from physically blended composites. Thermal characterization was performed using Differential Scanning Calorimetry (DSC) on the second heating scan at a rate of 10 °C/min to assess the glass transition behavior.",
      "reasoning_analysis": "Increasing Factors: The acrylamide backbone facilitates strong intermolecular hydrogen bonding, which inherently restricts segmental mobility and elevates the Tg. Additionally, the incorporation of the Eu·L3 complex introduces bulky, rigid lanthanide centers that act as physical or chemical crosslinking nodes within the amorphous network, further hindering chain motion. The explicit description of the material as a polymer network implies topological constraints that significantly reduce conformational entropy. Decreasing Factors: The copolymerization with the Eu·L3 complex may disrupt the dense, regular hydrogen-bonding network typically found in pure polyacrylamide homopolymers. This dilution of cohesive interactions, combined with the potential for increased free volume surrounding the bulky lanthanide complexes if packing is inefficient, could act to lower the Tg relative to the pristine homopolymer. Dominant Factor: The formation of a covalent or coordination-driven polymer network is the dominant factor governing the thermal behavior. The topological constraints imposed by the network structure, reinforced by the rigidity of the lanthanide complexes, overwhelmingly restrict chain mobility compared to the effects of hydrogen bond disruption, leading to a qualitatively elevated Tg behavior characteristic of crosslinked systems, while the second heating protocol ensures this measurement reflects the intrinsic network stability rather than thermal history."
    },
    "analysis_without_hierarchical_structure": {
      "descriptive_text": "This sample comprises a copolymer system synthesized through the copolymerization of acrylamide monomers with a Eu·L3 complex. The material preparation involved integrating the europium complex directly into the polymer chain alongside the acrylamide units. The glass transition temperature was characterized using differential scanning calorimetry (DSC), specifically analyzing the thermal transition during the second heating cycle at a ramp rate of 10 °C/min to ensure the erasure of prior thermal history.",
      "reasoning_analysis": "Increasing Factors: The acrylamide units provide strong intermolecular hydrogen bonding between amide groups, which significantly restricts segmental chain mobility and inherently drives the Tg upward. Additionally, the incorporation of the Eu·L3 metal-ligand complex introduces substantial steric bulk and backbone rigidity, creating coordination structures that further inhibit rotational freedom and increase the energy required for segmental motion. Decreasing Factors: The random incorporation of the bulky Eu·L3 complex disrupts the regular packing and dense hydrogen bonding network typically found in pure polyacrylamide homopolymers, potentially increasing free volume relative to the homopolymer. Furthermore, any flexible organic components within the ligand structure of the complex could introduce local mobility that counteracts the rigidity of the metal center. Dominant Factor: The intrinsic rigidity imparted by the lanthanide complex coordination combined with the persistent hydrogen bonding interactions of the acrylamide matrix qualitatively dominates the thermal behavior. These restrictive interactions generally outweigh the free volume increases caused by structural disruption, resulting in a system where chain mobility is heavily constrained, while the second heating protocol ensures these compositional effects are measured without interference from residual solvent or physical aging."
    }
  },
  {
    "doi": "10.1063/5.0295491",
    "title": "Connected nanoconfinement effects on glass transition temperature, fragility, and dye translational diffusivity in polystyrene thin films depend on molecular weight ",
    "year": 2025,
    "chemical_composition": {
      "repeat_unit_psmiles": "[*]CC(C1=CC=CC=C1)[*]",
      "monomers": [
        {
          "name": "Styrene",
          "smiles": "C=CC1=CC=CC=C1",
          "ratio_value": null,
          "ratio_unit": null
        },
        {
          "name": "1-pyrenyl butyl methacrylate",
          "smiles": null,
          "ratio_value": 0.8,
          "ratio_unit": "mol %"
        }
      ],
      "additives": [],
      "is_homopolymer": false
    },
    "processing_history": "Synthesized by activators regenerated by electron transfer (ARGET) atom transfer radical polymerization (ATRP), initiated by ethyl α-bromoisobutyrate. Trace levels of 1-pyrenyl butyl methacrylate added before polymerization. Product washed by dissolving in toluene and precipitating in methanol. Mn = 6.2 kg/mol, dispersity = 1.07. Tg measured by DSC.",
    "hierarchical_structure": "Amorphous polystyrene. Mn = 6.2 kg/mol, dispersity = 1.07.",
    "properties": {
      "Tg": {
        "value": [
          85.9
        ],
        "unit": "°C"
      }
    },
    "analysis_with_hierarchical_structure": {
      "descriptive_text": "The sample consists of an amorphous copolymer primarily composed of styrene with a trace incorporation of 1-pyrenyl butyl methacrylate (0.8 mol %). It was synthesized via activators regenerated by electron transfer (ARGET) atom transfer radical polymerization (ATRP) using ethyl α-bromoisobutyrate as the initiator, followed by purification through dissolution in toluene and precipitation in methanol. The resulting material exhibits a number-average molecular weight (Mn) of 6.2 kg/mol with a narrow dispersity of 1.07, and the glass transition temperature was characterized using differential scanning calorimetry (DSC).",
