Repository: hhtrick/HHT-code

# HHT training framework

This directory contains model training, embedding precomputation, inference, article-level baselines and the curated datasets. All commands below assume that the working directory is `train_code/`.

## 3. Datasets and fixed partitions

Each main dataset is a JSON array at `dataset/{property}/{property}.json`. Entries contain source metadata, `chemical_composition`, `processing_history`, `hierarchical_structure`, `properties`, and two generated-analysis objects. Targets are stored as `properties[property]["value"]`; source metadata and target values are not predictive input fields.

| Property | Train | Validation | Test | Total |
|---|---:|---:|---:|---:|

File: train_code/dataset/Tg/Tg.json (part 188 of 235)
[
      "reasoning_analysis": "Increasing Factors: The polystyrene backbone contains bulky phenyl side groups that restrict segmental rotation through steric hindrance, establishing a rigid baseline. Additionally, the incorporation of 1-pyrenyl butyl methacrylate introduces large, rigid pyrene moieties which further constrain chain mobility via steric effects and potential pi-pi stacking interactions. Decreasing Factors: The relatively low number-average molecular weight (6.2 kg/mol) results in a high concentration of chain ends, which increases free volume according to the Fox-Flory relationship, thereby enhancing chain mobility and lowering the Tg. While the purification process involves precipitation which typically removes residual solvent, any trace toluene remaining could act as a plasticizer, though this is less likely than the molecular weight effect. Dominant Factor: Although the bulky pyrene groups and phenyl rings provide intrinsic stiffness, the low molecular weight (6.2 kg/mol) is the dominant factor qualitatively governing the Tg behavior, causing a significant reduction relative to high-molecular-weight polystyrene due to the pronounced free volume contribution from chain ends."
    },
    "analysis_without_hierarchical_structure": {
      "descriptive_text": "The sample comprises a styrene-based copolymer incorporating 0.8 mol % of 1-pyrenyl butyl methacrylate. It was synthesized via activators regenerated by electron transfer (ARGET) atom transfer radical polymerization (ATRP) using ethyl α-bromoisobutyrate as the initiator, with the functional comonomer introduced prior to polymerization. Following synthesis, the product was purified by dissolution in toluene and precipitation in methanol, yielding a number-average molecular weight (Mn) of 6.2 kg/mol and a narrow dispersity of 1.07. The glass transition temperature was characterized using differential scanning calorimetry (DSC).",
      "reasoning_analysis": "Increasing Factors: The primary chemical composition consists of a polystyrene backbone, where the bulky phenyl side groups impose steric hindrance that restricts segmental mobility, intrinsically establishing a rigid baseline. Furthermore, the incorporation of the 1-pyrenyl butyl methacrylate comonomer introduces large, fused aromatic pyrene structures which may further hinder local chain rotation through steric effects. Decreasing Factors: The most significant factor lowering the Tg is the low number-average molecular weight (Mn = 6.2 kg/mol) achieved through the controlled polymerization process; according to the Fox-Flory relationship, the high concentration of chain ends in this oligomeric regime significantly increases free volume and reduces thermal stability of the glassy state. Additionally, the butyl spacer within the comonomer introduces flexible aliphatic segments that enhance mobility compared to the rigid styrene units, and any residual toluene solvent remaining after precipitation could act as a plasticizer. Dominant Factor: The low molecular weight effect qualitatively dominates the final Tg behavior; while the aromatic chemistry provides inherent rigidity, the substantial free volume contribution from the high density of chain ends in the 6.2 kg/mol oligomer will drastically depress the Tg relative to high molecular weight polystyrene, overriding the minor stiffening effects of the trace pyrenyl comonomer."
    }
  },
  {
    "doi": "10.1021/acs.langmuir.2c03300",
    "title": "Room-Temperature Self-Healing Glassy Luminescent Hybrid Film",
    "year": 2023,
    "chemical_composition": {
      "repeat_unit_psmiles": null,
      "monomers": [
        {
          "name": "Acrylamide",
          "smiles": "C=CC(=O)N",
          "ratio_value": null,
          "ratio_unit": null
        },
        {
          "name": "Tb·L3 Complex",
          "smiles": null,
          "ratio_value": null,
          "ratio_unit": null
        }
      ],
      "additives": [
        {
          "name": "RHP",
          "type": "polymer matrix",
          "amount_value": 80,
          "amount_unit": "wt%"
        }
      ],
      "is_homopolymer": false
    },
    "processing_history": "Tb·L3-PAAm doped into RHP network (20 wt% Tb·L3-PAAm). Mixed in methanol, dried at 50 °C for 24 h, crushed and hot pressed. Tg measured by DSC on second heating at 10 °C/min.",
    "hierarchical_structure": "Amorphous hybrid network constructed by H-bonding interactions between RHP and Tb·L3-PAAm.",
    "properties": {
      "Tg": {
        "value": [
          40.3
        ],
        "unit": "°C"
      }
    },
    "analysis_with_hierarchical_structure": {
      "descriptive_text": "The sample comprises an amorphous hybrid network constructed via hydrogen bonding interactions between an RHP polymer matrix and a terbium complex-polyacrylamide (Tb·L3-PAAm) component. The chemical system consists of acrylamide monomers and Tb·L3 complexes doped into the RHP network, where the RHP matrix accounts for 80 wt% and the Tb·L3-PAAm component constitutes 20 wt%. Processing involved mixing the constituents in methanol, drying at 50 °C for 24 hours, followed by crushing and hot pressing. Thermal characterization was performed using differential scanning calorimetry (DSC) during the second heating cycle at a rate of 10 °C/min.",
      "reasoning_analysis": "Increasing Factors: The formation of a hybrid network through hydrogen bonding interactions between the RHP matrix and Tb·L3-PAAm introduces physical crosslinks that significantly restrict segmental chain mobility. Additionally, the incorporation of rigid Tb·L3 coordination complexes acts as multifunctional nodes within the structure, while the polar amide groups of the polyacrylamide chains enhance intermolecular cohesive energy density, both contributing to a higher Tg. Decreasing Factors: The processing history involves mixing in methanol and drying at 50 °C, which may not fully evaporate the solvent given its boiling point, potentially leaving residual methanol to act as a plasticizer that increases free volume and lowers Tg. Furthermore, the high weight fraction (80 wt%) of the RHP matrix may dilute the concentration of the rigid Tb-complex nodes, potentially reducing the overall network rigidity compared to a higher loading of the coordination complex. Dominant Factor: The supramolecular architecture defined by the hydrogen bonding network and metal-ligand coordination is the dominant factor, as these specific intermolecular and coordination interactions impose substantial constraints on chain dynamics that qualitatively dictate the thermal transition behavior more significantly than the potential plasticization effects or matrix dilution."
    },
    "analysis_without_hierarchical_structure": {
      "descriptive_text": "This composite system features a polyacrylamide (PAAm) phase incorporating a Terbium complex (Tb·L3), which is doped into an RHP polymer matrix comprising 80 wt% of the total mass. The material was prepared by mixing the components in methanol, followed by drying at 50 °C for 24 hours to remove the solvent. The resulting solid was crushed and consolidated through hot pressing. Thermal analysis was conducted using differential scanning calorimetry (DSC) during the second heating cycle at a rate of 10 °C/min.",
      "reasoning_analysis": "Increasing Factors: The presence of polyacrylamide introduces strong intermolecular hydrogen bonding via amide groups, which restricts segmental chain mobility and elevates the glass transition temperature. Furthermore, the Tb·L3 complex likely acts as a physical crosslinker through metal-ligand coordination bonds within the polymer network, significantly enhancing structural rigidity. The high content of the RHP matrix (80 wt%) also establishes a substantial baseline for the thermal properties based on its intrinsic chain stiffness. Decreasing Factors: The use of methanol as a processing solvent presents a risk of residual solvent retention if the drying temperature of 50 °C was insufficient to fully evaporate trapped molecules, which would act as a plasticizer by increasing free volume and lowering the Tg. Additionally, potential phase separation between the PAAm dopant and the RHP matrix could introduce interfacial free volume. Dominant Factor: The restrictive effects of the coordination crosslinks and hydrogen bonding network within the polymer phases are the dominant factors governing the Tg behavior, as these specific intermolecular interactions fundamentally alter the chain mobility landscape more significantly than potential minor residual plasticization, particularly given the thermal erasure of history during the second DSC heating cycle."
    }
  },
  {
    "doi": "10.1021/acs.langmuir.2c03300",
    "title": "Room-Temperature Self-Healing Glassy Luminescent Hybrid Film",
    "year": 2023,
    "chemical_composition": {
      "repeat_unit_psmiles": null,
      "monomers": [
        {
          "name": "Acrylamide",
          "smiles": "C=CC(=O)N",
          "ratio_value": null,
          "ratio_unit": null
        },
        {
          "name": "Tb·L3 Complex",
          "smiles": null,
          "ratio_value": null,
          "ratio_unit": null
        }
      ],
      "additives": [
        {
          "name": "RHP",
          "type": "polymer matrix",
          "amount_value": 80,
          "amount_unit": "wt%"
        }
      ],
      "is_homopolymer": false
    },
    "processing_history": "Tb·L3-PAAm doped into RHP network (20 wt% Tb·L3-PAAm). Mixed in methanol, dried at 50 °C for 24 h, crushed and hot pressed. Transition measured by DMA temperature-sweep.",
    "hierarchical_structure": "Amorphous hybrid network constructed by H-bonding interactions between RHP and Tb·L3-PAAm.",
    "properties": {
      "Tg": {
        "value": [
          45.3
        ],
        "unit": "°C"
      }
    },
    "analysis_with_hierarchical_structure": {
      "descriptive_text": "The sample comprises an amorphous hybrid network consisting of a terbium complex-polyacrylamide (Tb·L3-PAAm) component doped within a RHP polymer matrix, with the matrix accounting for 80 wt% of the total composition. Synthesis involved dissolving the components in methanol, followed by drying at 50 °C for 24 hours, crushing, and hot pressing to consolidate the material. Structural characterization indicates the formation of a hybrid network stabilized by hydrogen bonding interactions between the RHP matrix and the Tb·L3-PAAm domains, with thermal transitions measured via DMA temperature-sweep.",
      "reasoning_analysis": "Increasing Factors: The formation of a hybrid network constructed by hydrogen bonding interactions between the RHP matrix and Tb·L3-PAAm domains acts as physical crosslinks, significantly restricting segmental chain mobility and driving the Tg upward. Additionally, the incorporation of the Tb·L3 coordination complex introduces rigid metal-ligand nodes that further hinder backbone motion, while the hot pressing step likely enhances packing density, reducing free volume. Decreasing Factors: The use of methanol as a processing solvent presents a risk of residual solvent retention after drying at 50 °C, which would act as a plasticizer to increase free volume and lower the Tg. Furthermore, the blending of two distinct polymer components (RHP and Tb·L3-PAAm) may introduce excess free volume at the phase interfaces if complete miscibility is not achieved, potentially depressing the transition temperature. Dominant Factor: The supramolecular architecture defined by the hydrogen bonding interactions between the matrix and the dopant qualitatively dominates the thermal behavior, as these physical crosslinks impose substantial constraints on chain dynamics that typically outweigh the plasticizing effects of residual solvent or interfacial free volume in such hybrid networks."
    },
    "analysis_without_hierarchical_structure": {
      "descriptive_text": "This composite material comprises a terbium complex (Tb·L3) coordinated with polyacrylamide (PAAm) doped within an RHP polymer matrix, where the RHP constitutes 80 wt% of the formulation. Preparation involved dissolving and mixing the Tb·L3-PAAm component into the RHP network using methanol as a solvent, followed by drying at 50 °C for 24 hours. The dried mixture was crushed and hot pressed to consolidate the sample, with the thermal transition behavior subsequently evaluated via dynamic mechanical analysis (DMA) temperature-sweep.",
      "reasoning_analysis": "Increasing Factors: The incorporation of the Tb·L3 complex introduces metal-ligand coordination bonds that act as physical crosslinks within the polyacrylamide chains, significantly restricting segmental mobility and increasing chain stiffness. Additionally, the amide functional groups facilitate strong intermolecular hydrogen bonding, while the high weight fraction of the RHP matrix establishes a continuous phase that governs the bulk mechanical response. Decreasing Factors: The solution processing in methanol followed by drying at a moderate temperature of 50 °C risks retaining residual solvent molecules, which would act as plasticizers by increasing free volume and lubricating polymer chain movement. Furthermore, the hygroscopic nature of polyacrylamide may lead to moisture absorption during the crushing and hot-pressing stages, potentially depressing the transition temperature. Dominant Factor: The restrictive effects of the coordination bonds and hydrogen bonding networks qualitatively dominate the thermal behavior, as these strong intermolecular interactions impose substantial constraints on chain mobility that outweigh the potential plasticization effects from residual volatiles, resulting in a net enhancement of rigidity relative to the unmodified matrix."
    }
  },
  {
    "doi": "10.1021/acs.langmuir.2c03300",
    "title": "Room-Temperature Self-Healing Glassy Luminescent Hybrid Film",
    "year": 2023,
    "chemical_composition": {
      "repeat_unit_psmiles": null,
      "monomers": [
        {
          "name": "Acrylamide",
          "smiles": "C=CC(=O)N",
          "ratio_value": null,
          "ratio_unit": null
        },
        {
          "name": "Eu·L3 Complex",
          "smiles": null,
          "ratio_value": null,
          "ratio_unit": null
        }
      ],
      "additives": [
        {
          "name": "RHP",
          "type": "polymer matrix",
          "amount_value": 80,
          "amount_unit": "wt%"
        }
      ],
      "is_homopolymer": false
    },
    "processing_history": "Eu·L3-PAAm doped into RHP network (20 wt% Eu·L3-PAAm). Mixed in methanol, dried at 50 °C for 24 h, crushed and hot pressed. Tg measured by DSC on second heating at 10 °C/min.",
    "hierarchical_structure": "Amorphous hybrid network constructed by H-bonding interactions between RHP and Eu·L3-PAAm.",
    "properties": {
      "Tg": {
        "value": [
          40.0
        ],
        "unit": "°C"
      }
    },
    "analysis_with_hierarchical_structure": {
      "descriptive_text": "The sample comprises an amorphous hybrid network formed by doping a Europium-based complex polyacrylamide (Eu·L3-PAAm) into a RHP polymer matrix, with the matrix constituting 80 wt% of the total composition. Utilizing acrylamide monomers and a Europium complex, the material was prepared by mixing components in methanol, drying at 50 °C for 24 hours, crushing, and hot pressing. The resulting hierarchical structure is defined by hydrogen bonding interactions between the RHP matrix and the Eu·L3-PAAm domains, and the thermal properties were characterized by DSC during the second heating cycle at a rate of 10 °C/min.",
      "reasoning_analysis": "Increasing Factors: The formation of a hybrid network via hydrogen bonding interactions between the RHP matrix and Eu·L3-PAAm domains introduces physical crosslinks that significantly restrict segmental chain mobility. Additionally, the presence of the Europium complex likely introduces metal-ligand coordination bonds, adding further rigidity to the polymer backbone and increasing the energy barrier for glass transition. Decreasing Factors: The processing history involves drying at 50 °C, which is below the boiling point of the methanol solvent used for mixing; this creates a high risk of residual solvent retention acting as a plasticizer to increase free volume and lower Tg. Furthermore, the composition is dominated by the RHP matrix (80 wt%), which may dilute the higher-Tg Eu·L3-PAAm phase depending on the intrinsic mobility of the RHP chains. Dominant Factor: The supramolecular network structure established by intermolecular hydrogen bonding and coordination complexes qualitatively dominates the thermal behavior by imposing topological constraints on the chains; however, the final observed Tg will be critically sensitive to the efficiency of solvent removal during the low-temperature drying process."
    },
    "analysis_without_hierarchical_structure": {
      "descriptive_text": "The material system comprises a Europium complex (Eu·L3) integrated within a polyacrylamide structure, which is doped into a RHP polymer matrix at a concentration of 20 wt%, leaving the RHP matrix as the majority component at 80 wt%. The composite was prepared by mixing the constituents in methanol, followed by thermal drying at 50 °C for 24 hours to evaporate the solvent. The dried residue was mechanically crushed and subsequently consolidated via hot pressing. Thermal analysis was conducted using differential scanning calorimetry (DSC) during the second heating scan at a rate of 10 °C/min.",
      "reasoning_analysis": "Increasing Factors: The presence of acrylamide units introduces strong interchain hydrogen bonding, while the Eu·L3 complex introduces metal-ligand coordination bonds that act as physical crosslinks, both of which significantly restrict segmental chain mobility and sterically hinder rotation, driving the Tg upward. Decreasing Factors: The processing history involves drying at a relatively moderate temperature of 50 °C, which may leave residual methanol solvent within the polymer network acting as a plasticizer to increase free volume and lower the Tg; additionally, the high weight fraction (80 wt%) of the RHP matrix dilutes the rigid Eu-PAAm phase, potentially lowering the composite Tg relative to the neat functionalized polymer depending on the intrinsic flexibility of the RHP chains. Dominant Factor: While the high volume fraction of the RHP matrix establishes the baseline bulk mobility, the dense network of physical crosslinks formed by the europium coordination and hydrogen bonding within the doped phase qualitatively dominates the thermal mechanical response by restricting local segmental motion, provided that the drying process was sufficient to minimize residual solvent plasticization."
    }
  },
  {
    "doi": "10.1021/acs.langmuir.2c03300",
    "title": "Room-Temperature Self-Healing Glassy Luminescent Hybrid Film",
    "year": 2023,
    "chemical_composition": {
      "repeat_unit_psmiles": null,
      "monomers": [
        {
          "name": "Acrylamide",
          "smiles": "C=CC(=O)N",
          "ratio_value": null,
          "ratio_unit": null
        },
        {
          "name": "Eu·L3 Complex",
          "smiles": null,
          "ratio_value": null,
          "ratio_unit": null
        }
      ],
      "additives": [
        {
          "name": "RHP",
          "type": "polymer matrix",
          "amount_value": 80,
          "amount_unit": "wt%"
        }
      ],
      "is_homopolymer": false
    },
    "processing_history": "Eu·L3-PAAm doped into RHP network (20 wt% Eu·L3-PAAm). Mixed in methanol, dried at 50 °C for 24 h, crushed and hot pressed. Transition measured by DMA temperature-sweep.",
    "hierarchical_structure": "Amorphous hybrid network constructed by H-bonding interactions between RHP and Eu·L3-PAAm.",
    "properties": {
      "Tg": {
        "value": [
          44.8
        ],
        "unit": "°C"
      }
    },
    "analysis_with_hierarchical_structure": {
      "descriptive_text": "The sample comprises an amorphous hybrid network constructed through hydrogen bonding interactions between a RHP polymer matrix and a Eu·L3-PAAm dopant complex. The chemical system consists of acrylamide-based chains complexed with Eu·L3 species, dispersed within the RHP matrix at a loading of 20 wt% dopant against 80 wt% matrix. Material preparation involved dissolving the components in methanol, drying at 50 °C for 24 hours, crushing the solid residue, and finally hot pressing to form the bulk sample. The glass transition behavior was subsequently evaluated using dynamic mechanical analysis (DMA) via a temperature-sweep protocol.",
      "reasoning_analysis": "Increasing Factors: The formation of a hybrid network via hydrogen bonding interactions between the RHP matrix and the Eu·L3-PAAm dopant acts as physical crosslinks, significantly restricting segmental chain mobility and driving the Tg upward. Additionally, the incorporation of the Eu·L3 complex introduces rigid metal-ligand coordination structures and bulky side groups that increase backbone stiffness. The hot pressing step may also enhance packing density, further limiting free volume. Decreasing Factors: The processing history involves mixing in methanol followed by drying at a relatively moderate temperature of 50 °C; if residual methanol remains trapped within the network, it will act as a potent plasticizer, increasing free volume and lowering the Tg. Furthermore, the blending with the RHP matrix may introduce more flexible chain segments compared to the rigid Eu-complex, potentially reducing the overall transition temperature depending on the intrinsic mobility of the RHP chains. Dominant Factor: The structural integrity of the hydrogen-bonded hybrid network and the rigidity imparted by the Eu·L3 coordination complexes are likely the dominant factors. While residual solvent poses a risk, the specific design of physical crosslinks through H-bonding typically imposes a substantial barrier to segmental motion that qualitatively outweighs the plasticizing effect of minor residual solvent, resulting in a Tg governed primarily by the supramolecular network architecture."
    },
    "analysis_without_hierarchical_structure": {
      "descriptive_text": "The material system comprises a polyacrylamide structure complexed with a Eu·L3 species, dispersed within an RHP polymer matrix which constitutes 80 wt% of the total composition. Preparation involved mixing the components in methanol, followed by drying at 50 °C for 24 hours, crushing the residue, and consolidation via hot pressing. The thermal transition behavior was subsequently evaluated using dynamic mechanical analysis (DMA) in a temperature-sweep mode.",
      "reasoning_analysis": "Increasing Factors: The incorporation of the Eu·L3 complex within the polyacrylamide chains introduces strong metal-ligand coordination bonds that act as physical crosslinks, significantly restricting segmental chain mobility. Additionally, the inherent hydrogen bonding capability of the acrylamide monomer units and the continuity of the 80 wt% RHP polymer matrix contribute to structural rigidity. Decreasing Factors: The processing history involves drying at 50 °C, which is below the boiling point of the methanol solvent used for mixing; incomplete solvent removal could leave residual methanol molecules that act as plasticizers, increasing free volume and lowering the Tg. Furthermore, the introduction of the 20 wt% dopant phase may disrupt the packing efficiency of the RHP matrix if miscibility is not perfect. Dominant Factor: The strong physical crosslinking density provided by the Europium coordination complexes within the dopant phase qualitatively dominates the thermal behavior by imposing substantial constraints on chain mobility, likely overriding the plasticization effect unless residual solvent content is exceptionally high, thus establishing a rigidified network response within the RHP matrix."
    }
  },
  {
    "doi": "10.1002/polb.23344",
    "title": "A Novel Temperature-Step Method to Determine the Glass Transition Temperature of Ultrathin Polymer Films by Liquid Dewetting",
    "year": 2013,
    "chemical_composition": {
      "repeat_unit_psmiles": "[*]CC(C1=CC=CC=C1)[*]",
      "monomers": [
        {
          "name": "Styrene",
          "smiles": "C=CC1=CC=CC=C1",
          "ratio_value": null,
          "ratio_unit": null
        }
      ],
      "additives": [],
      "is_homopolymer": true
    },
    "processing_history": "Bulk polystyrene (Mw = 984,000 g/mol, PDI = 1.07) supplied by Sigma-Aldrich. Glass transition temperature measured by Differential Scanning Calorimetry (DSC) on heating at 10 °C/min after cooling at 10 °C/min.",
    "hierarchical_structure": "Bulk amorphous polystyrene. Limiting fictive temperature (Tf') measured.",
    "properties": {
      "Tg": {
        "value": [
          100.4
        ],
        "unit": "°C"
      }
    },
    "analysis_with_hierarchical_structure": {
      "descriptive_text": "The sample comprises a bulk amorphous polystyrene homopolymer sourced from Sigma-Aldrich, possessing a weight-average molecular weight (Mw) of 984,000 g/mol and a narrow polydispersity index (PDI) of 1.07. Thermal characterization was performed via Differential Scanning Calorimetry (DSC), utilizing a heating rate of 10 °C/min subsequent to a cooling cycle at 10 °C/min, with specific attention paid to measuring the limiting fictive temperature (Tf') to evaluate the structural state of the bulk material.",
      "reasoning_analysis": "Increasing Factors: The presence of bulky phenyl side groups attached to the aliphatic backbone imposes significant steric hindrance, restricting segmental rotation and intrinsically elevating the glass transition temperature. Furthermore, the high molecular weight (984,000 g/mol) minimizes the concentration of chain ends, thereby reducing excess free volume according to the Fox-Flory relationship and pushing the Tg towards its asymptotic maximum. The bulk state without solvent additives also eliminates plasticization effects that would otherwise lower the transition temperature. Decreasing Factors: The linear architecture of the polymer chains allows for segmental mobility that is inherently higher than that of cross-linked networks or ladder polymers, preventing the Tg from reaching the extremes associated with rigid topological constraints. Additionally, the moderate cooling rate of 10 °C/min during the DSC protocol permits some structural relaxation towards equilibrium, which may result in a lower observed Tg compared to samples subjected to rapid quenching that traps higher free volume. Dominant Factor: The high molecular weight is the dominant factor ensuring the material exhibits the intrinsic Tg of polystyrene without depression from chain ends, while the steric hindrance from the phenyl groups establishes the fundamental thermal stability of the amorphous phase."
    },
    "analysis_without_hierarchical_structure": {
      "descriptive_text": "The investigated sample is a bulk polystyrene homopolymer supplied by Sigma-Aldrich, possessing a high molecular weight of 984,000 g/mol and a narrow polydispersity index of 1.07. Thermal characterization was performed using Differential Scanning Calorimetry, wherein the glass transition temperature was measured during a heating scan at 10 °C/min subsequent to a cooling cycle at 10 °C/min.",
      "reasoning_analysis": "Increasing Factors: The presence of bulky phenyl side groups attached to the aliphatic backbone imposes significant steric hindrance, restricting segmental rotation and inherently elevating the glass transition temperature. Furthermore, the high molecular weight of 984,000 g/mol minimizes the concentration of chain ends, which possess higher free volume than mid-chain segments, thereby pushing the Tg toward its asymptotic plateau value. Decreasing Factors: The inherent flexibility of the carbon-carbon backbone allows for some segmental motion, though this is heavily constrained by the side groups. Additionally, the specific thermal history involving cooling at 10 °C/min may trap a specific amount of free volume compared to slower annealing processes, potentially resulting in a slightly lower observed Tg compared to a fully equilibrated sample cooled infinitely slowly. Dominant Factor: The steric restriction imposed by the phenyl side groups is the primary chemical determinant establishing the baseline Tg, while the high molecular weight ensures that chain end effects are negligible, making the intrinsic chain stiffness the dominant factor governing the thermal transition behavior."
    }
  },
  {
    "doi": "10.1016/j.polymer.2014.01.031",
    "title": "Methacrylate-based polymer films useful in lithographic applications exhibit different glass transition temperature-confinement effects at high and low molecular weight",
    "year": 2014,
    "chemical_composition": {
      "repeat_unit_psmiles": "[*]CC(C)(C(=O)OC1(CC)CCCC1)[*]",
      "monomers": [
        {
          "name": "1-ethylcyclopentyl methacrylate",
          "smiles": "CC1(CCCC1)OC(=O)C(=C)C",
          "ratio_value": null,
          "ratio_unit": null
        }
      ],
      "additives": [],
      "is_homopolymer": true
    },
    "processing_history": "Free radical polymerization using AIBN initiator at 80 °C. Purified by dissolution in THF and precipitation in methanol. Bulk Tg measured by DSC (Mettler-Toledo 822) at 10 °C/min heating rate after annealing above Tg and cooling at 40 °C/min.",
    "hierarchical_structure": "Bulk polymer, Mn = 4.1 kg/mol, Mw/Mn = 1.79.",
    "properties": {
      "Tg": {
        "value": [
          72
        ],
        "unit": "°C"
      }
    },
    "analysis_with_hierarchical_structure": {
      "descriptive_text": "The sample comprises a bulk poly(1-ethylcyclopentyl methacrylate) homopolymer synthesized via free radical polymerization initiated by AIBN at 80 °C. Post-synthesis purification was achieved by dissolution in tetrahydrofuran followed by precipitation in methanol. The resulting material exhibits a number-average molecular weight (Mn) of 4.1 kg/mol and a polydispersity index (Mw/Mn) of 1.79. Thermal characterization was performed using differential scanning calorimetry on a Mettler-Toledo 822 instrument at a heating rate of 10 °C/min, subsequent to annealing above the glass transition temperature and cooling at 40 °C/min.",
      "reasoning_analysis": "Increasing Factors: The methacrylate backbone contains an alpha-methyl group that restricts backbone torsion compared to acrylates, while the bulky 1-ethylcyclopentyl ester side group imposes significant steric hindrance, limiting segmental mobility and intrinsically raising the glass transition temperature relative to simpler alkyl methacrylates. Additionally, the relatively fast cooling rate of 40 °C/min applied prior to measurement may trap excess free volume in a higher energy state, potentially shifting the observed transition slightly upward compared to slow-cooled equivalents. Decreasing Factors: The number-average molecular weight of 4.1 kg/mol is relatively low, resulting in a high concentration of chain ends that contribute excess free volume according to the Fox-Flory relationship, thereby depressing the glass transition temperature. Furthermore, the purification process involving THF and methanol carries a risk of residual solvent entrapment, which would act as a plasticizer and further lower the transition temperature. Dominant Factor: While the steric bulk of the cyclopentyl-ethyl side group establishes a chemically rigid baseline, the low molecular weight is the dominant factor governing the final glass transition behavior. The substantial free volume contribution from the high density of chain ends in this oligomeric regime qualitatively outweighs the restrictive effects of the side groups, resulting in a glass transition temperature lower than what would be expected for a high-molecular-weight analog of this chemistry."
    },
    "analysis_without_hierarchical_structure": {
      "descriptive_text": "The sample comprises a homopolymer synthesized from 1-ethylcyclopentyl methacrylate monomers. Polymerization was conducted via a free radical mechanism using AIBN as an initiator at 80 °C, followed by purification involving dissolution in tetrahydrofuran and precipitation in methanol. The bulk glass transition temperature was characterized using differential scanning calorimetry on a Mettler-Toledo 822 instrument, where the sample was annealed above the transition temperature, cooled at 40 °C/min, and subsequently heated at 10 °C/min for measurement.",
      "reasoning_analysis": "Increasing Factors: The methacrylate backbone features an alpha-methyl group that inherently restricts backbone rotation compared to acrylates, while the bulky 1-ethylcyclopentyl ester side group introduces significant steric hindrance and rigidity due to the cycloaliphatic ring structure, both of which impede segmental mobility and drive the Tg upward. Additionally, the purification process removes unreacted monomers and oligomers that would otherwise act as plasticizers. Decreasing Factors: The presence of the ethyl substituent on the cyclopentyl ring introduces a slight degree of aliphatic flexibility compared to an unsubstituted cyclic group, and any residual tetrahydrofuran or methanol retained after precipitation could act as a solvent plasticizer, increasing free volume and lowering the Tg. Dominant Factor: The intrinsic chain stiffness imparted by the bulky cyclic ester side group and the methacrylate backbone architecture qualitatively dominates the thermal behavior, establishing a high baseline resistance to segmental motion that outweighs the potential minor plasticization effects from processing residues or side-chain flexibility."
    }
  },
  {
    "doi": "10.1002/polb.23344",
    "title": "A Novel Temperature-Step Method to Determine the Glass Transition Temperature of Ultrathin Polymer Films by Liquid Dewetting",
    "year": 2013,
    "chemical_composition": {
      "repeat_unit_psmiles": "[*]CC(C1=CC=CC=C1)[*]",
      "monomers": [
        {
          "name": "Styrene",
          "smiles": "C=CC1=CC=CC=C1",
          "ratio_value": null,
          "ratio_unit": null
        }
      ],
      "additives": [],
      "is_homopolymer": true
    },
    "processing_history": "PS dissolved in toluene (0.15-2% wt), spin-coated on mica (3000 rpm, RT), annealed in vacuum oven at 120 °C for 30 min, cooled overnight. Film floated on water and transferred to glycerol substrate. Tg determined by temperature-step liquid dewetting method at 81.3 °C experimental temperature.",
    "hierarchical_structure": "Ultrathin PS film on glycerol. Film thickness 7.4 nm. Mw = 984,000 g/mol, PDI = 1.07.",
    "properties": {
      "Tg": {
        "value": [
          81.3
        ],
        "unit": "°C"
      }
    },
    "analysis_with_hierarchical_structure": {
      "descriptive_text": "The sample comprises a high molecular weight polystyrene homopolymer (Mw = 984,000 g/mol, PDI = 1.07) fabricated as an ultrathin film with a thickness of 7.4 nm on a glycerol substrate. The material was processed by dissolving the polymer in toluene and spin-coating onto mica at 3000 rpm at room temperature, followed by vacuum annealing at 120 °C for 30 minutes and overnight cooling. The film was subsequently floated on water and transferred to the glycerol substrate, with the glass transition temperature evaluated via the temperature-step liquid dewetting method at an experimental temperature of 81.3 °C.",
      "reasoning_analysis": "Increasing Factors: The inherent chemical structure of polystyrene, featuring bulky phenyl side groups, imposes significant steric hindrance on backbone rotation, establishing a rigid baseline that elevates the Tg. Furthermore, the very high molecular weight (984,000 g/mol) minimizes the concentration of chain ends, thereby reducing excess free volume contributions that typically lower the Tg in lower molecular weight oligomers. The thermal annealing history at 120 °C also promotes structural relaxation and removes excess free volume trapped during spin-coating, stabilizing the Tg towards its equilibrium value. Decreasing Factors: The primary driver for Tg reduction is the extreme nanoconfinement imposed by the 7.4 nm film thickness. In ultrathin films, especially those supported on a liquid substrate like glycerol which offers less interfacial constraint than a solid attractive substrate, the enhanced mobility of polymer segments near the free surface propagates throughout the entire film thickness, significantly depressing the Tg. Additionally, despite annealing, the use of toluene during fabrication introduces the possibility of trace residual solvent acting as a plasticizer. Dominant Factor: The geometric confinement effect arising from the 7.4 nm thickness qualitatively dominates the thermal behavior. While the high molecular weight and rigid backbone support a higher Tg, the length scale of the film is sufficiently small that surface-induced mobility enhancements overwhelm bulk-like constraints, leading to a net reduction in Tg compared to bulk polystyrene."
    },
    "analysis_without_hierarchical_structure": {
      "descriptive_text": "The sample consists of a polystyrene homopolymer prepared from a toluene solution with concentrations ranging from 0.15 to 2% wt. Thin films were fabricated via spin-coating at 3000 rpm onto mica substrates at room temperature, followed by annealing in a vacuum oven at 120 °C for 30 minutes and cooling overnight. The resulting films were floated on water and subsequently transferred to a glycerol substrate. The glass transition temperature was determined using a temperature-step liquid dewetting method at an experimental temperature of 81.3 °C.",
      "reasoning_analysis": "Increasing Factors: The chemical composition consists of polystyrene, where the bulky phenyl side groups attached to the aliphatic backbone impose significant steric hindrance, restricting segmental rotation and intrinsically establishing a high baseline glass transition temperature. Furthermore, the processing history includes annealing at 120 °C, which exceeds the typical bulk Tg of polystyrene; this thermal treatment promotes the relaxation of non-equilibrium free volume and facilitates the evaporation of residual toluene solvent, thereby preventing plasticization and supporting a higher Tg. Decreasing Factors: The fabrication method involves spin-coating to create thin films, which introduces a high surface-to-volume ratio; the enhanced mobility of chain segments at the free surface typically depresses the Tg relative to bulk materials. Additionally, transferring the film to a glycerol substrate implies a liquid support rather than a rigid solid interface, which reduces interfacial constraints on polymer chain motion compared to traditional solid substrates, potentially further lowering the Tg. Dominant Factor: While the intrinsic chain rigidity and vacuum annealing work to maintain a high Tg, the geometric confinement and interfacial effects associated with the thin film architecture on a liquid substrate are the dominant factors. These surface and interface dynamics qualitatively reduce the cooperativity of segmental motion, leading to a net depression of the Tg compared to the bulk polystyrene standard."
    }
  },
  {
    "doi": null,
    "title": "Properties and mutual interactions of various acrylate monomers used in 193 nm resists",
    "year": null,
    "chemical_composition": {
      "repeat_unit_psmiles": "[*]CC(C)(C(=O)OC(C)(C)C)[*]",
      "monomers": [
        {
          "name": "t-Butyl MethAcrylate",
          "smiles": "CC(C)(C)OC(=O)C(=C)C",
          "ratio_value": null,
