Repository: hhtrick/HHT-code

# HHT training framework

This directory contains model training, embedding precomputation, inference, article-level baselines and the curated datasets. All commands below assume that the working directory is `train_code/`.

## 3. Datasets and fixed partitions

Each main dataset is a JSON array at `dataset/{property}/{property}.json`. Entries contain source metadata, `chemical_composition`, `processing_history`, `hierarchical_structure`, `properties`, and two generated-analysis objects. Targets are stored as `properties[property]["value"]`; source metadata and target values are not predictive input fields.

| Property | Train | Validation | Test | Total |
|---|---:|---:|---:|---:|

File: train_code/dataset/Tg/Tg.json (part 189 of 235)
[
          "ratio_unit": null
        }
      ],
      "additives": [
        {
          "name": "AzoIsoButyroNitrile",
          "type": "initiator",
          "amount_value": null,
          "amount_unit": null
        }
      ],
      "is_homopolymer": true
    },
    "processing_history": "Synthesized via free-radical polymerization using AzoIsoButyroNitrile (AIBN) as initiator. Tg measured using TA Instruments 2920 Modulated Temperature DSC (MT-DSC) system.",
    "hierarchical_structure": "Homopolymer matrix for 193 nm lithography.",
    "properties": {
      "Tg": {
        "value": [
          87
        ],
        "unit": "°C"
      }
    },
    "analysis_with_hierarchical_structure": {
      "descriptive_text": "The material is a poly(t-butyl methacrylate) homopolymer matrix designed for 193 nm lithography applications. It was synthesized via free-radical polymerization using AzoIsoButyroNitrile (AIBN) as the initiator. The glass transition temperature was characterized using a TA Instruments 2920 Modulated Temperature DSC (MT-DSC) system.",
      "reasoning_analysis": "Increasing Factors: The alpha-methyl group on the methacrylate backbone restricts segmental rotation, while the bulky tert-butyl ester side groups introduce significant steric hindrance that impedes chain mobility, both contributing to a higher Tg. Decreasing Factors: The aliphatic tert-butyl side chain possesses internal flexibility and may generate free volume compared to rigid aromatic counterparts, potentially enhancing mobility. Additionally, residual species from the free-radical polymerization process, such as initiator fragments, could act as plasticizers if present. Dominant Factor: The intrinsic stiffness provided by the methacrylate backbone architecture and the steric bulk of the tert-butyl groups qualitatively dominate the thermal behavior, ensuring the rigidity required for the lithographic matrix application despite the potential free volume effects."
    },
    "analysis_without_hierarchical_structure": {
      "descriptive_text": "The investigated material is a poly(t-butyl methacrylate) homopolymer prepared through free-radical polymerization initiated by AzoIsoButyroNitrile (AIBN). Thermal analysis was conducted using a TA Instruments 2920 Modulated Temperature DSC (MT-DSC) system to evaluate the glass transition temperature.",
      "reasoning_analysis": "Increasing Factors: The methacrylate backbone features an alpha-methyl substitution which imposes significant steric hindrance on backbone rotation, restricting segmental mobility and intrinsically driving the Tg higher. Decreasing Factors: The aliphatic t-butyl ester side group is flexible and its bulk increases fractional free volume compared to smaller ester analogs, potentially depressing the Tg. Furthermore, residual monomer or initiator-derived end groups from the free-radical synthesis may act as plasticizers or increase chain end free volume, further lowering the Tg. Dominant Factor: The intrinsic rigidity conferred by the alpha-methyl substitution on the polymer backbone is the dominant factor establishing the material's glassy state, outweighing the free volume effects introduced by the flexible aliphatic side chains and processing residues."
    }
  },
  {
    "doi": "10.1016/j.polymer.2014.01.031",
    "title": "Methacrylate-based polymer films useful in lithographic applications exhibit different glass transition temperature-confinement effects at high and low molecular weight",
    "year": 2014,
    "chemical_composition": {
      "repeat_unit_psmiles": "[*]CC(C)(C(=O)OC1(CC)CCCC1)[*]",
      "monomers": [
        {
          "name": "1-ethylcyclopentyl methacrylate",
          "smiles": "CC1(CCCC1)OC(=O)C(=C)C",
          "ratio_value": null,
          "ratio_unit": null
        }
      ],
      "additives": [],
      "is_homopolymer": true
    },
    "processing_history": "Free radical polymerization using AIBN initiator at 80 °C. Purified by dissolution in THF and precipitation in methanol. Spin-coated from toluene onto silicon wafers. Annealed in vacuum oven above Tg + 5 °C for 2 h. Tg measured by spectroscopic ellipsometry (M-2000D) monitoring thickness vs temperature, Tmid analysis.",
    "hierarchical_structure": "Ultrathin film (27 nm thickness), Mn = 4.1 kg/mol, Mw/Mn = 1.79.",
    "properties": {
      "Tg": {
        "value": [
          62
        ],
        "unit": "°C"
      }
    },
    "analysis_with_hierarchical_structure": {
      "descriptive_text": "The sample comprises a poly(1-ethylcyclopentyl methacrylate) homopolymer synthesized via free radical polymerization using AIBN initiator at 80 °C. After purification through dissolution in THF and precipitation in methanol, the material, characterized by a number-average molecular weight (Mn) of 4.1 kg/mol and a dispersity (Mw/Mn) of 1.79, was fabricated into an ultrathin film with a thickness of 27 nm by spin-coating from toluene onto silicon wafers. The films underwent annealing in a vacuum oven at a temperature exceeding Tg + 5 °C for 2 hours, and the glass transition temperature was subsequently evaluated using spectroscopic ellipsometry by monitoring thickness changes versus temperature via Tmid analysis.",
      "reasoning_analysis": "Increasing Factors: The chemical structure features a methacrylate backbone with an alpha-methyl group and a bulky 1-ethylcyclopentyl side chain. This substantial steric hindrance and the rigidity of the cyclic pendant group restrict segmental mobility and reduce free volume, intrinsically elevating the baseline glass transition temperature. Decreasing Factors: The relatively low number-average molecular weight (4.1 kg/mol) results in a high concentration of chain ends, which increases free volume and enhances chain mobility according to the Fox-Flory effect, thereby depressing the Tg. Furthermore, the ultrathin film geometry (27 nm) introduces confinement effects where enhanced mobility at the free surface typically leads to a reduction in the measured Tg compared to the bulk material. Dominant Factor: While the bulky cyclic side groups provide significant intrinsic rigidity, the combined effects of the low molecular weight and the nanoscale confinement inherent to the 27 nm film thickness are the dominant factors. These structural and dimensional constraints qualitatively drive the observed Tg lower than that of a bulk, high-molecular-weight sample, despite the thermal annealing process intended to remove solvent residues and thermal history."
    },
    "analysis_without_hierarchical_structure": {
      "descriptive_text": "The sample consists of a homopolymer derived from 1-ethylcyclopentyl methacrylate monomers. Synthesis was achieved through free radical polymerization utilizing AIBN as an initiator at 80 °C, followed by purification via dissolution in tetrahydrofuran and precipitation in methanol. Thin films were prepared by spin-coating a toluene solution of the polymer onto silicon wafers. To ensure thermal equilibrium and remove residual solvent effects, the films were annealed in a vacuum oven at a temperature exceeding the glass transition temperature by 5 °C for 2 hours. The glass transition temperature was subsequently determined using spectroscopic ellipsometry by monitoring film thickness variations against temperature, utilizing the Tmid analysis method.",
      "reasoning_analysis": "Increasing Factors: The methacrylate backbone contains an alpha-methyl group that restricts backbone flexibility compared to acrylates, while the bulky 1-ethylcyclopentyl ester side group imposes significant steric hindrance that limits segmental rotation and free volume, intrinsically elevating the Tg. Additionally, the processing history includes annealing above Tg in a vacuum, which removes residual casting solvent and allows the polymer to reach thermodynamic equilibrium, preventing solvent-induced plasticization. Decreasing Factors: The sample configuration involves spin-coated thin films on silicon wafers, where free surface effects can enhance segmental mobility near the air-polymer interface, potentially depressing the measured Tg relative to bulk material. Dominant Factor: The intrinsic chain stiffness imparted by the bulky cyclic side groups and the methacrylate backbone is the dominant factor establishing the baseline Tg, as the rigorous vacuum annealing process ensures that the measured Tg reflects the intrinsic polymer properties rather than processing artifacts like residual solvent."
    }
  },
  {
    "doi": null,
    "title": "Properties and mutual interactions of various acrylate monomers used in 193 nm resists",
    "year": null,
    "chemical_composition": {
      "repeat_unit_psmiles": "[*]CC(C)(C(=O)O)[*]",
      "monomers": [
        {
          "name": "MethAcrylic Acid",
          "smiles": "OC(=O)C(=C)C",
          "ratio_value": null,
          "ratio_unit": null
        }
      ],
      "additives": [
        {
          "name": "AzoIsoButyroNitrile",
          "type": "initiator",
          "amount_value": null,
          "amount_unit": null
        }
      ],
      "is_homopolymer": true
    },
    "processing_history": "Synthesized via free-radical polymerization using AzoIsoButyroNitrile (AIBN) as initiator. Tg measured using TA Instruments 2920 Modulated Temperature DSC (MT-DSC) system.",
    "hierarchical_structure": "Homopolymer matrix for 193 nm lithography.",
    "properties": {
      "Tg": {
        "value": [
          190
        ],
        "unit": "°C"
      }
    },
    "analysis_with_hierarchical_structure": {
      "descriptive_text": "The material is identified as a poly(methacrylic acid) homopolymer matrix intended for 193 nm lithography applications. Synthesis was conducted via free-radical polymerization employing AzoIsoButyroNitrile (AIBN) as the initiator. Thermal characterization of the glass transition temperature was performed using a TA Instruments 2920 Modulated Temperature DSC (MT-DSC) system.",
      "reasoning_analysis": "Increasing Factors: The presence of carboxylic acid side groups enables robust intermolecular hydrogen bonding, which significantly restricts segmental chain mobility and drives the Tg upward. Additionally, the alpha-methyl substitution on the polymer backbone introduces steric hindrance that limits bond rotation compared to analogous acrylate structures. Decreasing Factors: The utilization of free-radical polymerization may result in lower molecular weight fractions or broad dispersity, increasing the concentration of chain ends and free volume according to the Fox-Flory relationship. Furthermore, the hygroscopic nature of the carboxylic acid groups renders the matrix susceptible to moisture absorption, which would act as a plasticizer, and residual AIBN initiator fragments could similarly increase free volume. Dominant Factor: The extensive network of intermolecular hydrogen bonds formed by the carboxylic acid functionalities is the dominant factor. Despite the potential for plasticization by moisture or low molecular weight effects, the intrinsic rigidity and strong specific interactions of the poly(methacrylic acid) chemistry qualitatively establish a higher Tg baseline compared to non-polar or non-hydrogen-bonding polymer systems."
    },
    "analysis_without_hierarchical_structure": {
      "descriptive_text": "The investigated sample is a polymethacrylic acid homopolymer synthesized through free-radical polymerization employing AzoIsoButyroNitrile (AIBN) as the radical initiator. Thermal characterization was performed using a TA Instruments 2920 Modulated Temperature DSC (MT-DSC) system to evaluate the glass transition behavior.",
      "reasoning_analysis": "Increasing Factors: The polymethacrylic acid backbone features an alpha-methyl group that introduces significant steric hindrance, restricting segmental rotation of the polymer chain. Furthermore, the pendant carboxylic acid groups facilitate strong intermolecular hydrogen bonding, creating a physical crosslinking network that drastically reduces free volume and increases the energy required for segmental motion. Decreasing Factors: The free-radical polymerization process may leave residual methacrylic acid monomer within the matrix, which would act as a plasticizer by increasing free volume. Additionally, the hygroscopic nature of the carboxylic acid functionality makes the sample susceptible to moisture absorption from the environment, where water molecules would disrupt hydrogen bonds and significantly depress the Tg. Dominant Factor: The intrinsic structural rigidity imposed by the alpha-methyl substitution and the dense network of intermolecular hydrogen bonds qualitatively dominate the thermal behavior, establishing a high baseline Tg; however, the actual observed value is highly sensitive to the thermal history and moisture content due to the strong plasticizing effect of water on polyacid systems."
    }
  },
  {
    "doi": null,
    "title": "Properties and mutual interactions of various acrylate monomers used in 193 nm resists",
    "year": null,
    "chemical_composition": {
      "repeat_unit_psmiles": "[*]CC(C)(C(=O)OC)[*]",
      "monomers": [
        {
          "name": "Methyl MethAcrylate",
          "smiles": "COC(=O)C(=C)C",
          "ratio_value": null,
          "ratio_unit": null
        }
      ],
      "additives": [
        {
          "name": "AzoIsoButyroNitrile",
          "type": "initiator",
          "amount_value": null,
          "amount_unit": null
        }
      ],
      "is_homopolymer": true
    },
    "processing_history": "Synthesized via free-radical polymerization using AzoIsoButyroNitrile (AIBN) as initiator. Tg measured using TA Instruments 2920 Modulated Temperature DSC (MT-DSC) system.",
    "hierarchical_structure": "Homopolymer matrix for 193 nm lithography.",
    "properties": {
      "Tg": {
        "value": [
          120
        ],
        "unit": "°C"
      }
    },
    "analysis_with_hierarchical_structure": {
      "descriptive_text": "The sample consists of a poly(methyl methacrylate) homopolymer matrix designed for 193 nm lithography applications. It was synthesized via free-radical polymerization utilizing AzoIsoButyroNitrile (AIBN) as the initiator, and the glass transition temperature was characterized using a TA Instruments 2920 Modulated Temperature DSC system.",
      "reasoning_analysis": "Increasing Factors: The presence of bulky alpha-methyl groups and polar ester side chains on the poly(methyl methacrylate) backbone imposes significant steric hindrance and dipole-dipole interactions, restricting segmental mobility and inherently driving the Tg upward. Decreasing Factors: The free-radical polymerization process may introduce residual initiator fragments or unreacted monomer that act as impurities, while the specific optimization for 193 nm lithography often involves molecular weight control that may be lower than bulk commercial grades, increasing free volume at chain ends according to the Fox-Flory relationship and thereby lowering the Tg. Dominant Factor: The intrinsic rigidity conferred by the chemical structure of the methyl methacrylate repeat unit qualitatively dominates the thermal behavior, establishing a high baseline Tg characteristic of PMMA, although the precise value is modulated by the molecular weight distribution and purity levels dictated by the lithographic processing requirements."
    },
    "analysis_without_hierarchical_structure": {
      "descriptive_text": "The sample consists of a poly(methyl methacrylate) homopolymer synthesized via free-radical polymerization employing AzoIsoButyroNitrile (AIBN) as the initiator. The glass transition temperature was measured using a TA Instruments 2920 Modulated Temperature DSC system.",
      "reasoning_analysis": "Increasing Factors: The chemical composition features an alpha-methyl substitution and a bulky ester side group on the polymer backbone, which create substantial steric hindrance that restricts segmental rotation and inherently drives the Tg upward. Decreasing Factors: The synthesis via free-radical polymerization implies that molecular weight is inversely related to initiator concentration; lower molecular weight increases the concentration of free chain ends, enhancing free volume and depressing the Tg per the Fox-Flory equation, while any residual unreacted species could act as plasticizers. Dominant Factor: The intrinsic rigidity conferred by the chemically substituted backbone is the dominant factor establishing the baseline thermal behavior, as the steric barriers to chain mobility outweigh the potential free volume effects from chain ends in typical polymer preparations."
    }
  },
  {
    "doi": "10.1002/polb.23344",
    "title": "A Novel Temperature-Step Method to Determine the Glass Transition Temperature of Ultrathin Polymer Films by Liquid Dewetting",
    "year": 2013,
    "chemical_composition": {
      "repeat_unit_psmiles": "[*]CC(C1=CC=CC=C1)[*]",
      "monomers": [
        {
          "name": "Styrene",
          "smiles": "C=CC1=CC=CC=C1",
          "ratio_value": null,
          "ratio_unit": null
        }
      ],
      "additives": [],
      "is_homopolymer": true
    },
    "processing_history": "PS dissolved in toluene (0.15-2% wt), spin-coated on mica (3000 rpm, RT), annealed in vacuum oven at 120 °C for 30 min, cooled overnight. Film floated on water and transferred to [BMIM][OTf] ionic liquid substrate. Tg determined by temperature-step liquid dewetting method at 80.9 °C experimental temperature.",
    "hierarchical_structure": "Ultrathin PS film on [BMIM][OTf] ionic liquid. Film thickness approximately 10 nm. Mw = 984,000 g/mol, PDI = 1.07.",
    "properties": {
      "Tg": {
        "value": [
          80.9
        ],
        "unit": "°C"
      }
    },
    "analysis_with_hierarchical_structure": {
      "descriptive_text": "The sample comprises a high molecular weight polystyrene homopolymer (Mw = 984,000 g/mol, PDI = 1.07) fabricated into an ultrathin film with a thickness of approximately 10 nm. Preparation involved dissolving the polymer in toluene at concentrations ranging from 0.15 to 2% wt, followed by spin-coating onto a mica substrate at 3000 rpm and room temperature. The film underwent thermal annealing in a vacuum oven at 120 °C for 30 minutes and was cooled overnight before being floated on water and transferred onto a [BMIM][OTf] ionic liquid substrate. Characterization of the glass transition temperature was performed using a temperature-step liquid dewetting method at an experimental temperature of 80.9 °C.",
      "reasoning_analysis": "Increasing Factors: The intrinsic stiffness of the polystyrene backbone, attributed to the bulky phenyl side groups which impose steric hindrance on segmental rotation, establishes a high baseline thermal stability. Furthermore, the very high molecular weight (984,000 g/mol) minimizes the concentration of chain ends, thereby reducing excess free volume according to the Fox-Flory relationship and pushing the Tg towards the bulk limit. The thermal annealing history at 120 °C likely ensured the removal of residual toluene solvent and densified the polymer matrix, preventing plasticization effects that would otherwise lower the transition temperature. Decreasing Factors: The most significant factor driving the Tg down is the nanoconfinement effect resulting from the ultrathin film geometry (approximately 10 nm). In such thin films, the enhanced mobility of polymer segments at the free surface often propagates through the film thickness, reducing the average cooperativity length scale required for glass transition. Additionally, the transfer to an ionic liquid substrate may introduce interfacial dynamics that differ from solid substrates, potentially allowing for greater chain mobility at the polymer-substrate interface compared to strongly attractive solid surfaces. Dominant Factor: While the high molecular weight and annealing history stabilize the material towards bulk behavior, the dominant factor influencing the Tg for this specific sample is the ultrathin film thickness. The surface-to-volume ratio is sufficiently high that the enhanced mobility at the free surface qualitatively overrides the bulk-like constraints imposed by the high molecular weight, leading to a net depression in Tg relative to bulk polystyrene."
    },
    "analysis_without_hierarchical_structure": {
      "descriptive_text": "The sample comprises a polystyrene homopolymer prepared via solution processing. The polymer was dissolved in toluene at concentrations ranging from 0.15 to 2% wt and spin-coated onto mica substrates at 3000 rpm at room temperature. Following deposition, the films were annealed in a vacuum oven at 120 °C for 30 minutes and cooled overnight. The resulting films were subsequently floated on water and transferred onto a [BMIM][OTf] ionic liquid substrate. The glass transition temperature was determined using a temperature-step liquid dewetting method at an experimental temperature of 80.9 °C.",
      "reasoning_analysis": "Increasing Factors: The inherent chemical composition features bulky phenyl side groups on the polymer backbone, which impose significant steric hindrance and restrict segmental rotation, intrinsically establishing a high baseline glass transition temperature. Furthermore, the processing history includes vacuum annealing at 120 °C, a temperature above the typical bulk transition, which facilitates the removal of residual toluene solvent and relieves internal stresses, thereby preventing solvent-induced plasticization and promoting a denser, more relaxed chain packing. Decreasing Factors: The fabrication of thin films via spin-coating introduces free surface effects that typically enhance chain mobility at the air-polymer interface, driving the Tg downward relative to bulk material. Additionally, transferring the film onto a [BMIM][OTf] ionic liquid substrate creates a soft, mobile interface rather than a rigid confining surface; this lack of substrate constraint allows for increased segmental motion at the polymer-substrate boundary compared to solid supports. Dominant Factor: While the thermal annealing attempts to recover bulk properties, the dominant factor influencing the final Tg behavior is the combined effect of thin film confinement and the mobile ionic liquid substrate interface, which qualitatively promotes enhanced chain mobility and tends to depress the transition temperature relative to a thick, bulk sample on a rigid substrate."
    }
  },
  {
    "doi": "10.1016/j.polymer.2014.01.031",
    "title": "Methacrylate-based polymer films useful in lithographic applications exhibit different glass transition temperature-confinement effects at high and low molecular weight",
    "year": 2014,
    "chemical_composition": {
      "repeat_unit_psmiles": "[*]CC(C)(C(=O)OC1(CC)CCCC1)[*]",
      "monomers": [
        {
          "name": "1-ethylcyclopentyl methacrylate",
          "smiles": "CC1(CCCC1)OC(=O)C(=C)C",
          "ratio_value": null,
          "ratio_unit": null
        }
      ],
      "additives": [],
      "is_homopolymer": true
    },
    "processing_history": "Free radical polymerization using AIBN initiator at 80 °C. Purified by dissolution in THF and precipitation in methanol. Spin-coated from toluene onto silicon wafers. Annealed in vacuum oven above Tg + 5 °C for 2 h. Tg measured by spectroscopic ellipsometry (M-2000D) monitoring thickness vs temperature, Tmid analysis.",
    "hierarchical_structure": "Bulk-like film (150 nm thickness), Mn = 4.1 kg/mol, Mw/Mn = 1.79.",
    "properties": {
      "Tg": {
        "value": [
          70
        ],
        "unit": "°C"
      }
    },
    "analysis_with_hierarchical_structure": {
      "descriptive_text": "The sample is a poly(1-ethylcyclopentyl methacrylate) homopolymer synthesized via free radical polymerization using AIBN initiator at 80 °C. Following purification by dissolution in THF and precipitation in methanol, the polymer was spin-coated from toluene onto silicon wafers to produce a bulk-like film with a thickness of 150 nm. The material possesses a number-average molecular weight (Mn) of 4.1 kg/mol and a dispersity (Mw/Mn) of 1.79. Prior to characterization, the film was annealed in a vacuum oven at a temperature exceeding Tg + 5 °C for 2 hours to relieve residual stress and remove solvent. The glass transition temperature was subsequently determined using spectroscopic ellipsometry by monitoring film thickness variations against temperature via Tmid analysis.",
      "reasoning_analysis": "Increasing Factors: The chemical structure features a methacrylate backbone with an alpha-methyl group and a bulky 1-ethylcyclopentyl ester side group. These bulky, rigid cyclic structures impose significant steric hindrance and restrict backbone segmental rotation, intrinsically driving the glass transition temperature higher compared to linear alkyl methacrylates. Decreasing Factors: The number-average molecular weight (Mn) is relatively low at 4.1 kg/mol, which increases the concentration of chain ends with higher free volume (Fox-Flory effect), thereby enhancing chain mobility and lowering the Tg. Additionally, while the film is described as bulk-like, the 150 nm thickness on a silicon wafer introduces a free surface that may facilitate enhanced mobility at the air-polymer interface, potentially depressing the measured Tg relative to a macroscopic bulk sample. Dominant Factor: While the rigid cyclic side groups establish a high intrinsic baseline for the glass transition, the low molecular weight is the dominant factor influencing the final Tg behavior. The high concentration of chain ends associated with an Mn of 4.1 kg/mol qualitatively overrides the stiffening effects of the side groups to a significant extent, resulting in a Tg that is substantially depressed relative to the high-molecular-weight limit of the same chemical composition, despite the thermal annealing process mitigating residual solvent effects."
    },
    "analysis_without_hierarchical_structure": {
      "descriptive_text": "The sample consists of a poly(1-ethylcyclopentyl methacrylate) homopolymer synthesized via free radical polymerization using AIBN as an initiator at 80 °C. Following synthesis, the polymer was purified by dissolution in tetrahydrofuran and subsequent precipitation in methanol. Thin films were prepared by spin-coating the polymer from a toluene solution onto silicon wafers. To ensure thermal equilibrium and remove residual solvent effects, the films were annealed in a vacuum oven at a temperature exceeding the glass transition temperature by 5 °C for 2 hours. The glass transition temperature was subsequently determined using spectroscopic ellipsometry by monitoring film thickness as a function of temperature, utilizing the Tmid analysis method.",
      "reasoning_analysis": "Increasing Factors: The polymer backbone features a methacrylate structure with an alpha-methyl group, which inherently restricts backbone rotation compared to acrylates. More significantly, the 1-ethylcyclopentyl side group is bulky and cyclic, imposing substantial steric hindrance that limits segmental mobility and reduces free volume, thereby driving the Tg upward. Additionally, the processing history includes annealing in a vacuum oven above the glass transition temperature, which facilitates the removal of residual toluene solvent from the spin-coating process, preventing solvent plasticization that would otherwise depress the Tg. Decreasing Factors: The presence of the ethyl substituent on the cyclopentyl ring introduces a degree of internal flexibility compared to a rigid aromatic or unsubstituted cyclic group, which may slightly enhance local chain mobility. Furthermore, the characterization method involves thin films on silicon wafers measured by ellipsometry; free surface effects in thin polymer films can sometimes enhance segmental mobility near the air interface, potentially resulting in a lower observed Tg compared to bulk measurements. Dominant Factor: The intrinsic steric hindrance provided by the bulky cyclic 1-ethylcyclopentyl side group is the primary chemical determinant establishing a robust baseline Tg. However, within the context of the processing history, the vacuum annealing step is the dominant factor governing the final thermal behavior, as it ensures the removal of residual casting solvent, thereby negating plasticization effects and allowing the measurement to reflect the true intrinsic glass transition of the homopolymer rather than a solvent-swollen state."
    }
  },
  {
    "doi": "10.1016/j.polymer.2014.01.031",
    "title": "Methacrylate-based polymer films useful in lithographic applications exhibit different glass transition temperature-confinement effects at high and low molecular weight",
    "year": 2014,
    "chemical_composition": {
      "repeat_unit_psmiles": "[*]CC(C)(C(=O)OC1(CC)CCCC1)[*]",
      "monomers": [
        {
          "name": "1-ethylcyclopentyl methacrylate",
          "smiles": "CC1(CCCC1)OC(=O)C(=C)C",
          "ratio_value": null,
          "ratio_unit": null
        }
      ],
      "additives": [],
      "is_homopolymer": true
    },
    "processing_history": "Free radical polymerization using AIBN initiator at 80 °C. Purified by dissolution in THF and precipitation in methanol. Spin-coated from toluene onto silicon wafers. Annealed in vacuum oven. Tg measured by spectroscopic ellipsometry, Tmid analysis.",
    "hierarchical_structure": "Bulk-like film, Mn = 7.0 kg/mol, Mw/Mn = 2.07.",
    "properties": {
      "Tg": {
        "value": [
          77
        ],
        "unit": "°C"
      }
    },
    "analysis_with_hierarchical_structure": {
      "descriptive_text": "The sample comprises a poly(1-ethylcyclopentyl methacrylate) homopolymer with a number-average molecular weight (Mn) of 7.0 kg/mol and a dispersity (Mw/Mn) of 2.07. Synthesized via free radical polymerization using AIBN initiator at 80 °C, the material was purified through dissolution in THF followed by precipitation in methanol. Thin films were prepared by spin-coating from a toluene solution onto silicon wafers and subsequently annealed in a vacuum oven to achieve a bulk-like morphology. The glass transition temperature was determined using spectroscopic ellipsometry via Tmid analysis.",
      "reasoning_analysis": "Increasing Factors: The presence of the bulky 1-ethylcyclopentyl side group attached to the methacrylate backbone introduces significant steric hindrance, which restricts segmental rotation and reduces free volume, intrinsically driving the Tg upward. Additionally, the alpha-methyl group on the methacrylate backbone further stiffens the chain compared to acrylate analogs. Decreasing Factors: The relatively low number-average molecular weight (7.0 kg/mol) results in a high concentration of chain ends with excess free volume according to the Fox-Flory relationship, which enhances chain mobility and lowers the Tg. Furthermore, the spin-coating process involves toluene, and if any residual solvent remains despite vacuum annealing, it would act as a plasticizer to depress the Tg. Dominant Factor: While the bulky cyclic side groups establish a chemically rigid baseline that favors a higher Tg, the low molecular weight is the dominant factor qualitatively depressing the Tg relative to the infinite molecular weight limit of this polymer system, although the vacuum annealing step likely mitigates the potential plasticization effect from residual processing solvent."
    },
    "analysis_without_hierarchical_structure": {
      "descriptive_text": "The sample consists of a poly(1-ethylcyclopentyl methacrylate) homopolymer synthesized via free radical polymerization using AIBN as the initiator at 80 °C. Following synthesis, the polymer was purified through dissolution in tetrahydrofuran and subsequent precipitation in methanol. Thin films were prepared by spin-coating the polymer from a toluene solution onto silicon wafers, followed by annealing in a vacuum oven. The glass transition temperature was subsequently determined using spectroscopic ellipsometry via Tmid analysis.",
      "reasoning_analysis": "Increasing Factors: The methacrylate backbone incorporates an alpha-methyl group that restricts backbone rotation compared to acrylates. Furthermore, the 1-ethylcyclopentyl ester side group is bulky and cyclic, introducing significant steric hindrance that limits segmental mobility and increases free volume requirements for transition. The vacuum annealing process promotes solvent removal and physical aging, densifying the film and restricting chain motion. Decreasing Factors: The presence of the ethyl substituent on the cyclopentyl ring introduces some conformational flexibility compared to a purely rigid aromatic system, potentially acting as an internal plasticizer. Additionally, the thin film geometry created by spin-coating introduces a free surface effect where enhanced chain mobility at the air-polymer interface can depress the measured Tg relative to the bulk material. Dominant Factor: The steric hindrance imposed by the bulky 1-ethylcyclopentyl side group combined with the methacrylate backbone rigidity qualitatively dominates the thermal behavior. While thin film free surface effects may induce a slight depression, the intrinsic chain stiffness established by the chemical composition and stabilized by the vacuum annealing process dictates the primary Tg characteristics."
    }
  },
  {
    "doi": "10.1002/polb.23344",
    "title": "A Novel Temperature-Step Method to Determine the Glass Transition Temperature of Ultrathin Polymer Films by Liquid Dewetting",
    "year": 2013,
    "chemical_composition": {
      "repeat_unit_psmiles": "[*]CC(C1=CC=CC=C1)[*]",
      "monomers": [
        {
          "name": "Styrene",
          "smiles": "C=CC1=CC=CC=C1",
          "ratio_value": null,
          "ratio_unit": null
        }
      ],
      "additives": [],
      "is_homopolymer": true
    },
    "processing_history": "PS dissolved in toluene (0.15-2% wt), spin-coated on mica (3000 rpm, RT), annealed in vacuum oven at 120 °C for 30 min, cooled overnight. Film floated on water and transferred to glycerol substrate. Tg determined by temperature-step liquid dewetting method at 86.7 °C experimental temperature.",
    "hierarchical_structure": "Ultrathin PS film on glycerol. Film thickness 9.3 nm. Mw = 984,000 g/mol, PDI = 1.07.",
    "properties": {
      "Tg": {
        "value": [
          86.7
        ],
        "unit": "°C"
      }
    },
    "analysis_with_hierarchical_structure": {
      "descriptive_text": "The sample comprises a high molecular weight polystyrene homopolymer with a weight-average molecular weight (Mw) of 984,000 g/mol and a narrow polydispersity index (PDI) of 1.07. An ultrathin film with a thickness of 9.3 nm was fabricated by dissolving the polymer in toluene and spin-coating onto a mica substrate at 3000 rpm at room temperature. The film underwent thermal annealing in a vacuum oven at 120 °C for 30 minutes followed by overnight cooling, after which it was floated on water and transferred to a glycerol substrate. The glass transition temperature was subsequently determined using the temperature-step liquid dewetting method at an experimental temperature of 86.7 °C.",
      "reasoning_analysis": "Increasing Factors: The presence of bulky phenyl side groups in the styrene repeating units imposes significant steric hindrance on backbone rotation, intrinsically establishing a high baseline Tg. Additionally, the very high molecular weight (984,000 g/mol) minimizes the concentration of chain ends, thereby reducing excess free volume according to the Fox-Flory relationship and maximizing the Tg towards the bulk infinite molecular weight limit. The vacuum annealing process at 120 °C further supports a higher Tg by ensuring the removal of residual toluene solvent, preventing plasticization effects. Decreasing Factors: The ultrathin film geometry with a thickness of 9.3 nm introduces strong nanoconfinement effects, which typically enhance segmental mobility near the free surface or weakly interacting interfaces, leading to a depression in Tg relative to the bulk. Furthermore, the transfer to a glycerol substrate creates a soft interface that may allow for greater chain mobility compared to rigid solid substrates, potentially contributing to a lower observed Tg. Dominant Factor: While the high molecular weight and chemical structure establish a robust bulk-like baseline, the extreme nanoconfinement imposed by the 9.3 nm film thickness is the dominant factor qualitatively distinguishing this sample's behavior, likely driving the effective Tg lower than the bulk value due to the predominance of surface-enhanced mobility mechanisms."
    },
    "analysis_without_hierarchical_structure": {
      "descriptive_text": "The sample consists of a polystyrene homopolymer prepared from a toluene solution with concentrations ranging from 0.15 to 2% wt. Thin films were fabricated via spin-coating at 3000 rpm onto mica substrates at room temperature, followed by thermal annealing in a vacuum oven at 120 °C for 30 minutes and subsequent overnight cooling. The resulting films were floated on water and transferred onto a glycerol substrate. The glass transition temperature was characterized using the temperature-step liquid dewetting method at an experimental temperature of 86.7 °C.",
      "reasoning_analysis": "Increasing Factors: The polystyrene backbone features bulky phenyl side groups that impose significant steric hindrance, restricting rotational freedom of the chain segments and intrinsically establishing a high baseline glass transition temperature. Furthermore, the thermal annealing step at 120 °C exceeds the typical bulk Tg, facilitating the evaporation of residual toluene solvent and allowing chain relaxation toward equilibrium density, which mitigates plasticization effects. Decreasing Factors: The fabrication of thin films via spin-coating introduces significant free surface area, where reduced coordination numbers enhance segmental mobility and typically depress the Tg relative to bulk materials. Additionally, transferring the film to a glycerol substrate presents a soft, liquid-like interface rather than a rigid, attractive solid substrate; this lack of strong interfacial constraint allows for greater chain mobility at the polymer-substrate boundary compared to supported films on silicon or mica. Dominant Factor: While the chemical structure provides intrinsic rigidity, the geometric confinement of the thin film architecture combined with the mobile glycerol interface qualitatively dominates the thermal behavior. These factors enhance surface and interfacial chain mobility, leading to an effective Tg that is expected to be lower than the bulk value despite the solvent removal annealing step."
    }
  },
  {
    "doi": "10.1016/j.polymer.2014.01.031",
    "title": "Methacrylate-based polymer films useful in lithographic applications exhibit different glass transition temperature-confinement effects at high and low molecular weight",
    "year": 2014,
    "chemical_composition": {
      "repeat_unit_psmiles": "[*]CC(C)(C(=O)OC1(CC)CCCC1)[*]",
      "monomers": [
        {
          "name": "1-ethylcyclopentyl methacrylate",
          "smiles": "CC1(CCCC1)OC(=O)C(=C)C",
          "ratio_value": null,
          "ratio_unit": null
        }
      ],
      "additives": [],
      "is_homopolymer": true
    },
    "processing_history": "Free radical polymerization using AIBN initiator at 80 °C. Spin-coated from toluene onto silicon wafers. Annealed in vacuum oven. Tg measured by spectroscopic ellipsometry, Tmid analysis.",
    "hierarchical_structure": "Ultrathin film (33 nm thickness), Mn = 7.0 kg/mol, Mw/Mn = 2.07.",
