Repository: hhtrick/HHT-code

# HHT training framework

This directory contains model training, embedding precomputation, inference, article-level baselines and the curated datasets. All commands below assume that the working directory is `train_code/`.

## 3. Datasets and fixed partitions

Each main dataset is a JSON array at `dataset/{property}/{property}.json`. Entries contain source metadata, `chemical_composition`, `processing_history`, `hierarchical_structure`, `properties`, and two generated-analysis objects. Targets are stored as `properties[property]["value"]`; source metadata and target values are not predictive input fields.

| Property | Train | Validation | Test | Total |
|---|---:|---:|---:|---:|

File: train_code/dataset/Tg/Tg.json (part 190 of 235)
[
    "properties": {
      "Tg": {
        "value": [
          74
        ],
        "unit": "°C"
      }
    },
    "analysis_with_hierarchical_structure": {
      "descriptive_text": "The sample comprises a poly(1-ethylcyclopentyl methacrylate) homopolymer synthesized via free radical polymerization using AIBN at 80 °C, exhibiting a number-average molecular weight (Mn) of 7.0 kg/mol and a dispersity (Mw/Mn) of 2.07. This material was processed into ultrathin films with a thickness of 33 nm by spin-coating from a toluene solution onto silicon wafers, followed by annealing in a vacuum oven, and the glass transition temperature was characterized using spectroscopic ellipsometry via Tmid analysis.",
      "reasoning_analysis": "Increasing Factors: The presence of the bulky 1-ethylcyclopentyl ester side group attached to the methacrylate backbone introduces significant steric hindrance and restricts segmental rotation, intrinsically elevating the glass transition temperature relative to simpler acrylates. Decreasing Factors: The low number-average molecular weight (7.0 kg/mol) increases the fraction of chain ends, thereby enhancing free volume and reducing Tg according to the Fox-Flory relationship. Furthermore, the ultrathin film geometry (33 nm) introduces nanoconfinement effects where enhanced mobility at the polymer-air interface typically depresses the Tg compared to bulk materials. Dominant Factor: While the bulky cyclic side group provides intrinsic chain rigidity, the combined effects of the low molecular weight and the finite size effects inherent to the ultrathin film configuration are likely the dominant factors, qualitatively suppressing the Tg relative to a high-molecular-weight bulk sample of the same chemistry."
    },
    "analysis_without_hierarchical_structure": {
      "descriptive_text": "The sample consists of a poly(1-ethylcyclopentyl methacrylate) homopolymer synthesized via free radical polymerization utilizing AIBN as an initiator at 80 °C. Thin films were fabricated by spin-coating a toluene solution of the polymer onto silicon wafers, followed by annealing in a vacuum oven to remove residual solvent and relax internal stresses. The glass transition temperature was subsequently determined using spectroscopic ellipsometry via Tmid analysis.",
      "reasoning_analysis": "Increasing Factors: The poly(1-ethylcyclopentyl methacrylate) backbone features an alpha-methyl group that restricts rotational freedom compared to acrylate analogs. Additionally, the bulky 1-ethylcyclopentyl ester side group introduces significant steric hindrance and rigidity due to the cyclic structure, which severely limits segmental mobility and intrinsically drives the Tg higher. The vacuum annealing step further promotes densification and removal of excess free volume locked in during spin-coating. Decreasing Factors: The initial spin-coating from toluene introduces a volatile solvent that acts as a plasticizer; if any residual toluene remains despite annealing, it would increase free volume and depress the Tg. Furthermore, the characterization via spectroscopic ellipsometry on thin films may subject the polymer to confinement effects or free surface mobility enhancements that can lower the observed Tg relative to bulk measurements. Dominant Factor: The substantial steric bulk and rigidity of the cyclopentyl ring side group combined with the methacrylate backbone architecture provide a strong intrinsic resistance to segmental motion. While thin-film geometry and solvent history offer potential decreasing influences, the vacuum annealing process likely mitigates solvent plasticization, rendering the chemical structure's inherent rigidity the dominant factor governing the final Tg behavior."
    }
  },
  {
    "doi": "10.1016/j.polymer.2014.01.031",
    "title": "Methacrylate-based polymer films useful in lithographic applications exhibit different glass transition temperature-confinement effects at high and low molecular weight",
    "year": 2014,
    "chemical_composition": {
      "repeat_unit_psmiles": "[*]CC(C)(C(=O)OC1(CC)CCCC1)[*]",
      "monomers": [
        {
          "name": "1-ethylcyclopentyl methacrylate",
          "smiles": "CC1(CCCC1)OC(=O)C(=C)C",
          "ratio_value": null,
          "ratio_unit": null
        }
      ],
      "additives": [],
      "is_homopolymer": true
    },
    "processing_history": "Free radical polymerization using AIBN initiator at 80 °C. Purified by dissolution in THF and precipitation in methanol. Bulk Tg measured by DSC (Mettler-Toledo 822) at 10 °C/min heating rate.",
    "hierarchical_structure": "Bulk polymer, Mn = 7.0 kg/mol, Mw/Mn = 2.07.",
    "properties": {
      "Tg": {
        "value": [
          79
        ],
        "unit": "°C"
      }
    },
    "analysis_with_hierarchical_structure": {
      "descriptive_text": "The sample consists of a bulk homopolymer of 1-ethylcyclopentyl methacrylate with a number-average molecular weight (Mn) of 7.0 kg/mol and a polydispersity index (Mw/Mn) of 2.07. It was synthesized via free radical polymerization using AIBN as an initiator at 80 °C, followed by purification through dissolution in tetrahydrofuran and precipitation in methanol. The glass transition temperature of the resulting bulk polymer was characterized using differential scanning calorimetry on a Mettler-Toledo 822 instrument at a heating rate of 10 °C/min.",
      "reasoning_analysis": "Increasing Factors: The presence of the bulky 1-ethylcyclopentyl ester side group imposes significant steric hindrance, restricting backbone rotation and segmental mobility, which intrinsically drives the Tg upward. Additionally, the methacrylate backbone contains an alpha-methyl group that further limits chain flexibility compared to acrylate analogs. Decreasing Factors: The relatively low number-average molecular weight (Mn = 7.0 kg/mol) results in a higher concentration of chain ends, which increases free volume according to the Fox-Flory relationship and enhances segmental mobility, thereby lowering the Tg. Furthermore, although purified, any residual THF solvent trapped within the bulk polymer matrix from the precipitation process could act as a plasticizer, further depressing the transition temperature. Dominant Factor: While the bulky cyclic side groups establish an inherently rigid polymer backbone with a high theoretical Tg baseline, the low molecular weight of this specific sample is the dominant factor qualitatively reducing the observed Tg relative to high-molecular-weight counterparts of the same chemical composition."
    },
    "analysis_without_hierarchical_structure": {
      "descriptive_text": "The sample comprises a homopolymer of 1-ethylcyclopentyl methacrylate synthesized via free radical polymerization initiated by AIBN at 80 °C. Post-polymerization purification involved dissolution in tetrahydrofuran followed by precipitation in methanol to isolate the polymer. Thermal characterization was performed on the bulk material using differential scanning calorimetry (DSC) with a Mettler-Toledo 822 instrument at a heating rate of 10 °C/min.",
      "reasoning_analysis": "Increasing Factors: The methacrylate backbone incorporates an alpha-methyl group that creates steric hindrance, restricting backbone rotation and inherently elevating the Tg relative to acrylate analogs. Additionally, the 1-ethylcyclopentyl ester side group features a bulky cycloaliphatic ring structure that imposes constraints on segmental motion due to its rigid geometry. The purification process involving precipitation likely removes low molecular weight species that would otherwise act as plasticizers. Decreasing Factors: The ethyl substituent on the cyclopentyl ring introduces a degree of conformational flexibility compared to unsubstituted cyclic esters, which may slightly mitigate the stiffening effect of the ring. Furthermore, the solution processing history involving THF dissolution carries the risk of residual solvent retention if drying was incomplete, which would increase free volume and depress the Tg. Dominant Factor: The steric restrictions imposed by the bulky cycloaliphatic side group combined with the alpha-methyl substitution on the backbone qualitatively dominate the thermal behavior, establishing a rigid chain architecture that dictates a higher Tg baseline compared to linear alkyl methacrylates, assuming effective removal of processing solvents."
    }
  },
  {
    "doi": "10.1016/j.polymer.2014.01.031",
    "title": "Methacrylate-based polymer films useful in lithographic applications exhibit different glass transition temperature-confinement effects at high and low molecular weight",
    "year": 2014,
    "chemical_composition": {
      "repeat_unit_psmiles": "[*]CC(C)(C(=O)OC1(CC)CCCC1)[*]",
      "monomers": [
        {
          "name": "1-ethylcyclopentyl methacrylate",
          "smiles": "CC1(CCCC1)OC(=O)C(=C)C",
          "ratio_value": null,
          "ratio_unit": null
        }
      ],
      "additives": [],
      "is_homopolymer": true
    },
    "processing_history": "Free radical polymerization using AIBN initiator at 80 °C. Purified by dissolution in THF and precipitation in methanol. Bulk Tg measured by DSC (Mettler-Toledo 822) at 10 °C/min heating rate.",
    "hierarchical_structure": "Bulk polymer, Mn = 4.7 kg/mol, Mw/Mn = 1.61.",
    "properties": {
      "Tg": {
        "value": [
          76
        ],
        "unit": "°C"
      }
    },
    "analysis_with_hierarchical_structure": {
      "descriptive_text": "The sample comprises a bulk homopolymer of 1-ethylcyclopentyl methacrylate synthesized via free radical polymerization initiated by AIBN at 80 °C. Post-polymerization purification was achieved through dissolution in tetrahydrofuran followed by precipitation in methanol. The resulting material exhibits a number-average molecular weight (Mn) of 4.7 kg/mol with a polydispersity index (Mw/Mn) of 1.61. Thermal characterization was performed using differential scanning calorimetry (DSC) at a heating rate of 10 °C/min to determine the bulk glass transition temperature.",
      "reasoning_analysis": "Increasing Factors: The presence of the bulky 1-ethylcyclopentyl ester side group introduces significant steric hindrance, restricting segmental rotation of the polymer backbone. Additionally, the methacrylate backbone contains an alpha-methyl group which further limits chain mobility compared to analogous acrylates, intrinsically driving the Tg upward. Decreasing Factors: The relatively low number-average molecular weight (4.7 kg/mol) leads to a high concentration of chain ends, which increases the fractional free volume according to the Fox-Flory relationship, thereby lowering the Tg. Furthermore, incomplete removal of the THF solvent during the precipitation and drying process could introduce residual plasticizing effects that depress the transition temperature. Dominant Factor: While the bulky cyclic side groups establish a high inherent rigidity and baseline Tg for this chemical structure, the low molecular weight is the dominant factor governing the final thermal behavior, causing a qualitative reduction in the observed Tg relative to the infinite molecular weight limit of poly(1-ethylcyclopentyl methacrylate)."
    },
    "analysis_without_hierarchical_structure": {
      "descriptive_text": "The sample consists of a homopolymer synthesized from 1-ethylcyclopentyl methacrylate monomers via free radical polymerization using AIBN as an initiator at 80 °C. Following synthesis, the polymer was purified by dissolution in tetrahydrofuran and subsequent precipitation in methanol. The bulk glass transition temperature was characterized using differential scanning calorimetry on a Mettler-Toledo 822 instrument at a heating rate of 10 °C/min.",
      "reasoning_analysis": "Increasing Factors: The methacrylate backbone possesses an alpha-methyl group that sterically hinders backbone rotation relative to acrylates. Additionally, the 1-ethylcyclopentyl side group incorporates a rigid cyclic structure that significantly restricts segmental mobility and increases the energy required for chain motion. The purification process likely removed low molecular weight oligomers and unreacted monomers, minimizing chain end free volume effects that would otherwise lower the Tg. Decreasing Factors: The ethyl substituent on the cyclopentyl ring and the flexible ester linkage provide some conformational degrees of freedom compared to purely aromatic or unsubstituted cyclic side groups. Furthermore, if the precipitation process did not fully eliminate residual THF or methanol solvent molecules, these could act as plasticizers by increasing free volume between chains. Dominant Factor: The steric bulk and conformational rigidity of the cyclopentyl ring within the side chain qualitatively dominate the thermal behavior. This structural constraint imposes a significant barrier to segmental motion that outweighs the flexibility introduced by the ethyl group or potential trace solvents, establishing a robustly elevated Tg relative to linear alkyl methacrylates."
    }
  },
  {
    "doi": "10.1016/j.polymer.2014.01.031",
    "title": "Methacrylate-based polymer films useful in lithographic applications exhibit different glass transition temperature-confinement effects at high and low molecular weight",
    "year": 2014,
    "chemical_composition": {
      "repeat_unit_psmiles": "[*]CC(C)(C(=O)OC1(CC)CCCC1)[*]",
      "monomers": [
        {
          "name": "1-ethylcyclopentyl methacrylate",
          "smiles": "CC1(CCCC1)OC(=O)C(=C)C",
          "ratio_value": null,
          "ratio_unit": null
        }
      ],
      "additives": [],
      "is_homopolymer": true
    },
    "processing_history": "Free radical polymerization using AIBN initiator at 80 °C. Spin-coated from toluene onto silicon wafers. Annealed in vacuum oven. Tg measured by spectroscopic ellipsometry, Tmid analysis.",
    "hierarchical_structure": "Bulk-like film, Mn = 22.5 kg/mol, Mw/Mn = 1.85.",
    "properties": {
      "Tg": {
        "value": [
          82
        ],
        "unit": "°C"
      }
    },
    "analysis_with_hierarchical_structure": {
      "descriptive_text": "The sample consists of a poly(1-ethylcyclopentyl methacrylate) homopolymer synthesized via free radical polymerization using AIBN as an initiator at 80 °C. The resulting polymer exhibits a number-average molecular weight (Mn) of 22.5 kg/mol with a dispersity (Mw/Mn) of 1.85. Thin films were prepared by spin-coating a toluene solution of the polymer onto silicon wafers, followed by annealing in a vacuum oven to achieve a bulk-like film morphology. The glass transition temperature was subsequently determined using spectroscopic ellipsometry based on Tmid analysis.",
      "reasoning_analysis": "Increasing Factors: The presence of the bulky 1-ethylcyclopentyl ester side group imposes significant steric hindrance, restricting segmental rotation of the methacrylate backbone and intrinsically raising the Tg. Additionally, the alpha-methyl group on the backbone contributes to chain stiffness compared to acrylate analogs. The vacuum annealing step further promotes an increase in Tg by removing residual toluene solvent and allowing chain relaxation towards equilibrium density, thereby reducing free volume. Decreasing Factors: The finite number-average molecular weight of 22.5 kg/mol introduces a concentration of chain ends with higher mobility and free volume than internal segments, depressing the Tg relative to the infinite molecular weight limit according to the Fox-Flory relationship. Furthermore, the dispersity of 1.85 indicates a distribution containing lower molecular weight chains that disproportionately contribute to free volume. Dominant Factor: The steric rigidity imparted by the bulky cyclic side group is the dominant factor establishing a high baseline Tg intrinsic to the chemical structure. While the moderate molecular weight prevents the Tg from reaching the asymptotic high-MW limit, the chemical architecture dictates the primary thermal behavior, with the vacuum annealing ensuring the measured value reflects the bulk material properties rather than solvent-plasticized states."
    },
    "analysis_without_hierarchical_structure": {
      "descriptive_text": "The sample consists of a poly(1-ethylcyclopentyl methacrylate) homopolymer synthesized via free radical polymerization utilizing AIBN as an initiator at 80 °C. Thin films were prepared by spin-coating a toluene solution of the polymer onto silicon wafers, followed by annealing in a vacuum oven to remove residual solvent and relax internal stresses. The glass transition temperature was subsequently determined using spectroscopic ellipsometry employing Tmid analysis.",
      "reasoning_analysis": "Increasing Factors: The methacrylate backbone contains an alpha-methyl group that inherently restricts backbone rotation compared to acrylate analogs. Furthermore, the 1-ethylcyclopentyl ester side group is bulky and cyclic, imposing significant steric hindrance that limits segmental mobility and increases the energy required for chain motion, thereby driving the Tg upward. The vacuum annealing step also serves to remove residual toluene, preventing solvent-induced plasticization. Decreasing Factors: The use of toluene as a casting solvent presents a risk of residual solvent retention if drying is incomplete, which would act as a plasticizer and increase free volume, lowering the Tg. Additionally, the thin film geometry created by spin-coating on silicon wafers can introduce free surface effects that typically enhance mobility at the air-polymer interface, potentially depressing the measured Tg relative to the bulk material. Dominant Factor: The intrinsic steric rigidity imposed by the bulky cyclic side group and the methacrylate backbone constitutes the dominant factor establishing the baseline Tg. While thin film effects and solvent history introduce variability, the vacuum annealing process likely mitigates solvent plasticization, leaving the chemical architecture as the primary driver of the thermal transition behavior."
    }
  },
  {
    "doi": null,
    "title": "Preparation and characterization of plasticized polymer electrolytes based on the PVdF-HFP copolymer for lithium/sulfur battery",
    "year": 2002,
    "chemical_composition": {
      "repeat_unit_psmiles": null,
      "monomers": [
        {
          "name": "Vinylidene fluoride",
          "smiles": "C=C(F)F",
          "ratio_value": null,
          "ratio_unit": null
        },
        {
          "name": "Hexafluoropropylene",
          "smiles": "FC(F)=C(F)C(F)(F)F",
          "ratio_value": null,
          "ratio_unit": null
        }
      ],
      "additives": [
        {
          "name": "Tetra(ethylene glycol) dimethyl ether",
          "type": "plasticizer",
          "amount_value": null,
          "amount_unit": null
        },
        {
          "name": "LiCF3SO3",
          "type": "salt",
          "amount_value": null,
          "amount_unit": null
        }
      ],
      "is_homopolymer": false
    },
    "processing_history": "PVdF-HFP copolymer mixed with tetra(ethylene glycol) dimethyl ether (TG), LiCF3SO3 salt, and acetone solvent. Slurry prepared by magnetic stirring (0 h ball milling) in Ar-filled glove box. Solvent cast and dried. Tg measured by DSC (DSC2010, TA Instrument Inc.) from -150 °C to 200 °C at 10 °C/min under Ar stream (60 ml/min).",
    "hierarchical_structure": "Gel polymer electrolyte. Magnetic stirring method resulted in morphology different from ball-milled samples, with higher crystallinity compared to ball-milled ones.",
    "properties": {
      "Tg": {
        "value": [
          -104
        ],
        "unit": "°C"
      }
    },
    "analysis_with_hierarchical_structure": {
      "descriptive_text": "The sample comprises a poly(vinylidene fluoride-co-hexafluoropropylene) copolymer matrix functioning as a gel polymer electrolyte. Incorporating tetra(ethylene glycol) dimethyl ether as a plasticizer and LiCF3SO3 as a conductive salt, the material was processed by mixing components with acetone solvent via magnetic stirring within an argon-filled glove box, followed by solvent casting and drying. Structural analysis reveals that this magnetic stirring method produced a morphology distinct from ball-milled counterparts, specifically exhibiting higher crystallinity. Thermal characterization was performed using differential scanning calorimetry from -150 °C to 200 °C at a heating rate of 10 °C/min under an argon stream.",
      "reasoning_analysis": "Increasing Factors: The coordination between Li+ ions from the LiCF3SO3 salt and the fluorine atoms on the polymer backbone creates transient crosslinks that restrict segmental chain mobility, inherently driving the Tg higher. Additionally, the hierarchical structure indicates higher crystallinity resulting from the magnetic stirring process; these crystalline domains act as physical crosslinks that constrain the motion of the amorphous chains tied to them, further contributing to an increase in Tg. Decreasing Factors: The inclusion of tetra(ethylene glycol) dimethyl ether acts as a potent plasticizer, significantly increasing free volume and lubricating polymer chains to enhance mobility, which drastically lowers the Tg. Furthermore, the incorporation of hexafluoropropylene comonomer units disrupts the regularity of the poly(vinylidene fluoride) chains compared to the homopolymer, reducing interchain interactions and lowering the transition temperature. Dominant Factor: While the ionic interactions and crystallinity provide structural rigidity, the presence of the liquid plasticizer is the dominant factor governing the thermal behavior. In gel polymer electrolytes, the plasticizer content is typically optimized to ensure sufficient chain mobility for ionic conductivity, meaning the plasticizing effect qualitatively overrides the stiffening effects of the salt and crystalline domains, resulting in a net reduction of the Tg relative to the neat copolymer."
    },
    "analysis_without_hierarchical_structure": {
      "descriptive_text": "The sample consists of a poly(vinylidene fluoride-co-hexafluoropropylene) copolymer blended with tetra(ethylene glycol) dimethyl ether plasticizer and LiCF3SO3 salt. The composite was processed in an argon-filled glove box where the components were mixed with acetone solvent via magnetic stirring without ball milling. The resulting slurry was solvent-cast and dried to form the final film. Thermal analysis was conducted using differential scanning calorimetry from -150 °C to 200 °C at a heating rate of 10 °C/min under an argon stream.",
      "reasoning_analysis": "Increasing Factors: The presence of LiCF3SO3 salt introduces ionic species that can form transient crosslinks through coordination between lithium cations and electronegative atoms on the polymer backbone or plasticizer, thereby restricting segmental chain mobility and elevating the Tg. Additionally, the inherent stiffness of the carbon-fluorine bonds in the copolymer backbone contributes to restricted motion. Decreasing Factors: The incorporation of tetra(ethylene glycol) dimethyl ether acts as a potent plasticizer, significantly increasing free volume and lubricating the polymer chains to facilitate segmental motion, which strongly depresses the Tg. Furthermore, the hexafluoropropylene comonomer disrupts the crystallinity of the poly(vinylidene fluoride) segments, increasing the amorphous content which generally favors a lower transition temperature compared to highly crystalline homopolymers. Dominant Factor: Although the ionic interactions from the salt tend to increase rigidity, the explicit addition of the glyme-based plasticizer is intended to maximize chain mobility for ion transport in this electrolyte system; therefore, the free volume expansion and lubrication provided by the plasticizer qualitatively dominate the thermal behavior, leading to a net reduction in Tg relative to the unplasticized copolymer salt complex."
    }
  },
  {
    "doi": "10.1016/j.polymer.2014.01.031",
    "title": "Methacrylate-based polymer films useful in lithographic applications exhibit different glass transition temperature-confinement effects at high and low molecular weight",
    "year": 2014,
    "chemical_composition": {
      "repeat_unit_psmiles": "[*]CC(C)(C(=O)OC1(CC)CCCC1)[*]",
      "monomers": [
        {
          "name": "1-ethylcyclopentyl methacrylate",
          "smiles": "CC1(CCCC1)OC(=O)C(=C)C",
          "ratio_value": null,
          "ratio_unit": null
        }
      ],
      "additives": [],
      "is_homopolymer": true
    },
    "processing_history": "Free radical polymerization using AIBN initiator at 80 °C. Purified by dissolution in THF and precipitation in methanol. Bulk Tg measured by DSC (Mettler-Toledo 822) at 10 °C/min heating rate.",
    "hierarchical_structure": "Bulk polymer, Mn = 188 kg/mol, Mw/Mn = 1.84.",
    "properties": {
      "Tg": {
        "value": [
          86
        ],
        "unit": "°C"
      }
    },
    "analysis_with_hierarchical_structure": {
      "descriptive_text": "The sample consists of a bulk poly(1-ethylcyclopentyl methacrylate) homopolymer synthesized via free radical polymerization using AIBN as an initiator at 80 °C. Following synthesis, the material was purified through dissolution in tetrahydrofuran (THF) and subsequent precipitation in methanol. The resulting polymer exhibits a number-average molecular weight (Mn) of 188 kg/mol with a polydispersity index (Mw/Mn) of 1.84. The glass transition temperature was characterized using differential scanning calorimetry (DSC) on a Mettler-Toledo 822 instrument at a heating rate of 10 °C/min.",
      "reasoning_analysis": "Increasing Factors: The presence of the bulky 1-ethylcyclopentyl ester side group imposes significant steric hindrance, restricting backbone segmental motion and increasing the energy barrier for cooperative chain movement. Additionally, the methacrylate backbone contains an alpha-methyl group which enhances chain stiffness compared to acrylate analogues. The high molecular weight (188 kg/mol) ensures the system is well above the critical molecular weight, minimizing the free volume contribution from chain ends that typically depresses Tg in lower molecular weight oligomers. Decreasing Factors: The ethyl substituent on the cyclopentyl ring introduces aliphatic flexibility relative to a purely aromatic or unsubstituted cyclic system, potentially allowing for slightly greater local mobility. Furthermore, while the purification process aims to remove residual solvents, any trace THF remaining after precipitation could act as a plasticizer, though this effect is mitigated by the methanol precipitation step. Dominant Factor: The intrinsic rigidity provided by the bulky cyclic side group and the methacrylate backbone serves as the primary determinant, establishing a high baseline Tg, while the high molecular weight ensures this intrinsic thermal property is fully realized without significant depression from chain-end effects."
    },
    "analysis_without_hierarchical_structure": {
      "descriptive_text": "The sample consists of a homopolymer derived from 1-ethylcyclopentyl methacrylate monomers. Synthesis was achieved through free radical polymerization utilizing AIBN as the initiator at a temperature of 80 °C. Following polymerization, the material was purified via dissolution in tetrahydrofuran (THF) and subsequent precipitation in methanol. The bulk glass transition temperature was subsequently characterized using differential scanning calorimetry (DSC) on a Mettler-Toledo 822 instrument at a heating rate of 10 °C/min.",
      "reasoning_analysis": "Increasing Factors: The methacrylate backbone incorporates an alpha-methyl group that inherently restricts backbone rotation compared to acrylate analogs. Furthermore, the 1-ethylcyclopentyl ester side group introduces significant steric bulk and cyclic rigidity, which severely limits segmental mobility and reduces free volume, thereby driving the Tg upward. The purification process via precipitation also removes unreacted monomers and low molecular weight oligomers that would otherwise act as plasticizers. Decreasing Factors: The presence of the ethyl substituent on the cyclopentyl ring introduces a flexible aliphatic chain segment that may slightly enhance local mobility compared to a fully rigid aromatic or unsubstituted cyclic group. Additionally, if residual THF or methanol solvent remains trapped within the bulk matrix following precipitation and prior to DSC measurement, these small molecules could increase free volume and depress the Tg. Dominant Factor: The steric hindrance imposed by the bulky cyclic side group attached to the rigid methacrylate backbone qualitatively dominates the thermal behavior. While solvent retention or aliphatic flexibility offers potential depression mechanisms, the intrinsic chain stiffness derived from the cyclic ester architecture establishes the primary determinant for the glass transition temperature."
    }
  },
  {
    "doi": null,
    "title": "Preparation and characterization of plasticized polymer electrolytes based on the PVdF-HFP copolymer for lithium/sulfur battery",
    "year": 2002,
    "chemical_composition": {
      "repeat_unit_psmiles": null,
      "monomers": [
        {
          "name": "Vinylidene fluoride",
          "smiles": "C=C(F)F",
          "ratio_value": null,
          "ratio_unit": null
        },
        {
          "name": "Hexafluoropropylene",
          "smiles": "FC(F)=C(F)C(F)(F)F",
          "ratio_value": null,
          "ratio_unit": null
        }
      ],
      "additives": [
        {
          "name": "Tetra(ethylene glycol) dimethyl ether",
          "type": "plasticizer",
          "amount_value": null,
          "amount_unit": null
        },
        {
          "name": "LiCF3SO3",
          "type": "salt",
          "amount_value": null,
          "amount_unit": null
        }
      ],
      "is_homopolymer": false
    },
    "processing_history": "PVdF-HFP copolymer mixed with tetra(ethylene glycol) dimethyl ether (TG), LiCF3SO3 salt, and acetone solvent. Slurry prepared by ball milling for 12 h (ball-to-material ratio 400:1, 100 rpm, Ar atmosphere). Solvent cast and dried. Tg measured by DSC (DSC2010, TA Instrument Inc.) from -150 °C to 200 °C at 10 °C/min under Ar stream (60 ml/min).",
    "hierarchical_structure": "Gel polymer electrolyte. Ball-milled sample consists of fine crystals of nanometer-size, more dense structure, and decreased crystallinity compared to magnetic stirring. Structure partially changed into amorphous.",
    "properties": {
      "Tg": {
        "value": [
          -117
        ],
        "unit": "°C"
      }
    },
    "analysis_with_hierarchical_structure": {
      "descriptive_text": "This gel polymer electrolyte sample comprises a poly(vinylidene fluoride-co-hexafluoropropylene) copolymer matrix incorporated with tetra(ethylene glycol) dimethyl ether plasticizer and LiCF3SO3 salt. The material was processed by mixing components with acetone solvent followed by intensive ball milling for 12 hours under an argon atmosphere using a high ball-to-material ratio at 100 rpm, then solvent cast and dried. The resulting hierarchical structure features fine nanometer-sized crystals within a denser packing arrangement that exhibits decreased crystallinity and a partial transition to an amorphous state compared to magnetic stirring methods. Thermal characterization was performed using differential scanning calorimetry from -150 °C to 200 °C at a heating rate of 10 °C/min under an argon stream.",
      "reasoning_analysis": "Increasing Factors: The incorporation of LiCF3SO3 salt introduces ion-dipole interactions between lithium cations and the electronegative fluorine atoms on the polymer backbone, which restricts segmental chain mobility and tends to elevate the Tg. Additionally, the presence of nanometer-sized crystals acts as physical crosslinks within the matrix, imposing constraints on the amorphous chain segments that can contribute to a higher transition temperature. Decreasing Factors: The addition of tetra(ethylene glycol) dimethyl ether serves as a potent plasticizer that increases free volume and lubricates polymer chains, significantly driving the Tg downward. Furthermore, the hexafluoropropylene comonomer units disrupt the regularity of the poly(vinylidene fluoride) chain, reducing overall crystallinity and increasing chain mobility in the amorphous regions. The ball milling processing history further decreases crystallinity and promotes an amorphous structure, reducing the rigid constraints imposed by large crystalline lamellae. Dominant Factor: While the salt and nanocrystals impose restrictive interactions, the combined effect of the low molecular weight plasticizer and the mechanochemically induced amorphization from ball milling qualitatively dominates the system, leading to a net reduction in Tg to facilitate the ionic conductivity required for gel polymer electrolyte functionality."
    },
    "analysis_without_hierarchical_structure": {
      "descriptive_text": "The sample comprises a poly(vinylidene fluoride-co-hexafluoropropylene) copolymer matrix blended with tetra(ethylene glycol) dimethyl ether plasticizer and LiCF3SO3 salt. Preparation involved mixing these components in acetone solvent followed by high-energy ball milling for 12 hours at 100 rpm with a 400:1 ball-to-material ratio under an argon atmosphere. The resulting slurry was solvent cast and dried, and the thermal properties were characterized using differential scanning calorimetry from -150 °C to 200 °C at 10 °C/min under an argon stream.",
      "reasoning_analysis": "Increasing Factors: The incorporation of LiCF3SO3 salt introduces ionic interactions where lithium cations coordinate with electron-rich oxygen atoms in the plasticizer and fluorine atoms on the polymer backbone, creating transient crosslinks that restrict segmental mobility. Additionally, the hexafluoropropylene monomer units introduce bulky trifluoromethyl side groups that increase steric hindrance compared to a pure poly(vinylidene fluoride) chain. Decreasing Factors: The addition of tetra(ethylene glycol) dimethyl ether acts as a low molecular weight plasticizer that significantly increases free volume and lubricates the polymer chains, facilitating easier segmental motion. Furthermore, the prolonged ball milling process may reduce overall crystallinity or induce minor chain scission, both of which can contribute to a lower observed glass transition temperature. Dominant Factor: While the ionic coordination from the salt acts to stiffen the matrix, the substantial free volume introduction and chain lubrication provided by the liquid plasticizer qualitatively dominate the thermal behavior, driving the Tg of the composite system lower than that of the pristine copolymer to enable enhanced chain mobility."
    }
  },
  {
    "doi": "10.1016/j.polymer.2014.01.031",
    "title": "Methacrylate-based polymer films useful in lithographic applications exhibit different glass transition temperature-confinement effects at high and low molecular weight",
    "year": 2014,
    "chemical_composition": {
      "repeat_unit_psmiles": "[*]CC(C)(C(=O)OC1(CC)CCCC1)[*]",
      "monomers": [
        {
          "name": "1-ethylcyclopentyl methacrylate",
          "smiles": "CC1(CCCC1)OC(=O)C(=C)C",
          "ratio_value": null,
          "ratio_unit": null
        }
      ],
      "additives": [],
      "is_homopolymer": true
    },
    "processing_history": "Free radical polymerization using AIBN initiator at 80 °C. Purified by dissolution in THF and precipitation in methanol. Bulk Tg measured by DSC (Mettler-Toledo 822) at 10 °C/min heating rate.",
    "hierarchical_structure": "Bulk polymer, Mn = 22.5 kg/mol, Mw/Mn = 1.85.",
    "properties": {
      "Tg": {
        "value": [
          84
        ],
        "unit": "°C"
      }
    },
    "analysis_with_hierarchical_structure": {
      "descriptive_text": "The sample consists of a bulk poly(1-ethylcyclopentyl methacrylate) homopolymer synthesized via free radical polymerization using AIBN as an initiator at 80 °C. Following synthesis, the polymer was purified through dissolution in tetrahydrofuran (THF) and subsequent precipitation in methanol. Structural characterization indicates a number-average molecular weight (Mn) of 22.5 kg/mol with a dispersity (Mw/Mn) of 1.85. The glass transition temperature was determined on the bulk material using differential scanning calorimetry (DSC) with a Mettler-Toledo 822 instrument at a heating rate of 10 °C/min.",
      "reasoning_analysis": "Increasing Factors: The methacrylate backbone features an alpha-methyl group that restricts segmental rotation compared to acrylates. More significantly, the 1-ethylcyclopentyl ester side group introduces substantial steric bulk and cyclic rigidity. The cyclopentyl ring limits conformational freedom of the side chain and increases the energy barrier for backbone rotation, intrinsically elevating the Tg relative to linear alkyl methacrylates. Decreasing Factors: The number-average molecular weight of 22.5 kg/mol, while moderate, implies the presence of chain ends which contribute excess free volume according to the Fox-Flory relationship, slightly depressing the Tg compared to the infinite molecular weight limit. Additionally, the purification process involving THF and methanol carries a risk of residual solvent entrapment within the bulk polymer, which would act as a plasticizer and reduce intermolecular friction. Dominant Factor: The steric hindrance and rigidity imposed by the bulky 1-ethylcyclopentyl cyclic side group are the dominant factors. While chain ends and potential residual solvent exert a lowering influence, the intrinsic stiffness of the repeat unit dictates the baseline thermal behavior, establishing a Tg significantly higher than standard linear alkyl methacrylates."
    },
    "analysis_without_hierarchical_structure": {
      "descriptive_text": "The sample comprises a homopolymer of 1-ethylcyclopentyl methacrylate synthesized via free radical polymerization initiated by AIBN at 80 °C. Post-polymerization purification involved dissolution in tetrahydrofuran followed by precipitation in methanol to isolate the polymer. Thermal characterization was performed on the bulk material using a Mettler-Toledo 822 differential scanning calorimeter at a heating rate of 10 °C/min.",
      "reasoning_analysis": "Increasing Factors: The methacrylate backbone contains an alpha-methyl group that intrinsically restricts backbone rotation compared to acrylate analogs. Additionally, the 1-ethylcyclopentyl ester side group is bulky and incorporates a rigid cyclopentyl ring, which imposes significant steric hindrance on segmental motion and reduces chain flexibility. Decreasing Factors: The purification process involves precipitation from THF into methanol, and if residual solvent remains trapped within the bulk matrix despite this step, it could act as a plasticizer by increasing free volume. Furthermore, the ethyl substituent on the cyclopentyl ring introduces a degree of aliphatic flexibility compared to a fully unsubstituted cyclic structure. Dominant Factor: The steric hindrance imposed by the bulky cyclic side group attached to the methacrylate backbone is the dominant factor, establishing a high energy barrier for segmental relaxation that typically outweighs the flexibility introduced by the ester linkage or potential minor residual solvent effects."
    }
  },
  {
    "doi": "10.1016/j.polymer.2014.01.031",
