Repository: hhtrick/HHT-code

# HHT training framework

This directory contains model training, embedding precomputation, inference, article-level baselines and the curated datasets. All commands below assume that the working directory is `train_code/`.

## 3. Datasets and fixed partitions

Each main dataset is a JSON array at `dataset/{property}/{property}.json`. Entries contain source metadata, `chemical_composition`, `processing_history`, `hierarchical_structure`, `properties`, and two generated-analysis objects. Targets are stored as `properties[property]["value"]`; source metadata and target values are not predictive input fields.

| Property | Train | Validation | Test | Total |
|---|---:|---:|---:|---:|

File: train_code/dataset/Tg/Tg.json (part 191 of 235)
[
    "title": "Methacrylate-based polymer films useful in lithographic applications exhibit different glass transition temperature-confinement effects at high and low molecular weight",
    "year": 2014,
    "chemical_composition": {
      "repeat_unit_psmiles": "[*]CC(C)(C(=O)OC1(CC)CCCC1)[*]",
      "monomers": [
        {
          "name": "1-ethylcyclopentyl methacrylate",
          "smiles": "CC1(CCCC1)OC(=O)C(=C)C",
          "ratio_value": null,
          "ratio_unit": null
        }
      ],
      "additives": [],
      "is_homopolymer": true
    },
    "processing_history": "Free radical polymerization using AIBN initiator at 80 °C. Spin-coated from toluene onto silicon wafers. Annealed in vacuum oven. Tg measured by spectroscopic ellipsometry, Tmid analysis.",
    "hierarchical_structure": "Bulk-like film, Mn = 188 kg/mol, Mw/Mn = 1.84.",
    "properties": {
      "Tg": {
        "value": [
          84
        ],
        "unit": "°C"
      }
    },
    "analysis_with_hierarchical_structure": {
      "descriptive_text": "The sample comprises a homopolymer of 1-ethylcyclopentyl methacrylate synthesized via free radical polymerization using AIBN as an initiator at 80 °C. The material exhibits a number-average molecular weight (Mn) of 188 kg/mol with a dispersity (Mw/Mn) of 1.84. Thin films were fabricated by spin-coating a toluene solution onto silicon wafers, followed by annealing in a vacuum oven to produce a bulk-like film morphology. The glass transition temperature was characterized using spectroscopic ellipsometry via Tmid analysis.",
      "reasoning_analysis": "Increasing Factors: The presence of the bulky 1-ethylcyclopentyl ester side group introduces significant steric hindrance that restricts backbone segmental rotation, inherently raising the Tg. Additionally, the methacrylate backbone contains an alpha-methyl group which further stiffens the chain compared to acrylate analogs. The high molecular weight (188 kg/mol) ensures that chain end free volume effects are negligible, maintaining the bulk Tg value, while the vacuum annealing process facilitates the removal of residual toluene and relaxes internal stresses, preventing plasticization. Decreasing Factors: The use of thin film geometry for spectroscopic ellipsometry measurements may introduce free surface effects that enhance segmental mobility near the air interface, potentially lowering the observed Tg relative to bulk samples. Furthermore, the broad dispersity (1.84) typical of free radical polymerization implies a fraction of lower molecular weight chains that could exhibit slightly higher mobility. Dominant Factor: The intrinsic chain stiffness derived from the bulky cyclic side group and the methacrylate backbone qualitatively dominates the thermal behavior, establishing a high baseline Tg that is preserved by the high molecular weight and vacuum annealing, outweighing any minor reductions from surface effects or dispersity."
    },
    "analysis_without_hierarchical_structure": {
      "descriptive_text": "The sample consists of a poly(1-ethylcyclopentyl methacrylate) homopolymer synthesized via free radical polymerization using AIBN as an initiator at 80 °C. Thin films were prepared by spin-coating a toluene solution of the polymer onto silicon wafers, followed by annealing in a vacuum oven to remove residual solvent and relax internal stresses. The glass transition temperature was subsequently determined using spectroscopic ellipsometry via Tmid analysis.",
      "reasoning_analysis": "Increasing Factors: The poly(1-ethylcyclopentyl methacrylate) backbone features an alpha-methyl group inherent to methacrylates, which restricts backbone rotation compared to acrylates. Additionally, the bulky 1-ethylcyclopentyl ester side group introduces significant steric hindrance, limiting segmental mobility and intrinsically driving the Tg higher. The vacuum annealing step further supports a higher Tg by removing residual casting solvent that could otherwise act as a plasticizer. Decreasing Factors: The use of toluene for spin-coating introduces the risk of residual solvent entrapment, which would increase free volume and depress the Tg if the vacuum annealing was insufficient. Furthermore, the measurement via spectroscopic ellipsometry on thin films implies potential confinement effects, where enhanced chain mobility at the free air-polymer interface can lead to a reduction in Tg relative to the bulk material. Dominant Factor: The substantial steric volume and rigidity of the 1-ethylcyclopentyl side groups combined with the methacrylate backbone architecture qualitatively dominate the thermal behavior, establishing a high energy barrier for segmental relaxation that typically outweighs potential plasticization or thin-film confinement effects in properly annealed samples."
    }
  },
  {
    "doi": null,
    "title": "Preparation and characterization of plasticized polymer electrolytes based on the PVdF-HFP copolymer for lithium/sulfur battery",
    "year": 2002,
    "chemical_composition": {
      "repeat_unit_psmiles": null,
      "monomers": [
        {
          "name": "Vinylidene fluoride",
          "smiles": "C=C(F)F",
          "ratio_value": null,
          "ratio_unit": null
        },
        {
          "name": "Hexafluoropropylene",
          "smiles": "FC(F)=C(F)C(F)(F)F",
          "ratio_value": null,
          "ratio_unit": null
        }
      ],
      "additives": [
        {
          "name": "Tetra(ethylene glycol) dimethyl ether",
          "type": "plasticizer",
          "amount_value": null,
          "amount_unit": null
        },
        {
          "name": "LiCF3SO3",
          "type": "salt",
          "amount_value": null,
          "amount_unit": null
        }
      ],
      "is_homopolymer": false
    },
    "processing_history": "PVdF-HFP copolymer mixed with tetra(ethylene glycol) dimethyl ether (TG), LiCF3SO3 salt, and acetone solvent. Slurry prepared by ball milling for 2 h (ball-to-material ratio 400:1, 100 rpm, Ar atmosphere). Solvent cast and dried. Tg measured by DSC (DSC2010, TA Instrument Inc.) from -150 °C to 200 °C at 10 °C/min under Ar stream (60 ml/min).",
    "hierarchical_structure": "Gel polymer electrolyte. Ball-milled sample consists of fine crystals of nanometer-size, more dense structure, and decreased crystallinity compared to magnetic stirring.",
    "properties": {
      "Tg": {
        "value": [
          -114
        ],
        "unit": "°C"
      }
    },
    "analysis_with_hierarchical_structure": {
      "descriptive_text": "The sample comprises a poly(vinylidene fluoride-co-hexafluoropropylene) (PVdF-HFP) copolymer matrix functioning as a gel polymer electrolyte. It incorporates tetra(ethylene glycol) dimethyl ether (TG) as a plasticizer and LiCF3SO3 as a conductive salt. The preparation involved mixing the copolymer with the additives and acetone solvent, followed by high-energy ball milling for 2 hours under an argon atmosphere with a ball-to-material ratio of 400:1 at 100 rpm. The resulting slurry was solvent cast and dried to form the final material. Structural characterization indicates the ball-milled sample consists of fine nanometer-sized crystals with a denser structure and decreased crystallinity relative to samples prepared via magnetic stirring. The glass transition temperature was subsequently measured using DSC from -150 °C to 200 °C at a heating rate of 10 °C/min under an argon stream.",
      "reasoning_analysis": "Increasing Factors: The incorporation of LiCF3SO3 salt introduces Lewis acid-base interactions between lithium cations and the electronegative fluorine atoms on the polymer backbone. These ion-dipole complexes act as transient physical crosslinks, restricting segmental chain mobility and theoretically driving the Tg upward. Additionally, the formation of a denser structure via ball milling may reduce free volume locally within the amorphous regions. Decreasing Factors: The presence of tetra(ethylene glycol) dimethyl ether (TG) acts as a potent plasticizer, increasing free volume and lubricating polymer chains, which significantly depresses the Tg. The copolymerization with hexafluoropropylene (HFP) introduces bulky side groups that disrupt chain packing and reduce crystallinity compared to pure PVdF, enhancing amorphous chain mobility. Furthermore, the high-energy ball milling process reduces overall crystallinity and may induce chain scission, increasing the concentration of chain ends and further lowering the Tg. Dominant Factor: Despite the restrictive ion-dipole interactions from the salt, the plasticizing effect of the tetra(ethylene glycol) dimethyl ether is the dominant factor. In gel polymer electrolytes, the substantial free volume introduced by the plasticizer typically overwhelms the stiffening effect of the salt and the intrinsic backbone rigidity, resulting in a net qualitative reduction of the Tg relative to the neat copolymer."
    },
    "analysis_without_hierarchical_structure": {
      "descriptive_text": "The sample consists of a poly(vinylidene fluoride-co-hexafluoropropylene) (PVdF-HFP) copolymer matrix incorporated with tetra(ethylene glycol) dimethyl ether (TG) as a plasticizer and LiCF3SO3 as a conductive salt. The composite material was prepared by mixing the copolymer, plasticizer, and salt in acetone solvent, followed by ball milling for 2 hours at 100 rpm with a ball-to-material ratio of 400:1 under an argon atmosphere. The resulting slurry was solvent cast and dried to form the final sample. The glass transition temperature was subsequently characterized using a TA Instrument Inc. DSC2010 from -150 °C to 200 °C at a heating rate of 10 °C/min under an argon stream.",
      "reasoning_analysis": "Increasing Factors: The incorporation of LiCF3SO3 salt introduces lithium cations that coordinate with the electronegative fluorine atoms on the PVdF-HFP backbone, creating transient ionic crosslinks that restrict segmental chain mobility and inherently drive the Tg upward. Additionally, the high-energy ball milling ensures homogeneous dispersion of these ionic species, maximizing the extent of these restrictive interactions throughout the matrix. Decreasing Factors: The presence of tetra(ethylene glycol) dimethyl ether acts as a low molecular weight plasticizer, which significantly increases the free volume within the polymer matrix and lubricates chain segments, strongly depressing the Tg. Furthermore, the hexafluoropropylene comonomer units disrupt the structural regularity of the PVdF sequences, reducing crystallinity and intermolecular cohesive forces compared to a pure PVdF homopolymer. Dominant Factor: In this gel polymer electrolyte system, the free volume expansion and chain lubrication provided by the liquid plasticizer qualitatively dominate over the restrictive ionic interactions of the salt; consequently, the net effect is a significant reduction in Tg relative to the neat copolymer, which is essential for facilitating the segmental motion required for ion conductivity."
    }
  },
  {
    "doi": null,
    "title": "Preparation and characterization of plasticized polymer electrolytes based on the PVdF-HFP copolymer for lithium/sulfur battery",
    "year": 2002,
    "chemical_composition": {
      "repeat_unit_psmiles": null,
      "monomers": [
        {
          "name": "Vinylidene fluoride",
          "smiles": "C=C(F)F",
          "ratio_value": null,
          "ratio_unit": null
        },
        {
          "name": "Hexafluoropropylene",
          "smiles": "FC(F)=C(F)C(F)(F)F",
          "ratio_value": null,
          "ratio_unit": null
        }
      ],
      "additives": [
        {
          "name": "Tetra(ethylene glycol) dimethyl ether",
          "type": "plasticizer",
          "amount_value": null,
          "amount_unit": null
        },
        {
          "name": "LiPF6",
          "type": "salt",
          "amount_value": null,
          "amount_unit": null
        }
      ],
      "is_homopolymer": false
    },
    "processing_history": "PVdF-HFP copolymer mixed with tetra(ethylene glycol) dimethyl ether (TG), LiPF6 salt, and acetone solvent. Slurry prepared by magnetic stirring (0 h ball milling) in Ar-filled glove box. Solvent cast and dried. Tg measured by DSC (DSC2010, TA Instrument Inc.) from -150 °C to 200 °C at 10 °C/min under Ar stream (60 ml/min).",
    "hierarchical_structure": "Gel polymer electrolyte. Magnetic stirring method resulted in morphology different from ball-milled samples, with higher crystallinity compared to ball-milled ones.",
    "properties": {
      "Tg": {
        "value": [
          -91
        ],
        "unit": "°C"
      }
    },
    "analysis_with_hierarchical_structure": {
      "descriptive_text": "This gel polymer electrolyte sample comprises a poly(vinylidene fluoride-co-hexafluoropropylene) (PVdF-HFP) copolymer matrix incorporated with tetra(ethylene glycol) dimethyl ether as a plasticizer and LiPF6 as a conductive salt. The material was prepared by mixing the components with acetone solvent via magnetic stirring within an Ar-filled glove box, followed by solvent casting and drying. Structural characterization indicates that the magnetic stirring method yielded a morphology with higher crystallinity compared to ball-milled counterparts. The glass transition temperature was subsequently measured using DSC from -150 °C to 200 °C at a heating rate of 10 °C/min under an Ar stream.",
      "reasoning_analysis": "Increasing Factors: The presence of LiPF6 salt introduces ion-dipole interactions between lithium ions and the fluorine atoms on the polymer backbone, acting as physical crosslinks that restrict segmental mobility and drive the Tg higher. Additionally, the processing history involving magnetic stirring resulted in higher crystallinity compared to ball-milled samples; these crystalline domains confine the amorphous chains, effectively raising the observed Tg. The inherent dipole-dipole interactions from the fluorine atoms in the VdF and HFP units also contribute to chain stiffness. Decreasing Factors: The incorporation of tetra(ethylene glycol) dimethyl ether acts as a potent plasticizer, increasing free volume and lubricating polymer chains, which significantly depresses the Tg. The copolymerization with hexafluoropropylene introduces steric bulk that disrupts chain packing compared to pure PVdF, potentially enhancing amorphous content mobility. Furthermore, any residual acetone solvent remaining after the drying process would act as a volatile plasticizer, further lowering the transition temperature. Dominant Factor: While the ionic crosslinking from the salt and the confinement from crystallinity drive the Tg upward, the substantial free volume introduction by the glyme-based plasticizer is typically the dominant factor in gel polymer electrolytes. Consequently, the plasticization effect qualitatively overrides the rigidifying factors, resulting in a net reduction of the Tg to ensure the electrolyte remains in a rubbery or gel state at operating temperatures."
    },
    "analysis_without_hierarchical_structure": {
      "descriptive_text": "The sample comprises a poly(vinylidene fluoride-co-hexafluoropropylene) (PVdF-HFP) copolymer matrix blended with tetra(ethylene glycol) dimethyl ether (TG) as a plasticizer and LiPF6 as a conductive salt. The composite was fabricated by dissolving the components in acetone solvent and mixing via magnetic stirring within an Argon-filled glove box to maintain an inert environment. Following slurry preparation, the material was solvent-cast and dried to remove the volatile solvent. The glass transition temperature was subsequently characterized using differential scanning calorimetry (DSC) from -150 °C to 200 °C at a heating rate of 10 °C/min under an Argon stream.",
      "reasoning_analysis": "Increasing Factors: The inclusion of LiPF6 salt introduces strong dipole-ion interactions between the lithium cations and the electronegative fluorine atoms on the polymer backbone, creating transient physical crosslinks that restrict segmental mobility and drive the Tg upward. Additionally, the hexafluoropropylene monomer units introduce bulky trifluoromethyl side groups that impose steric hindrance on backbone rotation compared to a linear poly(vinylidene fluoride) chain, further contributing to restricted motion. Decreasing Factors: The incorporation of tetra(ethylene glycol) dimethyl ether acts as a potent plasticizer that intercalates between polymer chains, significantly increasing free volume and shielding interchain dipole interactions, which drastically enhances chain mobility and depresses the Tg. Furthermore, the copolymerization disrupts the high crystallinity typical of PVdF homopolymers, increasing the amorphous fraction where the glass transition occurs and facilitating lower temperature segmental motions. Dominant Factor: In this polymer electrolyte system, the plasticization effect of the glyme ether is the dominant factor governing the thermal behavior. While the salt introduces restrictive ionic interactions, the primary function of the TG additive is to decouple ion transport from polymer segmental motion by lowering the glass transition temperature; therefore, the substantial free volume increase provided by the plasticizer qualitatively outweighs the restrictive effects of the salt and side groups, leading to a net reduction in Tg relative to the neat copolymer."
    }
  },
  {
    "doi": null,
    "title": "Preparation and characterization of plasticized polymer electrolytes based on the PVdF-HFP copolymer for lithium/sulfur battery",
    "year": 2002,
    "chemical_composition": {
      "repeat_unit_psmiles": null,
      "monomers": [
        {
          "name": "Vinylidene fluoride",
          "smiles": "C=C(F)F",
          "ratio_value": null,
          "ratio_unit": null
        },
        {
          "name": "Hexafluoropropylene",
          "smiles": "FC(F)=C(F)C(F)(F)F",
          "ratio_value": null,
          "ratio_unit": null
        }
      ],
      "additives": [
        {
          "name": "Tetra(ethylene glycol) dimethyl ether",
          "type": "plasticizer",
          "amount_value": null,
          "amount_unit": null
        },
        {
          "name": "LiBF4",
          "type": "salt",
          "amount_value": null,
          "amount_unit": null
        }
      ],
      "is_homopolymer": false
    },
    "processing_history": "PVdF-HFP copolymer mixed with tetra(ethylene glycol) dimethyl ether (TG), LiBF4 salt, and acetone solvent. Slurry prepared by ball milling for 2 h (ball-to-material ratio 400:1, 100 rpm, Ar atmosphere). Solvent cast and dried. Tg measured by DSC (DSC2010, TA Instrument Inc.) from -150 °C to 200 °C at 10 °C/min under Ar stream (60 ml/min).",
    "hierarchical_structure": "Gel polymer electrolyte. Ball-milled sample consists of fine crystals of nanometer-size, more dense structure, and decreased crystallinity compared to magnetic stirring.",
    "properties": {
      "Tg": {
        "value": [
          -97
        ],
        "unit": "°C"
      }
    },
    "analysis_with_hierarchical_structure": {
      "descriptive_text": "The sample consists of a vinylidene fluoride-hexafluoropropylene (PVdF-HFP) copolymer matrix formulated as a gel polymer electrolyte. It is compounded with tetra(ethylene glycol) dimethyl ether serving as a plasticizer and LiBF4 as a conductive salt. The material was processed by dispersing the components in acetone followed by high-energy ball milling for 2 hours at 100 rpm with a 400:1 ball-to-material ratio under an argon atmosphere, then solvent cast and dried. Hierarchical characterization reveals a dense structure composed of fine nanometer-sized crystals with decreased crystallinity compared to magnetic stirring methods, and thermal analysis was conducted via DSC from -150 °C to 200 °C at 10 °C/min under an argon stream.",
      "reasoning_analysis": "Increasing Factors: The fluorinated backbone of the PVdF-HFP copolymer exhibits strong dipole-dipole interactions due to the electronegative fluorine atoms, which inherently restrict segmental chain mobility. Additionally, the presence of LiBF4 salt introduces ionic interactions where lithium cations coordinate with electron-rich sites, creating transient physical crosslinks that impede chain motion. The ball milling process yields a denser structure, which may enhance packing efficiency in the amorphous regions. Decreasing Factors: The incorporation of tetra(ethylene glycol) dimethyl ether acts as a significant plasticizer, increasing free volume and lubricating the polymer chains to facilitate segmental relaxation. The processing history indicates decreased crystallinity resulting from ball milling; reduced crystalline constraints on the amorphous phase allow for greater chain mobility. Furthermore, potential residual acetone from the solvent casting process could contribute additional plasticization. Dominant Factor: While the ionic crosslinking from the salt and the polar backbone provide restrictive forces, the substantial free volume introduced by the liquid plasticizer within the gel electrolyte system qualitatively dominates the thermal behavior. This plasticization effect overwhelmingly enhances chain mobility, driving the Tg significantly lower relative to the neat, semi-crystalline copolymer."
    },
    "analysis_without_hierarchical_structure": {
      "descriptive_text": "The sample consists of a poly(vinylidene fluoride-co-hexafluoropropylene) (PVdF-HFP) copolymer matrix blended with tetra(ethylene glycol) dimethyl ether as a plasticizer and LiBF4 as a conductive salt. The composite was prepared by mixing the polymer components with acetone solvent, followed by mechanical homogenization via ball milling for 2 hours at 100 rpm with a ball-to-material ratio of 400:1 under an argon atmosphere. The resulting slurry was solvent cast and dried to yield the final specimen. Thermal analysis was conducted using differential scanning calorimetry (DSC2010, TA Instrument Inc.) from -150 °C to 200 °C at a heating rate of 10 °C/min under a 60 ml/min argon stream.",
      "reasoning_analysis": "Increasing Factors: The incorporation of LiBF4 salt introduces ionic interactions where lithium cations coordinate with the fluorine atoms on the polymer backbone, creating transient physical crosslinks that restrict segmental mobility and inherently drive the Tg higher. Additionally, the strong dipole-dipole interactions arising from the highly polar C-F bonds in the vinylidene fluoride and hexafluoropropylene units contribute to interchain cohesion, resisting thermal motion. Decreasing Factors: The addition of tetra(ethylene glycol) dimethyl ether acts as a low molecular weight plasticizer, significantly increasing the free volume between polymer chains and lubricating segmental motion, which strongly depresses the Tg. Furthermore, the hexafluoropropylene comonomer introduces bulky trifluoromethyl side groups that disrupt chain packing and reduce crystallinity compared to pure PVdF, enhancing amorphous content and chain mobility. Any residual acetone solvent remaining after the drying process would also function as a volatile plasticizer, further lowering the transition temperature. Dominant Factor: While the ionic coordination from the salt and the polar backbone provide structural rigidity, the explicit addition of the low molecular weight plasticizer is typically the dominant factor in such polymer electrolyte systems. The plasticizer is specifically intended to decouple chain motion from the polymer matrix to facilitate ion transport, thereby qualitatively driving the Tg significantly lower than that of the neat PVdF-HFP copolymer."
    }
  },
  {
    "doi": "10.1016/j.polymer.2014.01.031",
    "title": "Methacrylate-based polymer films useful in lithographic applications exhibit different glass transition temperature-confinement effects at high and low molecular weight",
    "year": 2014,
    "chemical_composition": {
      "repeat_unit_psmiles": "[*]CC(C)(C(=O)OC1(CC)CCCC1)[*]",
      "monomers": [
        {
          "name": "1-ethylcyclopentyl methacrylate",
          "smiles": "CC1(CCCC1)OC(=O)C(=C)C",
          "ratio_value": null,
          "ratio_unit": null
        }
      ],
      "additives": [],
      "is_homopolymer": true
    },
    "processing_history": "Free radical polymerization using AIBN initiator at 80 °C. Spin-coated from toluene onto silicon wafers. Annealed in vacuum oven. Tg measured by spectroscopic ellipsometry, Tmid analysis.",
    "hierarchical_structure": "Ultrathin film (28 nm thickness), Mn = 22.5 kg/mol, Mw/Mn = 1.85.",
    "properties": {
      "Tg": {
        "value": [
          80.5
        ],
        "unit": "°C"
      }
    },
    "analysis_with_hierarchical_structure": {
      "descriptive_text": "The sample comprises a homopolymer of 1-ethylcyclopentyl methacrylate with a number-average molecular weight (Mn) of 22.5 kg/mol and a dispersity (Mw/Mn) of 1.85. Synthesized via free radical polymerization using AIBN at 80 °C, the material was processed into ultrathin films with a thickness of 28 nm by spin-coating from toluene onto silicon wafers and subsequently annealed in a vacuum oven. The glass transition temperature was characterized using spectroscopic ellipsometry via Tmid analysis.",
      "reasoning_analysis": "Increasing Factors: The presence of the bulky 1-ethylcyclopentyl ester side group imposes significant steric hindrance, restricting backbone segmental rotation and intrinsically raising the Tg relative to linear alkyl methacrylates. Additionally, the alpha-methyl group on the methacrylate backbone further stiffens the chain. The vacuum annealing process likely removes residual toluene solvent, preventing plasticization, while attractive interactions between the polymer ester groups and the silicon wafer substrate may immobilize chains at the interface. Decreasing Factors: The ultrathin film geometry (28 nm) creates a high surface-to-volume ratio, where enhanced segmental mobility at the free air-polymer interface typically depresses the apparent Tg. Furthermore, the moderate molecular weight results in a finite concentration of chain ends with higher free volume compared to internal segments, contributing to a reduction in Tg according to the Fox-Flory relationship. Dominant Factor: While the bulky chemical structure establishes a high intrinsic Tg baseline, the geometric confinement of the ultrathin film is the dominant factor modulating the thermal behavior. The competition between the immobilizing substrate interface and the mobilizing free surface usually results in a net deviation from bulk behavior, with the free surface effect often prevailing in films of this thickness unless specific strong interfacial bonding overwhelmingly suppresses surface mobility."
    },
    "analysis_without_hierarchical_structure": {
      "descriptive_text": "The sample consists of a poly(1-ethylcyclopentyl methacrylate) homopolymer synthesized via free radical polymerization utilizing AIBN as the initiator at 80 °C. Thin films were prepared by spin-coating a toluene solution of the polymer onto silicon wafers, followed by thermal annealing in a vacuum oven to remove residual solvent and relax internal stresses. The glass transition temperature was subsequently determined using spectroscopic ellipsometry based on Tmid analysis.",
      "reasoning_analysis": "Increasing Factors: The methacrylate backbone contains an alpha-methyl group that inherently restricts backbone rotation compared to acrylate analogs, driving the Tg higher. Additionally, the 1-ethylcyclopentyl side group is bulky and cyclic, imposing significant steric hindrance that limits segmental mobility and increases chain stiffness. The processing history includes vacuum annealing, which reduces free volume by eliminating residual toluene solvent and relaxing non-equilibrium chain conformations induced during spin-coating, thereby preventing plasticization-induced depression of the Tg. Decreasing Factors: The ethyl substituent on the cyclopentyl ring introduces some flexible aliphatic character which may slightly enhance local mobility compared to a fully rigid aromatic system, potentially lowering the Tg. Furthermore, the thin film geometry on silicon wafers can potentially exhibit reduced Tg due to free surface mobility enhancement, although this is often counteracted by substrate interactions. Dominant Factor: The steric hindrance from the bulky cyclic side group attached to the methacrylate backbone is the dominant structural factor establishing a rigid baseline. The vacuum annealing is the dominant processing factor, ensuring that solvent plasticization does not suppress the Tg, allowing the intrinsic stiffness of the cyclic methacrylate structure to dictate the thermal transition behavior."
    }
  },
  {
    "doi": "10.1002/polb.23344",
    "title": "A Novel Temperature-Step Method to Determine the Glass Transition Temperature of Ultrathin Polymer Films by Liquid Dewetting",
    "year": 2013,
    "chemical_composition": {
      "repeat_unit_psmiles": "[*]CC(C1=CC=CC=C1)[*]",
      "monomers": [
        {
          "name": "Styrene",
          "smiles": "C=CC1=CC=CC=C1",
          "ratio_value": null,
          "ratio_unit": null
        }
      ],
      "additives": [],
      "is_homopolymer": true
    },
    "processing_history": "PS dissolved in toluene (0.15-2% wt), spin-coated on mica (3000 rpm, RT), annealed in vacuum oven at 120 °C for 30 min, cooled overnight. Film floated on water and transferred to [BMIM][OTf] ionic liquid substrate. Tg determined by temperature-step liquid dewetting method at 106.9 °C experimental temperature.",
    "hierarchical_structure": "Ultrathin PS film on [BMIM][OTf] ionic liquid. Film thickness 32 nm. Mw = 984,000 g/mol, PDI = 1.07.",
    "properties": {
      "Tg": {
        "value": [
          106.9
        ],
        "unit": "°C"
      }
    },
    "analysis_with_hierarchical_structure": {
      "descriptive_text": "The sample consists of a high molecular weight polystyrene homopolymer (Mw = 984,000 g/mol, PDI = 1.07) configured as an ultrathin film with a thickness of 32 nm. Preparation involved dissolving the polymer in toluene followed by spin-coating onto mica at 3000 rpm at room temperature, after which the film was annealed in a vacuum oven at 120 °C for 30 minutes and cooled overnight. The resulting film was floated on water and transferred onto a [BMIM][OTf] ionic liquid substrate. The glass transition temperature was subsequently determined using the temperature-step liquid dewetting method at an experimental temperature of 106.9 °C.",
      "reasoning_analysis": "Increasing Factors: The intrinsic rigidity of the polystyrene backbone, imparted by bulky phenyl side groups, restricts segmental rotation and establishes a high baseline Tg. Additionally, the very high molecular weight (984,000 g/mol) significantly reduces the concentration of chain ends, minimizing free volume contributions associated with chain termini (Fox-Flory effect) and pushing the Tg toward the bulk asymptotic limit. The thermal annealing history at 120 °C likely ensures the removal of residual casting solvent (toluene), preventing plasticization that would otherwise lower the Tg. Decreasing Factors: The ultrathin film geometry (32 nm) introduces significant confinement effects, where the enhanced mobility of polymer segments at the free air-polymer interface typically depresses the effective Tg relative to bulk material. Furthermore, the weak interaction expected between the non-polar polystyrene chains and the ionic liquid substrate may fail to pin the chain segments at the bottom interface, allowing for increased mobility comparable to the free surface. Dominant Factor: While the high molecular weight saturates the chain-end free volume effect to maintain bulk-like internal cohesion, the nanoscale confinement of the 32 nm film introduces a dominant free surface effect that enhances segmental mobility, qualitatively suggesting a Tg depression relative to the bulk material despite the high molecular weight stabilization."
    },
    "analysis_without_hierarchical_structure": {
      "descriptive_text": "The sample consists of a polystyrene homopolymer prepared via solution processing. The polymer was dissolved in toluene at concentrations ranging from 0.15 to 2% wt and spin-coated onto mica substrates at 3000 rpm at room temperature. Following deposition, the films were annealed in a vacuum oven at 120 °C for 30 minutes and cooled overnight. The resulting films were floated on water and transferred onto a [BMIM][OTf] ionic liquid substrate. The glass transition temperature was subsequently determined using a temperature-step liquid dewetting method at an experimental temperature of 106.9 °C.",
      "reasoning_analysis": "Increasing Factors: The inherent chemical composition features bulky phenyl side groups on the polystyrene backbone which impose steric hindrance on segmental rotation, intrinsically establishing a high baseline glass transition temperature. Furthermore, the processing history includes annealing at 120 °C in a vacuum, which promotes physical aging and facilitates the removal of residual toluene solvent, thereby densifying the polymer matrix and restricting chain mobility. Decreasing Factors: The fabrication of thin films via spin-coating introduces significant free surface effects that typically enhance chain mobility at the air interface, leading to Tg depression relative to the bulk material. Additionally, transferring the film onto a [BMIM][OTf] ionic liquid substrate creates a soft interface; favorable interactions or partial penetration of the ionic liquid into the polymer network could act as an external plasticizer, further reducing the thermal transition temperature. Dominant Factor: While the thermal annealing attempts to restore bulk-like density, the geometric confinement of the thin film combined with the dynamic nature of the ionic liquid substrate interface qualitatively dominates the system behavior. The enhanced mobility associated with the free surface and the potential plasticizing effect of the ionic liquid substrate typically override the rigidifying effects of the backbone and annealing, resulting in a net reduction of the glass transition temperature compared to bulk polystyrene."
    }
  },
  {
    "doi": null,
    "title": "Preparation and characterization of plasticized polymer electrolytes based on the PVdF-HFP copolymer for lithium/sulfur battery",
    "year": 2002,
    "chemical_composition": {
      "repeat_unit_psmiles": null,
      "monomers": [
        {
          "name": "Vinylidene fluoride",
          "smiles": "C=C(F)F",
          "ratio_value": null,
          "ratio_unit": null
        },
        {
          "name": "Hexafluoropropylene",
          "smiles": "FC(F)=C(F)C(F)(F)F",
          "ratio_value": null,
          "ratio_unit": null
        }
      ],
      "additives": [
        {
          "name": "Tetra(ethylene glycol) dimethyl ether",
          "type": "plasticizer",
          "amount_value": null,
          "amount_unit": null
        },
        {
          "name": "LiBF4",
          "type": "salt",
          "amount_value": null,
          "amount_unit": null
        }
      ],
      "is_homopolymer": false
    },
    "processing_history": "PVdF-HFP copolymer mixed with tetra(ethylene glycol) dimethyl ether (TG), LiBF4 salt, and acetone solvent. Slurry prepared by magnetic stirring (0 h ball milling) in Ar-filled glove box. Solvent cast and dried. Tg measured by DSC (DSC2010, TA Instrument Inc.) from -150 °C to 200 °C at 10 °C/min under Ar stream (60 ml/min).",
    "hierarchical_structure": "Gel polymer electrolyte. Magnetic stirring method resulted in morphology different from ball-milled samples, with higher crystallinity compared to ball-milled ones.",
    "properties": {
      "Tg": {
        "value": [
          -94
        ],
        "unit": "°C"
      }
    },
    "analysis_with_hierarchical_structure": {
      "descriptive_text": "The sample comprises a poly(vinylidene fluoride-co-hexafluoropropylene) (PVdF-HFP) copolymer matrix formulated as a gel polymer electrolyte containing tetra(ethylene glycol) dimethyl ether as a plasticizer and LiBF4 as a conductive salt. The material was processed by preparing a slurry with acetone solvent via magnetic stirring within an argon-filled glove box, followed by solvent casting and drying. Structural analysis indicates that this magnetic stirring protocol yielded a morphology with higher crystallinity compared to ball-milled counterparts, and the thermal properties were characterized by DSC from -150 °C to 200 °C at a heating rate of 10 °C/min under an argon stream.",
      "reasoning_analysis": "Increasing Factors: The coordination interactions between Li+ cations from the LiBF4 salt and the fluorine atoms on the polymer backbone create transient physical crosslinks that restrict segmental chain mobility, inherently driving the Tg upward. Additionally, the processing history via magnetic stirring preserved higher crystallinity compared to high-energy ball milling, and these crystalline domains act as physical anchors that further constrain the amorphous phase. Decreasing Factors: The incorporation of hexafluoropropylene (HFP) comonomers disrupts the structural regularity of the PVdF chains, increasing free volume relative to the homopolymer. More critically, the inclusion of tetra(ethylene glycol) dimethyl ether acts as a potent plasticizer that intercalates between polymer chains, significantly enhancing free volume and lubricating segmental motion to depress the Tg. Dominant Factor: Although the salt coordination and crystalline domains impose rigidity, the presence of the low-molecular-weight plasticizer in a gel electrolyte formulation is typically the dominant factor governing the glass transition, qualitatively driving the Tg significantly downward to facilitate ion transport, with the copolymer structure further supporting this reduction relative to neat PVdF."
    },
    "analysis_without_hierarchical_structure": {
      "descriptive_text": "The sample consists of a poly(vinylidene fluoride-co-hexafluoropropylene) copolymer matrix incorporated with tetra(ethylene glycol) dimethyl ether as a plasticizer and LiBF4 as a conductive salt. The composite was prepared by mixing the copolymer, plasticizer, and salt in acetone solvent, followed by magnetic stirring within an argon-filled glove box to ensure an inert atmosphere. The resulting slurry was solvent-cast and dried to form the final film. Thermal characterization was performed using differential scanning calorimetry ranging from -150 °C to 200 °C at a heating rate of 10 °C/min under an argon stream.",
