Repository: hhtrick/HHT-code

# HHT training framework

This directory contains model training, embedding precomputation, inference, article-level baselines and the curated datasets. All commands below assume that the working directory is `train_code/`.

## 3. Datasets and fixed partitions

Each main dataset is a JSON array at `dataset/{property}/{property}.json`. Entries contain source metadata, `chemical_composition`, `processing_history`, `hierarchical_structure`, `properties`, and two generated-analysis objects. Targets are stored as `properties[property]["value"]`; source metadata and target values are not predictive input fields.

| Property | Train | Validation | Test | Total |
|---|---:|---:|---:|---:|

File: train_code/dataset/Tg/Tg.json (part 192 of 235)
[
      "reasoning_analysis": "Increasing Factors: The incorporation of LiBF4 salt introduces strong ion-dipole interactions between the lithium cations and the fluorine atoms on the polymer backbone, creating transient physical crosslinks that restrict segmental mobility and drive the Tg upward. Additionally, the removal of acetone solvent during the drying process prevents volatile plasticization that would otherwise lower the transition temperature. Decreasing Factors: The addition of tetra(ethylene glycol) dimethyl ether acts as a potent plasticizer, increasing free volume and lubricating polymer chains to significantly depress the Tg. Furthermore, the hexafluoropropylene comonomer units disrupt the crystalline packing of the poly(vinylidene fluoride) segments, increasing the amorphous fraction and enhancing chain flexibility compared to a highly crystalline homopolymer. Dominant Factor: Despite the restrictive influence of the lithium salt, the combined effect of the inherently flexible fluorinated backbone and the substantial free volume introduced by the plasticizer qualitatively dominates the system, leading to a net reduction in Tg relative to the neat copolymer to facilitate segmental motion required for ionic conductivity."
    }
  },
  {
    "doi": null,
    "title": "Preparation and characterization of plasticized polymer electrolytes based on the PVdF-HFP copolymer for lithium/sulfur battery",
    "year": 2002,
    "chemical_composition": {
      "repeat_unit_psmiles": null,
      "monomers": [
        {
          "name": "Vinylidene fluoride",
          "smiles": "C=C(F)F",
          "ratio_value": null,
          "ratio_unit": null
        },
        {
          "name": "Hexafluoropropylene",
          "smiles": "FC(F)=C(F)C(F)(F)F",
          "ratio_value": null,
          "ratio_unit": null
        }
      ],
      "additives": [
        {
          "name": "Tetra(ethylene glycol) dimethyl ether",
          "type": "plasticizer",
          "amount_value": null,
          "amount_unit": null
        },
        {
          "name": "LiPF6",
          "type": "salt",
          "amount_value": null,
          "amount_unit": null
        }
      ],
      "is_homopolymer": false
    },
    "processing_history": "PVdF-HFP copolymer mixed with tetra(ethylene glycol) dimethyl ether (TG), LiPF6 salt, and acetone solvent. Slurry prepared by ball milling for 12 h (ball-to-material ratio 400:1, 100 rpm, Ar atmosphere). Solvent cast and dried. Tg measured by DSC (DSC2010, TA Instrument Inc.) from -150 °C to 200 °C at 10 °C/min under Ar stream (60 ml/min).",
    "hierarchical_structure": "Gel polymer electrolyte. Ball-milled sample consists of fine crystals of nanometer-size, more dense structure, and decreased crystallinity compared to magnetic stirring. Structure partially changed into amorphous.",
    "properties": {
      "Tg": {
        "value": [
          -97
        ],
        "unit": "°C"
      }
    },
    "analysis_with_hierarchical_structure": {
      "descriptive_text": "The sample comprises a poly(vinylidene fluoride-co-hexafluoropropylene) (PVdF-HFP) copolymer matrix functioning as a gel polymer electrolyte, incorporated with tetra(ethylene glycol) dimethyl ether as a plasticizer and LiPF6 salt. The composite was prepared by mixing the components with acetone solvent followed by high-energy ball milling for 12 hours under an argon atmosphere using a high ball-to-material ratio, which yielded a dense structure consisting of fine nanometer-sized crystals. Subsequent solvent casting and drying resulted in a hierarchical structure where the crystallinity decreased compared to conventional magnetic stirring, with the material partially transforming into an amorphous phase. The thermal behavior was characterized by differential scanning calorimetry (DSC) from -150 °C to 200 °C at a heating rate of 10 °C/min under an argon stream.",
      "reasoning_analysis": "Increasing Factors: The presence of LiPF6 salt introduces ion-dipole interactions between the lithium cations and the electronegative fluorine atoms on the polymer backbone, creating transient physical crosslinks that restrict segmental chain mobility and drive the Tg upward. Additionally, the ball milling process generates nanometer-sized crystals that act as physical constraints within the amorphous matrix, potentially confining polymer chains and further hindering relaxation processes. Decreasing Factors: The incorporation of tetra(ethylene glycol) dimethyl ether acts as a potent plasticizer, significantly increasing the free volume and lubricating polymer chains to facilitate segmental motion, which drastically lowers the Tg. Furthermore, the hexafluoropropylene comonomer introduces bulky trifluoromethyl side groups that disrupt chain packing and increase free volume compared to pure PVdF, while the ball milling-induced reduction in overall crystallinity enhances the mobility of the amorphous fraction. Dominant Factor: While the ionic crosslinking from the salt and nanocrystal confinement provide stiffening effects, the plasticization effect of the glyme ether combined with the intrinsic chain flexibility imparted by the HFP comonomer qualitatively dominates the system, resulting in a net reduction of the Tg to ensure the electrolyte remains flexible and conductive at operating temperatures."
    },
    "analysis_without_hierarchical_structure": {
      "descriptive_text": "The sample comprises a poly(vinylidene fluoride-co-hexafluoropropylene) copolymer matrix blended with tetra(ethylene glycol) dimethyl ether plasticizer and LiPF6 salt. Preparation involved mixing these components with acetone solvent, followed by high-energy ball milling for 12 hours at 100 rpm with a 400:1 ball-to-material ratio under an argon atmosphere. The resulting slurry was solvent cast and dried, and the glass transition temperature was subsequently measured by DSC from -150 °C to 200 °C at 10 °C/min under an argon stream.",
      "reasoning_analysis": "Increasing Factors: The incorporation of LiPF6 salt introduces strong ion-dipole interactions between the lithium cations and the electronegative fluorine atoms on the polymer backbone, creating transient physical crosslinks that restrict segmental mobility and inherently drive the Tg upward. Additionally, the high-energy ball milling process ensures homogeneous dispersion of the salt, potentially maximizing these restrictive interfacial interactions within the amorphous regions. Decreasing Factors: The addition of tetra(ethylene glycol) dimethyl ether acts as a potent molecular plasticizer, significantly increasing the free volume within the polymer matrix and lubricating chain segments to lower the energy barrier for segmental motion. Furthermore, the copolymerization with hexafluoropropylene disrupts the regular packing and crystallinity inherent to pure PVdF, increasing the amorphous fraction and chain mobility, while any residual acetone from the solvent casting process would further contribute to plasticization. Dominant Factor: Although the ionic interactions from the salt provide a stiffening effect, the intentional addition of the glyme-based plasticizer combined with the structural disorder induced by the HFP comonomer units qualitatively dominates the thermal behavior. The plasticizer's ability to decouple chain motions and expand free volume typically overrides the restrictive ion-dipole interactions in such electrolyte systems, leading to a net reduction in Tg relative to the neat copolymer."
    }
  },
  {
    "doi": null,
    "title": "Preparation and characterization of plasticized polymer electrolytes based on the PVdF-HFP copolymer for lithium/sulfur battery",
    "year": 2002,
    "chemical_composition": {
      "repeat_unit_psmiles": null,
      "monomers": [
        {
          "name": "Vinylidene fluoride",
          "smiles": "C=C(F)F",
          "ratio_value": null,
          "ratio_unit": null
        },
        {
          "name": "Hexafluoropropylene",
          "smiles": "FC(F)=C(F)C(F)(F)F",
          "ratio_value": null,
          "ratio_unit": null
        }
      ],
      "additives": [
        {
          "name": "Tetra(ethylene glycol) dimethyl ether",
          "type": "plasticizer",
          "amount_value": null,
          "amount_unit": null
        },
        {
          "name": "LiBF4",
          "type": "salt",
          "amount_value": null,
          "amount_unit": null
        }
      ],
      "is_homopolymer": false
    },
    "processing_history": "PVdF-HFP copolymer mixed with tetra(ethylene glycol) dimethyl ether (TG), LiBF4 salt, and acetone solvent. Slurry prepared by ball milling for 12 h (ball-to-material ratio 400:1, 100 rpm, Ar atmosphere). Solvent cast and dried. Tg measured by DSC (DSC2010, TA Instrument Inc.) from -150 °C to 200 °C at 10 °C/min under Ar stream (60 ml/min).",
    "hierarchical_structure": "Gel polymer electrolyte. Ball-milled sample consists of fine crystals of nanometer-size, more dense structure, and decreased crystallinity compared to magnetic stirring. Structure partially changed into amorphous.",
    "properties": {
      "Tg": {
        "value": [
          -99
        ],
        "unit": "°C"
      }
    },
    "analysis_with_hierarchical_structure": {
      "descriptive_text": "This gel polymer electrolyte sample comprises a poly(vinylidene fluoride-co-hexafluoropropylene) copolymer matrix incorporated with tetra(ethylene glycol) dimethyl ether as a plasticizer and LiBF4 as a conductive salt. The material was processed by mixing components with acetone solvent followed by high-energy ball milling for 12 hours under an argon atmosphere using a 400:1 ball-to-material ratio, subsequently solvent cast and dried. Characterization via DSC under argon flow reveals a hierarchical structure consisting of fine nanometer-sized crystals with a denser packing arrangement and decreased crystallinity compared to conventional magnetic stirring, indicating a partial transition toward an amorphous state.",
      "reasoning_analysis": "Increasing Factors: The high electronegativity of fluorine atoms in the polymer backbone establishes strong dipole-dipole interactions that restrict segmental mobility. Additionally, the LiBF4 salt introduces ionic crosslinking effects where lithium cations coordinate with polymer chains and plasticizer molecules, imposing constraints on chain motion. The ball milling process produces a denser structure which may locally reduce free volume. Decreasing Factors: The tetra(ethylene glycol) dimethyl ether acts as a potent plasticizer, significantly increasing free volume and lubricating chain segments to depress the Tg. The hexafluoropropylene comonomer disrupts chain regularity, reducing crystallinity and inherent stiffness compared to pure PVdF. Furthermore, the processing history indicates a partial transition to an amorphous structure with decreased crystallinity, removing the physical constraints imposed by crystalline domains on the amorphous phase, while mechanical milling may induce chain scission. Dominant Factor: The plasticizing effect of the glycol ether combined with the substantial reduction in crystallinity induced by the HFP comonomer and high-energy ball milling qualitatively dominates the system. This shifts the material behavior toward a highly mobile amorphous gel state, resulting in a net depression of the Tg relative to the neat semi-crystalline copolymer despite the opposing ionic interactions."
    },
    "analysis_without_hierarchical_structure": {
      "descriptive_text": "The sample consists of a poly(vinylidene fluoride-co-hexafluoropropylene) (PVdF-HFP) copolymer matrix incorporated with tetra(ethylene glycol) dimethyl ether as a plasticizer and LiBF4 as a salt additive. The composite material was prepared by mixing the copolymer, plasticizer, salt, and acetone solvent, followed by ball milling for 12 hours under an argon atmosphere with a ball-to-material ratio of 400:1 at 100 rpm. The resulting slurry was solvent cast and dried to form the final sample. The glass transition temperature was subsequently characterized using differential scanning calorimetry (DSC) ranging from -150 °C to 200 °C at a heating rate of 10 °C/min under an argon stream.",
      "reasoning_analysis": "Increasing Factors: The inclusion of LiBF4 salt introduces strong ion-dipole interactions between the lithium cations and the electronegative fluorine atoms on the polymer backbone or ether oxygens in the plasticizer, which acts as physical crosslinks to restrict segmental chain mobility. Additionally, the inherent stiffness of the fluorinated polymer backbone contributes to a higher baseline resistance to motion compared to hydrocarbon analogs. Decreasing Factors: The addition of tetra(ethylene glycol) dimethyl ether serves as a plasticizer that significantly increases free volume within the matrix, lubricating chain segments and lowering the energy barrier for glass transition. Furthermore, the hexafluoropropylene comonomer units disrupt the crystallinity of the poly(vinylidene fluoride) sequences, increasing the amorphous fraction where the transition occurs, and the high-energy ball milling process may further reduce crystalline domains. Dominant Factor: The free volume expansion and chain lubrication provided by the plasticizer qualitatively dominate the final Tg behavior, driving the transition temperature lower relative to the neat copolymer, as the plasticization effect typically outweighs the restrictive ionic interactions introduced by the salt in such gel electrolyte formulations."
    }
  },
  {
    "doi": "10.1016/j.polymer.2014.01.031",
    "title": "Methacrylate-based polymer films useful in lithographic applications exhibit different glass transition temperature-confinement effects at high and low molecular weight",
    "year": 2014,
    "chemical_composition": {
      "repeat_unit_psmiles": "[*]CC(C)(C(=O)OC1(CC)CCCC1)[*]",
      "monomers": [
        {
          "name": "1-ethylcyclopentyl methacrylate",
          "smiles": "CC1(CCCC1)OC(=O)C(=C)C",
          "ratio_value": null,
          "ratio_unit": null
        }
      ],
      "additives": [],
      "is_homopolymer": true
    },
    "processing_history": "Free radical polymerization using AIBN initiator at 80 °C. Spin-coated from toluene onto silicon wafers. Annealed in vacuum oven. Tg measured by spectroscopic ellipsometry, Tmid analysis.",
    "hierarchical_structure": "Ultrathin film (27 nm thickness), Mn = 188 kg/mol, Mw/Mn = 1.84.",
    "properties": {
      "Tg": {
        "value": [
          82.5
        ],
        "unit": "°C"
      }
    },
    "analysis_with_hierarchical_structure": {
      "descriptive_text": "The sample comprises a homopolymer of 1-ethylcyclopentyl methacrylate synthesized via free radical polymerization using AIBN initiator at 80 °C. The material exhibits a number-average molecular weight (Mn) of 188 kg/mol with a dispersity (Mw/Mn) of 1.84. It was processed into ultrathin films with a thickness of 27 nm by spin-coating from a toluene solution onto silicon wafers, followed by annealing in a vacuum oven. The glass transition temperature was characterized using spectroscopic ellipsometry via Tmid analysis.",
      "reasoning_analysis": "Increasing Factors: The presence of the bulky 1-ethylcyclopentyl side group imposes significant steric hindrance, restricting segmental rotation and intrinsically driving the Tg higher. Additionally, the methacrylate backbone contains an alpha-methyl group which further reduces backbone flexibility compared to acrylates. The high molecular weight (188 kg/mol) ensures the polymer is well above the critical entanglement molecular weight, minimizing the free volume contribution from chain ends that typically lowers Tg. Decreasing Factors: The ultrathin film geometry (27 nm) introduces free surface effects where enhanced segmental mobility at the air-polymer interface can lead to a depression in Tg relative to the bulk material. Although the sample was annealed, the spin-coating process from toluene carries a risk of residual solvent entrapment which could act as a plasticizer, though the vacuum annealing mitigates this. The relatively broad dispersity (1.84) also implies a fraction of lower molecular weight chains that may exhibit higher mobility. Dominant Factor: While the intrinsic rigidity provided by the bulky cyclic side groups and high molecular weight establishes a high baseline Tg, the nanoscale confinement inherent to the 27 nm ultrathin film is the dominant factor influencing the final Tg behavior, likely causing a qualitative reduction relative to the bulk polymer due to enhanced surface mobility."
    },
    "analysis_without_hierarchical_structure": {
      "descriptive_text": "The sample comprises a poly(1-ethylcyclopentyl methacrylate) homopolymer synthesized via free radical polymerization utilizing AIBN as an initiator at 80 °C. Thin films were fabricated by spin-coating a toluene solution of the polymer onto silicon wafers, followed by annealing in a vacuum oven to ensure solvent removal and structural relaxation. The glass transition temperature was characterized using spectroscopic ellipsometry with Tmid analysis.",
      "reasoning_analysis": "Increasing Factors: The chemical structure features a methacrylate backbone with an alpha-methyl group that restricts backbone rotation, alongside a bulky 1-ethylcyclopentyl ester side group that imposes significant steric hindrance, thereby limiting segmental mobility and intrinsically raising the Tg. Furthermore, the processing history includes vacuum annealing, which facilitates the removal of residual casting solvent and promotes physical aging, leading to a denser polymer matrix and a higher observed Tg. Decreasing Factors: The spin-coating process involves toluene, and if any residual solvent remains despite annealing, it would act as a plasticizer to increase free volume and lower the Tg. Additionally, the geometry of the sample as a thin film on a silicon wafer may introduce confinement effects that can depress the Tg relative to bulk materials, depending on the interfacial interactions between the polymer and the substrate. Dominant Factor: The intrinsic steric rigidity provided by the bulky cyclic side group establishes a high baseline Tg, and this chemical factor is reinforced by the vacuum annealing process which effectively mitigates solvent plasticization, making the structural rigidity the dominant determinant of the thermal transition behavior."
    }
  },
  {
    "doi": "10.1016/j.polymer.2014.01.031",
    "title": "Methacrylate-based polymer films useful in lithographic applications exhibit different glass transition temperature-confinement effects at high and low molecular weight",
    "year": 2014,
    "chemical_composition": {
      "repeat_unit_psmiles": "[*]CC(C)(C(=O)OC1(CC)CCCC1)[*]",
      "monomers": [
        {
          "name": "1-ethylcyclopentyl methacrylate",
          "smiles": "CC1(CCCC1)OC(=O)C(=C)C",
          "ratio_value": null,
          "ratio_unit": null
        }
      ],
      "additives": [],
      "is_homopolymer": true
    },
    "processing_history": "Free radical polymerization using BPO initiator at 70 °C. Purified by dissolution in THF and precipitation in methanol. Bulk Tg measured by DSC (Mettler-Toledo 822) at 10 °C/min heating rate.",
    "hierarchical_structure": "Bulk polymer, Mn = 283 kg/mol, Mw/Mn = 1.62.",
    "properties": {
      "Tg": {
        "value": [
          88
        ],
        "unit": "°C"
      }
    },
    "analysis_with_hierarchical_structure": {
      "descriptive_text": "The sample comprises a bulk homopolymer of 1-ethylcyclopentyl methacrylate synthesized via free radical polymerization utilizing benzoyl peroxide initiator at 70 °C. Following synthesis, the polymer was purified through dissolution in tetrahydrofuran and subsequent precipitation in methanol. The material exhibits a number-average molecular weight of 283 kg/mol with a polydispersity index of 1.62. The glass transition temperature was characterized in the bulk state using differential scanning calorimetry at a heating rate of 10 °C/min.",
      "reasoning_analysis": "Increasing Factors: The methacrylate backbone contains an alpha-methyl group that restricts backbone rotation compared to acrylates, inherently raising the Tg. Additionally, the bulky 1-ethylcyclopentyl ester side group imposes significant steric hindrance, further limiting segmental mobility. The high number-average molecular weight of 283 kg/mol ensures the polymer is well above the critical molecular weight threshold, eliminating free volume contributions from chain ends that would otherwise lower the Tg. Decreasing Factors: The ester linkage within the repeat unit introduces a degree of flexibility compared to all-carbon backbones. The ethyl substituent on the cyclopentyl ring adds aliphatic character which may introduce slight free volume relative to unsubstituted cyclic analogs. Furthermore, incomplete removal of tetrahydrofuran or methanol during purification could leave trace residual solvent acting as a plasticizer. Dominant Factor: The steric hindrance generated by the bulky cyclic side group combined with the rigidity of the methacrylate backbone establishes a high intrinsic baseline for segmental relaxation. This structural rigidity, supported by the high molecular weight which negates chain-end mobility effects, qualitatively dominates the thermal behavior, ensuring the Tg reflects the maximum intrinsic value for this chemical architecture."
    },
    "analysis_without_hierarchical_structure": {
      "descriptive_text": "The sample comprises a poly(1-ethylcyclopentyl methacrylate) homopolymer synthesized via free radical polymerization initiated by benzoyl peroxide (BPO) at 70 °C. Post-synthesis purification was achieved by dissolving the polymer in tetrahydrofuran (THF) and precipitating it in methanol. The bulk glass transition temperature was measured using differential scanning calorimetry (DSC) on a Mettler-Toledo 822 instrument at a heating rate of 10 °C/min.",
      "reasoning_analysis": "Increasing Factors: The presence of the alpha-methyl group on the methacrylate backbone restricts chain rotation relative to acrylates, while the bulky 1-ethylcyclopentyl side group imposes significant steric hindrance that limits segmental mobility and reduces free volume. Additionally, the purification step involving precipitation removes unreacted monomer and initiator residues, preventing plasticization by low molecular weight species. Decreasing Factors: The use of THF and methanol during processing introduces the risk of residual solvent retention; if not completely removed, these small molecules would increase free volume and act as plasticizers to lower the Tg. Additionally, the ethyl substituent on the cyclopentyl ring adds some aliphatic flexibility compared to a bare cyclic structure, potentially slightly reducing rigidity. Dominant Factor: The steric hindrance and reduced chain mobility resulting from the bulky cyclic side group and methacrylate backbone qualitatively dominate the thermal behavior, establishing a high Tg baseline, assuming standard drying protocols were followed to mitigate solvent retention effects."
    }
  },
  {
    "doi": null,
    "title": "Preparation and characterization of plasticized polymer electrolytes based on the PVdF-HFP copolymer for lithium/sulfur battery",
    "year": 2002,
    "chemical_composition": {
      "repeat_unit_psmiles": null,
      "monomers": [
        {
          "name": "Vinylidene fluoride",
          "smiles": "C=C(F)F",
          "ratio_value": null,
          "ratio_unit": null
        },
        {
          "name": "Hexafluoropropylene",
          "smiles": "FC(F)=C(F)C(F)(F)F",
          "ratio_value": null,
          "ratio_unit": null
        }
      ],
      "additives": [
        {
          "name": "Tetra(ethylene glycol) dimethyl ether",
          "type": "plasticizer",
          "amount_value": null,
          "amount_unit": null
        },
        {
          "name": "LiPF6",
          "type": "salt",
          "amount_value": null,
          "amount_unit": null
        }
      ],
      "is_homopolymer": false
    },
    "processing_history": "PVdF-HFP copolymer mixed with tetra(ethylene glycol) dimethyl ether (TG), LiPF6 salt, and acetone solvent. Slurry prepared by ball milling for 2 h (ball-to-material ratio 400:1, 100 rpm, Ar atmosphere). Solvent cast and dried. Tg measured by DSC (DSC2010, TA Instrument Inc.) from -150 °C to 200 °C at 10 °C/min under Ar stream (60 ml/min).",
    "hierarchical_structure": "Gel polymer electrolyte. Ball-milled sample consists of fine crystals of nanometer-size, more dense structure, and decreased crystallinity compared to magnetic stirring.",
    "properties": {
      "Tg": {
        "value": [
          -96
        ],
        "unit": "°C"
      }
    },
    "analysis_with_hierarchical_structure": {
      "descriptive_text": "The sample comprises a poly(vinylidene fluoride-co-hexafluoropropylene) (PVdF-HFP) copolymer formulated as a gel polymer electrolyte. The chemical system incorporates vinylidene fluoride and hexafluoropropylene monomers alongside tetra(ethylene glycol) dimethyl ether as a plasticizer and LiPF6 as a conductive salt. Processing involved dispersing these components in acetone solvent followed by high-energy ball milling for 2 hours under an argon atmosphere with a 400:1 ball-to-material ratio, subsequently solvent cast and dried. The resulting hierarchical structure is characterized as a gel polymer electrolyte featuring fine nanometer-sized crystals and a denser morphology with decreased crystallinity relative to magnetic stirring methods, with thermal properties characterized by DSC from -150 °C to 200 °C at 10 °C/min under an argon stream.",
      "reasoning_analysis": "Increasing Factors: The inclusion of LiPF6 salt introduces strong ion-dipole interactions between lithium cations and the electronegative fluorine atoms on the polymer backbone, which act as transient physical crosslinks to restrict segmental chain mobility. Additionally, the inherent stiffness and high rotational energy barriers of the carbon-fluorine bonds within the vinylidene fluoride and hexafluoropropylene units contribute to a higher baseline rigidity compared to non-fluorinated hydrocarbons. Decreasing Factors: The addition of tetra(ethylene glycol) dimethyl ether serves as a potent plasticizer that increases free volume and lubricates polymer chains, significantly depressing the Tg. The copolymerization with hexafluoropropylene disrupts the regular packing of PVdF chains, reducing crystallinity and enhancing mobility in the amorphous regions. Furthermore, the specific processing history involving high-energy ball milling explicitly decreased crystallinity and created a nano-structured morphology, which reduces the constraints on amorphous chain segments typically imposed by large crystalline domains. Dominant Factor: The plasticization effect of the glycol ether combined with the structural disruption caused by the HFP comonomer and ball milling dominates the thermal behavior. While the salt introduces restrictive interactions, the primary design goal of a gel polymer electrolyte is to maximize segmental mobility for ion conduction; therefore, the free volume increase from the plasticizer and the reduced crystalline constraints qualitatively drive the Tg to lower values relative to neat, semi-crystalline PVdF homopolymer."
    },
    "analysis_without_hierarchical_structure": {
      "descriptive_text": "The sample comprises a poly(vinylidene fluoride-co-hexafluoropropylene) copolymer matrix blended with tetra(ethylene glycol) dimethyl ether plasticizer and LiPF6 salt. Preparation involved dispersing these components in acetone followed by high-energy ball milling for 2 hours at 100 rpm with a 400:1 ball-to-material ratio under argon, after which the slurry was solvent cast and dried. The glass transition temperature was subsequently characterized using a TA Instrument Inc. DSC2010 from -150 °C to 200 °C at a heating rate of 10 °C/min under an argon stream at 60 ml/min.",
      "reasoning_analysis": "Increasing Factors: The presence of LiPF6 salt facilitates strong ion-dipole interactions between lithium cations and the electronegative fluorine atoms on the polymer backbone, creating transient physical crosslinks that restrict segmental mobility and inherently drive the Tg upward. Additionally, the inherent stiffness of the carbon-fluorine bonds within the copolymer backbone provides a rigid structural baseline. Decreasing Factors: The incorporation of tetra(ethylene glycol) dimethyl ether acts as a potent plasticizer that significantly increases free volume and lubricates chain segments, exerting a strong depressing effect on the Tg. Furthermore, the hexafluoropropylene comonomer introduces bulky side groups that disrupt chain packing symmetry compared to pure PVdF, while the high-energy ball milling process may induce minor chain scission, both of which contribute to lowering the Tg. Dominant Factor: Although the ionic crosslinking from the salt opposes chain mobility, the specific incorporation of the glyme-based plasticizer is designed to maximize segmental motion, making the plasticization effect the dominant factor that qualitatively lowers the Tg relative to the neat copolymer matrix."
    }
  },
  {
    "doi": "10.1016/j.polymer.2014.01.031",
    "title": "Methacrylate-based polymer films useful in lithographic applications exhibit different glass transition temperature-confinement effects at high and low molecular weight",
    "year": 2014,
    "chemical_composition": {
      "repeat_unit_psmiles": "[*]CC(C)(C(=O)OC1(CC)CCCC1)[*]",
      "monomers": [
        {
          "name": "1-ethylcyclopentyl methacrylate",
          "smiles": "CC1(CCCC1)OC(=O)C(=C)C",
          "ratio_value": null,
          "ratio_unit": null
        },
        {
          "name": "1-pyrenylbutyl methacrylate",
          "smiles": null,
          "ratio_value": 0.6,
          "ratio_unit": "mol%"
        }
      ],
      "additives": [],
      "is_homopolymer": false
    },
    "processing_history": "Free radical polymerization using AIBN initiator at 80 °C with trace pyrene label. Purified by dissolution in THF and precipitation in methanol (7 times). Bulk Tg measured by DSC (Mettler-Toledo 822) at 10 °C/min heating rate.",
    "hierarchical_structure": "Bulk polymer, Mn = 4.9 kg/mol, Mw/Mn = 1.53.",
    "properties": {
      "Tg": {
        "value": [
          78
        ],
        "unit": "°C"
      }
    },
    "analysis_with_hierarchical_structure": {
      "descriptive_text": "This bulk polymer sample comprises a copolymer primarily derived from 1-ethylcyclopentyl methacrylate, incorporating a trace amount (0.6 mol%) of 1-pyrenylbutyl methacrylate as a fluorescent label. Synthesized via free radical polymerization using AIBN initiator at 80 °C, the material underwent rigorous purification through seven cycles of dissolution in tetrahydrofuran followed by precipitation in methanol to ensure removal of residual species. The resulting polymer exhibits a number-average molecular weight (Mn) of 4.9 kg/mol with a polydispersity index (Mw/Mn) of 1.53, and its thermal transitions were characterized using differential scanning calorimetry at a heating rate of 10 °C/min.",
      "reasoning_analysis": "Increasing Factors: The presence of the bulky 1-ethylcyclopentyl ester side group imposes significant steric hindrance around the polymer backbone, restricting segmental rotation and intrinsically elevating the Tg. Additionally, the methacrylate backbone contains an alpha-methyl group which further stiffens the chain compared to acrylate analogues, while the rigid pyrene label, albeit at low concentration, contributes local rigidity. Decreasing Factors: The relatively low number-average molecular weight (Mn = 4.9 kg/mol) results in a high concentration of chain ends, which increases the fractional free volume according to the Fox-Flory relationship, thereby enhancing chain mobility and depressing the Tg. Furthermore, the flexible butyl spacer in the pyrene-labeled monomer introduces localized flexibility, though its impact is minimized by the low molar ratio. Dominant Factor: While the bulky cyclic side groups establish a chemically rigid baseline expected to yield a high Tg, the low molecular weight is the dominant factor governing the final thermal behavior of this specific sample, qualitatively suppressing the transition temperature significantly below the infinite molecular weight limit of the corresponding high-polymer."
    },
    "analysis_without_hierarchical_structure": {
      "descriptive_text": "The sample comprises a copolymer derived from 1-ethylcyclopentyl methacrylate and 1-pyrenylbutyl methacrylate, with the latter present at a concentration of 0.6 mol%. Synthesis was achieved through free radical polymerization utilizing AIBN as the initiator at 80 °C, followed by rigorous purification via dissolution in tetrahydrofuran and precipitation in methanol repeated seven times to ensure removal of residual species. The bulk glass transition temperature was characterized using differential scanning calorimetry on a Mettler-Toledo 822 instrument at a heating rate of 10 °C/min.",
      "reasoning_analysis": "Increasing Factors: The methacrylate backbone features alpha-methyl groups that inherently restrict chain rotation compared to acrylates, while the bulky 1-ethylcyclopentyl side groups on the major monomer impose significant steric hindrance that limits segmental mobility. The incorporation of the rigid, polycyclic aromatic pyrene moiety introduces stiff segments and potential pi-pi stacking interactions that further constrain chain motion. Additionally, the rigorous seven-cycle precipitation purification effectively removes residual THF solvent and unreacted monomers, preventing plasticization effects that would otherwise depress the Tg. Decreasing Factors: The butyl spacer linking the pyrene group to the backbone introduces a flexible aliphatic segment that could locally enhance mobility relative to a direct aromatic attachment, although this effect is minimized by the low 0.6 mol% loading. Dominant Factor: The intrinsic steric hindrance provided by the bulky 1-ethylcyclopentyl side groups on the methacrylate backbone is the dominant factor establishing the baseline Tg, as the rigorous purification ensures this structural rigidity is not masked by residual solvent plasticization."
    }
  },
  {
    "doi": "10.1016/j.polymer.2014.01.031",
    "title": "Methacrylate-based polymer films useful in lithographic applications exhibit different glass transition temperature-confinement effects at high and low molecular weight",
    "year": 2014,
    "chemical_composition": {
      "repeat_unit_psmiles": "[*]CC(C)(C(=O)OC1(CC)CCCC1)[*]",
      "monomers": [
        {
          "name": "1-ethylcyclopentyl methacrylate",
          "smiles": "CC1(CCCC1)OC(=O)C(=C)C",
          "ratio_value": null,
          "ratio_unit": null
        },
        {
          "name": "1-pyrenylbutyl methacrylate",
          "smiles": null,
          "ratio_value": 0.6,
          "ratio_unit": "mol%"
        }
      ],
      "additives": [],
      "is_homopolymer": false
    },
    "processing_history": "Free radical polymerization using AIBN initiator at 80 °C with trace pyrene label. Spin-coated from toluene onto glass slides. Annealed in vacuum oven. Tg measured by steady-state fluorescence emission spectra (PTI fluorimeter, excitation 324 nm).",
    "hierarchical_structure": "Ultrathin film (20 nm thickness), Mn = 4.9 kg/mol, Mw/Mn = 1.53.",
    "properties": {
      "Tg": {
        "value": [
          68
        ],
        "unit": "°C"
      }
    },
    "analysis_with_hierarchical_structure": {
      "descriptive_text": "The sample consists of a copolymer primarily composed of 1-ethylcyclopentyl methacrylate with a trace incorporation of 1-pyrenylbutyl methacrylate (0.6 mol%) serving as a fluorescent probe. Synthesized via free radical polymerization using AIBN initiator at 80 °C, the material possesses a number-average molecular weight (Mn) of 4.9 kg/mol and a dispersity (Mw/Mn) of 1.53. The polymer was processed into ultrathin films with a thickness of 20 nm by spin-coating from a toluene solution onto glass slides, followed by annealing in a vacuum oven. The glass transition temperature was subsequently determined using steady-state fluorescence emission spectra.",
      "reasoning_analysis": "Increasing Factors: The methacrylate backbone combined with the bulky 1-ethylcyclopentyl ester side groups imposes steric hindrance that restricts segmental rotation, intrinsically elevating the Tg relative to simpler methacrylates. Additionally, the rigid, aromatic pyrene moiety introduces localized stiffness within the chain structure. Decreasing Factors: The low number-average molecular weight (4.9 kg/mol) significantly increases the concentration of chain ends, enhancing free volume and chain mobility according to the Fox-Flory relationship, which depresses the Tg. Furthermore, the confinement within an ultrathin film geometry (20 nm) introduces a large free surface-to-volume ratio, typically facilitating enhanced segmental mobility at the air-polymer interface and lowering the observed Tg. Residual toluene from spin-coating, if not fully removed despite annealing, could also act as a plasticizer. Dominant Factor: While the bulky cyclic ester groups provide intrinsic backbone rigidity, the combined effects of the low molecular weight and the nanoscale confinement in the ultrathin film architecture are the dominant factors. These structural and dimensional constraints likely override the stiffening effects of the monomer chemistry, resulting in a qualitatively lower Tg compared to bulk, high-molecular-weight analogues."
    },
    "analysis_without_hierarchical_structure": {
      "descriptive_text": "The sample is a copolymer consisting primarily of 1-ethylcyclopentyl methacrylate with 0.6 mol% 1-pyrenylbutyl methacrylate incorporated as a trace fluorescent label. It was synthesized via free radical polymerization using AIBN initiator at 80 °C, then spin-coated from a toluene solution onto glass slides and annealed in a vacuum oven. The glass transition temperature was characterized using steady-state fluorescence emission spectra recorded on a PTI fluorimeter with an excitation wavelength of 324 nm.",
