Repository: hhtrick/HHT-code

# HHT training framework

This directory contains model training, embedding precomputation, inference, article-level baselines and the curated datasets. All commands below assume that the working directory is `train_code/`.

## 3. Datasets and fixed partitions

Each main dataset is a JSON array at `dataset/{property}/{property}.json`. Entries contain source metadata, `chemical_composition`, `processing_history`, `hierarchical_structure`, `properties`, and two generated-analysis objects. Targets are stored as `properties[property]["value"]`; source metadata and target values are not predictive input fields.

| Property | Train | Validation | Test | Total |
|---|---:|---:|---:|---:|

File: train_code/dataset/Tg/Tg.json (part 193 of 235)
[
      "reasoning_analysis": "Increasing Factors: The methacrylate backbone possesses an alpha-methyl group that inherently restricts backbone rotation compared to acrylates, while the bulky 1-ethylcyclopentyl ester side groups introduce significant steric hindrance and cyclic stiffness that impede segmental motion. Furthermore, the vacuum annealing process removes residual toluene solvent that could otherwise act as a plasticizer, and the confinement within a spin-coated thin film on glass may restrict chain mobility at the substrate interface. Decreasing Factors: The presence of the butyl spacer in the 1-pyrenylbutyl methacrylate monomer introduces flexible aliphatic segments between the backbone and the rigid pyrene moiety, which could locally enhance mobility relative to a direct attachment. Additionally, if the vacuum annealing was insufficient to remove all trapped toluene from the spin-coated film, residual solvent would increase free volume and lower the transition temperature. Dominant Factor: The steric hindrance and restricted rotational freedom imposed by the bulky cyclic ester groups of the majority 1-ethylcyclopentyl methacrylate component qualitatively dominate the thermal behavior, establishing a rigid baseline that is preserved and maximized by the solvent-removing vacuum annealing process."
    }
  },
  {
    "doi": null,
    "title": "Micromechanical String Resonators: Analytical Tool for Thermal Characterization of Polymers",
    "year": 2013,
    "chemical_composition": {
      "repeat_unit_psmiles": "[*]OC(C)C(=O)[*]",
      "monomers": [
        {
          "name": "D,L-Lactide",
          "smiles": "CC1C(=O)OC(=O)C(C)O1",
          "ratio_value": null,
          "ratio_unit": null
        }
      ],
      "additives": [],
      "is_homopolymer": true
    },
    "processing_history": "PDLLA (ester terminated, Mw 16000 g/mol, Sigma Aldrich) spray coated on SiN microstring (985 μm long, 6 μm wide, 340 nm thick) using Exacta Coat Ultrasonic Spraying System. Solvent: cyclohexanone. Coating thickness ~0.8 μm. Tg determined from maximum change in slope of resonance frequency curve (static stress change). Measurement in high vacuum (< 3e-5 mbar) using laser-Doppler vibrometer. Heating rate 15 °C/min.",
    "hierarchical_structure": "Amorphous polymer thin film on SiN microstring. Film thickness ~0.78-1.0 μm.",
    "properties": {
      "Tg": {
        "value": [
          40.6
        ],
        "unit": "°C"
      }
    },
    "analysis_with_hierarchical_structure": {
      "descriptive_text": "The sample comprises an amorphous poly(D,L-lactic acid) (PDLLA) homopolymer thin film with an ester-terminated backbone and a molecular weight of 16,000 g/mol. Processed via an Exacta Coat Ultrasonic Spraying System, the polymer was dissolved in cyclohexanone and spray-coated onto a silicon nitride (SiN) microstring substrate with dimensions of 985 μm in length, 6 μm in width, and 340 nm in thickness, resulting in a coating thickness between 0.78 and 1.0 μm. The hierarchical structure is defined as an amorphous polymer thin film confined on the microstring, and the glass transition temperature was characterized by monitoring the maximum change in the slope of the resonance frequency curve under static stress change using a laser-Doppler vibrometer in a high vacuum environment (< 3e-5 mbar) at a heating rate of 15 °C/min.",
      "reasoning_analysis": "Increasing Factors: The confinement of the polymer thin film on a silicon nitride (SiN) microstring introduces interfacial interactions that can restrict segmental chain mobility near the substrate, potentially elevating the Tg relative to a free-standing film. Additionally, the measurement conducted in a high vacuum environment eliminates moisture absorption, which is critical for hygroscopic polymers like PLA, thereby preventing the plasticization effect that would otherwise depress the Tg. Decreasing Factors: The relatively low molecular weight of 16,000 g/mol increases the concentration of chain ends, enhancing free volume according to the Fox-Flory relationship and consequently lowering the Tg compared to high-molecular-weight bulk PLA. Furthermore, the use of cyclohexanone, a high-boiling-point solvent, during spray coating poses a risk of residual solvent retention within the film, which would act as a plasticizer and significantly reduce the Tg. The presence of a free surface in the thin film geometry may also enhance mobility at the air-polymer interface, contributing to a reduction in the overall transition temperature. Dominant Factor: The low molecular weight serves as the primary intrinsic factor driving the Tg downward relative to standard commercial PLA, as the chain end effect is substantial at 16,000 g/mol. However, the restrictive substrate interactions and the exclusion of environmental plasticizers via high vacuum measurement likely counteract some of this depression, making the interplay between the low molecular weight and the specific thin-film confinement conditions the dominant determinant of the final observed Tg behavior."
    },
    "analysis_without_hierarchical_structure": {
      "descriptive_text": "The sample consists of an ester-terminated poly(D,L-lactide) (PDLLA) homopolymer with a molecular weight of 16000 g/mol. This material was processed into a thin film approximately 0.8 μm thick via ultrasonic spray coating using cyclohexanone as the solvent onto a silicon nitride microstring substrate. The glass transition temperature was subsequently determined by monitoring the maximum change in the slope of the resonance frequency curve under static stress change, utilizing a laser-Doppler vibrometer within a high vacuum environment at a heating rate of 15 °C/min.",
      "reasoning_analysis": "Increasing Factors: The measurement environment utilizes a high vacuum (< 3e-5 mbar), which effectively eliminates moisture absorption; since water acts as a potent plasticizer for polyesters, its absence prevents an artificial depression of the Tg. Additionally, the heating rate of 15 °C/min is moderately fast, kinetically shifting the observed transition to higher temperatures compared to slower scanning rates, and the interface with the rigid SiN microstring may restrict segmental mobility for chains in direct contact through polar interactions. Decreasing Factors: The relatively low molecular weight of 16000 g/mol results in a higher concentration of chain ends, which increases free volume and intrinsically lowers the Tg according to the Fox-Flory relationship. Furthermore, the use of cyclohexanone, a high-boiling-point solvent, during spray coating creates a significant risk of residual solvent entrapment acting as a plasticizer, and thin-film confinement effects often reduce Tg due to enhanced mobility at the free surface compared to bulk material. Dominant Factor: The low molecular weight of 16000 g/mol is the dominant intrinsic factor establishing a reduced baseline Tg relative to high-molecular-weight PLA; however, the processing history introduces a critical variable where residual cyclohexanone could further depress the Tg, making the completeness of solvent removal the primary determinant of the final thermal behavior relative to the theoretical bulk value."
    }
  },
  {
    "doi": "10.1016/j.polymer.2014.01.031",
    "title": "Methacrylate-based polymer films useful in lithographic applications exhibit different glass transition temperature-confinement effects at high and low molecular weight",
    "year": 2014,
    "chemical_composition": {
      "repeat_unit_psmiles": "[*]CC(C)(C(=O)OC1(CC)CCCC1)[*]",
      "monomers": [
        {
          "name": "1-ethylcyclopentyl methacrylate",
          "smiles": "CC1(CCCC1)OC(=O)C(=C)C",
          "ratio_value": null,
          "ratio_unit": null
        }
      ],
      "additives": [],
      "is_homopolymer": true
    },
    "processing_history": "Free radical polymerization using AIBN initiator at 80 °C. Spin-coated from toluene onto silicon wafers. Annealed in vacuum oven. Tg measured by spectroscopic ellipsometry, Tmid analysis (T+ = 97 °C, T- = 70 °C).",
    "hierarchical_structure": "Film (130 nm thickness), Mn = 188 kg/mol, Mw/Mn = 1.84.",
    "properties": {
      "Tg": {
        "value": [
          83.5
        ],
        "unit": "°C"
      }
    },
    "analysis_with_hierarchical_structure": {
      "descriptive_text": "The sample is a homopolymer of 1-ethylcyclopentyl methacrylate synthesized via free radical polymerization using AIBN initiator at 80 °C. The polymer exhibits a number-average molecular weight (Mn) of 188 kg/mol with a dispersity (Mw/Mn) of 1.84. Thin films with a thickness of 130 nm were fabricated by spin-coating from toluene onto silicon wafers, followed by annealing in a vacuum oven. The glass transition temperature was characterized using spectroscopic ellipsometry via Tmid analysis.",
      "reasoning_analysis": "Increasing Factors: The methacrylate backbone contains an alpha-methyl group that restricts backbone rotation, while the bulky 1-ethylcyclopentyl ester side group imposes significant steric hindrance and reduces free volume, both intrinsically driving the Tg higher. Furthermore, the high molecular weight (188 kg/mol) minimizes the concentration of chain ends, reducing excess free volume associated with chain termini according to the Fox-Flory relationship. Decreasing Factors: The processing history involves creating a 130 nm thin film, where free surface effects can enhance segmental mobility near the air-polymer interface, potentially depressing the Tg relative to the bulk material. Additionally, despite vacuum annealing, trace amounts of residual toluene solvent from the spin-coating process could act as a plasticizer, lowering the Tg. Dominant Factor: The intrinsic rigidity conferred by the bulky cyclic side groups and the high molecular weight are the dominant factors. At a film thickness of 130 nm, confinement effects are typically less pronounced than in ultra-thin films, meaning the chemical structure dictates the thermal behavior more strongly than the processing-induced surface mobility or potential minor residual solvent."
    },
    "analysis_without_hierarchical_structure": {
      "descriptive_text": "The sample consists of a poly(1-ethylcyclopentyl methacrylate) homopolymer synthesized via free radical polymerization utilizing AIBN as an initiator at 80 °C. Thin films were prepared by spin-coating a toluene solution of the polymer onto silicon wafers, followed by annealing in a vacuum oven to remove residual solvent and relax chain conformations. The glass transition temperature was subsequently characterized using spectroscopic ellipsometry employing Tmid analysis.",
      "reasoning_analysis": "Increasing Factors: The methacrylate backbone contains an alpha-methyl group that inherently restricts backbone rotation compared to acrylates, while the bulky 1-ethylcyclopentyl ester side group introduces significant steric hindrance that limits segmental mobility and drives the Tg upward. Additionally, the vacuum annealing processing step likely eliminates residual toluene, preventing solvent-induced plasticization that would otherwise depress the transition temperature. Decreasing Factors: The ethyl substituent on the cyclopentyl ring introduces additional free volume and flexibility compared to an unsubstituted cyclic analog, which may slightly mitigate the stiffening effect of the ring structure. Furthermore, the thin film geometry created by spin-coating introduces a free surface effect that typically reduces cooperative segmental motion near the air-polymer interface, potentially lowering the measured Tg relative to the bulk material. Dominant Factor: The intrinsic steric hindrance imposed by the bulky cyclic ester side group combined with the methacrylate backbone rigidity qualitatively dominates the thermal behavior, establishing a robust baseline Tg that is primarily modulated rather than fundamentally altered by the thin film processing and annealing conditions."
    }
  },
  {
    "doi": null,
    "title": "Micromechanical String Resonators: Analytical Tool for Thermal Characterization of Polymers",
    "year": 2013,
    "chemical_composition": {
      "repeat_unit_psmiles": "[*]OC(C)C(=O)[*]",
      "monomers": [
        {
          "name": "D,L-Lactide",
          "smiles": "CC1C(=O)OC(=O)C(C)O1",
          "ratio_value": null,
          "ratio_unit": null
        }
      ],
      "additives": [],
      "is_homopolymer": true
    },
    "processing_history": "PDLLA (ester terminated, Mw 16000 g/mol, Sigma Aldrich) spray coated on SiN microstring. Tg determined from minimum of Quality factor (Q) versus temperature curve (dynamic damping). Measurement frequency ~10^5 Hz. Heating rate 15 °C/min.",
    "hierarchical_structure": "Amorphous polymer thin film on SiN microstring.",
    "properties": {
      "Tg": {
        "value": [
          62.6
        ],
        "unit": "°C"
      }
    },
    "analysis_with_hierarchical_structure": {
      "descriptive_text": "The sample consists of an amorphous poly(D,L-lactic acid) (PDLLA) homopolymer derived from D,L-lactide monomers, featuring an ester-terminated backbone with a molecular weight of 16,000 g/mol. This material was processed into a thin film via spray coating onto a silicon nitride (SiN) microstring substrate. The glass transition temperature was characterized using dynamic damping measurements, specifically identified from the minimum of the Quality factor (Q) versus temperature curve, conducted at a measurement frequency of approximately 10^5 Hz with a heating rate of 15 °C/min.",
      "reasoning_analysis": "Increasing Factors: The high measurement frequency (~10^5 Hz) utilized in the dynamic damping technique probes shorter relaxation times, which kinetically shifts the observed glass transition to higher temperatures compared to standard calorimetric methods. Additionally, the heating rate of 15 °C/min introduces a kinetic lag that further elevates the transition temperature, and potential interfacial interactions between the polyester film and the rigid SiN substrate may restrict segmental mobility near the interface, contributing to a higher Tg. Decreasing Factors: The relatively low molecular weight (16,000 g/mol) increases the concentration of chain ends, which possess higher free volume and mobility according to the Fox-Flory relationship, thereby depressing the intrinsic Tg. Furthermore, the racemic D,L-lactide composition prevents crystallization, resulting in an amorphous structure that lacks the physical crosslinking constraints of crystalline domains, and the spray coating process may trap excess free volume due to rapid solvent evaporation, enhancing chain mobility. Dominant Factor: While the high-frequency measurement condition kinetically elevates the observed transition temperature, the relatively low molecular weight and the completely amorphous nature of the racemic PDLLA dominate the intrinsic material behavior, establishing a lower baseline Tg compared to high-molecular-weight or semi-crystalline poly(lactic acid) variants."
    },
    "analysis_without_hierarchical_structure": {
      "descriptive_text": "The sample comprises a poly(D,L-lactide) homopolymer with ester end groups and a molecular weight of 16,000 g/mol. It was processed via spray coating onto a silicon nitride microstring substrate. The glass transition temperature was characterized by identifying the minimum of the Quality factor versus temperature curve using dynamic damping, conducted at a measurement frequency of approximately 10^5 Hz with a heating rate of 15 °C/min.",
      "reasoning_analysis": "Increasing Factors: The high measurement frequency of approximately 10^5 Hz significantly restricts the timescale available for segmental relaxation, qualitatively shifting the observed glass transition to higher temperatures compared to quasi-static methods. Additionally, interfacial interactions between the polar ester groups of the PDLLA and the silicon nitride substrate may restrict chain mobility near the surface, further contributing to an increase in the transition temperature. Decreasing Factors: The relatively low molecular weight of 16,000 g/mol results in a higher concentration of chain ends, which increases free volume and segmental mobility, thereby intrinsically depressing the Tg relative to high molecular weight counterparts. Furthermore, the spray coating process carries a risk of trapping residual solvent within the film, which could act as a plasticizer and lower the transition temperature. Dominant Factor: While the low molecular weight establishes a lower intrinsic baseline for the material's thermal transitions, the high-frequency dynamic measurement protocol represents the dominant experimental variable, qualitatively driving the observed Tg to higher values relative to standard calorimetric characterization due to the viscoelastic time-temperature dependence."
    }
  },
  {
    "doi": null,
    "title": "Micromechanical String Resonators: Analytical Tool for Thermal Characterization of Polymers",
    "year": 2013,
    "chemical_composition": {
      "repeat_unit_psmiles": "[*]OC(C)C(=O)[*]",
      "monomers": [
        {
          "name": "D,L-Lactide",
          "smiles": "CC1C(=O)OC(=O)C(C)O1",
          "ratio_value": null,
          "ratio_unit": null
        }
      ],
      "additives": [],
      "is_homopolymer": true
    },
    "processing_history": "PDLLA bulk sample. DSC reference measurement using DSC Q1000 (TA Instruments). Heat-cool-heat cycles from 0 to 200 °C. Heating and cooling rate 10 °C/min.",
    "hierarchical_structure": "Amorphous polymer bulk sample.",
    "properties": {
      "Tg": {
        "value": [
          42.7
        ],
        "unit": "°C"
      }
    },
    "analysis_with_hierarchical_structure": {
      "descriptive_text": "The sample consists of an amorphous poly(D,L-lactide) (PDLLA) homopolymer bulk material. Thermal analysis was performed using a DSC Q1000 instrument (TA Instruments) utilizing heat-cool-heat cycles from 0 to 200 °C with heating and cooling rates of 10 °C/min. The hierarchical structure is identified as amorphous, consistent with the racemic monomer composition, and the matrix contains no additives or fillers.",
      "reasoning_analysis": "Increasing Factors: The methyl side groups on the lactate repeat units impose steric hindrance that restricts backbone rotation, intrinsically driving the Tg higher compared to unsubstituted aliphatic polyesters. Additionally, dipole interactions between ester linkages increase cohesive energy density, resisting segmental motion. Decreasing Factors: The flexible aliphatic ester backbone allows for chain mobility at moderate temperatures, lacking the rigidity of aromatic systems. Furthermore, the absence of cross-linking or rigid fillers means there are no external topological constraints to significantly impede chain mobility. Dominant Factor: The intrinsic chemical structure of the methyl-substituted polyester backbone qualitatively dominates the Tg behavior. While the heat-cool-heat processing protocol erases prior thermal history to stabilize the amorphous state and the bulk preparation precludes solvent plasticization, the inherent chain stiffness remains the primary driver of the glass transition temperature."
    },
    "analysis_without_hierarchical_structure": {
      "descriptive_text": "The sample comprises a poly(D,L-lactide) homopolymer derived from D,L-lactide monomers. Prepared as a bulk specimen, the material was subjected to thermal analysis using a DSC Q1000 instrument from TA Instruments. The characterization protocol involved heat-cool-heat cycles spanning from 0 to 200 °C, with both heating and cooling rates controlled at 10 °C/min to assess the thermal transitions.",
      "reasoning_analysis": "Increasing Factors: The presence of methyl side groups on the alpha-carbon of the polymer backbone introduces steric hindrance that restricts segmental rotation, inherently elevating the Tg relative to unsubstituted polyesters. Furthermore, the homopolymer composition ensures that intermolecular forces remain uncompromised by external plasticizing agents, maintaining a higher baseline stiffness. Decreasing Factors: The aliphatic ester linkages within the backbone provide a degree of rotational flexibility compared to aromatic or fully carbonaceous backbones, which acts to lower the energy barrier for segmental motion. Additionally, as a bulk sample subjected to thermal cycling without explicit drying steps mentioned prior to the run, potential moisture absorption could act as a plasticizer, depressing the Tg. Dominant Factor: The intrinsic chain stiffness derived from the methyl substitution on the lactide unit is the dominant factor establishing the baseline Tg. While the thermal history erases prior processing effects to reveal the intrinsic property, the chemical architecture of the PDLLA homopolymer dictates the fundamental thermal transition behavior more significantly than the moderate cooling rate employed during the DSC protocol."
    }
  },
  {
    "doi": "10.1016/j.polymer.2014.01.031",
    "title": "Methacrylate-based polymer films useful in lithographic applications exhibit different glass transition temperature-confinement effects at high and low molecular weight",
    "year": 2014,
    "chemical_composition": {
      "repeat_unit_psmiles": "[*]CC(C)(C(=O)OC1(CC)CCCC1)[*]",
      "monomers": [
        {
          "name": "1-ethylcyclopentyl methacrylate",
          "smiles": "CC1(CCCC1)OC(=O)C(=C)C",
          "ratio_value": null,
          "ratio_unit": null
        },
        {
          "name": "1-pyrenylbutyl methacrylate",
          "smiles": null,
          "ratio_value": 0.6,
          "ratio_unit": "mol%"
        }
      ],
      "additives": [],
      "is_homopolymer": false
    },
    "processing_history": "Free radical polymerization using AIBN initiator at 80 °C with trace pyrene label. Spin-coated from toluene onto glass slides. Annealed in vacuum oven. Tg measured by steady-state fluorescence emission spectra (PTI fluorimeter, excitation 324 nm).",
    "hierarchical_structure": "Ultrathin film (17 nm thickness), Mn = 4.9 kg/mol, Mw/Mn = 1.53.",
    "properties": {
      "Tg": {
        "value": [
          65
        ],
        "unit": "°C"
      }
    },
    "analysis_with_hierarchical_structure": {
      "descriptive_text": "The sample is a copolymer consisting of 1-ethylcyclopentyl methacrylate and 0.6 mol% 1-pyrenylbutyl methacrylate, synthesized via free radical polymerization using AIBN initiator at 80 °C. The material was processed into ultrathin films with a thickness of 17 nm by spin-coating from a toluene solution onto glass slides, followed by annealing in a vacuum oven. Structural characterization indicates a number-average molecular weight (Mn) of 4.9 kg/mol with a polydispersity index (Mw/Mn) of 1.53, and the glass transition temperature was determined using steady-state fluorescence emission spectra.",
      "reasoning_analysis": "Increasing Factors: The presence of bulky 1-ethylcyclopentyl side groups in the methacrylate backbone restricts polymer chain mobility through steric hindrance, intrinsically driving the Tg higher. Additionally, the incorporation of 1-pyrenylbutyl methacrylate introduces large, rigid aromatic pyrene moieties; even at 0.6 mol%, these groups can impose steric constraints and potential pi-pi stacking interactions that hinder segmental motion. The vacuum annealing step in the processing history also ensures the removal of residual toluene solvent, preventing plasticization effects that would otherwise lower the Tg. Decreasing Factors: The relatively low number-average molecular weight (Mn = 4.9 kg/mol) increases the free volume concentration at chain ends according to the Fox-Flory relationship, which enhances chain mobility and lowers the Tg. Furthermore, the ultrathin film geometry (17 nm thickness) introduces significant free surface effects; in supported films of this scale, the enhanced mobility at the air-polymer interface often propagates through the film, reducing the overall Tg compared to bulk material. The butyl spacer within the pyrene monomer also adds a degree of flexibility compared to direct aromatic attachment. Dominant Factor: While the intrinsic rigidity provided by the cyclic ester and aromatic label establishes a high baseline Tg for the polymer backbone, the combination of low molecular weight and the nanoscale confinement inherent to the 17 nm ultrathin film structure are the dominant factors. These structural and morphological features qualitatively drive the Tg lower than expected for a bulk, high-molecular-weight analogue of this chemical composition."
    },
    "analysis_without_hierarchical_structure": {
      "descriptive_text": "The sample is a copolymer composed primarily of 1-ethylcyclopentyl methacrylate with 0.6 mol% 1-pyrenylbutyl methacrylate incorporated as a trace label. It was synthesized via free radical polymerization using AIBN initiator at 80 °C, then spin-coated from a toluene solution onto glass slides and annealed in a vacuum oven. The glass transition temperature was characterized using steady-state fluorescence emission spectra on a PTI fluorimeter with an excitation wavelength of 324 nm.",
      "reasoning_analysis": "Increasing Factors: The methacrylate backbone features an alpha-methyl group that restricts backbone rotation compared to acrylates, while the bulky 1-ethylcyclopentyl side groups impose significant steric hindrance that limits segmental mobility. The inclusion of rigid pyrene moieties, even at low concentrations, introduces substantial architectural stiffness and potential pi-pi stacking interactions that further resist chain motion. Additionally, the vacuum annealing process facilitates the removal of residual casting solvent and promotes physical aging, densifying the polymer matrix. Decreasing Factors: The butyl spacer connecting the pyrene label to the backbone introduces a flexible aliphatic segment that could locally enhance mobility. Furthermore, the spin-coating process creates a thin film geometry where surface effects may increase free volume near the interface, and any incomplete removal of toluene during annealing would act as a plasticizer. Dominant Factor: The steric constraints imposed by the bulky cyclic ester side groups and the rigid methacrylate backbone qualitatively dominate the thermal behavior, particularly when reinforced by the vacuum annealing step which mitigates solvent plasticization. Consequently, the structural rigidity of the copolymer matrix is the primary determinant of the Tg, outweighing the flexibility of the spacer or potential thin-film surface effects."
    }
  },
  {
    "doi": null,
    "title": "Micromechanical String Resonators: Analytical Tool for Thermal Characterization of Polymers",
    "year": 2013,
    "chemical_composition": {
      "repeat_unit_psmiles": "[*]OC(C)C(=O)[*]",
      "monomers": [
        {
          "name": "D,L-Lactide",
          "smiles": "CC1C(=O)OC(=O)C(C)O1",
          "ratio_value": null,
          "ratio_unit": null
        }
      ],
      "additives": [],
      "is_homopolymer": true
    },
    "processing_history": "PDLLA bulk film (~50 μm thick). Dielectric spectroscopy measurement using Novocontrol Broadband Dielectric Spectrometer BDS-40. Frequency 10^5 Hz. Heating rate 2 °C/min from -100 to 100 °C.",
    "hierarchical_structure": "Amorphous polymer film.",
    "properties": {
      "Tg": {
        "value": [
          59.1
        ],
        "unit": "°C"
      }
    },
    "analysis_with_hierarchical_structure": {
      "descriptive_text": "The sample consists of an amorphous poly(D,L-lactide) (PDLLA) homopolymer fabricated as a bulk film with a thickness of approximately 50 μm. It was characterized using broadband dielectric spectroscopy via a Novocontrol BDS-40 spectrometer, employing a fixed frequency of 10^5 Hz and a heating rate of 2 °C/min across a temperature range of -100 to 100 °C. The inherent stereochemical randomness of the D,L-lactide monomers ensures the absence of crystallinity, resulting in a fully amorphous hierarchical structure.",
      "reasoning_analysis": "Increasing Factors: The presence of methyl side groups on the polymer backbone introduces steric hindrance that restricts segmental rotation, inherently elevating the Tg relative to unsubstituted polyesters. Additionally, the polar ester linkages facilitate dipole-dipole interactions that increase cohesive energy density and chain stiffness. The specific processing history involving dielectric spectroscopy at a high frequency of 10^5 Hz corresponds to a short experimental timescale, which kinetically shifts the observed segmental relaxation temperature to higher values. Decreasing Factors: The amorphous structure resulting from the racemic D,L-lactide composition lacks crystalline domains that could otherwise physically crosslink and restrict the motion of the amorphous chains, which would typically raise the Tg. Furthermore, the relatively slow heating rate of 2 °C/min during characterization provides sufficient time for segmental relaxation, which tends to lower the observed transition temperature compared to faster scanning rates. Dominant Factor: The intrinsic chain stiffness derived from the ester linkages and methyl side groups establishes the fundamental baseline for the Tg. However, regarding the specific measurement conditions provided, the high frequency of the dielectric measurement is likely the dominant factor shifting the observed transition temperature higher relative to standard calorimetric measurements, while the amorphous nature ensures this transition is distinct and not obscured by melting events."
    },
    "analysis_without_hierarchical_structure": {
      "descriptive_text": "The sample consists of a Poly(D,L-lactide) homopolymer processed into a bulk film with a thickness of approximately 50 μm. Thermal characterization was conducted using a Novocontrol Broadband Dielectric Spectrometer (BDS-40) operating at a frequency of 10^5 Hz. The measurement protocol involved a heating rate of 2 °C/min across a temperature range from -100 to 100 °C to identify the glass transition.",
      "reasoning_analysis": "Increasing Factors: The presence of methyl side groups on the polymer backbone introduces steric hindrance that restricts segmental mobility, inherently driving the glass transition temperature higher. Additionally, the high measurement frequency of 10^5 Hz reduces the timescale for molecular relaxation, which shifts the observed transition to higher temperatures. Decreasing Factors: The aliphatic polyester backbone contains flexible ester linkages that increase chain flexibility compared to vinyl polymers, acting to lower the glass transition temperature. Furthermore, the slow heating rate of 2 °C/min allows for extended relaxation time during the scan, which can depress the observed transition temperature relative to faster heating rates. Dominant Factor: The intrinsic steric hindrance provided by the methyl side groups qualitatively dominates the chain flexibility provided by the ester linkages, establishing the fundamental glass transition range for this aliphatic polyester; while the measurement frequency and heating rate modulate the observed value, the chemical architecture remains the primary determinant of the polymer's thermal behavior."
    }
  },
  {
    "doi": "10.1016/j.polymer.2014.01.031",
    "title": "Methacrylate-based polymer films useful in lithographic applications exhibit different glass transition temperature-confinement effects at high and low molecular weight",
    "year": 2014,
    "chemical_composition": {
      "repeat_unit_psmiles": "[*]CC(C)(C(=O)OC1(CC)CCCC1)[*]",
      "monomers": [
        {
          "name": "1-ethylcyclopentyl methacrylate",
          "smiles": "CC1(CCCC1)OC(=O)C(=C)C",
          "ratio_value": null,
          "ratio_unit": null
        },
        {
          "name": "1-pyrenylbutyl methacrylate",
          "smiles": null,
          "ratio_value": 0.6,
          "ratio_unit": "mol%"
        }
      ],
      "additives": [],
      "is_homopolymer": false
    },
    "processing_history": "Free radical polymerization using AIBN initiator at 80 °C with trace pyrene label. Spin-coated from toluene onto glass slides. Annealed in vacuum oven. Tg measured by steady-state fluorescence emission spectra (PTI fluorimeter, excitation 324 nm), heating from glassy to rubbery state.",
    "hierarchical_structure": "Bulk-like film (150 nm thickness), Mn = 4.9 kg/mol, Mw/Mn = 1.53.",
    "properties": {
      "Tg": {
        "value": [
          80
        ],
        "unit": "°C"
      }
    },
    "analysis_with_hierarchical_structure": {
      "descriptive_text": "The sample consists of a copolymer primarily composed of 1-ethylcyclopentyl methacrylate units incorporating 0.6 mol% 1-pyrenylbutyl methacrylate as a fluorescent label. Synthesized via free radical polymerization using AIBN initiator at 80 °C, the material possesses a number-average molecular weight (Mn) of 4.9 kg/mol with a polydispersity index (Mw/Mn) of 1.53. Bulk-like films with a thickness of 150 nm were prepared by spin-coating from toluene onto glass slides followed by annealing in a vacuum oven. The glass transition temperature was characterized by monitoring steady-state fluorescence emission spectra during heating from the glassy to the rubbery state using a PTI fluorimeter with excitation at 324 nm.",
      "reasoning_analysis": "Increasing Factors: The incorporation of bulky 1-ethylcyclopentyl side groups on the methacrylate backbone introduces significant steric hindrance, restricting segmental rotation and intrinsically raising the Tg. Additionally, the rigid pyrene moieties, even at low concentration, contribute to local chain stiffness, while the vacuum annealing process promotes densification and solvent removal, reducing free volume and further increasing Tg. Decreasing Factors: The relatively low number-average molecular weight (Mn = 4.9 kg/mol) results in a high concentration of chain ends, which increases the overall free volume according to the Fox-Flory relationship, thereby enhancing chain mobility and lowering the Tg. Furthermore, despite annealing, any residual toluene from the spin-coating process could act as a plasticizer, potentially depressing the Tg. Dominant Factor: The intrinsic rigidity provided by the bulky 1-ethylcyclopentyl side groups establishes a high baseline Tg for the polymer backbone; however, the low molecular weight and high chain end concentration are the dominant factors causing a qualitative reduction in Tg relative to the infinite molecular weight limit for this chemical structure."
    },
    "analysis_without_hierarchical_structure": {
      "descriptive_text": "The sample is a copolymer synthesized via free radical polymerization using AIBN initiator at 80 °C, consisting primarily of 1-ethylcyclopentyl methacrylate with 0.6 mol% 1-pyrenylbutyl methacrylate incorporated as a trace fluorescent label. The material was processed by spin-coating from a toluene solution onto glass slides and subsequently annealed in a vacuum oven. The glass transition temperature was characterized by monitoring steady-state fluorescence emission spectra using a PTI fluorimeter with 324 nm excitation while heating the sample from the glassy to the rubbery state.",
      "reasoning_analysis": "Increasing Factors: The methacrylate backbone provides inherent stiffness due to the alpha-methyl group, while the bulky 1-ethylcyclopentyl side groups impose significant steric hindrance that restricts segmental rotation. The inclusion of rigid pyrene moieties further limits chain mobility through their large aromatic structure and potential pi-pi interactions, and the vacuum annealing process aids in removing volatiles and densifying the polymer matrix. Decreasing Factors: The use of toluene as a casting solvent introduces the risk of residual solvent retention, which would act as a plasticizer by increasing free volume and lubricating chain segments, thereby lowering the Tg. Additionally, the butyl spacer linking the pyrene to the backbone introduces a degree of local flexibility compared to a direct aromatic attachment. Dominant Factor: The substantial steric hindrance provided by the bulky cyclic ester groups and the rigid pyrene labels qualitatively dominates the thermal behavior, establishing a high baseline for chain rigidity. Although residual solvent poses a decreasing influence, the vacuum annealing step is intended to mitigate this, making the intrinsic architectural constraints of the copolymer matrix the primary determinant of the observed transition."
    }
  },
  {
    "doi": null,
    "title": "Micromechanical String Resonators: Analytical Tool for Thermal Characterization of Polymers",
    "year": 2013,
    "chemical_composition": {
      "repeat_unit_psmiles": "[*]OC(C)C(=O)[*]",
      "monomers": [
        {
          "name": "L-Lactide",
          "smiles": "C[C@H]1C(=O)OC(=O)[C@H](C)O1",
          "ratio_value": null,
          "ratio_unit": null
        }
      ],
      "additives": [],
      "is_homopolymer": true
    },
    "processing_history": "PLLA bulk sample. DSC reference measurement using DSC Q1000 (TA Instruments). Heat-cool-heat cycles from 0 to 200 °C. Heating and cooling rate 10 °C/min.",
    "hierarchical_structure": "Semicrystalline polymer bulk sample.",
    "properties": {
      "Tg": {
        "value": [
          59.9
        ],
        "unit": "°C"
      }
    },
    "analysis_with_hierarchical_structure": {
      "descriptive_text": "The sample consists of a semicrystalline poly(L-lactide) (PLLA) homopolymer bulk material derived from L-lactide monomers, containing no external additives or fillers. The material underwent differential scanning calorimetry (DSC) using a TA Instruments Q1000 system, subjecting the bulk sample to heat-cool-heat cycles between 0 and 200 °C at a rate of 10 °C/min to establish a reference thermal state. The hierarchical structure is characterized as a semicrystalline polymer bulk sample, indicative of the stereoregularity inherent to the L-lactide repeat units.",
      "reasoning_analysis": "Increasing Factors: The pendant methyl groups on the polymer backbone introduce steric hindrance that restricts segmental rotation, inherently elevating the Tg compared to unsubstituted polyesters. Additionally, the semicrystalline structure imposes physical constraints on the amorphous chains via tie molecules and crystalline lamellae, which reduces free volume and mobility. The thermal history involving cooling from the melt at 10 °C/min allows for crystallization, further reinforcing these constraints. Decreasing Factors: The aliphatic nature of the polyester backbone, characterized by flexible ester linkages and single bonds, permits greater chain mobility compared to aromatic systems, establishing a lower baseline Tg. The absence of high-modulus fillers or chemical crosslinking agents also precludes external stiffening effects that would otherwise restrict motion. Dominant Factor: The semicrystalline morphology, governed by the isotactic L-lactide composition and the specific cooling rate during processing, is the dominant factor; the confinement effect of the crystalline phase on the amorphous regions qualitatively shifts the Tg higher relative to a quenched amorphous sample, outweighing the intrinsic flexibility of the aliphatic backbone."
    },
    "analysis_without_hierarchical_structure": {
