Repository: hhtrick/HHT-code

# HHT training framework

This directory contains model training, embedding precomputation, inference, article-level baselines and the curated datasets. All commands below assume that the working directory is `train_code/`.

## 3. Datasets and fixed partitions

Each main dataset is a JSON array at `dataset/{property}/{property}.json`. Entries contain source metadata, `chemical_composition`, `processing_history`, `hierarchical_structure`, `properties`, and two generated-analysis objects. Targets are stored as `properties[property]["value"]`; source metadata and target values are not predictive input fields.

| Property | Train | Validation | Test | Total |
|---|---:|---:|---:|---:|

File: train_code/dataset/Tg/Tg.json (part 194 of 235)
[
      "descriptive_text": "The sample comprises a poly(L-lactide) homopolymer synthesized from L-lactide monomers. Prepared as a bulk specimen, the material was subjected to differential scanning calorimetry using a DSC Q1000 instrument to establish reference thermal properties. The experimental protocol involved heat-cool-heat cycles spanning 0 to 200 °C, executed with heating and cooling rates of 10 °C/min under standard conditions.",
      "reasoning_analysis": "Increasing Factors: The presence of the pendant methyl group on the polymer backbone introduces steric hindrance that restricts segmental rotation compared to unsubstituted aliphatic polyesters, inherently elevating the glass transition temperature. The homopolymer architecture ensures a uniform distribution of these restrictive units without dilution by more flexible comonomers. Decreasing Factors: The aliphatic nature of the polyester backbone, lacking rigid aromatic rings, allows for relatively higher chain flexibility compared to engineering thermoplastics, which acts to lower the Tg. Additionally, the processing history specifies a cooling rate of 10 °C/min during the thermal cycle; this moderate rate may trap slightly more free volume in the amorphous phase compared to very slow cooling or annealing protocols, potentially resulting in a lower observed Tg during the subsequent heating scan. Dominant Factor: The intrinsic chemical structure of the poly(L-lactide) backbone, specifically the balance between the flexible ester linkages and the sterically hindering methyl groups, serves as the dominant factor establishing the baseline Tg. While the thermal cycling protocol standardizes the measurement, the fundamental chain stiffness dictated by the L-lactide repeat unit qualitatively governs the transition behavior more significantly than the moderate cooling rate applied during characterization."
    }
  },
  {
    "doi": null,
    "title": "Micromechanical String Resonators: Analytical Tool for Thermal Characterization of Polymers",
    "year": 2013,
    "chemical_composition": {
      "repeat_unit_psmiles": "[*]OC(C)C(=O)[*]",
      "monomers": [
        {
          "name": "L-Lactide",
          "smiles": "C[C@H]1C(=O)OC(=O)[C@H](C)O1",
          "ratio_value": null,
          "ratio_unit": null
        }
      ],
      "additives": [],
      "is_homopolymer": true
    },
    "processing_history": "PLLA (M 204800 g/mol, NatureWorks PLA polymer 2003D) spray coated on SiN microstring (316 μm long, 14 μm wide, 340 nm thick) using Exacta Coat Ultrasonic Spraying System. Solvent: dichloromethane. Coating thickness ~1.14 μm. Tg determined from maximum change in slope of resonance frequency curve (static stress change). Measurement in high vacuum (< 3e-5 mbar) using laser-Doppler vibrometer. Heating rate 15 °C/min.",
    "hierarchical_structure": "Semicrystalline polymer thin film on SiN microstring. Film thickness ~1.14 μm.",
    "properties": {
      "Tg": {
        "value": [
          57.6
        ],
        "unit": "°C"
      }
    },
    "analysis_with_hierarchical_structure": {
      "descriptive_text": "This sample comprises a semicrystalline poly(L-lactic acid) (PLLA) homopolymer thin film, specifically NatureWorks PLA polymer 2003D with a molecular weight of 204,800 g/mol. The material was deposited as a ~1.14 μm thick coating onto silicon nitride (SiN) microstrings using an Exacta Coat Ultrasonic Spraying System with dichloromethane serving as the solvent. The glass transition temperature was determined by monitoring the maximum change in the slope of the resonance frequency curve under static stress change, utilizing a laser-Doppler vibrometer in a high vacuum environment (< 3e-5 mbar) with a heating rate of 15 °C/min.",
      "reasoning_analysis": "Increasing Factors: The high molecular weight (204,800 g/mol) significantly reduces the concentration of chain ends, minimizing free volume contributions that typically lower the glass transition. The semicrystalline hierarchical structure imposes physical constraints on the amorphous chains through tie molecules and rigid crystalline lamellae, restricting segmental mobility. Additionally, the methyl side groups on the polymer backbone introduce steric hindrance compared to unsubstituted polyesters, and the relatively fast heating rate (15 °C/min) kinetically shifts the transition to higher temperatures. Decreasing Factors: The processing history involves dichloromethane as a solvent; if any residual solvent remains trapped within the film despite vacuum conditions, it would act as a plasticizer to enhance free volume and lower the Tg. Furthermore, the thin film geometry (~1.14 μm) may introduce free surface effects where enhanced mobility at the air-polymer interface could reduce the average transition temperature compared to bulk material. Dominant Factor: The high molecular weight and semicrystalline morphology are the dominant factors governing the Tg behavior. The molecular weight is well above the critical entanglement limit, ensuring the Tg approaches the asymptotic bulk value, while the crystalline domains provide substantial restriction to chain motion that outweighs the potential plasticization or surface mobility effects in a film of this thickness."
    },
    "analysis_without_hierarchical_structure": {
      "descriptive_text": "The sample comprises a Poly(L-lactide) homopolymer with a molecular weight of 204,800 g/mol, identified as NatureWorks PLA polymer 2003D. This material was fabricated into a thin film approximately 1.14 μm thick via ultrasonic spray coating using dichloromethane as the solvent onto a silicon nitride microstring substrate with dimensions of 316 μm in length, 14 μm in width, and 340 nm in thickness. The glass transition temperature was characterized by determining the maximum change in the slope of the resonance frequency curve under static stress change, utilizing a laser-Doppler vibrometer within a high vacuum environment below 3e-5 mbar at a heating rate of 15 °C/min.",
      "reasoning_analysis": "Increasing Factors: The high molecular weight of 204,800 g/mol ensures the polymer chains are well above the entanglement molecular weight, restricting chain end mobility and intrinsically driving the Tg toward its upper asymptotic limit. Additionally, the measurement environment involves high vacuum conditions which eliminate moisture absorption, preventing water-induced plasticization that would otherwise lower the Tg. The relatively fast heating rate of 15 °C/min also kinetically shifts the observed transition to a higher temperature compared to slower scanning rates. Decreasing Factors: The processing history involves spray coating using dichloromethane as a solvent; if residual solvent remains trapped within the thin film matrix, it will act as a potent plasticizer by increasing free volume and facilitating segmental motion, thereby depressing the Tg. Furthermore, the thin film geometry on the microstring may introduce free surface effects where enhanced chain mobility at the air-polymer interface could reduce the overall transition temperature. Dominant Factor: While the high molecular weight establishes a robust intrinsic baseline for the glass transition, the efficiency of solvent removal during the ultrasonic spray coating process is the dominant dynamic factor; incomplete drying would qualitatively override the molecular weight effects by introducing significant plasticization, whereas effective removal allows the intrinsic high-MW behavior to prevail."
    }
  },
  {
    "doi": "10.1016/j.polymer.2014.01.031",
    "title": "Methacrylate-based polymer films useful in lithographic applications exhibit different glass transition temperature-confinement effects at high and low molecular weight",
    "year": 2014,
    "chemical_composition": {
      "repeat_unit_psmiles": "[*]CC(C)(C(=O)OC1(CC)CCCC1)[*]",
      "monomers": [
        {
          "name": "1-ethylcyclopentyl methacrylate",
          "smiles": "CC1(CCCC1)OC(=O)C(=C)C",
          "ratio_value": null,
          "ratio_unit": null
        },
        {
          "name": "1-pyrenylbutyl methacrylate",
          "smiles": null,
          "ratio_value": 0.7,
          "ratio_unit": "mol%"
        }
      ],
      "additives": [],
      "is_homopolymer": false
    },
    "processing_history": "Free radical polymerization using BPO initiator at 70 °C with trace pyrene label. Purified by dissolution in THF and precipitation in methanol. Bulk Tg measured by DSC (Mettler-Toledo 822) at 10 °C/min heating rate.",
    "hierarchical_structure": "Bulk polymer, Mn = 297 kg/mol, Mw/Mn = 1.58.",
    "properties": {
      "Tg": {
        "value": [
          88
        ],
        "unit": "°C"
      }
    },
    "analysis_with_hierarchical_structure": {
      "descriptive_text": "The sample is a bulk copolymer composed primarily of 1-ethylcyclopentyl methacrylate with 0.7 mol% 1-pyrenylbutyl methacrylate incorporated as a trace label. Synthesized via free radical polymerization using benzoyl peroxide initiator at 70 °C, the material was purified by dissolution in tetrahydrofuran followed by precipitation in methanol. The resulting polymer exhibits a number-average molecular weight (Mn) of 297 kg/mol and a polydispersity index (Mw/Mn) of 1.58. Thermal characterization was performed using differential scanning calorimetry (DSC) on a Mettler-Toledo 822 instrument with a heating rate of 10 °C/min.",
      "reasoning_analysis": "Increasing Factors: The presence of bulky 1-ethylcyclopentyl ester side groups imposes significant steric hindrance on the methacrylate backbone, restricting segmental rotation and inherently raising the Tg. Additionally, the incorporation of rigid pyrenyl moieties, even at low concentration, introduces aromatic stiffness and potential pi-pi interactions that further inhibit chain mobility. The high molecular weight (Mn = 297 kg/mol) ensures the polymer is well within the plateau region of the Fox-Flory relationship, minimizing free volume contributions from chain ends that would otherwise depress the Tg. Decreasing Factors: The methacrylate backbone itself possesses inherent flexibility compared to fully rigid ladder polymers. Furthermore, the butyl spacer connecting the pyrene label to the backbone introduces four flexible methylene units, which locally decouples the rigid aromatic system from the main chain, slightly mitigating the stiffening effect of the comonomer. Dominant Factor: The steric restriction imposed by the cyclic ester side groups of the major monomer component, combined with the high molecular weight eliminating chain-end effects, qualitatively dominates the thermal behavior, establishing a high Tg baseline characteristic of bulky methacrylate derivatives."
    },
    "analysis_without_hierarchical_structure": {
      "descriptive_text": "The synthesized material is a copolymer composed primarily of 1-ethylcyclopentyl methacrylate with 0.7 mol% 1-pyrenylbutyl methacrylate incorporated as a trace label. It was prepared via free radical polymerization utilizing benzoyl peroxide as an initiator at 70 °C. Following synthesis, the polymer was purified through dissolution in tetrahydrofuran and subsequent precipitation in methanol. The bulk glass transition temperature was characterized using differential scanning calorimetry on a Mettler-Toledo 822 instrument at a heating rate of 10 °C/min.",
      "reasoning_analysis": "Increasing Factors: The methacrylate backbone imposes restricted rotation due to the alpha-methyl group, while the bulky 1-ethylcyclopentyl side groups introduce significant steric hindrance and cyclic rigidity that reduce chain mobility and increase free volume requirements for segmental motion. The inclusion of the 1-pyrenylbutyl methacrylate comonomer adds large, rigid aromatic pendants which further restrict local dynamics through steric bulk and potential pi-pi stacking interactions. Decreasing Factors: The butyl spacer within the pyrene-labeled monomer introduces flexible methylene segments that may slightly mitigate the rigidifying effect of the aromatic system. Additionally, the purification process involving solvent dissolution and precipitation carries a risk of residual tetrahydrofuran retention, which would act as a plasticizer to increase free volume and depress the glass transition temperature if not thoroughly removed. Dominant Factor: The steric constraints and cyclic nature of the 1-ethylcyclopentyl side groups on the majority monomer units qualitatively dominate the thermal behavior. While the pyrene label contributes to rigidity, its low molar fraction limits its impact relative to the pervasive hindrance of the cyclic ester groups, establishing a high Tg baseline characteristic of cyclic methacrylates assuming effective solvent removal."
    }
  },
  {
    "doi": "10.1016/j.polymer.2014.01.031",
    "title": "Methacrylate-based polymer films useful in lithographic applications exhibit different glass transition temperature-confinement effects at high and low molecular weight",
    "year": 2014,
    "chemical_composition": {
      "repeat_unit_psmiles": "[*]CC(C)(C(=O)OC1(CC)CCCC1)[*]",
      "monomers": [
        {
          "name": "1-ethylcyclopentyl methacrylate",
          "smiles": "CC1(CCCC1)OC(=O)C(=C)C",
          "ratio_value": null,
          "ratio_unit": null
        },
        {
          "name": "1-pyrenylbutyl methacrylate",
          "smiles": null,
          "ratio_value": 0.6,
          "ratio_unit": "mol%"
        }
      ],
      "additives": [],
      "is_homopolymer": false
    },
    "processing_history": "Multilayer film prepared by spin coating onto mica and transferring layers. 20-nm-thick labeled layer at substrate interface. Tg measured by steady-state fluorescence emission spectra.",
    "hierarchical_structure": "20-nm-thick substrate layer in 190-nm-thick bilayer film, Mn = 4.9 kg/mol (labeled) / 4.7 kg/mol (unlabeled).",
    "properties": {
      "Tg": {
        "value": [
          80
        ],
        "unit": "°C"
      }
    },
    "analysis_with_hierarchical_structure": {
      "descriptive_text": "This material is a copolymer composed of 1-ethylcyclopentyl methacrylate and 0.6 mol% 1-pyrenylbutyl methacrylate, fabricated without external additives. It was processed into a 190-nm-thick bilayer film via spin coating onto a mica substrate followed by layer transfer, incorporating a distinct 20-nm-thick labeled layer at the substrate interface. The hierarchical structure is defined by number-average molecular weights of 4.9 kg/mol for the labeled fraction and 4.7 kg/mol for the unlabeled fraction, with the glass transition temperature characterized using steady-state fluorescence emission spectra.",
      "reasoning_analysis": "Increasing Factors: The incorporation of bulky 1-ethylcyclopentyl and 1-pyrenylbutyl side groups onto the methacrylate backbone introduces significant steric hindrance, which restricts segmental rotation and intrinsically elevates the glass transition temperature relative to linear alkyl analogues. Decreasing Factors: The extremely low number-average molecular weight (approximately 4.7–4.9 kg/mol) results in a high density of chain ends that increase free volume and enhance mobility via the Fox-Flory effect. Additionally, the nanoconfinement inherent to the 20-nm thick layer within the bilayer film architecture facilitates enhanced segmental dynamics near the free surface and substrate interface, further depressing the Tg. Dominant Factor: While the bulky side groups provide intrinsic backbone rigidity, the combination of the oligomeric molecular weight and the thin film confinement effects qualitatively dominates the thermal behavior, driving the Tg significantly lower than that of a bulk, high-molecular-weight counterpart."
    },
    "analysis_without_hierarchical_structure": {
      "descriptive_text": "The sample comprises a copolymer consisting primarily of 1-ethylcyclopentyl methacrylate with a minor incorporation of 1-pyrenylbutyl methacrylate at 0.6 mol%. This material was fabricated into a multilayer film architecture through spin coating onto a mica substrate, followed by a layer transfer process to position a 20-nm-thick labeled layer specifically at the substrate interface. The glass transition temperature was characterized using steady-state fluorescence emission spectra, leveraging the pyrenyl label to probe local segmental mobility within the confined film geometry.",
      "reasoning_analysis": "Increasing Factors: The chemical composition features bulky 1-ethylcyclopentyl side groups attached to the methacrylate backbone, which impose significant steric hindrance and restrict segmental rotation, intrinsically elevating the glass transition temperature. Additionally, the presence of rigid pyrenyl moieties, even at low concentration, introduces local structural rigidity and potential pi-pi stacking interactions that further hinder chain mobility. The processing history involving the creation of a 20-nm-thick layer at a mica substrate interface introduces confinement effects; strong polymer-substrate interactions typically restrict chain dynamics near the interface, contributing to an increase in the observed Tg. Decreasing Factors: The butyl spacer arm connecting the pyrene group to the methacrylate backbone introduces additional degrees of freedom and flexibility compared to a direct attachment, which may locally soften the matrix around the label. Furthermore, thin film geometries can sometimes exhibit reduced Tg due to enhanced mobility at free surfaces, although this is counteracted by the supported interface. Dominant Factor: The dominant influence arises from the combination of the inherently rigid cyclic ester side groups and the interfacial confinement effects imposed by the mica substrate. The restriction of chain mobility at the solid interface in a nanometer-scale film typically outweighs the flexibility introduced by the spacer arm, leading to a net qualitative increase in Tg relative to a bulk, unconfined sample."
    }
  },
  {
    "doi": null,
    "title": "Micromechanical String Resonators: Analytical Tool for Thermal Characterization of Polymers",
    "year": 2013,
    "chemical_composition": {
      "repeat_unit_psmiles": "[*]OC(C)C(=O)[*]",
      "monomers": [
        {
          "name": "L-Lactide",
          "smiles": "C[C@H]1C(=O)OC(=O)[C@H](C)O1",
          "ratio_value": null,
          "ratio_unit": null
        }
      ],
      "additives": [],
      "is_homopolymer": true
    },
    "processing_history": "PLLA (M 204800 g/mol, NatureWorks PLA polymer 2003D) spray coated on SiN microstring. Tg determined from minimum of Quality factor (Q) versus temperature curve (dynamic damping). Measurement frequency ~10^5 Hz. Heating rate 15 °C/min.",
    "hierarchical_structure": "Semicrystalline polymer thin film on SiN microstring.",
    "properties": {
      "Tg": {
        "value": [
          88.8
        ],
        "unit": "°C"
      }
    },
    "analysis_with_hierarchical_structure": {
      "descriptive_text": "The sample comprises a poly(L-lactide) (PLLA) homopolymer, identified as NatureWorks PLA polymer 2003D, with a molecular weight of 204,800 g/mol. This semicrystalline polymer was fabricated into a thin film via spray coating onto a silicon nitride (SiN) microstring substrate. The glass transition temperature was characterized using dynamic damping measurements, defined by the minimum of the Quality factor (Q) versus temperature curve, utilizing a measurement frequency of approximately 10^5 Hz and a heating rate of 15 °C/min.",
      "reasoning_analysis": "Increasing Factors: The high molecular weight (204,800 g/mol) exceeds the critical entanglement limit, minimizing chain-end free volume effects and stabilizing the Tg at the bulk plateau value. The semicrystalline morphology introduces crystalline domains that act as physical crosslinks, restricting segmental mobility within the interlamellar amorphous regions and the rigid amorphous fraction. Furthermore, the high measurement frequency (~10^5 Hz) and the heating rate of 15 °C/min introduce kinetic effects that shift the observed relaxation peak to higher temperatures compared to quasi-static conditions. Decreasing Factors: The thin film geometry on a microstring may enhance segmental mobility near the free surface due to reduced coordination numbers, potentially lowering the local Tg relative to the bulk. Additionally, the spray coating process involves solvent evaporation; if residual solvent remains trapped within the matrix, it would act as a plasticizer to reduce intermolecular friction and depress the Tg. The aliphatic polyester backbone also possesses inherent flexibility compared to aromatic systems, setting a moderate baseline for thermal transitions. Dominant Factor: While surface effects and potential plasticization pose decreasing influences, the high molecular weight and semicrystalline constraints fundamentally establish the intrinsic thermal stability of the amorphous phase. However, the high-frequency dynamic measurement condition qualitatively dominates the observed Tg value, causing a significant positive shift relative to standard calorimetric measurements due to the time-temperature superposition principle governing segmental relaxation."
    },
    "analysis_without_hierarchical_structure": {
      "descriptive_text": "The sample comprises a poly(L-lactic acid) homopolymer, specifically NatureWorks PLA polymer 2003D with a molecular weight of 204,800 g/mol. The material was fabricated via spray coating onto a silicon nitride microstring substrate. Thermal characterization was performed by identifying the minimum of the Quality factor (Q) versus temperature curve using dynamic damping methods, operated at a measurement frequency of approximately 10^5 Hz with a heating rate of 15 °C/min.",
      "reasoning_analysis": "Increasing Factors: The high molecular weight of 204,800 g/mol ensures a fully entangled polymer network, maximizing the intrinsic glass transition temperature relative to oligomeric species. Additionally, the methyl side groups on the PLA backbone introduce steric hindrance that restricts segmental rotation, while the high measurement frequency of 10^5 Hz kinetically shifts the observed transition to higher temperatures due to reduced relaxation time scales. Interfacial interactions between the polymer and the rigid silicon nitride substrate may further constrain chain mobility near the surface. Decreasing Factors: The spray coating process involves rapid solvent evaporation, which could potentially trap excess free volume or residual solvent molecules within the film matrix, acting as plasticizers to lower the Tg. Furthermore, thin film geometry effects associated with coating on microstrings can sometimes reduce Tg due to enhanced surface mobility if substrate interactions are weak. Dominant Factor: The high measurement frequency employed in the dynamic damping characterization is the most significant factor influencing the observed Tg, as the timescale of measurement at 10^5 Hz drastically reduces the time available for segmental relaxation compared to standard quasi-static methods, qualitatively shifting the transition temperature higher than conventional DSC values despite potential plasticization effects from processing."
    }
  },
  {
    "doi": null,
    "title": "Influence of chemical structure on glass transition temperature of polyimides",
    "year": 2010,
    "chemical_composition": {
      "repeat_unit_psmiles": null,
      "monomers": [
        {
          "name": "4,4'-diaminohexafluoroisopropylidene diphenyl",
          "smiles": "NC1=CC=C(C(C2=CC=C(N)C=C2)(C(F)(F)F)C(F)(F)F)C=C1",
          "ratio_value": null,
          "ratio_unit": null
        },
        {
          "name": "Aromatic Dianhydride",
          "smiles": null,
          "ratio_value": null,
          "ratio_unit": null
        }
      ],
      "additives": [],
      "is_homopolymer": false
    },
    "processing_history": "Synthesized by polycondensation of aromatic diamine and aromatic dianhydride. Tg data obtained from literature [17].",
    "hierarchical_structure": "Kuhn segment (Af,r): 28.82 Å. Ah: 31.59 Å. Solubility: Soluble in NMP, DMA, DMF.",
    "properties": {
      "Tg": {
        "value": [
          260
        ],
        "unit": "°C"
      }
    },
    "analysis_with_hierarchical_structure": {
      "descriptive_text": "This sample is a copolymer synthesized via the polycondensation of 4,4'-diaminohexafluoroisopropylidene diphenyl and an aromatic dianhydride. Hierarchical structural characterization indicates a Kuhn segment length (Af,r) of 28.82 Å and an Ah value of 31.59 Å, reflecting significant chain stiffness, while the material exhibits solubility in polar aprotic solvents such as NMP, DMA, and DMF. The glass transition temperature data for this system were acquired from established literature sources.",
      "reasoning_analysis": "Increasing Factors: The incorporation of aromatic rings in both the diamine and dianhydride monomers creates a rigid backbone with high rotational energy barriers, significantly restricting segmental mobility. Additionally, the large Kuhn segment length (28.82 Å) quantitatively confirms high chain stiffness, which intrinsically drives the Tg upward by limiting conformational freedom. Decreasing Factors: The hexafluoroisopropylidene linkage introduces bulky trifluoromethyl groups that increase fractional free volume between chains, potentially reducing interchain cohesive energy density compared to non-fluorinated analogs. Additionally, the material's solubility in organic solvents indicates an amorphous structure susceptible to plasticization if residual solvent were present from solution-based preparation methods common for this class of polymers. Dominant Factor: The intrinsic rigidity of the aromatic-imide backbone and the substantial chain stiffness evidenced by the Kuhn segment length are the dominant factors, establishing a high Tg baseline that outweighs the free volume effects introduced by the fluorinated groups."
    },
    "analysis_without_hierarchical_structure": {
      "descriptive_text": "The sample comprises a copolyimide synthesized via polycondensation between 4,4'-diaminohexafluoroisopropylidene diphenyl and an aromatic dianhydride. This architecture integrates fluorinated diamine units with aromatic dianhydride moieties to form a linear polymer chain. The glass transition temperature data for this specific chemical system were sourced from existing literature rather than determined through direct experimental measurement in this context.",
      "reasoning_analysis": "Increasing Factors: The structural backbone is composed of rigid aromatic rings derived from both the dianhydride and diamine monomers, which fundamentally restricts segmental chain mobility. Furthermore, the hexafluoroisopropylidene groups introduce significant steric hindrance that impedes internal bond rotation, while the imide linkages contribute additional chain stiffness and potential intermolecular charge transfer interactions. Decreasing Factors: The bulky trifluoromethyl groups within the hexafluoroisopropylidene moiety disrupt efficient chain packing, generating increased free volume that can enhance segmental mobility relative to densely packed non-fluorinated aromatic polyimides. Additionally, the linear architecture without mentioned cross-linking or reinforcing fillers lacks the topological constraints that would further elevate thermal transitions. Dominant Factor: The inherent rigidity of the aromatic polyimide backbone combined with the steric barriers from the fluorinated substituents qualitatively dominates the thermal behavior, establishing a high baseline resistance to segmental motion that typically outweighs the free volume effects induced by the bulky side groups."
    }
  },
  {
    "doi": null,
    "title": "Micromechanical String Resonators: Analytical Tool for Thermal Characterization of Polymers",
    "year": 2013,
    "chemical_composition": {
      "repeat_unit_psmiles": "[*]OC(C)C(=O)[*]",
      "monomers": [
        {
          "name": "L-Lactide",
          "smiles": "C[C@H]1C(=O)OC(=O)[C@H](C)O1",
          "ratio_value": null,
          "ratio_unit": null
        }
      ],
      "additives": [],
      "is_homopolymer": true
    },
    "processing_history": "PLLA bulk film (~50 μm thick). Dielectric spectroscopy measurement using Novocontrol Broadband Dielectric Spectrometer BDS-40. Frequency 10^5 Hz. Heating rate 2 °C/min from -100 to 100 °C.",
    "hierarchical_structure": "Semicrystalline polymer film.",
    "properties": {
      "Tg": {
        "value": [
          80.5
        ],
        "unit": "°C"
      }
    },
    "analysis_with_hierarchical_structure": {
      "descriptive_text": "The sample comprises a poly(L-lactic acid) homopolymer synthesized from L-lactide monomers, fabricated into a semicrystalline bulk film with a thickness of approximately 50 μm. Free of external additives, the material was subjected to broadband dielectric spectroscopy using a Novocontrol BDS-40 system to evaluate segmental dynamics, employing a frequency of 10^5 Hz and a heating rate of 2 °C/min across a temperature range of -100 to 100 °C.",
      "reasoning_analysis": "Increasing Factors: The semicrystalline hierarchical structure imposes topological constraints on the amorphous chain segments through tie molecules and the formation of a rigid amorphous fraction, which restricts segmental mobility and drives the Tg higher. Additionally, the use of dielectric spectroscopy at a high frequency of 10^5 Hz probes segmental relaxations on a shorter timescale, requiring higher thermal energy to achieve the necessary mobility, thereby shifting the observed transition temperature upward. Decreasing Factors: The aliphatic polyester backbone of poly(L-lactic acid) possesses greater inherent flexibility compared to aromatic polymers, which generally lowers the energy barrier for segmental rotation. Furthermore, the relatively slow heating rate of 2 °C/min during characterization allows for greater structural relaxation time compared to faster scanning methods, which can contribute to a lower observed onset of the glass transition. Dominant Factor: The restriction of chain mobility imposed by the semicrystalline morphology combined with the high-frequency measurement condition qualitatively dominates the behavior, likely resulting in an elevated observed Tg relative to a purely amorphous sample measured under quasi-static conditions."
    },
    "analysis_without_hierarchical_structure": {
      "descriptive_text": "The investigated material is a poly(L-lactic acid) homopolymer synthesized from L-lactide monomers. The sample was prepared as a bulk film with a thickness of approximately 50 μm. Characterization of the glass transition was performed using broadband dielectric spectroscopy on a Novocontrol BDS-40 spectrometer, employing a frequency of 10^5 Hz and a heating rate of 2 °C/min across a temperature range of -100 to 100 °C.",
      "reasoning_analysis": "Increasing Factors: The presence of methyl side groups on the polymer backbone introduces steric hindrance that restricts segmental rotation, inherently elevating the glass transition temperature relative to unsubstituted polyesters. Furthermore, the use of broadband dielectric spectroscopy at a high frequency of 10^5 Hz probes segmental motions on shorter timescales, which kinetically shifts the observed alpha relaxation peak to higher temperatures compared to quasi-static measurements. Decreasing Factors: The aliphatic ester linkages within the backbone provide a degree of flexibility that limits the maximum achievable rigidity. Additionally, the relatively slow heating rate of 2 °C/min during the thermal scan allows for increased molecular relaxation time, which can subtly depress the observed transition temperature compared to faster heating protocols. Dominant Factor: The intrinsic chain stiffness conferred by the chiral methyl groups establishes the fundamental thermal baseline; however, the high-frequency measurement condition is the dominant procedural factor, causing the dielectrically determined Tg to appear qualitatively higher than values obtained via standard low-frequency differential scanning calorimetry."
    }
  },
  {
    "doi": "10.1016/j.polymer.2014.01.031",
    "title": "Methacrylate-based polymer films useful in lithographic applications exhibit different glass transition temperature-confinement effects at high and low molecular weight",
    "year": 2014,
    "chemical_composition": {
      "repeat_unit_psmiles": "[*]CC(C)(C(=O)OC1(CC)CCCC1)[*]",
      "monomers": [
        {
          "name": "1-ethylcyclopentyl methacrylate",
          "smiles": "CC1(CCCC1)OC(=O)C(=C)C",
          "ratio_value": null,
          "ratio_unit": null
        },
        {
          "name": "1-pyrenylbutyl methacrylate",
          "smiles": null,
          "ratio_value": 0.6,
          "ratio_unit": "mol%"
        }
      ],
      "additives": [],
      "is_homopolymer": false
    },
    "processing_history": "Multilayer film prepared by spin coating onto mica and transferring layers. 20-nm-thick labeled layer at free surface. Tg measured by steady-state fluorescence emission spectra.",
    "hierarchical_structure": "20-nm-thick free-surface layer in 190-nm-thick bilayer film, Mn = 4.9 kg/mol (labeled) / 4.7 kg/mol (unlabeled).",
    "properties": {
      "Tg": {
        "value": [
          65
        ],
        "unit": "°C"
      }
    },
    "analysis_with_hierarchical_structure": {
      "descriptive_text": "The sample comprises a copolymer of 1-ethylcyclopentyl methacrylate and 0.6 mol% 1-pyrenylbutyl methacrylate, with number-average molecular weights (Mn) of 4.9 kg/mol for the labeled component and 4.7 kg/mol for the unlabeled component. This material was fabricated into a 190-nm-thick bilayer film via spin coating onto mica followed by layer transfer, creating a specific architecture where a 20-nm-thick labeled layer resides at the free surface. The glass transition temperature was characterized using steady-state fluorescence emission spectra to probe the segmental dynamics within this thin film geometry.",
      "reasoning_analysis": "Increasing Factors: The incorporation of bulky 1-ethylcyclopentyl side groups and rigid aromatic pyrenyl moieties introduces significant steric hindrance and backbone stiffness, which intrinsically restricts segmental mobility and drives the Tg upward relative to linear alkyl methacrylates. Decreasing Factors: The extremely low molecular weight (Mn ≈ 4.7–4.9 kg/mol) results in a high concentration of chain ends that increase free volume according to the Fox-Flory relationship, substantially lowering the Tg. Additionally, the 20-nm thickness of the labeled layer at the free surface enhances segmental mobility due to reduced coordination and density depletion at the polymer-air interface, a known nanoscale confinement effect that depresses Tg. Dominant Factor: While the rigid side groups establish a chemically stiff baseline, the combined effects of the oligomeric molecular weight and the enhanced mobility at the free surface qualitatively dominate the thermal behavior, leading to a significant depression of the Tg compared to bulk, high-molecular-weight counterparts."
    },
    "analysis_without_hierarchical_structure": {
      "descriptive_text": "The sample comprises a copolymer consisting primarily of 1-ethylcyclopentyl methacrylate with a minor incorporation of 1-pyrenylbutyl methacrylate at 0.6 mol% serving as a fluorescent label. No external additives were utilized in the formulation. The material was fabricated into a multilayer film architecture through spin coating onto a mica substrate followed by layer transfer techniques, resulting in a specific stratification where a 20-nm-thick labeled layer resides at the free surface. The glass transition temperature was characterized using steady-state fluorescence emission spectra leveraging the pyrenyl moieties.",
      "reasoning_analysis": "Increasing Factors: The polymer backbone consists of methacrylate units which possess an alpha-methyl group that restricts backbone rotation compared to acrylates, inherently elevating the Tg. Furthermore, the major monomer component, 1-ethylcyclopentyl methacrylate, features bulky cyclic side groups that introduce significant steric hindrance and reduce free volume, driving the Tg upward. Decreasing Factors: The processing history specifies a 20-nm-thick layer located at the free surface; in thin film polymer physics, the reduced coordination number and enhanced segmental mobility at the free interface typically cause a depression in Tg relative to the bulk material. Additionally, the butyl spacer within the pyrenyl label introduces local flexibility, though its low concentration limits its bulk plasticizing effect. Dominant Factor: While the bulky cyclic side groups establish a chemically rigid baseline expected to yield a high Tg, the specific nanoconfinement and free surface effects induced by the 20-nm film thickness are the dominant factors influencing the final thermal behavior, qualitatively lowering the observed Tg compared to the bulk copolymer due to enhanced surface chain mobility."
    }
  },
  {
    "doi": "10.1016/j.polymer.2014.01.031",
    "title": "Methacrylate-based polymer films useful in lithographic applications exhibit different glass transition temperature-confinement effects at high and low molecular weight",
    "year": 2014,
    "chemical_composition": {
      "repeat_unit_psmiles": "[*]CC(C)(C(=O)OC1(CC)CCCC1)[*]",
      "monomers": [
        {
          "name": "1-ethylcyclopentyl methacrylate",
          "smiles": "CC1(CCCC1)OC(=O)C(=C)C",
          "ratio_value": null,
          "ratio_unit": null
        },
        {
          "name": "1-pyrenylbutyl methacrylate",
          "smiles": null,
          "ratio_value": 0.7,
          "ratio_unit": "mol%"
        }
      ],
      "additives": [],
      "is_homopolymer": false
    },
    "processing_history": "Free radical polymerization using BPO initiator at 70 °C with trace pyrene label. Spin-coated from toluene onto glass slides. Annealed in vacuum oven. Tg measured by steady-state fluorescence emission spectra.",
    "hierarchical_structure": "Ultrathin film (17 nm thickness), Mn = 297 kg/mol, Mw/Mn = 1.58.",
    "properties": {
      "Tg": {
        "value": [
          89
        ],
        "unit": "°C"
      }
    },
    "analysis_with_hierarchical_structure": {
      "descriptive_text": "The sample consists of a copolymer synthesized via free radical polymerization using BPO initiator at 70 °C, primarily composed of 1-ethylcyclopentyl methacrylate with a minor incorporation of 1-pyrenylbutyl methacrylate at 0.7 mol% serving as a fluorescent label. The resulting polymer possesses a number-average molecular weight (Mn) of 297 kg/mol with a polydispersity index (Mw/Mn) of 1.58. For characterization, the material was processed into an ultrathin film with a thickness of 17 nm by spin-coating from a toluene solution onto glass slides, followed by annealing in a vacuum oven. The glass transition temperature was subsequently determined using steady-state fluorescence emission spectra.",
