Repository: hhtrick/HHT-code

# HHT training framework

This directory contains model training, embedding precomputation, inference, article-level baselines and the curated datasets. All commands below assume that the working directory is `train_code/`.

## 3. Datasets and fixed partitions

Each main dataset is a JSON array at `dataset/{property}/{property}.json`. Entries contain source metadata, `chemical_composition`, `processing_history`, `hierarchical_structure`, `properties`, and two generated-analysis objects. Targets are stored as `properties[property]["value"]`; source metadata and target values are not predictive input fields.

| Property | Train | Validation | Test | Total |
|---|---:|---:|---:|---:|

File: train_code/dataset/Tg/Tg.json (part 195 of 235)
[
      "reasoning_analysis": "Increasing Factors: The presence of bulky 1-ethylcyclopentyl side groups in the main repeating units imposes significant steric hindrance, restricting backbone rotation and intrinsically driving the Tg higher. Additionally, the high molecular weight (297 kg/mol) minimizes the concentration of chain ends, reducing free volume according to the Fox-Flory relationship, while the vacuum annealing process aids in solvent removal and physical aging, further densifying the matrix. Decreasing Factors: The ultrathin film geometry (17 nm) introduces pronounced free surface effects where segmental mobility is enhanced near the air-polymer interface, typically depressing the Tg relative to bulk materials. Furthermore, any residual toluene solvent remaining after spin-coating could act as a plasticizer, increasing free volume and lowering the Tg. Dominant Factor: Although the bulky side groups and high molecular weight establish a rigid backbone with minimal chain-end free volume that intrinsically drives Tg upward, the ultrathin film geometry introduces significant free surface effects that enhance segmental mobility. This nanoconfinement effect is qualitatively the dominant factor influencing the deviation from bulk behavior, likely resulting in a lower observed Tg compared to the bulk material despite the stabilizing influence of the high molecular weight and vacuum annealing."
    },
    "analysis_without_hierarchical_structure": {
      "descriptive_text": "The sample consists of a copolymer synthesized via free radical polymerization using a BPO initiator at 70 °C, comprising 1-ethylcyclopentyl methacrylate and 0.7 mol% 1-pyrenylbutyl methacrylate serving as a trace pyrene label. The resulting material was spin-coated from a toluene solution onto glass slides and subsequently annealed in a vacuum oven. The glass transition temperature was determined using steady-state fluorescence emission spectra.",
      "reasoning_analysis": "Increasing Factors: The methacrylate backbone inherently restricts chain rotation due to the presence of the alpha-methyl group. The primary monomer, 1-ethylcyclopentyl methacrylate, introduces bulky cyclic ester side groups that impose significant steric hindrance on segmental motion. Additionally, the rigid polycyclic aromatic pyrene units, even at low concentration, can restrict local mobility through steric effects and potential pi-pi stacking interactions. The vacuum annealing process promotes physical aging and densification, which typically reduces free volume and increases Tg. Decreasing Factors: The butyl alkyl spacer connecting the pyrene moiety to the backbone introduces flexible aliphatic segments that may locally enhance chain mobility compared to a direct attachment. Furthermore, although annealed, any residual toluene solvent remaining from the spin-coating process would act as a plasticizer, increasing free volume and depressing the Tg. Dominant Factor: The steric hindrance provided by the bulky 1-ethylcyclopentyl ester groups on the methacrylate backbone is the dominant structural factor defining the polymer's thermal rigidity. This intrinsic resistance to segmental motion is preserved and maximized by the vacuum annealing history, which mitigates solvent plasticization effects, ensuring the measured Tg reflects the hindered rotation of the main chain and cyclic substituents rather than solvent-induced mobility."
    }
  },
  {
    "doi": null,
    "title": "Influence of chemical structure on glass transition temperature of polyimides",
    "year": 2010,
    "chemical_composition": {
      "repeat_unit_psmiles": null,
      "monomers": [
        {
          "name": "4,4'-diaminodiphenyl propane",
          "smiles": "CC(C)(C1=CC=C(N)C=C1)C2=CC=C(N)C=C2",
          "ratio_value": null,
          "ratio_unit": null
        },
        {
          "name": "Aromatic Dianhydride",
          "smiles": null,
          "ratio_value": null,
          "ratio_unit": null
        }
      ],
      "additives": [],
      "is_homopolymer": false
    },
    "processing_history": "Synthesized by polycondensation of aromatic diamine and aromatic dianhydride. Tg data obtained from literature [18].",
    "hierarchical_structure": "Kuhn segment (Af,r): 24.21 Å. Ah: 38.18 Å. Solubility: Soluble in NMP, DMA, DMF, CHCl3.",
    "properties": {
      "Tg": {
        "value": [
          310
        ],
        "unit": "°C"
      }
    },
    "analysis_with_hierarchical_structure": {
      "descriptive_text": "This copolymer material was synthesized via the polycondensation of 4,4'-diaminodiphenyl propane and an aromatic dianhydride, forming an aromatic polyimide structure. Hierarchical characterization indicates Kuhn segment lengths of 24.21 Å (Af,r) and 38.18 Å (Ah), reflecting a semi-flexible chain architecture, while solubility profiles confirm dissolution in polar aprotic solvents such as NMP, DMA, and DMF, as well as chloroform. The glass transition temperature data referenced for this system was derived from existing literature rather than direct experimental characterization.",
      "reasoning_analysis": "Increasing Factors: The presence of aromatic rings within both the diamine and dianhydride monomers establishes a rigid backbone that severely restricts segmental rotation, inherently driving the Tg upward. Furthermore, the substantial Kuhn segment lengths indicate significant chain stiffness, which reduces conformational entropy and requires higher thermal energy to initiate segmental motion. Decreasing Factors: The 4,4'-diaminodiphenyl propane monomer incorporates an aliphatic propane bridge between aromatic rings, introducing a flexible sp3 carbon center that increases free volume and rotational freedom compared to fully aromatic linkages. Additionally, the solubility in common organic solvents suggests an amorphous or semi-crystalline thermoplastic morphology without extensive crosslinking, allowing for chain mobility at lower temperatures than networked systems. Dominant Factor: The intrinsic rigidity conferred by the aromatic polyimide backbone and the high chain stiffness are the dominant factors, typically resulting in a high Tg characteristic of high-performance polymers, though the flexible aliphatic bridge in the diamine component qualitatively moderates this value relative to fully rigid-rod polyimide analogs."
    },
    "analysis_without_hierarchical_structure": {
      "descriptive_text": "The polymer sample is synthesized via the polycondensation of 4,4'-diaminodiphenyl propane and an aromatic dianhydride, resulting in a structure characteristic of aromatic polyimides without the inclusion of external additives or fillers. The glass transition temperature data for this material was sourced from existing literature rather than generated through direct experimental thermal analysis within this specific study.",
      "reasoning_analysis": "Increasing Factors: The polycondensation synthesis method facilitates the formation of high molecular weight chains containing aromatic rings in both monomers, creating a rigid backbone with high rotational energy barriers, while the resulting imide linkages introduce planar, stiff cyclic structures that restrict segmental motion and enhance intermolecular interactions. Decreasing Factors: The specific diamine monomer, 4,4'-diaminodiphenyl propane, contains an isopropylidene linkage that introduces an aliphatic sp3 carbon center, increasing free volume and providing a pivot point for chain flexibility compared to fully aromatic diamines, which qualitatively lowers the Tg relative to more rigid polyimide analogs. Dominant Factor: The inherent stiffness of the aromatic imide backbone formed during polycondensation dominates the thermal behavior, ensuring a high glass transition temperature despite the flexibilizing effect of the isopropylidene group, as the overall chain rigidity remains the primary determinant of segmental mobility restrictions."
    }
  },
  {
    "doi": "10.1016/j.polymer.2014.01.031",
    "title": "Methacrylate-based polymer films useful in lithographic applications exhibit different glass transition temperature-confinement effects at high and low molecular weight",
    "year": 2014,
    "chemical_composition": {
      "repeat_unit_psmiles": "[*]CC(C)(C(=O)OC1(CC)CCCC1)[*]",
      "monomers": [
        {
          "name": "1-ethylcyclopentyl methacrylate",
          "smiles": "CC1(CCCC1)OC(=O)C(=C)C",
          "ratio_value": null,
          "ratio_unit": null
        },
        {
          "name": "1-pyrenylbutyl methacrylate",
          "smiles": null,
          "ratio_value": 0.7,
          "ratio_unit": "mol%"
        }
      ],
      "additives": [],
      "is_homopolymer": false
    },
    "processing_history": "Free radical polymerization using BPO initiator at 70 °C with trace pyrene label. Spin-coated from toluene onto glass slides. Annealed in vacuum oven. Tg measured by steady-state fluorescence emission spectra (PTI fluorimeter, excitation 324 nm).",
    "hierarchical_structure": "Bulk-like film (150 nm thickness), Mn = 297 kg/mol, Mw/Mn = 1.58.",
    "properties": {
      "Tg": {
        "value": [
          89
        ],
        "unit": "°C"
      }
    },
    "analysis_with_hierarchical_structure": {
      "descriptive_text": "The sample is a copolymer synthesized via free radical polymerization using a BPO initiator at 70 °C, consisting primarily of 1-ethylcyclopentyl methacrylate with 0.7 mol% 1-pyrenylbutyl methacrylate incorporated as a trace fluorescent label. The material exhibits a number-average molecular weight (Mn) of 297 kg/mol and a dispersity (Mw/Mn) of 1.58. Thin films with a thickness of 150 nm were fabricated by spin-coating from a toluene solution onto glass slides, followed by annealing in a vacuum oven to establish a bulk-like morphology. The glass transition temperature was characterized using steady-state fluorescence emission spectra on a PTI fluorimeter with an excitation wavelength of 324 nm, utilizing the environmental sensitivity of the pyrene moiety.",
      "reasoning_analysis": "Increasing Factors: The backbone structure includes alpha-methyl groups inherent to methacrylates, which restrict backbone rotation, while the bulky 1-ethylcyclopentyl ester side groups impose significant steric hindrance that limits segmental mobility and drives the Tg upward. The high molecular weight (297 kg/mol) minimizes the concentration of chain ends, reducing free volume contributions that typically lower the Tg according to the Fox-Flory relationship. Additionally, the vacuum annealing process helps eliminate residual toluene solvent, preventing plasticization effects that would otherwise depress the transition temperature. Decreasing Factors: The comonomer 1-pyrenylbutyl methacrylate contains a flexible butyl spacer which introduces local flexibility, although its low concentration limits the bulk impact. The dispersity of 1.58 indicates the presence of lower molecular weight chains within the distribution that possess higher free volume than the average, potentially broadening the transition or slightly lowering the onset. Furthermore, spin-coating can trap non-equilibrium free volume if the thermal history does not fully relax the chain configuration. Dominant Factor: The intrinsic chain stiffness derived from the bulky cyclic side groups of the major monomer component, supported by the high molecular weight that ensures bulk-like chain entanglement and minimal chain-end effects, qualitatively dominates the thermal behavior. While the fluorescent label and processing history introduce minor perturbations, the chemical architecture of the 1-ethylcyclopentyl methacrylate matrix establishes the primary energetic barrier for segmental relaxation."
    },
    "analysis_without_hierarchical_structure": {
      "descriptive_text": "The sample comprises a copolymer synthesized via free radical polymerization using benzoyl peroxide initiator at 70 °C, consisting primarily of 1-ethylcyclopentyl methacrylate with 0.7 mol% 1-pyrenylbutyl methacrylate incorporated as a trace fluorescent label. The material was processed by spin-coating from a toluene solution onto glass slides followed by annealing in a vacuum oven to eliminate residual solvent. Characterization of the glass transition temperature was performed using steady-state fluorescence emission spectra recorded on a PTI fluorimeter with an excitation wavelength of 324 nm.",
      "reasoning_analysis": "Increasing Factors: The methacrylate backbone features an alpha-methyl group that inherently restricts backbone rotation compared to acrylates, while the bulky 1-ethylcyclopentyl ester side group imposes significant steric hindrance that reduces segmental mobility and increases free volume requirements for transition. Additionally, the rigid pyrene moieties, even at low concentration, can restrict local chain dynamics through steric effects and potential pi-pi interactions, and the vacuum annealing process actively removes residual toluene that would otherwise act as a plasticizer. Decreasing Factors: The butyl spacer connecting the pyrene group to the methacrylate backbone introduces flexible aliphatic segments that may enhance local mobility relative to a direct aromatic attachment. Furthermore, if the vacuum annealing was insufficient to remove all toluene from the spin-coated film, the remaining solvent molecules would increase free volume and depress the glass transition temperature. Dominant Factor: The intrinsic chain stiffness conferred by the bulky cyclic ester group of the major monomer component qualitatively dominates the thermal behavior, supported by the vacuum annealing history which ensures the measured transition reflects the polymer's intrinsic properties rather than solvent-induced plasticization."
    }
  },
  {
    "doi": "10.1016/j.polymer.2014.01.031",
    "title": "Methacrylate-based polymer films useful in lithographic applications exhibit different glass transition temperature-confinement effects at high and low molecular weight",
    "year": 2014,
    "chemical_composition": {
      "repeat_unit_psmiles": "[*]CC(C)(C(=O)OC1(CC)CCCC1)[*]",
      "monomers": [
        {
          "name": "1-ethylcyclopentyl methacrylate",
          "smiles": "CC1(CCCC1)OC(=O)C(=C)C",
          "ratio_value": null,
          "ratio_unit": null
        },
        {
          "name": "1-pyrenylbutyl methacrylate",
          "smiles": null,
          "ratio_value": 0.7,
          "ratio_unit": "mol%"
        }
      ],
      "additives": [],
      "is_homopolymer": false
    },
    "processing_history": "Free radical polymerization using BPO initiator at 70 °C with trace pyrene label. Spin-coated from toluene onto glass slides. Annealed in vacuum oven. Tg measured by steady-state fluorescence emission spectra.",
    "hierarchical_structure": "Ultrathin film (20 nm thickness), Mn = 297 kg/mol, Mw/Mn = 1.58.",
    "properties": {
      "Tg": {
        "value": [
          89
        ],
        "unit": "°C"
      }
    },
    "analysis_with_hierarchical_structure": {
      "descriptive_text": "The sample comprises a copolymer primarily consisting of 1-ethylcyclopentyl methacrylate with a trace incorporation of 0.7 mol% 1-pyrenylbutyl methacrylate utilized as a fluorescent probe. Synthesized via free radical polymerization initiated by BPO at 70 °C, the material was processed into an ultrathin film with a thickness of 20 nm by spin-coating from a toluene solution onto glass slides, followed by annealing in a vacuum oven. The resulting polymer exhibits a number-average molecular weight (Mn) of 297 kg/mol with a dispersity (Mw/Mn) of 1.58, and its glass transition temperature was characterized using steady-state fluorescence emission spectra leveraging the environmental sensitivity of the pyrene label.",
      "reasoning_analysis": "Increasing Factors: The presence of bulky 1-ethylcyclopentyl side groups on the methacrylate backbone introduces significant steric hindrance, restricting segmental rotation and intrinsically driving the Tg higher compared to linear alkyl analogs. Additionally, the high molecular weight (297 kg/mol) minimizes the contribution of chain ends to free volume (Fox-Flory effect), ensuring the Tg approaches the asymptotic bulk limit. The interaction between the polymer film and the glass substrate may also restrict chain mobility at the interface, further contributing to an increase in Tg. Decreasing Factors: The confinement of the polymer into an ultrathin film (20 nm) introduces a free surface effect that typically enhances segmental mobility near the air-polymer interface, potentially depressing the Tg relative to the bulk material. Furthermore, despite vacuum annealing, trace residual toluene from the spin-coating process could act as a plasticizer, lowering the Tg if not completely removed. Dominant Factor: The intrinsic rigidity provided by the bulky cyclic ester side groups and the high molecular weight establishes a robust baseline Tg that minimizes chain end effects; while the ultrathin film geometry introduces confinement effects, the chemical composition remains the primary determinant of the thermal transition magnitude, likely maintaining a high Tg characteristic of bulky methacrylates despite the nanoscale thickness."
    },
    "analysis_without_hierarchical_structure": {
      "descriptive_text": "The sample comprises a copolymer synthesized from 1-ethylcyclopentyl methacrylate and 1-pyrenylbutyl methacrylate, with the pyrene-functionalized monomer incorporated at 0.7 mol% as a trace label. Polymerization was achieved via free radical initiation using BPO at 70 °C. The material was processed by spin-coating from a toluene solution onto glass slides, followed by annealing in a vacuum oven. The glass transition temperature was characterized using steady-state fluorescence emission spectra.",
      "reasoning_analysis": "Increasing Factors: The methacrylate backbone inherently restricts chain rotation due to the alpha-methyl group, and the bulky 1-ethylcyclopentyl side groups of the major monomer component impose significant steric hindrance that limits segmental mobility. Additionally, the vacuum annealing step promotes the removal of residual casting solvent, reducing free volume and preventing plasticization. Decreasing Factors: The use of toluene during spin-coating presents a risk of residual solvent retention, which would act as a plasticizer to increase free volume and depress the Tg if annealing is insufficient. Furthermore, the butyl spacer in the minor pyrene-containing monomer introduces localized flexibility, though its low molar fraction limits its bulk impact. Dominant Factor: The steric rigidity provided by the cycloaliphatic side groups of the primary monomer dictates the intrinsic chain stiffness, making the effectiveness of the vacuum annealing in removing solvent the critical processing variable that determines whether the measured Tg reflects the polymer's inherent rigidity or a solvent-depressed state."
    }
  },
  {
    "doi": "10.1016/j.polymer.2014.01.031",
    "title": "Methacrylate-based polymer films useful in lithographic applications exhibit different glass transition temperature-confinement effects at high and low molecular weight",
    "year": 2014,
    "chemical_composition": {
      "repeat_unit_psmiles": "[*]CC(C)(C(=O)OC1(CC)CCCC1)[*]",
      "monomers": [
        {
          "name": "1-ethylcyclopentyl methacrylate",
          "smiles": "CC1(CCCC1)OC(=O)C(=C)C",
          "ratio_value": null,
          "ratio_unit": null
        },
        {
          "name": "1-pyrenylbutyl methacrylate",
          "smiles": null,
          "ratio_value": 0.7,
          "ratio_unit": "mol%"
        }
      ],
      "additives": [],
      "is_homopolymer": false
    },
    "processing_history": "Multilayer film prepared by spin coating onto mica and transferring layers. 20-nm-thick labeled layer at free surface. Tg measured by steady-state fluorescence emission spectra.",
    "hierarchical_structure": "20-nm-thick free-surface layer in 190-nm-thick bilayer film, Mn = 297 kg/mol (labeled) / 283 kg/mol (unlabeled).",
    "properties": {
      "Tg": {
        "value": [
          86
        ],
        "unit": "°C"
      }
    },
    "analysis_with_hierarchical_structure": {
      "descriptive_text": "The sample comprises a copolymer system consisting primarily of 1-ethylcyclopentyl methacrylate with 0.7 mol% 1-pyrenylbutyl methacrylate incorporated as a fluorescent label. The material exhibits a high number-average molecular weight, with Mn values of 297 kg/mol for the labeled fraction and 283 kg/mol for the unlabeled fraction. Hierarchically, the sample is engineered as a 190-nm-thick bilayer film, featuring a distinct 20-nm-thick labeled layer situated at the free surface. This multilayer architecture was fabricated via spin coating onto mica substrates followed by layer transfer techniques, and the glass transition temperature was characterized using steady-state fluorescence emission spectra to probe the dynamics of the surface-localized layer.",
      "reasoning_analysis": "Increasing Factors: The methacrylate backbone combined with bulky 1-ethylcyclopentyl and 1-pyrenylbutyl side groups introduces significant steric hindrance, restricting backbone rotation and segmental mobility. Additionally, the high molecular weight (Mn > 280 kg/mol) ensures that chain end free volume contributions are negligible, maintaining a high intrinsic Tg baseline typical of bulk rigid polymers. Decreasing Factors: The hierarchical structure positions the probed 20-nm layer at the free surface of the bilayer film. In thin polymer films, the free surface interface typically exhibits enhanced segmental mobility due to reduced intermolecular coordination and packing density compared to the bulk, which acts to depress the local Tg. Furthermore, the spin-coating process may introduce residual solvent or non-equilibrium conformations that could temporarily plasticize the matrix if not fully annealed. Dominant Factor: While the chemical composition and high molecular weight establish a robust, high-temperature baseline for the glass transition, the dominant factor governing the specific Tg behavior of this sample is the free surface effect inherent to the 20-nm thin film geometry. The proximity to the vacuum/polymer interface enhances chain mobility sufficiently to cause a measurable depression in Tg relative to the bulk material, which is the specific phenomenon targeted by the fluorescence characterization of the surface-localized labeled layer."
    },
    "analysis_without_hierarchical_structure": {
      "descriptive_text": "The sample comprises a copolymer system primarily based on 1-ethylcyclopentyl methacrylate with a minor fraction of 1-pyrenylbutyl methacrylate. Multilayer films were fabricated via spin coating onto mica substrates followed by layer transfer techniques, specifically incorporating a 20-nm-thick labeled layer positioned at the free surface. The glass transition temperature was characterized using steady-state fluorescence emission spectra.",
      "reasoning_analysis": "Increasing Factors: The polymer backbone consists of methacrylate units substituted with bulky 1-ethylcyclopentyl side groups, which impose significant steric hindrance and restrict segmental rotation, intrinsically elevating the glass transition temperature relative to linear alkyl analogs. Additionally, the presence of rigid pyrenyl groups within the labeled layer contributes to local stiffness through their large polycyclic aromatic structure. Decreasing Factors: The processing history specifies a 20-nm-thick layer located at the free surface of the film. Polymer chains at the free surface experience reduced intermolecular coordination and increased free volume compared to the bulk matrix, which enhances segmental mobility and depresses the local glass transition temperature. Dominant Factor: While the bulky cyclic side groups establish a high intrinsic baseline for thermal stability, the geometric confinement and presence of the free surface in the thin film architecture qualitatively dominate the behavior, leading to a measured Tg that is reduced relative to the bulk material due to enhanced surface mobility."
    }
  },
  {
    "doi": "10.1016/j.polymer.2014.01.031",
    "title": "Methacrylate-based polymer films useful in lithographic applications exhibit different glass transition temperature-confinement effects at high and low molecular weight",
    "year": 2014,
    "chemical_composition": {
      "repeat_unit_psmiles": "[*]CC(C)(C(=O)OC)[*]",
      "monomers": [
        {
          "name": "Methyl methacrylate",
          "smiles": "CC(=C)C(=O)OC",
          "ratio_value": null,
          "ratio_unit": null
        }
      ],
      "additives": [],
      "is_homopolymer": true
    },
    "processing_history": "Monodisperse PMMA supplied by Pressure Chemical. Spin-coated from toluene onto silicon wafers. Annealed in vacuum oven. Tg measured by spectroscopic ellipsometry, Tmid analysis.",
    "hierarchical_structure": "Bulk-like film, Mn = 2.0 kg/mol, Mw/Mn = 1.1.",
    "properties": {
      "Tg": {
        "value": [
          76
        ],
        "unit": "°C"
      }
    },
    "analysis_with_hierarchical_structure": {
      "descriptive_text": "The sample consists of a monodisperse poly(methyl methacrylate) (PMMA) homopolymer with a number-average molecular weight (Mn) of 2.0 kg/mol and a dispersity (Mw/Mn) of 1.1. It was processed into a bulk-like film by spin-coating from a toluene solution onto silicon wafers, followed by annealing in a vacuum oven. The glass transition temperature was subsequently determined using spectroscopic ellipsometry via Tmid analysis.",
      "reasoning_analysis": "Increasing Factors: The chemical structure of poly(methyl methacrylate), featuring bulky alpha-methyl and ester side groups, imposes steric hindrance that restricts backbone rotation relative to simpler polymer chains. Additionally, the interaction between the polymer film and the silicon wafer substrate may restrict segmental mobility at the interface, while the vacuum annealing step aims to eliminate residual solvent and relax the chains towards equilibrium density, preventing plasticization effects. Decreasing Factors: The most significant factor lowering the Tg is the extremely low number-average molecular weight (2.0 kg/mol), which results in a high concentration of chain ends that increase free volume and enhance chain mobility according to the Fox-Flory relationship. Furthermore, the spin-coating process from toluene introduces the risk of residual solvent entrapment which would act as a plasticizer, and the presence of a free surface in the film geometry can enhance segmental dynamics compared to the bulk. Dominant Factor: The ultra-low molecular weight is the dominant factor governing the thermal behavior. While the PMMA backbone intrinsically possesses a moderate Tg due to side-group sterics, the profound free volume contribution from the high density of chain ends in this oligomeric regime qualitatively overrides the rigidifying effects of the chemical structure and substrate interactions, leading to a substantially depressed glass transition temperature relative to high-molecular-weight bulk PMMA."
    },
    "analysis_without_hierarchical_structure": {
      "descriptive_text": "The sample consists of a monodisperse poly(methyl methacrylate) homopolymer supplied by Pressure Chemical. The material was processed into thin films by spin-coating from a toluene solution onto silicon wafers, followed by annealing in a vacuum oven to eliminate residual solvent and relax internal stresses. The glass transition temperature was subsequently evaluated using spectroscopic ellipsometry with Tmid analysis.",
      "reasoning_analysis": "Increasing Factors: The chemical composition features bulky methyl ester side groups and an alpha-methyl group on the polymer backbone, which impose significant steric hindrance and restrict segmental rotation, intrinsically elevating the Tg. Furthermore, the vacuum annealing step in the processing history facilitates the removal of residual casting solvent and may promote favorable interactions with the silicon substrate, thereby restricting chain mobility at the interface. Decreasing Factors: The spin-coating process utilizes toluene, which acts as a potent plasticizer if not fully removed, potentially increasing free volume and depressing the Tg. Additionally, the thin film geometry inherent to spin-coating and ellipsometry characterization often exhibits reduced Tg values compared to bulk materials due to enhanced segmental mobility at the free surface. Dominant Factor: The intrinsic structural rigidity provided by the bulky methyl methacrylate repeat units establishes a high baseline Tg for the polymer backbone; however, the thermal history involving vacuum annealing is the dominant dynamic factor, as its effectiveness in removing residual toluene determines whether the final Tg reflects the intrinsic bulk behavior or a plasticized, depressed state."
    }
  },
  {
    "doi": null,
    "title": "Influence of chemical structure on glass transition temperature of polyimides",
    "year": 2010,
    "chemical_composition": {
      "repeat_unit_psmiles": null,
      "monomers": [
        {
          "name": "4,4'-diaminohexafluoroisopropylidene diphenyl",
          "smiles": "NC1=CC=C(C(C2=CC=C(N)C=C2)(C(F)(F)F)C(F)(F)F)C=C1",
          "ratio_value": null,
          "ratio_unit": null
        },
        {
          "name": "Aromatic Dianhydride",
          "smiles": null,
          "ratio_value": null,
          "ratio_unit": null
        }
      ],
      "additives": [],
      "is_homopolymer": false
    },
    "processing_history": "Synthesized by polycondensation of aromatic diamine and aromatic dianhydride. Tg data obtained from literature [19].",
    "hierarchical_structure": "Kuhn segment (Af,r): 24.21 Å. Ah: 39.27 Å. Solubility: Soluble in NMP, DMA, DMF, CHCl3.",
    "properties": {
      "Tg": {
        "value": [
          320
        ],
        "unit": "°C"
      }
    },
    "analysis_with_hierarchical_structure": {
      "descriptive_text": "The sample is a copolymer synthesized via the polycondensation of 4,4'-diaminohexafluoroisopropylidene diphenyl and an aromatic dianhydride, constituting a fluorinated polyimide system. Structural analysis reveals a stiff chain architecture characterized by Kuhn segment lengths of 24.21 Å (Af,r) and 39.27 Å (Ah), with solubility observed in NMP, DMA, DMF, and CHCl3. The glass transition temperature data utilized in this context was acquired from literature sources following the polymerization process.",
      "reasoning_analysis": "Increasing Factors: The aromatic nature of both the diamine and dianhydride monomers establishes a rigid backbone, while the cyclic imide structures further constrain segmental motion. The substantial Kuhn segment lengths indicate high chain stiffness and persistence length, which physically restrict conformational changes and drive the Tg upward. Additionally, the steric bulk of the hexafluoroisopropylidene group hinders bond rotation. Decreasing Factors: The trifluoromethyl groups associated with the hexafluoroisopropylidene linkage introduce significant free volume due to their low polarizability and bulk, which disrupts interchain packing and can enhance local mobility compared to non-fluorinated counterparts. The linear structure implied by solubility in organic solvents also lacks the topological constraints of crosslinking that would otherwise suppress chain mobility. Dominant Factor: The inherent backbone rigidity conferred by the aromatic-imide structure, as substantiated by the large Kuhn segment lengths, qualitatively dominates the thermal behavior. Although the fluorinated groups increase free volume, the high energy barrier for segmental rotation inherent to the stiff backbone ensures that the stiffness factors outweigh the plasticizing effect of the free volume, leading to an elevated Tg relative to flexible polymer chains."
    },
    "analysis_without_hierarchical_structure": {
      "descriptive_text": "The sample comprises a copolymer system synthesized via the polycondensation of 4,4'-diaminohexafluoroisopropylidene diphenyl and an aromatic dianhydride. This chemical architecture integrates fluorinated diamine units with rigid aromatic dianhydride segments to form the polymer backbone without the inclusion of additional additives. The glass transition temperature data characterizing this system was obtained from established literature sources.",
      "reasoning_analysis": "Increasing Factors: The incorporation of aromatic rings within both the diamine and dianhydride monomers creates a rigid backbone structure that significantly restricts segmental motion. Additionally, the bulky hexafluoroisopropylidene groups introduce steric hindrance that further impedes chain rotation, intrinsically driving the Tg higher. Decreasing Factors: The presence of the hexafluoroisopropylidene linkage introduces substantial free volume due to the large size of the fluorine atoms disrupting efficient chain packing, which facilitates segmental mobility. Furthermore, the reduced intermolecular cohesive energy density associated with fluorinated groups compared to hydrogenated analogs can contribute to a lowering of the Tg. Dominant Factor: The inherent rigidity of the aromatic polyimide backbone serves as the primary determinant of the thermal behavior, establishing a high baseline resistance to segmental motion, while the reliance on literature data suggests the value reflects intrinsic material properties rather than specific processing-induced physical aging."
    }
  },
  {
    "doi": "10.1016/j.polymer.2014.01.031",
    "title": "Methacrylate-based polymer films useful in lithographic applications exhibit different glass transition temperature-confinement effects at high and low molecular weight",
    "year": 2014,
    "chemical_composition": {
      "repeat_unit_psmiles": "[*]CC(C)(C(=O)OC)[*]",
      "monomers": [
        {
          "name": "Methyl methacrylate",
          "smiles": "CC(=C)C(=O)OC",
          "ratio_value": null,
          "ratio_unit": null
        }
      ],
      "additives": [],
      "is_homopolymer": true
    },
    "processing_history": "Monodisperse PMMA supplied by Pressure Chemical. Bulk Tg measured by DSC (Mettler-Toledo 822) at 10 °C/min heating rate.",
    "hierarchical_structure": "Bulk polymer, Mn = 2.0 kg/mol, Mw/Mn = 1.1.",
    "properties": {
      "Tg": {
        "value": [
          75
        ],
        "unit": "°C"
      }
    },
    "analysis_with_hierarchical_structure": {
      "descriptive_text": "The investigated sample is a bulk poly(methyl methacrylate) (PMMA) homopolymer supplied by Pressure Chemical, possessing a number average molecular weight (Mn) of 2.0 kg/mol and a narrow molecular weight distribution (Mw/Mn = 1.1). Thermal characterization was performed on the bulk material using differential scanning calorimetry (Mettler-Toledo 822) at a heating rate of 10 °C/min to determine the glass transition temperature.",
      "reasoning_analysis": "Increasing Factors: The poly(methyl methacrylate) backbone contains alpha-methyl substituents and polar ester side groups that create significant steric hindrance and intermolecular dipole-dipole interactions, respectively, which intrinsically restrict segmental mobility and drive the Tg upward. Decreasing Factors: The extremely low number average molecular weight (Mn = 2.0 kg/mol) places the material in an oligomeric regime where the high concentration of chain ends introduces substantial excess free volume according to the Fox-Flory relationship, significantly enhancing chain mobility and depressing the Tg. Dominant Factor: Although the chemical structure of PMMA inherently supports a high glass transition temperature due to backbone rigidity and polarity, the dominant factor for this specific sample is the low molecular weight, as the free volume contribution from the high density of chain ends qualitatively overrides the intrinsic monomeric restrictions, leading to a Tg substantially lower than that of high-molecular-weight bulk PMMA."
    },
    "analysis_without_hierarchical_structure": {
      "descriptive_text": "The sample comprises a monodisperse poly(methyl methacrylate) homopolymer sourced from Pressure Chemical. The material was characterized in the bulk state, where the glass transition temperature was measured using differential scanning calorimetry on a Mettler-Toledo 822 instrument at a heating rate of 10 °C/min.",
      "reasoning_analysis": "Increasing Factors: The chemical structure of poly(methyl methacrylate) features bulky alpha-methyl groups and polar ester functionalities that impose significant steric hindrance and strong dipole-dipole interactions, thereby restricting backbone segmental mobility and increasing cohesive energy density. Additionally, the differential scanning calorimetry measurement performed at a heating rate of 10 °C/min kinetically shifts the observed transition temperature higher relative to equilibrium conditions. Decreasing Factors: The aliphatic nature of the polymer backbone allows for greater conformational freedom compared to rigid aromatic systems, and the absence of cross-linking agents or rigid fillers eliminates extrinsic constraints that would otherwise further suppress chain motion. Dominant Factor: The intrinsic steric and polar effects inherent to the methyl methacrylate repeat unit qualitatively dominate the thermal behavior, establishing a characteristic resistance to segmental motion that defines the material's glass transition, outweighing the inherent flexibility of the aliphatic backbone."
    }
  },
  {
    "doi": null,
    "title": "Influence of chemical structure on glass transition temperature of polyimides",
    "year": 2010,
    "chemical_composition": {
      "repeat_unit_psmiles": null,
      "monomers": [
        {
          "name": "2,5-bis(aminophenoxy)-benzonitril",
          "smiles": "Nc1ccc(Oc2cc(C#N)ccc2Oc3ccc(N)cc3)cc1",
          "ratio_value": null,
          "ratio_unit": null
        },
        {
          "name": "Aromatic Dianhydride",
          "smiles": null,
          "ratio_value": null,
          "ratio_unit": null
        }
      ],
      "additives": [],
      "is_homopolymer": false
    },
    "processing_history": "Synthesized by polycondensation of aromatic diamine and aromatic dianhydride. Tg data obtained from literature [20].",
    "hierarchical_structure": "Kuhn segment (Af,r): 14.54 Å. Ah: null. Solubility: Soluble in NMP, DMA, DMF, CHCl3.",
    "properties": {
      "Tg": {
        "value": [
          153
        ],
        "unit": "°C"
      }
    },
    "analysis_with_hierarchical_structure": {
      "descriptive_text": "The sample comprises a copolymer synthesized through the polycondensation of 2,5-bis(aminophenoxy)-benzonitril and an aromatic dianhydride. Characterization reveals a Kuhn segment length of 14.54 Å, indicative of chain stiffness, and the material is soluble in NMP, DMA, DMF, and CHCl3. The glass transition temperature data were acquired from literature sources rather than direct experimental measurement in this context.",
