Repository: hhtrick/HHT-code

# HHT training framework

This directory contains model training, embedding precomputation, inference, article-level baselines and the curated datasets. All commands below assume that the working directory is `train_code/`.

## 3. Datasets and fixed partitions

Each main dataset is a JSON array at `dataset/{property}/{property}.json`. Entries contain source metadata, `chemical_composition`, `processing_history`, `hierarchical_structure`, `properties`, and two generated-analysis objects. Targets are stored as `properties[property]["value"]`; source metadata and target values are not predictive input fields.

| Property | Train | Validation | Test | Total |
|---|---:|---:|---:|---:|

File: train_code/dataset/Tg/Tg.json (part 196 of 235)
[
      "reasoning_analysis": "Increasing Factors: The incorporation of aromatic rings in both the diamine and dianhydride monomers creates a rigid backbone structure that significantly restricts segmental rotation. Additionally, the presence of the nitrile group introduces strong dipole-dipole interactions, while the large Kuhn segment length of 14.54 Å quantitatively confirms high chain stiffness. The polycondensation synthesis method typically yields high molecular weight polymers, minimizing free volume contributions from chain ends. Decreasing Factors: The ether linkages (-O-) within the 2,5-bis(aminophenoxy)-benzonitril monomer introduce localized flexibility into the chain architecture compared to fully carbon-linked aromatic systems, which may facilitate segmental motion and lower the Tg relative to more rigid analogs. Dominant Factor: The intrinsic rigidity of the aromatic backbone combined with the substantial Kuhn segment length suggests that chain stiffness is the dominant factor, likely resulting in a high Tg baseline despite the flexibilizing effect of the ether linkages."
    },
    "analysis_without_hierarchical_structure": {
      "descriptive_text": "This copolymer material was synthesized via the polycondensation of 2,5-bis(aminophenoxy)-benzonitril and an aromatic dianhydride, resulting in a polymer backbone featuring aromatic and nitrile functionalities. No additives or fillers were incorporated into the system. The glass transition temperature data associated with this sample was sourced from existing literature rather than direct experimental measurement.",
      "reasoning_analysis": "Increasing Factors: The incorporation of aromatic rings in both the diamine and dianhydride monomers establishes a highly rigid backbone structure that severely restricts segmental motion. Furthermore, the presence of the nitrile group introduces strong dipole-dipole interactions and steric bulk, while the formation of imide rings during polycondensation creates cyclic constraints within the chain, all contributing to a significant elevation in Tg. Decreasing Factors: The presence of ether linkages within the 2,5-bis(aminophenoxy)-benzonitril monomer introduces a degree of rotational flexibility compared to direct aromatic carbon-carbon connections, which may moderately mitigate the overall stiffness of the polymer chain. Dominant Factor: The structural rigidity imparted by the aromatic polyimide backbone and the polar nitrile functionality qualitatively dominates the thermal behavior, establishing a high baseline Tg that outweighs the minor flexibility introduced by the ether linkages."
    }
  },
  {
    "doi": "10.1016/j.polymer.2014.01.031",
    "title": "Methacrylate-based polymer films useful in lithographic applications exhibit different glass transition temperature-confinement effects at high and low molecular weight",
    "year": 2014,
    "chemical_composition": {
      "repeat_unit_psmiles": "[*]CC(C)(C(=O)OC1(CC)CCCC1)[*]",
      "monomers": [
        {
          "name": "1-ethylcyclopentyl methacrylate",
          "smiles": "CC1(CCCC1)OC(=O)C(=C)C",
          "ratio_value": null,
          "ratio_unit": null
        },
        {
          "name": "1-pyrenylbutyl methacrylate",
          "smiles": null,
          "ratio_value": 0.7,
          "ratio_unit": "mol%"
        }
      ],
      "additives": [],
      "is_homopolymer": false
    },
    "processing_history": "Multilayer film prepared by spin coating onto mica and transferring layers. 20-nm-thick labeled layer at substrate interface. Tg measured by steady-state fluorescence emission spectra.",
    "hierarchical_structure": "20-nm-thick substrate layer in 190-nm-thick bilayer film, Mn = 297 kg/mol (labeled) / 283 kg/mol (unlabeled).",
    "properties": {
      "Tg": {
        "value": [
          92
        ],
        "unit": "°C"
      }
    },
    "analysis_with_hierarchical_structure": {
      "descriptive_text": "The sample is a copolymer composed of 1-ethylcyclopentyl methacrylate and 0.7 mol% 1-pyrenylbutyl methacrylate, fabricated into a 190-nm-thick bilayer film. The architecture features a 20-nm-thick labeled layer situated at the substrate interface, prepared by spin coating onto mica followed by layer transfer techniques. The polymer chains possess high number-average molecular weights of 297 kg/mol for the labeled fraction and 283 kg/mol for the unlabeled fraction. The glass transition temperature was characterized using steady-state fluorescence emission spectra, utilizing the pyrenyl labels to probe segmental dynamics within the confined thin film geometry.",
      "reasoning_analysis": "Increasing Factors: The incorporation of bulky 1-ethylcyclopentyl and 1-pyrenylbutyl side groups imposes significant steric hindrance on the methacrylate backbone, restricting segmental rotation and intrinsically driving the Tg higher. Additionally, the high molecular weight (Mn > 280 kg/mol) minimizes the concentration of chain ends, reducing excess free volume compared to oligomeric systems. The strong interfacial interactions between the polymer and the mica substrate in the 20-nm layer further restrict chain mobility, contributing to an elevated Tg. Decreasing Factors: The butyl spacer within the pyrenyl monomer introduces flexible aliphatic segments that may enhance local chain mobility relative to a directly attached aromatic group. Furthermore, the bilayer film geometry introduces a free surface which can enhance segmental dynamics in the upper layers, and any residual solvent from the spin coating process could act as a plasticizer. Dominant Factor: While the flexible spacers and free surface effects provide mechanisms for mobility enhancement, the intrinsic rigidity conferred by the bulky cyclic and aromatic side groups combined with the strong substrate confinement effects in the 20-nm labeled layer qualitatively dominate the behavior, likely maintaining a Tg comparable to or higher than the bulk material despite the nanoscale dimensions."
    },
    "analysis_without_hierarchical_structure": {
      "descriptive_text": "The sample consists of a copolymer system containing 1-ethylcyclopentyl methacrylate and 0.7 mol% 1-pyrenylbutyl methacrylate. This material was fabricated into a multilayer film via spin coating onto a mica substrate, involving layer transfer techniques to position a 20-nm-thick labeled layer specifically at the substrate interface. The glass transition temperature was characterized using steady-state fluorescence emission spectra to monitor the local mobility of the pyrenyl labels within the confined polymer architecture.",
      "reasoning_analysis": "Increasing Factors: The chemical composition features bulky 1-ethylcyclopentyl side groups on a methacrylate backbone, which impose significant steric hindrance and restrict backbone rotation, intrinsically driving the Tg higher. Additionally, the processing history involves positioning the polymer layer at a mica substrate interface, where strong polymer-substrate interactions typically restrict segmental motion and reduce free volume near the surface, further contributing to an increase in Tg. Decreasing Factors: The nanoscale confinement of the 20-nm-thick layer may introduce free surface effects that propagate through the thin film, potentially enhancing chain mobility and depressing the Tg relative to the bulk material. Furthermore, the butyl spacer within the pyrenyl probe monomer introduces localized flexibility that could slightly lower the rigidity sensed by the fluorescence measurement. Dominant Factor: While the nanoscale geometry presents a potential mechanism for Tg reduction, the strong attractive interactions between the polymer and the mica substrate at the interface, combined with the inherent steric rigidity of the bulky cyclic ester groups, qualitatively dominate the system, leading to a constrained environment that supports a higher Tg relative to a free-standing or weakly interacting film."
    }
  },
  {
    "doi": null,
    "title": "Influence of chemical structure on glass transition temperature of polyimides",
    "year": 2010,
    "chemical_composition": {
      "repeat_unit_psmiles": null,
      "monomers": [
        {
          "name": "2,5-bis(aminophenoxy)-benzonitril",
          "smiles": "Nc1ccc(Oc2cc(C#N)ccc2Oc3ccc(N)cc3)cc1",
          "ratio_value": null,
          "ratio_unit": null
        },
        {
          "name": "Aromatic Dianhydride",
          "smiles": null,
          "ratio_value": null,
          "ratio_unit": null
        }
      ],
      "additives": [],
      "is_homopolymer": false
    },
    "processing_history": "Synthesized by polycondensation of aromatic diamine and aromatic dianhydride. Tg data obtained from literature [21].",
    "hierarchical_structure": "Kuhn segment (Af,r): 16.68 Å. Ah: null. Solubility: Soluble in NMP, DMA, DMF.",
    "properties": {
      "Tg": {
        "value": [
          226
        ],
        "unit": "°C"
      }
    },
    "analysis_with_hierarchical_structure": {
      "descriptive_text": "This copolymer was synthesized via the polycondensation of 2,5-bis(aminophenoxy)-benzonitril and an aromatic dianhydride. Structural analysis indicates a Kuhn segment length of 16.68 Å, reflecting chain stiffness, and the material is soluble in polar aprotic solvents such as NMP, DMA, and DMF. The glass transition temperature data for this system was derived from literature sources.",
      "reasoning_analysis": "Increasing Factors: The incorporation of aromatic rings within both the diamine and dianhydride monomers creates a rigid backbone structure that significantly restricts segmental rotation. Additionally, the presence of the nitrile group introduces strong dipole-dipole interactions between chains, while the reported Kuhn segment length of 16.68 Å quantitatively reflects a stiff chain conformation, all of which act to elevate the glass transition temperature. Decreasing Factors: The ether linkages (-O-) present within the 2,5-bis(aminophenoxy)-benzonitril monomer introduce points of flexibility into the otherwise rigid aromatic backbone, allowing for increased local chain mobility which tends to depress the Tg. Furthermore, the solubility in polar aprotic solvents suggests a free volume structure that could be susceptible to plasticization if residual solvent remains from processing, though this is secondary to the backbone chemistry. Dominant Factor: The extensive aromaticity and inherent chain stiffness indicated by the Kuhn segment length are the dominant factors. While the ether linkages provide some flexibility, the overall rigidity of the polycondensed aromatic structure and the strong intermolecular forces from the nitrile groups qualitatively dictate a high Tg regime typical of high-performance aromatic polymers."
    },
    "analysis_without_hierarchical_structure": {
      "descriptive_text": "The sample is a copolymer synthesized via the polycondensation of the aromatic diamine 2,5-bis(aminophenoxy)-benzonitril and an aromatic dianhydride. This synthesis route establishes a rigid backbone architecture typical of high-performance polyimides. The glass transition temperature data characterizing this specific chemical composition was obtained from existing literature sources.",
      "reasoning_analysis": "Increasing Factors: The incorporation of aromatic rings in both the diamine and dianhydride monomers creates a stiff backbone that severely restricts segmental mobility, while the polar nitrile group enhances intermolecular dipole-dipole interactions, both driving the Tg upward. Decreasing Factors: The ether linkages present within the diamine structure introduce localized flexibility into the backbone chain, which may slightly mitigate the rigidity compared to all-carbon aromatic linkages, potentially lowering the Tg relative to fully rigid rod polyimides. Dominant Factor: The cumulative effect of the bulky aromatic structures and strong polar interactions from the nitrile group qualitatively outweighs the flexibility introduced by the ether bonds, resulting in a material where backbone rigidity is the dominant factor determining a high glass transition temperature."
    }
  },
  {
    "doi": "10.1016/j.polymer.2014.01.031",
    "title": "Methacrylate-based polymer films useful in lithographic applications exhibit different glass transition temperature-confinement effects at high and low molecular weight",
    "year": 2014,
    "chemical_composition": {
      "repeat_unit_psmiles": "[*]CC(C)(C(=O)OC)[*]",
      "monomers": [
        {
          "name": "Methyl methacrylate",
          "smiles": "CC(=C)C(=O)OC",
          "ratio_value": null,
          "ratio_unit": null
        }
      ],
      "additives": [
        {
          "name": "1-10 bis-pyrene-decane",
          "type": "dopant",
          "amount_value": 0.2,
          "amount_unit": "wt%"
        }
      ],
      "is_homopolymer": true
    },
    "processing_history": "Monodisperse PMMA supplied by Pressure Chemical. Co-dissolved with BPD in toluene. Spin-coated onto glass slides. Annealed in vacuum oven. Tg measured by steady-state fluorescence emission spectra.",
    "hierarchical_structure": "Ultrathin film (17 nm thickness), Mn = 3.3 kg/mol, Mw/Mn = 1.09.",
    "properties": {
      "Tg": {
        "value": [
          67
        ],
        "unit": "°C"
      }
    },
    "analysis_with_hierarchical_structure": {
      "descriptive_text": "The sample consists of a monodisperse poly(methyl methacrylate) (PMMA) homopolymer with a number-average molecular weight (Mn) of 3.3 kg/mol and a polydispersity index (Mw/Mn) of 1.09, originally supplied by Pressure Chemical. This polymer was co-dissolved with 0.2 wt% 1-10 bis-pyrene-decane dopant in toluene and subsequently spin-coated onto glass slides to fabricate an ultrathin film with a thickness of 17 nm. Following deposition, the film was annealed in a vacuum oven to remove residual solvent and relax stresses, and the glass transition temperature was characterized using steady-state fluorescence emission spectra of the dopant.",
      "reasoning_analysis": "Increasing Factors: The inherent rigidity of the PMMA backbone, attributed to the bulky alpha-methyl and ester side groups, restricts segmental rotation and establishes a relatively high baseline glass transition temperature. Additionally, favorable interfacial interactions between the carbonyl groups of the polymer and the hydroxylated surface of the glass substrate can immobilize chain segments near the interface, potentially counteracting mobility. The rigid aromatic structure of the 1-10 bis-pyrene-decane dopant may also impose minor steric hindrance on local chain dynamics. Decreasing Factors: The extremely low number-average molecular weight (3.3 kg/mol) results in a high concentration of chain ends, which significantly increases free volume and enhances chain mobility according to the Fox-Flory relationship. Furthermore, the ultrathin film geometry (17 nm) introduces a free surface interface that typically reduces cooperativity length scales and depresses the glass transition temperature relative to the bulk state. Potential residual toluene solvent, despite annealing, could also act as a plasticizer to further lower the transition temperature. Dominant Factor: Although substrate interactions and backbone rigidity provide some resistance to motion, the combination of the very low molecular weight and the free surface effects inherent to the nanoscale film thickness are the dominant factors. These elements qualitatively drive the glass transition temperature significantly lower than that of bulk, high-molecular-weight PMMA."
    },
    "analysis_without_hierarchical_structure": {
      "descriptive_text": "The sample comprises a monodisperse poly(methyl methacrylate) (PMMA) homopolymer sourced from Pressure Chemical. For film preparation, the polymer was co-dissolved with 0.2 wt% 1-10 bis-pyrene-decane (BPD) dopant in toluene, spin-coated onto glass slides, and subsequently annealed in a vacuum oven. The glass transition temperature was characterized via steady-state fluorescence emission spectra.",
      "reasoning_analysis": "Increasing Factors: The poly(methyl methacrylate) backbone possesses bulky alpha-methyl and ester side groups that impose significant steric hindrance on backbone rotation, intrinsically establishing a high baseline glass transition temperature. Furthermore, the processing history includes annealing in a vacuum oven, which facilitates the removal of residual toluene solvent and allows polymer chains to relax toward equilibrium density, thereby eliminating solvent-induced plasticization and increasing the Tg. Decreasing Factors: The incorporation of 1-10 bis-pyrene-decane (BPD) as a dopant introduces small molecules into the polymer matrix; even at low concentrations (0.2 wt%), these species can increase free volume and enhance segmental mobility, acting as a plasticizer to depress the Tg. Additionally, the initial spin-coating process can trap non-equilibrium conformations with excess free volume, which, if not fully relaxed during annealing, would contribute to a lower observed Tg. Dominant Factor: The intrinsic structural rigidity of the PMMA homopolymer combined with the thermal relaxation provided by vacuum annealing qualitatively dominates the behavior. While the BPD dopant introduces a plasticizing effect, the low concentration and the rigorous solvent removal during annealing suggest the final Tg will remain primarily governed by the host polymer's chain stiffness rather than significant dopant-induced depression."
    }
  },
  {
    "doi": "10.1016/j.polymer.2014.01.031",
    "title": "Methacrylate-based polymer films useful in lithographic applications exhibit different glass transition temperature-confinement effects at high and low molecular weight",
    "year": 2014,
    "chemical_composition": {
      "repeat_unit_psmiles": "[*]CC(C)(C(=O)OC)[*]",
      "monomers": [
        {
          "name": "Methyl methacrylate",
          "smiles": "CC(=C)C(=O)OC",
          "ratio_value": null,
          "ratio_unit": null
        }
      ],
      "additives": [
        {
          "name": "1-10 bis-pyrene-decane",
          "type": "dopant",
          "amount_value": 0.2,
          "amount_unit": "wt%"
        }
      ],
      "is_homopolymer": true
    },
    "processing_history": "Monodisperse PMMA supplied by Pressure Chemical. Co-dissolved with BPD in toluene. Spin-coated onto glass slides. Annealed in vacuum oven. Tg measured by steady-state fluorescence emission spectra (PTI fluorimeter, excitation 324 nm).",
    "hierarchical_structure": "Bulk-like film (180 nm thickness), Mn = 3.3 kg/mol, Mw/Mn = 1.09.",
    "properties": {
      "Tg": {
        "value": [
          83
        ],
        "unit": "°C"
      }
    },
    "analysis_with_hierarchical_structure": {
      "descriptive_text": "The sample consists of a monodisperse poly(methyl methacrylate) (PMMA) homopolymer with a number-average molecular weight (Mn) of 3.3 kg/mol and a polydispersity index (Mw/Mn) of 1.09. This polymer was doped with 0.2 wt% 1-10 bis-pyrene-decane and processed by co-dissolution in toluene followed by spin-coating onto glass slides to form a bulk-like film with a thickness of 180 nm. Subsequent thermal treatment involved annealing in a vacuum oven, and the glass transition temperature was characterized using steady-state fluorescence emission spectra with an excitation wavelength of 324 nm.",
      "reasoning_analysis": "Increasing Factors: The poly(methyl methacrylate) backbone features bulky alpha-methyl and ester side groups that impose significant steric hindrance on backbone rotation, intrinsically establishing a rigid baseline for segmental motion. The processing history includes vacuum annealing, which mitigates solvent plasticization by ensuring the removal of residual toluene, thereby preserving the inherent thermal stability of the polymer matrix. Additionally, interfacial interactions between the polymer chains and the glass substrate may restrict segmental mobility near the bottom interface. Decreasing Factors: The most significant factor is the ultra-low number-average molecular weight (3.3 kg/mol), which results in a high concentration of chain ends that contribute excess free volume according to the Fox-Flory relationship, drastically enhancing chain mobility. The incorporation of the small molecule dopant, 1-10 bis-pyrene-decane, may also introduce additional free volume acting as a plasticizer, further depressing the transition temperature. Furthermore, the presence of a free surface in the 180 nm film can facilitate enhanced segmental dynamics compared to bulk infinite media. Dominant Factor: While the chemical structure of PMMA provides inherent rigidity, the dominant factor governing the Tg behavior is the oligomeric molecular weight. The high density of chain ends associated with a 3.3 kg/mol chain length qualitatively overwhelms the stiffening effects of the side groups and vacuum annealing, leading to a substantial reduction in Tg relative to high-molecular-weight counterparts."
    },
    "analysis_without_hierarchical_structure": {
      "descriptive_text": "The sample consists of a monodisperse poly(methyl methacrylate) (PMMA) homopolymer supplied by Pressure Chemical, doped with 0.2 wt% 1-10 bis-pyrene-decane. The material was prepared by co-dissolving the polymer and the pyrene-based dopant in toluene, followed by spin-coating onto glass slides to form thin films. Subsequent thermal treatment involved annealing in a vacuum oven to remove residual solvent and stabilize the morphology. The glass transition temperature was characterized using steady-state fluorescence emission spectra obtained via a PTI fluorimeter with an excitation wavelength of 324 nm.",
      "reasoning_analysis": "Increasing Factors: The poly(methyl methacrylate) backbone contains bulky alpha-methyl side groups that impose significant steric hindrance on backbone rotation, intrinsically restricting segmental mobility and establishing a high baseline glass transition temperature. Furthermore, the processing history includes annealing in a vacuum oven, which facilitates the removal of residual toluene solvent and allows physical aging toward equilibrium density, thereby reducing free volume and preventing solvent-induced plasticization. Decreasing Factors: The incorporation of 1-10 bis-pyrene-decane, a low molecular weight organic dopant, introduces free volume into the polymer matrix. Even at a low concentration of 0.2 wt%, small molecule additives typically disrupt polymer packing and enhance chain mobility, which qualitatively acts to depress the Tg. Additionally, the spin-coating process initially traps the polymer in a non-equilibrium state with potentially elevated free volume compared to bulk molded samples. Dominant Factor: The intrinsic structural rigidity of the PMMA homopolymer backbone serves as the dominant factor governing the thermal transition. While the dopant introduces some free volume, its extremely low concentration limits its plasticizing efficacy relative to the strong steric constraints of the polymer chain itself, and the vacuum annealing step further mitigates processing-induced free volume, ensuring the backbone chemistry dictates the final Tg behavior."
    }
  },
  {
    "doi": null,
    "title": "Influence of chemical structure on glass transition temperature of polyimides",
    "year": 2010,
    "chemical_composition": {
      "repeat_unit_psmiles": null,
      "monomers": [
        {
          "name": "4,4'-diaminohexafluoroisopropylidene diphenyl",
          "smiles": "NC1=CC=C(C(C2=CC=C(N)C=C2)(C(F)(F)F)C(F)(F)F)C=C1",
          "ratio_value": null,
          "ratio_unit": null
        },
        {
          "name": "Aromatic Dianhydride",
          "smiles": null,
          "ratio_value": null,
          "ratio_unit": null
        }
      ],
      "additives": [],
      "is_homopolymer": false
    },
    "processing_history": "Synthesized by polycondensation of aromatic diamine and aromatic dianhydride. Tg data obtained from literature [20].",
    "hierarchical_structure": "Kuhn segment (Af,r): 19.25 Å. Ah: 25.62 Å. Solubility: Soluble in NMP, DMA, DMF, CHCl3.",
    "properties": {
      "Tg": {
        "value": [
          188
        ],
        "unit": "°C"
      }
    },
    "analysis_with_hierarchical_structure": {
      "descriptive_text": "The sample is a copolymer synthesized via polycondensation between 4,4'-diaminohexafluoroisopropylidene diphenyl and an aromatic dianhydride, resulting in a fluorinated polyimide structure. The material exhibits solubility in polar aprotic solvents such as NMP, DMA, DMF, and CHCl3, indicating a linear architecture capable of solution processing. Structural characterization reports Kuhn segment lengths of 19.25 Å (Af,r) and 25.62 Å (Ah), reflecting significant chain stiffness. The glass transition temperature data for this system was sourced from established literature rather than direct experimental measurement within this specific study.",
      "reasoning_analysis": "Increasing Factors: The incorporation of aromatic rings in both the diamine and dianhydride monomers creates a rigid backbone structure that restricts segmental motion. This inherent stiffness is corroborated by the large Kuhn segment lengths (19.25 Å and 25.62 Å), which indicate a high persistence length and limited chain flexibility, intrinsically driving the Tg upward. Additionally, the imide linkage contributes to the overall structural rigidity of the polymer chain. Decreasing Factors: The presence of the hexafluoroisopropylidene group (-C(CF3)2-) introduces bulky side groups that disrupt efficient chain packing and increase fractional free volume, which tends to lower the Tg compared to non-fluorinated polyimide analogs. Furthermore, the solubility profile suggests a linear, amorphous thermoplastic structure without crosslinking, avoiding the additional Tg elevation associated with network formation, and the reliance on literature data implies a lack of specific thermal history optimization (e.g., physical aging or annealing) that could otherwise influence the measured value. Dominant Factor: The inherent stiffness of the aromatic polyimide backbone, evidenced by the large Kuhn segments, is the dominant factor establishing a high baseline Tg characteristic of high-performance polymers. However, the specific inclusion of the fluorinated moiety acts as a crucial modulating factor that qualitatively reduces the Tg relative to fully rigid-rod polyimides, balancing rigidity with the free volume effects introduced by the trifluoromethyl groups."
    },
    "analysis_without_hierarchical_structure": {
      "descriptive_text": "The sample comprises a polyimide copolymer synthesized via the polycondensation of 4,4'-diaminohexafluoroisopropylidene diphenyl and an aromatic dianhydride. The glass transition temperature data for this system was sourced from established literature.",
      "reasoning_analysis": "Increasing Factors: The presence of aromatic rings in both the diamine and dianhydride monomers provides significant backbone rigidity, while the formation of cyclic imide linkages during polycondensation further restricts segmental chain mobility. Additionally, the synthesis method typically yields high molecular weight chains with significant entanglement density, intrinsically driving the Tg higher. Decreasing Factors: The hexafluoroisopropylidene group within the diamine monomer introduces substantial free volume due to its tetrahedral geometry and reduces interchain packing efficiency compared to non-fluorinated analogs, which facilitates segmental motion and qualitatively lowers the Tg. Dominant Factor: While the fluorinated group increases free volume, the inherent stiffness of the aromatic-imide backbone qualitatively dominates the thermal behavior, maintaining a high Tg characteristic of polyimides, though modulated downwards relative to fully aromatic non-fluorinated counterparts."
    }
  },
  {
    "doi": null,
    "title": "Influence of chemical structure on glass transition temperature of polyimides",
    "year": 2010,
    "chemical_composition": {
      "repeat_unit_psmiles": null,
      "monomers": [
        {
          "name": "2,5-bis(aminophenoxy)-benzonitril",
          "smiles": "Nc1ccc(Oc2cc(C#N)ccc2Oc3ccc(N)cc3)cc1",
          "ratio_value": null,
          "ratio_unit": null
        },
        {
          "name": "Aromatic Dianhydride",
          "smiles": null,
          "ratio_value": null,
          "ratio_unit": null
        }
      ],
      "additives": [],
      "is_homopolymer": false
    },
    "processing_history": "Synthesized by polycondensation of aromatic diamine and aromatic dianhydride. Tg data obtained from literature [21].",
    "hierarchical_structure": "Kuhn segment (Af,r): 16.16 Å. Ah: null. Solubility: Soluble in NMP, DMA, DMF, CHCl3.",
    "properties": {
      "Tg": {
        "value": [
          235
        ],
        "unit": "°C"
      }
    },
    "analysis_with_hierarchical_structure": {
      "descriptive_text": "This aromatic copolymer was synthesized via polycondensation involving 2,5-bis(aminophenoxy)-benzonitril and an aromatic dianhydride. The material exhibits a Kuhn segment length of 16.16 Å, indicating significant chain stiffness, and demonstrates solubility in polar aprotic solvents such as NMP, DMA, and DMF, as well as in chloroform. The glass transition temperature data associated with this system was derived from existing literature sources following the standard synthesis protocol.",
      "reasoning_analysis": "Increasing Factors: The aromatic nature of both the dianhydride and the benzonitrile-containing diamine creates a rigid backbone structure that severely restricts internal rotation. The presence of polar nitrile groups enhances intermolecular dipole-dipole interactions, further limiting chain mobility. The polycondensation processing history facilitates the formation of high molecular weight chains with robust imide linkages, maximizing backbone rigidity. The measured Kuhn segment of 16.16 Å quantitatively supports this high chain stiffness, which is directly correlated with higher Tg. Decreasing Factors: The ether linkages (-O-) within the 2,5-bis(aminophenoxy)-benzonitril monomer introduce flexible joints into the polymer backbone, reducing stiffness compared to all-carbon aromatic linkages. The solubility in organic solvents like chloroform indicates that the packing efficiency is not absolute, allowing for some free volume that facilitates segmental motion. Dominant Factor: The intrinsic rigidity of the aromatic imide backbone and the strong intermolecular forces generated by the nitrile groups and high chain stiffness (Kuhn segment) qualitatively dominate over the flexibility introduced by the ether linkages. Consequently, the material is expected to exhibit a high Tg characteristic of aromatic polyimides, driven primarily by the chemical structure and chain stiffness established during polycondensation."
    },
    "analysis_without_hierarchical_structure": {
      "descriptive_text": "The sample comprises a copolymer synthesized via the polycondensation of 2,5-bis(aminophenoxy)-benzonitril and an aromatic dianhydride. This chemical composition results in a polymer backbone featuring aromatic rings, ether linkages, and nitrile functional groups. The glass transition temperature data associated with this material was acquired from existing literature rather than through direct experimental processing and characterization in this context.",
      "reasoning_analysis": "Increasing Factors: The presence of aromatic rings in both the diamine and dianhydride monomers creates a rigid backbone structure that severely restricts segmental chain mobility, inherently driving the Tg higher. Additionally, the nitrile group introduces strong dipole-dipole interactions that increase cohesive energy density, further resisting thermal motion. Decreasing Factors: The ether linkages within the diamine monomer introduce flexible points into the aromatic backbone, which may enhance local chain mobility compared to fully rigid aromatic connections, potentially lowering the Tg relative to stiffer analogs. Dominant Factor: The overall rigidity conferred by the aromatic imide structure and the polar interactions from the nitrile groups qualitatively dominate the thermal behavior, establishing an elevated Tg baseline that outweighs the flexibility introduced by the ether linkages."
    }
  },
  {
    "doi": "10.1016/j.polymer.2014.01.031",
    "title": "Methacrylate-based polymer films useful in lithographic applications exhibit different glass transition temperature-confinement effects at high and low molecular weight",
    "year": 2014,
    "chemical_composition": {
      "repeat_unit_psmiles": "[*]CC(C)(C(=O)OC)[*]",
      "monomers": [
        {
          "name": "Methyl methacrylate",
          "smiles": "CC(=C)C(=O)OC",
          "ratio_value": null,
          "ratio_unit": null
        }
      ],
      "additives": [],
      "is_homopolymer": true
    },
    "processing_history": "Monodisperse PMMA supplied by Pressure Chemical. Bulk Tg measured by DSC (Mettler-Toledo 822) at 10 °C/min heating rate.",
    "hierarchical_structure": "Bulk polymer, Mn = 3.3 kg/mol, Mw/Mn = 1.09.",
    "properties": {
      "Tg": {
        "value": [
          82
        ],
        "unit": "°C"
      }
    },
    "analysis_with_hierarchical_structure": {
      "descriptive_text": "The sample comprises a bulk poly(methyl methacrylate) (PMMA) homopolymer sourced from Pressure Chemical, exhibiting a number-average molecular weight (Mn) of 3.3 kg/mol and a narrow molecular weight distribution (Mw/Mn) of 1.09. Thermal characterization was performed on the bulk polymer using differential scanning calorimetry (DSC) with a Mettler-Toledo 822 instrument at a heating rate of 10 °C/min to determine the glass transition temperature.",
      "reasoning_analysis": "Increasing Factors: The poly(methyl methacrylate) backbone contains alpha-methyl substituents and polar ester side groups that introduce significant steric hindrance and strong intermolecular dipole-dipole interactions, respectively, which restrict segmental chain mobility and intrinsically drive the Tg upward. Additionally, the processing history specifies the material was analyzed as a bulk polymer, eliminating the presence of residual solvent that could act as a plasticizer and depress the transition temperature. Decreasing Factors: The primary factor depressing the Tg is the low number-average molecular weight (Mn) of 3.3 kg/mol, which places the material in the oligomeric regime; according to the Fox-Flory equation, the high concentration of chain ends associated with this low Mn increases the overall free volume and enhances chain mobility, significantly lowering the Tg compared to high-molecular-weight standards. Dominant Factor: Although the chemical composition provides a rigid structural baseline, the extremely low molecular weight is the dominant factor influencing the thermal behavior of this sample. The excessive free volume contributed by the high fraction of chain ends qualitatively outweighs the restrictive effects of the side groups, resulting in a Tg that is substantially reduced relative to conventional bulk PMMA."
    },
    "analysis_without_hierarchical_structure": {
      "descriptive_text": "The investigated sample is a monodisperse poly(methyl methacrylate) (PMMA) homopolymer supplied by Pressure Chemical. The material was characterized in its bulk state, with the glass transition temperature determined using differential scanning calorimetry (DSC) on a Mettler-Toledo 822 instrument at a heating rate of 10 °C/min.",
      "reasoning_analysis": "Increasing Factors: The chemical architecture of poly(methyl methacrylate) features both an alpha-methyl group and a bulky methoxycarbonyl ester side group on the same backbone carbon, creating substantial steric hindrance that restricts segmental rotation. Additionally, the polar nature of the ester groups facilitates strong intermolecular dipole-dipole interactions, which further immobilize chain segments and drive the Tg upward. The monodisperse molecular weight distribution also prevents the presence of low-molecular-weight oligomers that typically act as internal plasticizers. Decreasing Factors: The polymer exists as a linear homopolymer without chemical cross-linking or the incorporation of rigid inorganic fillers, which means there are no topological constraints or interfacial confinement effects to further restrict chain mobility beyond the intrinsic chemical stiffness. Furthermore, the absence of specific thermal annealing history in the provided data suggests the free volume may reflect a standard cooled state rather than a densified, physically aged state. Dominant Factor: The intrinsic steric hindrance and polar interactions inherent to the methyl methacrylate repeat unit are the dominant factors governing the thermal behavior. Since the sample is a commercially supplied bulk homopolymer without solvent casting or additive modification, the glass transition temperature is primarily dictated by the rigid chemical backbone rather than processing-induced morphological variations."
    }
  },
  {
    "doi": null,
    "title": "Influence of chemical structure on glass transition temperature of polyimides",
    "year": 2010,
    "chemical_composition": {
      "repeat_unit_psmiles": null,
      "monomers": [
        {
          "name": "2,5-bis(aminophenoxy)-benzonitril",
          "smiles": "Nc1ccc(Oc2cc(C#N)ccc2Oc3ccc(N)cc3)cc1",
          "ratio_value": null,
          "ratio_unit": null
        },
        {
          "name": "Aromatic Dianhydride",
          "smiles": null,
          "ratio_value": null,
          "ratio_unit": null
        }
      ],
      "additives": [],
      "is_homopolymer": false
    },
    "processing_history": "Synthesized by polycondensation of aromatic diamine and aromatic dianhydride. Tg data obtained from literature [20].",
    "hierarchical_structure": "Kuhn segment (Af,r): 18.55 Å. Ah: null. Solubility: Soluble in NMP, DMA, DMF, CHCl3.",
    "properties": {
      "Tg": {
        "value": [
          152
        ],
        "unit": "°C"
      }
    },
    "analysis_with_hierarchical_structure": {
      "descriptive_text": "The material is an aromatic copolymer synthesized via the polycondensation of 2,5-bis(aminophenoxy)-benzonitril and an aromatic dianhydride. Characterized by a Kuhn segment length of 18.55 Å, the polymer exhibits solubility in polar aprotic solvents including NMP, DMA, and DMF, alongside chloroform. The glass transition temperature data associated with this system was sourced from literature following the established synthesis procedure.",
