Repository: hhtrick/HHT-code

# HHT training framework

This directory contains model training, embedding precomputation, inference, article-level baselines and the curated datasets. All commands below assume that the working directory is `train_code/`.

## 3. Datasets and fixed partitions

Each main dataset is a JSON array at `dataset/{property}/{property}.json`. Entries contain source metadata, `chemical_composition`, `processing_history`, `hierarchical_structure`, `properties`, and two generated-analysis objects. Targets are stored as `properties[property]["value"]`; source metadata and target values are not predictive input fields.

| Property | Train | Validation | Test | Total |
|---|---:|---:|---:|---:|

File: train_code/dataset/Tg/Tg.json (part 197 of 235)
[
      "reasoning_analysis": "Increasing Factors: The incorporation of aromatic rings in both the diamine and dianhydride monomers creates a rigid backbone that significantly restricts segmental rotation. Additionally, the presence of the nitrile group introduces strong dipole-dipole interactions between chains, while the measured Kuhn segment length of 18.55 Å indicates substantial chain stiffness, all of which drive the Tg upward. Decreasing Factors: The ether linkages within the 2,5-bis(aminophenoxy)-benzonitril monomer introduce flexible points along the backbone compared to fully carbon-based aromatic linkages, which enhances chain mobility. Furthermore, the solubility in common organic solvents suggests a linear architecture without extensive crosslinking, allowing for greater free volume compared to networked systems. Dominant Factor: The inherent rigidity of the aromatic backbone combined with the strong intermolecular forces from the nitrile and imide functionalities qualitatively dominates the flexibility introduced by the ether linkages, resulting in a material behavior characteristic of high-performance aromatic polyimides with elevated glass transition temperatures."
    },
    "analysis_without_hierarchical_structure": {
      "descriptive_text": "The sample comprises a copolymer synthesized via the polycondensation of 2,5-bis(aminophenoxy)-benzonitril and an aromatic dianhydride. This reaction pathway yields a polymer architecture characterized by aromatic repeat units and nitrile functionality. The glass transition temperature data for this material was sourced from existing literature.",
      "reasoning_analysis": "Increasing Factors: The incorporation of aromatic rings in both the 2,5-bis(aminophenoxy)-benzonitril diamine and the aromatic dianhydride creates a stiff backbone that severely restricts segmental rotation. Additionally, the presence of the nitrile group introduces strong dipole-dipole interactions and steric bulk, further hindering chain mobility and driving the Tg upward. Decreasing Factors: The ether linkages (-O-) within the diamine monomer structure introduce a degree of flexibility compared to direct carbon-carbon aromatic connections, which allows for slightly increased local chain motion that could theoretically depress the Tg relative to a fully rigid rod polymer. Dominant Factor: The dominant factor is the high rigidity imparted by the fully aromatic backbone and the polar nitrile functionality; these structural features inherently limit free volume and chain mobility to a much greater extent than the flexibility provided by the ether linkages, establishing a high glass transition temperature typical of high-performance aromatic polyimides."
    }
  },
  {
    "doi": "10.1016/j.polymer.2014.01.031",
    "title": "Methacrylate-based polymer films useful in lithographic applications exhibit different glass transition temperature-confinement effects at high and low molecular weight",
    "year": 2014,
    "chemical_composition": {
      "repeat_unit_psmiles": "[*]CC(C1=CC=CC=C1)[*]",
      "monomers": [
        {
          "name": "Styrene",
          "smiles": "C=CC1=CC=CC=C1",
          "ratio_value": null,
          "ratio_unit": null
        }
      ],
      "additives": [],
      "is_homopolymer": true
    },
    "processing_history": "Monodisperse PS supplied by Pressure Chemical. Bulk Tg measured by DSC (Mettler-Toledo 822) at 10 °C/min heating rate.",
    "hierarchical_structure": "Bulk polymer, Mn = 4.0 kg/mol, Mw/Mn = 1.06.",
    "properties": {
      "Tg": {
        "value": [
          77
        ],
        "unit": "°C"
      }
    },
    "analysis_with_hierarchical_structure": {
      "descriptive_text": "The investigated sample is a bulk polystyrene homopolymer supplied by Pressure Chemical, featuring a number-average molecular weight (Mn) of 4.0 kg/mol and a narrow molecular weight distribution (Mw/Mn = 1.06). The material was characterized in its bulk state, with the glass transition temperature determined using differential scanning calorimetry (DSC) on a Mettler-Toledo 822 instrument at a heating rate of 10 °C/min.",
      "reasoning_analysis": "Increasing Factors: The chemical composition consists of polystyrene, where the bulky phenyl side groups attached to the aliphatic backbone create significant steric hindrance. This restricts segmental rotation and chain mobility, intrinsically driving the glass transition temperature higher compared to polymers with smaller pendant groups. Additionally, the use of a 10 °C/min heating rate during DSC characterization can kinetically shift the observed transition to slightly higher temperatures compared to slower cooling or heating protocols due to thermal lag. Decreasing Factors: The hierarchical structure indicates a low number-average molecular weight (4.0 kg/mol) with a narrow dispersity. According to the Fox-Flory theory, the high concentration of chain ends associated with this low molecular weight regime increases the fractional free volume within the bulk polymer, thereby enhancing segmental mobility and depressing the Tg relative to high-molecular-weight polystyrene. Dominant Factor: The low molecular weight is the dominant factor influencing the thermal behavior of this sample. While the phenyl groups provide intrinsic backbone rigidity, the substantial free volume contribution from the excessive chain ends in this oligomeric range qualitatively overrides the steric effects, resulting in a Tg that is significantly reduced compared to the standard baseline for high-molecular-weight bulk polystyrene."
    },
    "analysis_without_hierarchical_structure": {
      "descriptive_text": "The investigated sample consists of a monodisperse polystyrene homopolymer supplied by Pressure Chemical. The bulk glass transition temperature was characterized using differential scanning calorimetry on a Mettler-Toledo 822 instrument, employing a heating rate of 10 °C/min.",
      "reasoning_analysis": "Increasing Factors: The inherent chemical composition, specifically the presence of bulky phenyl side groups on the polystyrene backbone, restricts polymer chain mobility through steric hindrance, intrinsically driving the Tg higher. Additionally, the processing history involving a DSC heating rate of 10 °C/min introduces a kinetic lag that typically shifts the observed transition temperature upward relative to slower scanning rates. Decreasing Factors: The linear architecture of the homopolymer allows for greater segmental freedom compared to cross-linked networks, and the absence of rigid fillers or confinement agents means there are no interfacial interactions to further restrict chain motion. Furthermore, the lack of added plasticizers or residual solvents in the processing history prevents any expansion of free volume that would otherwise depress the Tg. Dominant Factor: The intrinsic structural rigidity provided by the bulky phenyl groups establishes a high baseline Tg for the polymer backbone; this compositional effect qualitatively dominates the final thermal behavior, outweighing the kinetic influences of the measurement protocol or the mobility inherent to the linear chain topology."
    }
  },
  {
    "doi": null,
    "title": "Influence of chemical structure on glass transition temperature of polyimides",
    "year": 2010,
    "chemical_composition": {
      "repeat_unit_psmiles": null,
      "monomers": [
        {
          "name": "2,2-bis(4-aminophenoxyphenyl)propane",
          "smiles": "CC(C)(c1ccc(Oc2ccc(N)cc2)cc1)c3ccc(Oc4ccc(N)cc4)cc3",
          "ratio_value": null,
          "ratio_unit": null
        },
        {
          "name": "Aromatic Dianhydride",
          "smiles": null,
          "ratio_value": null,
          "ratio_unit": null
        }
      ],
      "additives": [],
      "is_homopolymer": false
    },
    "processing_history": "Synthesized by polycondensation of aromatic diamine and aromatic dianhydride. Tg data obtained from literature [23].",
    "hierarchical_structure": "Kuhn segment (Af,r): 27.51 Å. Ah: null. Solubility: Soluble in NMP, DMA, DMF.",
    "properties": {
      "Tg": {
        "value": [
          234
        ],
        "unit": "°C"
      }
    },
    "analysis_with_hierarchical_structure": {
      "descriptive_text": "The sample is a copolymer synthesized via polycondensation of 2,2-bis(4-aminophenoxyphenyl)propane and an aromatic dianhydride. Structurally, the material exhibits a Kuhn segment length of 27.51 Å and demonstrates solubility in polar aprotic solvents such as NMP, DMA, and DMF. The glass transition temperature data was sourced from existing literature following the standard synthesis protocol.",
      "reasoning_analysis": "Increasing Factors: The incorporation of an aromatic dianhydride creates a rigid backbone structure that inherently restricts segmental motion. Additionally, the large Kuhn segment length of 27.51 Å indicates significant chain stiffness, and the bulky phenyl rings within the diamine monomer contribute to steric hindrance, both of which drive the Tg upward. Decreasing Factors: The specific diamine monomer, 2,2-bis(4-aminophenoxyphenyl)propane, contains ether linkages and an isopropylidene group which act as flexible spacers within the chain, enhancing local mobility. Furthermore, the solubility in common organic solvents suggests a less densely packed amorphous structure compared to insoluble, highly crystalline polyimides, which may increase free volume and lower the Tg. Dominant Factor: The inherent rigidity of the aromatic polyimide backbone, evidenced by the substantial Kuhn segment length, qualitatively dominates the thermal behavior by restricting segmental motion; however, the flexible diamine linkages serve as a moderating influence that prevents the Tg from reaching the extreme values observed in fully rigid aromatic systems."
    },
    "analysis_without_hierarchical_structure": {
      "descriptive_text": "The sample comprises a copolymer synthesized via the polycondensation of 2,2-bis(4-aminophenoxyphenyl)propane and an aromatic dianhydride, forming a polyimide-based structure without additional additives. The glass transition temperature data for this material was acquired from existing literature rather than direct experimental processing in this study.",
      "reasoning_analysis": "Increasing Factors: The presence of aromatic rings in both monomers and the formation of rigid imide linkages during polycondensation create a stiff backbone that restricts segmental motion, while the bulky isopropylidene groups introduce steric hindrance that further impedes chain mobility. Decreasing Factors: The ether linkages within the diamine monomer provide flexible joints between aromatic rings, reducing backbone rigidity compared to fully aromatic couplings, and the isopropylidene bridge may increase free volume relative to planar structures, facilitating local relaxation. Dominant Factor: The high intrinsic stiffness of the aromatic polyimide backbone qualitatively overrides the flexibility introduced by the ether linkages, establishing a high baseline resistance to segmental motion that defines the thermal transition behavior."
    }
  },
  {
    "doi": "10.1016/j.polymer.2014.01.031",
    "title": "Methacrylate-based polymer films useful in lithographic applications exhibit different glass transition temperature-confinement effects at high and low molecular weight",
    "year": 2014,
    "chemical_composition": {
      "repeat_unit_psmiles": "[*]CC(C)(C(=O)OC)[*]",
      "monomers": [
        {
          "name": "Methyl methacrylate",
          "smiles": "CC(=C)C(=O)OC",
          "ratio_value": null,
          "ratio_unit": null
        }
      ],
      "additives": [],
      "is_homopolymer": true
    },
    "processing_history": "Monodisperse PMMA supplied by Pressure Chemical. Spin-coated from toluene onto silicon wafers. Annealed in vacuum oven. Tg measured by spectroscopic ellipsometry, Tmid analysis.",
    "hierarchical_structure": "Bulk-like film, Mn = 1300 kg/mol, Mw/Mn = 1.09.",
    "properties": {
      "Tg": {
        "value": [
          118
        ],
        "unit": "°C"
      }
    },
    "analysis_with_hierarchical_structure": {
      "descriptive_text": "The sample consists of a monodisperse poly(methyl methacrylate) (PMMA) homopolymer with a number-average molecular weight (Mn) of 1300 kg/mol and a dispersity (Mw/Mn) of 1.09. Provided by Pressure Chemical, the material was processed into a bulk-like film by spin-coating from a toluene solution onto silicon wafers, followed by annealing in a vacuum oven to remove residual solvent and relieve internal stresses. The glass transition temperature was subsequently characterized using spectroscopic ellipsometry via Tmid analysis.",
      "reasoning_analysis": "Increasing Factors: The poly(methyl methacrylate) backbone contains pendant methyl and ester groups that introduce steric hindrance and dipole-dipole interactions, restricting segmental mobility and inherently elevating the Tg. The extremely high number-average molecular weight (1300 kg/mol) places the polymer well within the molecular weight plateau region described by the Fox-Flory equation, minimizing the free volume contribution from chain ends. Additionally, the vacuum annealing step in the processing history is critical for removing residual toluene solvent, thereby eliminating plasticization effects that would otherwise lower the Tg. Decreasing Factors: The fabrication method involves spin-coating onto silicon wafers, which creates a thin film geometry; despite being described as bulk-like, such films often exhibit enhanced segmental mobility at the free air interface, which can depress the measured Tg relative to infinite bulk material. Furthermore, any incomplete removal of toluene during the annealing process could leave residual solvent trapped within the matrix, acting as a plasticizer. Dominant Factor: The intrinsic stiffness of the PMMA chain combined with the ultra-high molecular weight ensures that chain end effects are negligible, establishing a high baseline Tg. While thin film surface effects exist, the rigorous vacuum annealing and the explicit classification of the structure as a bulk-like film suggest that the intrinsic bulk properties dominated by the high molecular weight and chemical structure outweigh the potential depression from surface mobility or residual solvent."
    },
    "analysis_without_hierarchical_structure": {
      "descriptive_text": "The sample comprises a monodisperse poly(methyl methacrylate) homopolymer sourced from Pressure Chemical. Film preparation involved spin-coating the polymer from a toluene solution onto silicon wafers, followed by thermal annealing in a vacuum oven. Characterization of the glass transition temperature was performed using spectroscopic ellipsometry employing Tmid analysis.",
      "reasoning_analysis": "Increasing Factors: The chemical structure of poly(methyl methacrylate) features bulky alpha-methyl groups and polar ester side chains, which impose significant steric hindrance and intermolecular dipole-dipole interactions, respectively, restricting backbone segmental mobility and inherently elevating the Tg. Furthermore, the vacuum annealing step serves to eliminate residual toluene solvent, preventing plasticization, while potential interactions between the polymer film and the silicon wafer substrate may restrict chain mobility at the interface. Decreasing Factors: The spin-coating process creates a thin film geometry where free surface effects can enhance segmental mobility near the air-polymer interface, potentially lowering the Tg relative to the bulk material. Additionally, if the vacuum annealing was insufficient to fully evaporate the toluene, any trapped solvent molecules would act as plasticizers, increasing free volume and depressing the transition temperature. Dominant Factor: The intrinsic chain stiffness arising from the methyl methacrylate repeat unit structure establishes the fundamental baseline for the Tg; however, the vacuum annealing processing step is the critical factor determining whether the measured Tg reflects the intrinsic polymer properties or is suppressed by residual solvent effects inherent to the solution casting method."
    }
  },
  {
    "doi": "10.1016/j.polymer.2014.01.031",
    "title": "Methacrylate-based polymer films useful in lithographic applications exhibit different glass transition temperature-confinement effects at high and low molecular weight",
    "year": 2014,
    "chemical_composition": {
      "repeat_unit_psmiles": "[*]CC(C1=CC=CC=C1)[*]",
      "monomers": [
        {
          "name": "Styrene",
          "smiles": "C=CC1=CC=CC=C1",
          "ratio_value": null,
          "ratio_unit": null
        }
      ],
      "additives": [],
      "is_homopolymer": true
    },
    "processing_history": "Monodisperse PS supplied by Pressure Chemical. Bulk Tg measured by DSC (Mettler-Toledo 822) at 10 °C/min heating rate.",
    "hierarchical_structure": "Bulk polymer, Mn = 170 kg/mol, Mw/Mn = 1.06.",
    "properties": {
      "Tg": {
        "value": [
          101
        ],
        "unit": "°C"
      }
    },
    "analysis_with_hierarchical_structure": {
      "descriptive_text": "The investigated sample is a bulk polystyrene homopolymer supplied by Pressure Chemical, featuring a number-average molecular weight (Mn) of 170 kg/mol and a narrow dispersity (Mw/Mn = 1.06). Prepared without additional additives or fillers, the material was characterized in its bulk state. Thermal analysis was conducted using differential scanning calorimetry (DSC) on a Mettler-Toledo 822 instrument at a heating rate of 10 °C/min to determine the glass transition temperature.",
      "reasoning_analysis": "Increasing Factors: The presence of bulky phenyl side groups within the styrene repeat units creates significant steric hindrance, restricting backbone segmental mobility and intrinsically raising the glass transition temperature. Additionally, the high number-average molecular weight of 170 kg/mol significantly reduces the concentration of chain ends, minimizing free volume contributions that typically lower Tg in lower molecular weight species. The bulk processing state and lack of additives ensure no external plasticization effects are present to depress the transition, and the DSC heating rate of 10 °C/min may kinetically shift the observed transition slightly higher compared to quasi-static conditions. Decreasing Factors: The linear topology of the homopolymer allows for greater segmental freedom compared to crosslinked or heavily branched architectures, which would impose topological constraints. Furthermore, the finite molecular weight, despite being high, still entails the presence of some chain ends which contribute slightly more free volume than an infinite chain would. Dominant Factor: The combination of intrinsic chain stiffness due to the phenyl groups and the high molecular weight well above the entanglement threshold qualitatively dominates the thermal response, stabilizing the Tg near the asymptotic limit for polystyrene without significant depression from structural defects or processing residues."
    },
    "analysis_without_hierarchical_structure": {
      "descriptive_text": "The sample consists of a monodisperse polystyrene homopolymer supplied by Pressure Chemical. The bulk glass transition temperature was characterized using differential scanning calorimetry on a Mettler-Toledo 822 instrument at a heating rate of 10 °C/min.",
      "reasoning_analysis": "Increasing Factors: The inherent chemical composition, specifically the presence of bulky phenyl side groups on the polystyrene backbone, restricts polymer chain mobility through steric hindrance, intrinsically driving the Tg higher. Additionally, the monodisperse nature supplied by Pressure Chemical suggests a controlled synthesis likely minimizing low-molecular-weight oligomers that would otherwise depress the transition temperature. Decreasing Factors: As a linear homopolymer without crosslinks or reinforcing fillers, the material possesses inherent free volume associated with chain ends which facilitates segmental motion compared to networked systems. Furthermore, the lack of specified thermal annealing history prior to the DSC measurement implies the sample may retain non-equilibrium free volume characteristic of its supply state. Dominant Factor: The intrinsic structural rigidity provided by the bulky phenyl groups establishes the primary baseline for the glass transition temperature, overwhelmingly dominating the free volume effects associated with the linear architecture and chain ends in this high-purity monodisperse sample."
    }
  },
  {
    "doi": "10.1016/j.polymer.2014.01.031",
    "title": "Methacrylate-based polymer films useful in lithographic applications exhibit different glass transition temperature-confinement effects at high and low molecular weight",
    "year": 2014,
    "chemical_composition": {
      "repeat_unit_psmiles": "[*]CC(C)(C(=O)OC)[*]",
      "monomers": [
        {
          "name": "Methyl methacrylate",
          "smiles": "CC(=C)C(=O)OC",
          "ratio_value": null,
          "ratio_unit": null
        }
      ],
      "additives": [],
      "is_homopolymer": true
    },
    "processing_history": "Monodisperse PMMA supplied by Pressure Chemical. Bulk Tg measured by DSC (Mettler-Toledo 822) at 10 °C/min heating rate.",
    "hierarchical_structure": "Bulk polymer, Mn = 1300 kg/mol, Mw/Mn = 1.09.",
    "properties": {
      "Tg": {
        "value": [
          118
        ],
        "unit": "°C"
      }
    },
    "analysis_with_hierarchical_structure": {
      "descriptive_text": "The sample is a bulk poly(methyl methacrylate) (PMMA) homopolymer supplied by Pressure Chemical, exhibiting a nearly monodisperse molecular weight distribution with a polydispersity index (Mw/Mn) of 1.09 and a high number-average molecular weight (Mn) of 1300 kg/mol. Characterization was performed on the bulk material using differential scanning calorimetry (DSC) via a Mettler-Toledo 822 instrument at a heating rate of 10 °C/min to determine the glass transition temperature.",
      "reasoning_analysis": "Increasing Factors: The presence of the alpha-methyl group and the bulky methoxycarbonyl side groups on the polymer backbone creates significant steric hindrance, restricting segmental rotation and intrinsically raising the Tg. Furthermore, the ultra-high molecular weight (1300 kg/mol) minimizes the concentration of chain ends, thereby reducing free volume contributions that typically lower Tg in lower molecular weight samples via the Fox-Flory effect. The DSC heating rate of 10 °C/min also kinetically shifts the observed transition to a slightly higher temperature compared to equilibrium conditions. Decreasing Factors: There are no extrinsic plasticizers or residual solvents present to depress the Tg, and the narrow molecular weight distribution eliminates low-molecular-weight fractions that could act as internal plasticizers. Intrinsically, the aliphatic nature of the main chain allows for more backbone flexibility compared to fully aromatic polymers, which prevents the Tg from reaching the extremes seen in rigid-rod systems. Dominant Factor: The steric hindrance provided by the side groups establishes a high rigidity baseline, but the ultra-high molecular weight is the dominant structural factor ensuring the Tg achieves its maximum asymptotic plateau value, unaffected by chain end mobility."
    },
    "analysis_without_hierarchical_structure": {
      "descriptive_text": "The sample comprises a monodisperse poly(methyl methacrylate) homopolymer sourced from Pressure Chemical. The material was analyzed in the bulk state via differential scanning calorimetry using a Mettler-Toledo 822 instrument at a heating rate of 10 °C/min to determine the glass transition temperature.",
      "reasoning_analysis": "Increasing Factors: The chemical architecture features bulky alpha-methyl groups and polar ester side chains which impose significant steric hindrance and strong dipole-dipole interactions, respectively, thereby restricting backbone segmental mobility and intrinsically elevating the Tg. Furthermore, the processing history specifies a DSC heating rate of 10 °C/min, which kinetically shifts the observed transition to higher temperatures due to the lag in structural relaxation relative to the temperature scan. Decreasing Factors: The absence of explicit plasticizers or solvent residues suggests no immediate chemical depression of Tg via free volume expansion; however, the monodisperse nature implies a specific molecular weight distribution where, if the molecular weight is low, a higher concentration of chain ends could increase free volume and lower the Tg relative to high molecular weight counterparts. Dominant Factor: The intrinsic rigidity imparted by the substituted methacrylate backbone structure dominates the thermal behavior, establishing a high baseline Tg characteristic of PMMA, while the bulk measurement state ensures that confinement effects do not interfere with this intrinsic property."
    }
  },
  {
    "doi": "10.1016/j.polymer.2014.01.031",
    "title": "Methacrylate-based polymer films useful in lithographic applications exhibit different glass transition temperature-confinement effects at high and low molecular weight",
    "year": 2014,
    "chemical_composition": {
      "repeat_unit_psmiles": "[*]CC(C1=CC=CC=C1)[*]",
      "monomers": [
        {
          "name": "Styrene",
          "smiles": "C=CC1=CC=CC=C1",
          "ratio_value": null,
          "ratio_unit": null
        }
      ],
      "additives": [],
      "is_homopolymer": true
    },
    "processing_history": "Monodisperse PS supplied by Pressure Chemical. Spin-coated from toluene onto silicon wafers. Annealed in vacuum oven. Tg measured by spectroscopic ellipsometry, Tmid analysis.",
    "hierarchical_structure": "Bulk-like film, Mn = 4.0 kg/mol, Mw/Mn = 1.06.",
    "properties": {
      "Tg": {
        "value": [
          75
        ],
        "unit": "°C"
      }
    },
    "analysis_with_hierarchical_structure": {
      "descriptive_text": "The sample comprises a monodisperse polystyrene homopolymer with a number-average molecular weight (Mn) of 4.0 kg/mol and a polydispersity (Mw/Mn) of 1.06. Films were fabricated by spin-coating a toluene solution onto silicon wafers followed by vacuum oven annealing to achieve a bulk-like film morphology. Thermal characterization was performed using spectroscopic ellipsometry with Tmid analysis to determine the glass transition temperature.",
      "reasoning_analysis": "Increasing Factors: The presence of bulky phenyl side groups on the polystyrene backbone imposes significant steric hindrance, restricting segmental rotation and intrinsically elevating the glass transition temperature relative to flexible chains. Additionally, the interaction between the polymer film and the silicon wafer substrate may restrict chain mobility at the interface, potentially contributing to a higher Tg, while the vacuum annealing process helps minimize excess free volume introduced during casting. Decreasing Factors: The most prominent factor lowering the Tg is the very low number-average molecular weight (4.0 kg/mol), which results in a high concentration of chain ends that increase free volume according to the Fox-Flory relationship. Furthermore, the use of toluene as a casting solvent introduces the risk of residual solvent plasticization if not completely removed during annealing, which would further enhance chain mobility. Dominant Factor: Despite the intrinsic rigidity of the polystyrene backbone and potential substrate constraints, the extremely low molecular weight is the dominant factor governing the thermal behavior. The high density of chain ends associated with the 4.0 kg/mol chains drastically increases free volume and segmental mobility, qualitatively leading to a significant depression of the Tg compared to high-molecular-weight bulk polystyrene."
    },
    "analysis_without_hierarchical_structure": {
      "descriptive_text": "The sample comprises a monodisperse polystyrene homopolymer sourced from Pressure Chemical. Thin films were fabricated by spin-coating a toluene solution of the polymer onto silicon wafers, followed by thermal annealing in a vacuum oven to ensure solvent removal and chain relaxation. The glass transition temperature was characterized via spectroscopic ellipsometry using Tmid analysis to detect changes in the thermal expansion coefficient.",
      "reasoning_analysis": "Increasing Factors: The inherent chemical composition, specifically the presence of bulky phenyl side groups on the polystyrene backbone, restricts polymer chain mobility through steric hindrance, intrinsically driving the Tg higher. Additionally, the interaction between the polymer film and the silicon wafer substrate during processing can immobilize chains near the interface, contributing to an increase in Tg. Decreasing Factors: The spin-coating process creates a thin-film geometry where the free surface at the air-polymer interface enhances segmental mobility, potentially depressing the Tg. Furthermore, if the vacuum annealing did not completely eliminate the toluene solvent, residual molecules could act as plasticizers, increasing free volume and lowering the Tg. Dominant Factor: The intrinsic structural rigidity provided by the bulky phenyl groups establishes a high baseline Tg for the polymer backbone; however, the thin-film geometry resulting from the spin-coating process introduces free surface effects that enhance segmental mobility, qualitatively dominating the final behavior by potentially depressing the Tg relative to bulk values despite the stabilizing influence of substrate interactions and vacuum annealing."
    }
  },
  {
    "doi": null,
    "title": "Influence of chemical structure on glass transition temperature of polyimides",
    "year": 2010,
    "chemical_composition": {
      "repeat_unit_psmiles": null,
      "monomers": [
        {
          "name": "2,2-bis(4-aminophenoxyphenyl)hexafluoropropane",
          "smiles": "FC(F)(F)C(c1ccc(Oc2ccc(N)cc2)cc1)(c3ccc(Oc4ccc(N)cc4)cc3)C(F)(F)F",
          "ratio_value": null,
          "ratio_unit": null
        },
        {
          "name": "Aromatic Dianhydride",
          "smiles": null,
          "ratio_value": null,
          "ratio_unit": null
        }
      ],
      "additives": [],
      "is_homopolymer": false
    },
    "processing_history": "Synthesized by polycondensation of aromatic diamine and aromatic dianhydride. Tg data obtained from literature [24].",
    "hierarchical_structure": "Kuhn segment (Af,r): 27.06 Å. Ah: null. Solubility: Soluble in NMP, DMA, DMF.",
    "properties": {
      "Tg": {
        "value": [
          233
        ],
        "unit": "°C"
      }
    },
    "analysis_with_hierarchical_structure": {
      "descriptive_text": "The material is a copolymer synthesized via the polycondensation of 2,2-bis(4-aminophenoxyphenyl)hexafluoropropane and an aromatic dianhydride. Structural characterization indicates a Kuhn segment length of 27.06 Å, and the polymer exhibits solubility in polar aprotic solvents such as NMP, DMA, and DMF. The glass transition temperature data for this system was referenced from existing literature following the standard synthesis protocol.",
      "reasoning_analysis": "Increasing Factors: The aromatic nature of both the diamine and dianhydride monomers, combined with the formation of rigid imide rings during polycondensation, imposes significant steric restrictions on backbone rotation. The measured Kuhn segment length of 27.06 Å further confirms a stiff chain conformation that resists segmental mobility. Decreasing Factors: The ether linkages within the diamine monomer introduce flexible pivot points that enhance chain mobility relative to all-carbon backbones. Additionally, the hexafluoroisopropylidene group introduces bulky trifluoromethyl moieties that increase fractional free volume and reduce interchain packing density, while the observed solubility suggests a lack of extensive crosslinking or crystallinity that might otherwise elevate thermal transitions. Dominant Factor: The intrinsic rigidity of the aromatic imide backbone and the substantial chain stiffness qualitatively dominate the thermal response, maintaining a high Tg characteristic of polyimides; however, the flexible ether links and free volume induced by the fluorinated groups serve to moderate this value compared to fully rigid-rod analogs."
    },
    "analysis_without_hierarchical_structure": {
      "descriptive_text": "The material is a copolymer derived from the polycondensation of 2,2-bis(4-aminophenoxyphenyl)hexafluoropropane and an aromatic dianhydride, resulting in a fluorinated polyimide architecture. The synthesis procedure involved standard polycondensation reactions between the aromatic diamine and dianhydride precursors without the incorporation of external additives or plasticizers. Characterization data, specifically the glass transition temperature, was retrieved from established literature sources rather than generated through immediate thermal analysis.",
      "reasoning_analysis": "Increasing Factors: The incorporation of aromatic dianhydride units creates a rigid backbone structure that severely restricts segmental mobility, inherently driving the Tg upward. Furthermore, the bulky hexafluoroisopropylidene groups within the diamine monomer introduce significant steric hindrance around the polymer chain, resisting rotation and contributing to thermal stability. Decreasing Factors: The presence of ether linkages within the diamine structure introduces flexible points along the backbone compared to direct aromatic connections, which facilitates chain motion and lowers the Tg. Additionally, the fluorine atoms associated with the hexafluoroisopropylidene group tend to increase the fractional free volume due to their low polarizability and cohesive energy density, which can enhance free volume available for segmental relaxation. Dominant Factor: The structural rigidity imparted by the aromatic polyimide backbone and the steric bulk of the fluorinated groups qualitatively dominates the flexibility introduced by the ether linkages. Consequently, the material is expected to exhibit a high Tg characteristic of aromatic polyimides, though potentially moderated slightly by the free volume effects of the fluorine content."
    }
  },
  {
    "doi": null,
    "title": "Glass-Transition Temperature $( T _ { \\mathrm { g } } )$ of Free-Radically Prepared Polyacrylonitrile by Inverse Gas Chromatography, $2 ^ { \\mathrm { a } }$",
    "year": 2002,
    "chemical_composition": {
      "repeat_unit_psmiles": "[*]CC(C#N)[*]",
      "monomers": [
        {
          "name": "Acrylonitrile",
          "smiles": "C=CC#N",
          "ratio_value": null,
          "ratio_unit": null
        }
      ],
      "additives": [
        {
          "name": "Ammonium peroxodisulfate",
          "type": "initiator",
          "amount_value": null,
          "amount_unit": null
        },
        {
          "name": "Isopropyl alcohol",
          "type": "chain-transfer agent",
          "amount_value": null,
          "amount_unit": null
        }
      ],
      "is_homopolymer": true
    },
    "processing_history": "Aqueous solution polymerization at 50 °C. Molecular weight controlled by addition of isopropyl alcohol (chain-transfer agent). Tg measured by Inverse Gas Chromatography (IGC) using Shimadzu 4B-PTF analyzer, Shimalite 500 support (10 wt% polymer), Acetonitrile probe, He effluent (30 ml/min), TCD detector.",
    "hierarchical_structure": "Amorphous polyacrylonitrile. High molecular weight region.",
    "properties": {
      "Tg": {
        "value": [
          105
        ],
        "unit": "°C"
      }
    },
    "analysis_with_hierarchical_structure": {
      "descriptive_text": "The sample consists of an amorphous polyacrylonitrile homopolymer situated within the high molecular weight region. It was synthesized via aqueous solution polymerization at 50 °C utilizing ammonium peroxodisulfate as the initiator, with molecular weight regulated through the addition of isopropyl alcohol acting as a chain-transfer agent. The glass transition temperature was subsequently characterized using Inverse Gas Chromatography on a Shimadzu 4B-PTF analyzer, employing Shimalite 500 support loaded with 10 wt% polymer, an acetonitrile probe, and helium effluent detected via TCD.",
      "reasoning_analysis": "Increasing Factors: The presence of highly polar nitrile (-C≡N) side groups on the polyacrylonitrile backbone facilitates strong intermolecular dipole-dipole interactions, which significantly restrict segmental chain mobility and drive the Tg upward. Additionally, the hierarchical structure indicates the sample resides in the high molecular weight region, minimizing the free volume contribution from chain ends according to the Fox-Flory relationship, thereby supporting a higher transition temperature. Decreasing Factors: The processing history involves the use of isopropyl alcohol as a chain-transfer agent, which inherently limits molecular weight growth compared to uncontrolled polymerization, potentially lowering the Tg relative to ultra-high molecular weight counterparts. Furthermore, the aqueous solution polymerization environment introduces the risk of residual water or alcohol acting as plasticizers if not completely removed, which would enhance free volume and decrease the Tg. Dominant Factor: The intense dipole-dipole interactions arising from the nitrile functional groups are the dominant factor, establishing a fundamentally high baseline Tg for the polyacrylonitrile matrix. While the chain-transfer agent modulates the molecular weight, the specification of the high molecular weight region suggests that the reduction in chain ends is sufficient to maintain the high Tg dictated by the chemical composition, outweighing the potential plasticizing effects of the processing additives."
    },
    "analysis_without_hierarchical_structure": {
      "descriptive_text": "The sample comprises a polyacrylonitrile homopolymer synthesized through aqueous solution polymerization at 50 °C using ammonium peroxodisulfate as the initiator. The molecular weight was regulated by the addition of isopropyl alcohol serving as a chain-transfer agent. Characterization of the glass transition temperature was performed using Inverse Gas Chromatography on a Shimadzu 4B-PTF analyzer with Shimalite 500 support loaded at 10 wt% polymer, employing an acetonitrile probe with helium effluent at 30 ml/min and detection via a TCD system.",
