Repository: hhtrick/HHT-code

# HHT training framework

This directory contains model training, embedding precomputation, inference, article-level baselines and the curated datasets. All commands below assume that the working directory is `train_code/`.

## 3. Datasets and fixed partitions

Each main dataset is a JSON array at `dataset/{property}/{property}.json`. Entries contain source metadata, `chemical_composition`, `processing_history`, `hierarchical_structure`, `properties`, and two generated-analysis objects. Targets are stored as `properties[property]["value"]`; source metadata and target values are not predictive input fields.

| Property | Train | Validation | Test | Total |
|---|---:|---:|---:|---:|

File: train_code/dataset/Tg/Tg.json (part 198 of 235)
[
      "reasoning_analysis": "Increasing Factors: The presence of highly polar nitrile groups along the polyacrylonitrile backbone induces strong dipole-dipole interactions between chains, which severely restricts segmental mobility and intrinsically drives the Tg upward. Additionally, residual ionic end groups from the ammonium peroxodisulfate initiator may contribute to ionic clustering that further stiffens the polymer matrix. Decreasing Factors: The utilization of isopropyl alcohol as a chain-transfer agent during aqueous solution polymerization intentionally limits the molecular weight, leading to a higher concentration of chain ends and increased free volume that depresses the Tg according to free volume theory. Moreover, any residual water from the aqueous process or retained isopropyl alcohol would act as potent plasticizers, enhancing chain mobility and significantly lowering the Tg. Dominant Factor: While the strong dipolar interactions of the nitrile groups establish a high inherent thermal stability for the backbone, the molecular weight control via the chain-transfer agent is the dominant processing variable; assuming complete removal of volatile solvents, the reduced molecular weight qualitatively lowers the Tg relative to high-molecular-weight counterparts, though the intrinsic polarity prevents it from dropping to ambient temperatures."
    }
  },
  {
    "doi": null,
    "title": "Influence of chemical structure on glass transition temperature of polyimides",
    "year": 2010,
    "chemical_composition": {
      "repeat_unit_psmiles": null,
      "monomers": [
        {
          "name": "2,2-bis(4-aminophenoxyphenyl)hexafluoropropane",
          "smiles": "FC(F)(F)C(c1ccc(Oc2ccc(N)cc2)cc1)(c3ccc(Oc4ccc(N)cc4)cc3)C(F)(F)F",
          "ratio_value": null,
          "ratio_unit": null
        },
        {
          "name": "Aromatic Dianhydride",
          "smiles": null,
          "ratio_value": null,
          "ratio_unit": null
        }
      ],
      "additives": [],
      "is_homopolymer": false
    },
    "processing_history": "Synthesized by polycondensation of aromatic diamine and aromatic dianhydride. Tg data obtained from literature [23].",
    "hierarchical_structure": "Kuhn segment (Af,r): 27.51 Å. Ah: null. Solubility: Soluble in NMP, DMA, DMF.",
    "properties": {
      "Tg": {
        "value": [
          232
        ],
        "unit": "°C"
      }
    },
    "analysis_with_hierarchical_structure": {
      "descriptive_text": "This copolymer was synthesized via the polycondensation of 2,2-bis(4-aminophenoxyphenyl)hexafluoropropane and an aromatic dianhydride. Structural analysis reveals a Kuhn segment length of 27.51 Å, indicative of chain stiffness, and the material exhibits solubility in polar aprotic solvents such as NMP, DMA, and DMF. The glass transition temperature data for this system was derived from existing literature sources.",
      "reasoning_analysis": "Increasing Factors: The aromatic structure of both the dianhydride and the diamine monomers establishes a rigid backbone that restricts segmental mobility, while the Kuhn segment length of 27.51 Å quantitatively reflects this high chain stiffness. The formation of imide linkages during polycondensation further enhances structural rigidity and interchain interactions. Decreasing Factors: The hexafluoropropane group introduces bulky trifluoromethyl substituents that disrupt chain packing and increase fractional free volume, which can facilitate local segmental motion relative to non-fluorinated analogs. Additionally, the ether linkages within the diamine structure provide flexible joints between aromatic rings that lower the rotational energy barrier compared to direct aromatic couplings. Dominant Factor: The intrinsic rigidity of the aromatic backbone and the high chain stiffness indicated by the Kuhn segment qualitatively dominate the thermal behavior, ensuring a high Tg characteristic of aromatic polyimides despite the free volume effects introduced by the fluorinated groups and ether linkages."
    },
    "analysis_without_hierarchical_structure": {
      "descriptive_text": "The polymer sample is a copolymer synthesized via the polycondensation of 2,2-bis(4-aminophenoxyphenyl)hexafluoropropane and an aromatic dianhydride, resulting in a fluorinated polyimide architecture. The material preparation involved standard polycondensation procedures, and the glass transition temperature characteristics were established based on data retrieved from literature source [23].",
      "reasoning_analysis": "Increasing Factors: The incorporation of aromatic rings within both the diamine and dianhydride monomers creates a stiff backbone architecture, while the formation of imide rings during polycondensation introduces planar, rigid cyclic structures that significantly restrict segmental rotation and chain mobility, inherently driving the Tg upward. Decreasing Factors: The presence of the hexafluoroisopropylidene group in the diamine monomer introduces bulky trifluoromethyl groups that increase fractional free volume, potentially facilitating chain movement, and the ether linkages connecting the phenyl rings provide rotational flexibility compared to direct carbon-carbon aromatic bonds, acting to lower the Tg relative to fully rigid analogs. Dominant Factor: The intrinsic rigidity conferred by the aromatic polyimide backbone qualitatively dominates the thermal behavior, establishing a high Tg baseline characteristic of high-performance engineering thermoplastics, although the fluorinated substituents and ether linkages serve to modulate this value downward relative to non-fluorinated, fully aromatic counterparts."
    }
  },
  {
    "doi": null,
    "title": "Influence of chemical structure on glass transition temperature of polyimides",
    "year": 2010,
    "chemical_composition": {
      "repeat_unit_psmiles": null,
      "monomers": [
        {
          "name": "2,2-bis(4-aminophenoxyphenyl)hexafluoropropane",
          "smiles": "FC(F)(F)C(c1ccc(Oc2ccc(N)cc2)cc1)(c3ccc(Oc4ccc(N)cc4)cc3)C(F)(F)F",
          "ratio_value": null,
          "ratio_unit": null
        },
        {
          "name": "Aromatic Dianhydride",
          "smiles": null,
          "ratio_value": null,
          "ratio_unit": null
        }
      ],
      "additives": [],
      "is_homopolymer": false
    },
    "processing_history": "Synthesized by polycondensation of aromatic diamine and aromatic dianhydride. Tg data obtained from literature [20].",
    "hierarchical_structure": "Kuhn segment (Af,r): 20.41 Å. Ah: null. Solubility: Soluble in NMP, DMA, DMF, CHCl3.",
    "properties": {
      "Tg": {
        "value": [
          162
        ],
        "unit": "°C"
      }
    },
    "analysis_with_hierarchical_structure": {
      "descriptive_text": "The sample is a copolymer synthesized via the polycondensation of 2,2-bis(4-aminophenoxyphenyl)hexafluoropropane and an aromatic dianhydride, resulting in a fluorinated polyimide system. Structural characterization indicates a Kuhn segment length of 20.41 Å, reflecting a semi-rigid chain architecture, and the material demonstrates solubility in polar aprotic solvents such as NMP, DMA, and DMF, as well as chloroform. Glass transition temperature data for this specific composition was derived from literature sources rather than direct experimental measurement within this study.",
      "reasoning_analysis": "Increasing Factors: The incorporation of aromatic dianhydride and diamine moieties creates a rigid backbone with restricted rotational freedom, evidenced by the substantial Kuhn segment length of 20.41 Å. The formation of imide rings during polycondensation further enhances chain stiffness and thermal stability, intrinsically driving the Tg higher. Decreasing Factors: The incorporation of the hexafluoroisopropylidene group introduces significant free volume due to the steric bulk of the trifluoromethyl groups and reduces intermolecular cohesive energy due to the low polarizability of fluorine. Additionally, the ether linkages within the diamine structure provide flexible joints that facilitate segmental motion compared to direct aromatic couplings, acting to lower the Tg. Dominant Factor: The inherent rigidity of the aromatic polyimide backbone, quantitatively supported by the large Kuhn segment, is the dominant factor establishing a high baseline Tg characteristic of this polymer class; however, the fluorinated groups and ether linkages qualitatively moderate this value to enhance solubility and processability relative to non-fluorinated analogs."
    },
    "analysis_without_hierarchical_structure": {
      "descriptive_text": "The sample consists of a polyimide copolymer synthesized via the polycondensation of 2,2-bis(4-aminophenoxyphenyl)hexafluoropropane and an aromatic dianhydride. This reaction forms a polymer backbone containing fluorinated diamine units and aromatic imide linkages. The glass transition temperature data for this material system was sourced from existing literature.",
      "reasoning_analysis": "Increasing Factors: The incorporation of aromatic dianhydride and aromatic diamine monomers creates a rigid polyimide backbone containing cyclic imide structures and phenyl rings, which severely restrict segmental rotation. Additionally, the bulky hexafluoroisopropylidene groups introduce significant steric hindrance that impedes chain mobility. Decreasing Factors: The presence of ether linkages within the diamine monomer structure introduces points of flexibility into the polymer backbone, potentially lowering the energy barrier for segmental motion. Furthermore, the voluminous fluorinated groups may increase the fractional free volume of the polymer matrix, which can facilitate chain mobility compared to non-fluorinated analogs. Dominant Factor: The intrinsic rigidity conferred by the aromatic polyimide backbone structure qualitatively dominates the thermal behavior. Despite the flexibility introduced by ether linkages and the free volume effects of the fluorine groups, the high energy required to initiate segmental motion in the aromatic-imide network establishes a baseline Tg characteristic of high-performance polyimides."
    }
  },
  {
    "doi": null,
    "title": "Glass-Transition Temperature $( T _ { \\mathrm { g } } )$ of Free-Radically Prepared Polyacrylonitrile by Inverse Gas Chromatography, $2 ^ { \\mathrm { a } }$",
    "year": 2002,
    "chemical_composition": {
      "repeat_unit_psmiles": "[*]CC(C#N)[*]",
      "monomers": [
        {
          "name": "Acrylonitrile",
          "smiles": "C=CC#N",
          "ratio_value": null,
          "ratio_unit": null
        }
      ],
      "additives": [
        {
          "name": "Ammonium peroxodisulfate",
          "type": "initiator",
          "amount_value": null,
          "amount_unit": null
        },
        {
          "name": "Isopropyl alcohol",
          "type": "chain-transfer agent",
          "amount_value": null,
          "amount_unit": null
        }
      ],
      "is_homopolymer": true
    },
    "processing_history": "Aqueous solution polymerization at 50 °C. Molecular weight controlled by addition of isopropyl alcohol (chain-transfer agent). Tg measured by Inverse Gas Chromatography (IGC) using Shimadzu 4B-PTF analyzer, Shimalite 500 support (10 wt% polymer), Acetonitrile probe, He effluent (30 ml/min), TCD detector.",
    "hierarchical_structure": "Amorphous polyacrylonitrile. Low molecular weight region.",
    "properties": {
      "Tg": {
        "value": [
          70
        ],
        "unit": "°C"
      }
    },
    "analysis_with_hierarchical_structure": {
      "descriptive_text": "The sample consists of an amorphous polyacrylonitrile homopolymer situated within the low molecular weight region. It was synthesized via aqueous solution polymerization at 50 °C utilizing ammonium peroxodisulfate as the initiator, with molecular weight regulation achieved through the addition of isopropyl alcohol as a chain-transfer agent. The glass transition temperature was subsequently characterized using Inverse Gas Chromatography on a Shimadzu 4B-PTF analyzer with Shimalite 500 support containing 10 wt% polymer, employing an acetonitrile probe and helium effluent detected by a TCD.",
      "reasoning_analysis": "Increasing Factors: The presence of highly polar nitrile side groups in the polyacrylonitrile backbone facilitates strong dipole-dipole interactions between chains, which significantly restricts segmental mobility and intrinsically drives the Tg upward. Additionally, the amorphous nature of the sample ensures that these intermolecular forces are distributed without the constraints of crystalline domains, maintaining the reliance on dipolar restriction for thermal stability. Decreasing Factors: The hierarchical structure indicates a low molecular weight region, resulting from the use of isopropyl alcohol as a chain-transfer agent during aqueous polymerization; this increases the concentration of chain ends and free volume according to the Fox-Flory relationship, thereby lowering the Tg. Furthermore, the characterization via Inverse Gas Chromatography involves the sorption of an acetonitrile probe molecule, which may act as a temporary plasticizer at the polymer surface during measurement, and the support interface may introduce surface mobility effects that reduce the observed transition temperature compared to bulk measurements. Dominant Factor: While the strong dipole interactions of the nitrile groups establish a fundamentally high Tg baseline characteristic of polyacrylonitrile, the deliberately reduced molecular weight achieved through chain transfer is the dominant factor governing the specific thermal behavior of this sample, qualitatively depressing the Tg relative to high-molecular-weight counterparts, potentially compounded by surface plasticization effects inherent to the IGC measurement technique."
    },
    "analysis_without_hierarchical_structure": {
      "descriptive_text": "The sample comprises a polyacrylonitrile homopolymer synthesized via aqueous solution polymerization at 50 °C using ammonium peroxodisulfate as the initiator. The molecular weight was regulated through the addition of isopropyl alcohol serving as a chain-transfer agent. Characterization of the glass transition temperature was performed using Inverse Gas Chromatography on a Shimadzu 4B-PTF analyzer with a TCD detector, utilizing Shimalite 500 support with 10 wt% polymer loading, an acetonitrile probe, and helium effluent at a flow rate of 30 ml/min.",
      "reasoning_analysis": "Increasing Factors: The chemical composition features acrylonitrile monomers containing highly polar nitrile groups, which induce strong dipole-dipole interactions between polymer chains and impose significant steric hindrance on backbone rotation, intrinsically driving the Tg upward. Decreasing Factors: The processing history specifies the use of isopropyl alcohol as a chain-transfer agent to control molecular weight; this results in a lower average molecular weight compared to uncontrolled polymerization, increasing the concentration of chain ends and free volume which depresses the Tg according to the Fox-Flory relationship. Dominant Factor: The intense intermolecular dipole interactions arising from the nitrile functionality are the dominant factor, as they establish a rigid backbone environment and high cohesive energy density that fundamentally dictates the thermal transition behavior, outweighing the moderate Tg reduction induced by the molecular weight control via the chain-transfer agent."
    }
  },
  {
    "doi": null,
    "title": "Influence of chemical structure on glass transition temperature of polyimides",
    "year": 2010,
    "chemical_composition": {
      "repeat_unit_psmiles": null,
      "monomers": [
        {
          "name": "2,5-bis(4-aminophenyl)-1,3,4-oxadiazole",
          "smiles": "Nc1ccc(-c2nc(-c3ccc(N)cc3)no2)cc1",
          "ratio_value": null,
          "ratio_unit": null
        },
        {
          "name": "Aromatic Dianhydride",
          "smiles": null,
          "ratio_value": null,
          "ratio_unit": null
        }
      ],
      "additives": [],
      "is_homopolymer": false
    },
    "processing_history": "Synthesized by polycondensation of aromatic diamine and aromatic dianhydride. Tg value calculated using conformational parameters method described in text.",
    "hierarchical_structure": "Kuhn segment (Af,r): 78.11 Å. Ah: null. Solubility: null.",
    "properties": {
      "Tg": {
        "value": [
          434
        ],
        "unit": "°C"
      }
    },
    "analysis_with_hierarchical_structure": {
      "descriptive_text": "The sample is a copolymer synthesized via polycondensation between 2,5-bis(4-aminophenyl)-1,3,4-oxadiazole and an aromatic dianhydride. The material is characterized by a Kuhn segment length (Af,r) of 78.11 Å, indicating a stiff chain conformation. The glass transition temperature was not determined experimentally but was calculated using a conformational parameters method described in the associated text.",
      "reasoning_analysis": "Increasing Factors: The incorporation of aromatic rings in both the dianhydride and the oxadiazole-containing diamine creates a rigid backbone that severely restricts segmental rotation. The presence of the heterocyclic oxadiazole ring further enhances chain stiffness and polarity, while the large Kuhn segment length of 78.11 Å quantitatively confirms a high persistence length that impedes chain mobility. Decreasing Factors: The linear architecture resulting from the polycondensation process, without indicated crosslinking agents, permits segmental relaxation and chain slippage at elevated temperatures, preventing the Tg from approaching infinity as seen in thermosets. Additionally, the bulky nature of the oxadiazole and phenyl groups may introduce excess free volume within the amorphous matrix, which can facilitate localized chain motions. Dominant Factor: The intrinsic backbone rigidity imparted by the aromatic and heterocyclic structures, as evidenced by the significantly large Kuhn segment, is the dominant factor governing the thermal behavior, establishing a high baseline resistance to segmental motion characteristic of high-performance polyimides."
    },
    "analysis_without_hierarchical_structure": {
      "descriptive_text": "The sample comprises an aromatic heterocyclic copolymer synthesized via polycondensation between 2,5-bis(4-aminophenyl)-1,3,4-oxadiazole and an aromatic dianhydride. The material was prepared without the incorporation of external additives or fillers. Rather than experimental measurement, the glass transition temperature was derived computationally using a conformational parameters method described in the associated text.",
      "reasoning_analysis": "Increasing Factors: The chemical composition features rigid heterocyclic oxadiazole rings and aromatic dianhydride units within the backbone, which significantly restrict segmental mobility through steric hindrance and high rotational energy barriers. Additionally, the polar nature of the imide and oxadiazole functionalities promotes strong intermolecular dipole-dipole interactions, further constraining chain motion. Decreasing Factors: The linear architecture resulting from the polycondensation process allows for segmental relaxation modes that would be suppressed in a crosslinked network, potentially limiting the maximum achievable Tg compared to thermoset variants. Furthermore, the unspecified nature of the aromatic dianhydride leaves open the possibility of flexible linkages, such as ether bonds, which would introduce conformational freedom and lower the Tg relative to fully rigid dianhydride structures. Dominant Factor: The intrinsic backbone rigidity conferred by the fused aromatic and heterocyclic ring systems qualitatively dominates the thermal behavior, establishing a high baseline resistance to segmental motion that outweighs the flexibility inherent in the linear chain architecture."
    }
  },
  {
    "doi": "10.1016/j.polymer.2014.01.031",
    "title": "Methacrylate-based polymer films useful in lithographic applications exhibit different glass transition temperature-confinement effects at high and low molecular weight",
    "year": 2014,
    "chemical_composition": {
      "repeat_unit_psmiles": "[*]CC(C1=CC=CC=C1)[*]",
      "monomers": [
        {
          "name": "Styrene",
          "smiles": "C=CC1=CC=CC=C1",
          "ratio_value": null,
          "ratio_unit": null
        }
      ],
      "additives": [],
      "is_homopolymer": true
    },
    "processing_history": "Monodisperse PS supplied by Pressure Chemical. Spin-coated from toluene onto silicon wafers. Annealed in vacuum oven. Tg measured by spectroscopic ellipsometry, Tmid analysis.",
    "hierarchical_structure": "Bulk-like film, Mn = 170 kg/mol, Mw/Mn = 1.06.",
    "properties": {
      "Tg": {
        "value": [
          100
        ],
        "unit": "°C"
      }
    },
    "analysis_with_hierarchical_structure": {
      "descriptive_text": "The sample consists of a monodisperse polystyrene homopolymer with a number-average molecular weight (Mn) of 170 kg/mol and a narrow polydispersity index (Mw/Mn) of 1.06, supplied by Pressure Chemical. It was processed into a bulk-like film by spin-coating from a toluene solution onto silicon wafers, followed by annealing in a vacuum oven to relieve internal stresses and remove residual solvent. The glass transition temperature was characterized using spectroscopic ellipsometry via Tmid analysis.",
      "reasoning_analysis": "Increasing Factors: The bulky phenyl side groups attached to the polymer backbone impose significant steric hindrance, restricting segmental rotation and intrinsically elevating the glass transition temperature. Additionally, the high molecular weight of 170 kg/mol exceeds the critical entanglement molecular weight, minimizing the free volume contribution from chain ends according to the Fox-Flory relationship, thereby maintaining a high Tg consistent with bulk behavior. The vacuum annealing process also serves to increase or stabilize the Tg by removing residual toluene solvent that could otherwise act as a plasticizer and by relaxing non-equilibrium free volume introduced during spin-coating. Decreasing Factors: The spin-coating process inherently involves rapid solvent evaporation, which can trap excess free volume within the film matrix if not properly equilibrated, potentially lowering the observed Tg relative to a slowly cooled bulk sample. Additionally, while described as bulk-like, any interfacial interactions with the silicon substrate or free surface effects in thin film geometries generally tend to reduce segmental mobility constraints near interfaces, which can depress the Tg, although this effect is minimized in thicker films. Dominant Factor: The intrinsic rigidity of the polystyrene backbone combined with the high molecular weight establishes a robust baseline for the glass transition temperature. The vacuum annealing step is the critical processing parameter that dominates the final thermal behavior by ensuring the removal of plasticizing solvent and relaxation of processing-induced free volume, thereby allowing the material to exhibit a Tg representative of its intrinsic bulk properties rather than processing artifacts."
    },
    "analysis_without_hierarchical_structure": {
      "descriptive_text": "This sample comprises a monodisperse polystyrene homopolymer supplied by Pressure Chemical, prepared as thin films by spin-coating from a toluene solution onto silicon wafers. Following deposition, the films were annealed in a vacuum oven to eliminate residual solvent and relax chain conformations, with the glass transition temperature subsequently determined via spectroscopic ellipsometry using Tmid analysis.",
      "reasoning_analysis": "Increasing Factors: The presence of bulky phenyl side groups on the polystyrene backbone imposes significant steric hindrance, restricting segmental rotation and intrinsically elevating the Tg. Additionally, the vacuum annealing process promotes physical aging and densification, reducing free volume, while attractive interactions between the polymer and the silicon substrate may further restrict chain mobility at the interface. Decreasing Factors: The spin-coating process creates a thin film geometry where the free surface effect can enhance segmental mobility near the air-polymer interface, potentially depressing the Tg relative to the bulk. Furthermore, if the vacuum annealing was insufficient to remove all casting solvent, residual toluene molecules could act as plasticizers, increasing free volume and lowering the transition temperature. Dominant Factor: The intrinsic steric hindrance of the phenyl groups establishes the fundamental high Tg baseline. Regarding processing, the vacuum annealing is the dominant factor as it eliminates residual solvent plasticization, thereby ensuring the measured Tg reflects the intrinsic chain dynamics and confinement effects rather than transient solvent-induced depression."
    }
  },
  {
    "doi": null,
    "title": "Glass-Transition Temperature $( T _ { \\mathrm { g } } )$ of Free-Radically Prepared Polyacrylonitrile by Inverse Gas Chromatography, $2 ^ { \\mathrm { a } }$",
    "year": 2002,
    "chemical_composition": {
      "repeat_unit_psmiles": "[*]CC(C#N)[*]",
      "monomers": [
        {
          "name": "Acrylonitrile",
          "smiles": "C=CC#N",
          "ratio_value": null,
          "ratio_unit": null
        }
      ],
      "additives": [
        {
          "name": "Ammonium peroxodisulfate",
          "type": "initiator",
          "amount_value": null,
          "amount_unit": null
        },
        {
          "name": "Isopropyl alcohol",
          "type": "chain-transfer agent",
          "amount_value": null,
          "amount_unit": null
        }
      ],
      "is_homopolymer": true
    },
    "processing_history": "Aqueous solution polymerization at 50 °C. Molecular weight controlled by addition of isopropyl alcohol (chain-transfer agent). Tg measured by Inverse Gas Chromatography (IGC) using Shimadzu 4B-PTF analyzer, Shimalite 500 support (10 wt% polymer), Acetonitrile probe, He effluent (30 ml/min), TCD detector.",
    "hierarchical_structure": "Amorphous polyacrylonitrile. Very low molecular weight region (Mv < 10^4).",
    "properties": {
      "Tg": {
        "value": [
          65
        ],
        "unit": "°C"
      }
    },
    "analysis_with_hierarchical_structure": {
      "descriptive_text": "The sample consists of amorphous polyacrylonitrile homopolymer situated within the very low molecular weight region (Mv < 10^4 g/mol). It was synthesized via aqueous solution polymerization at 50 °C using ammonium peroxodisulfate as the initiator, with molecular weight controlled through the addition of isopropyl alcohol acting as a chain-transfer agent. The glass transition temperature was characterized using Inverse Gas Chromatography on a Shimadzu 4B-PTF analyzer with Shimalite 500 support containing 10 wt% polymer, utilizing an acetonitrile probe and helium effluent detected by a TCD detector.",
      "reasoning_analysis": "Increasing Factors: The presence of highly polar nitrile side groups along the polymer backbone induces strong dipole-dipole interactions between chains, which significantly restricts segmental mobility and intrinsically drives the Tg upward. Additionally, the amorphous nature of the sample ensures that the transition is not obscured by crystalline melting, allowing the glass transition of the rigid backbone to be the primary thermal event. Decreasing Factors: The explicitly noted very low molecular weight (Mv < 10^4 g/mol) results in a high concentration of chain ends, which increases free volume and enhances chain mobility according to the Fox-Flory relationship, thereby depressing the Tg. Furthermore, the aqueous processing history and the use of isopropyl alcohol as a chain-transfer agent introduce the risk of residual water or solvent acting as plasticizers, while the IGC measurement technique involves the sorption of acetonitrile probe molecules that may temporarily plasticize the polymer surface during analysis. Dominant Factor: While the strong intermolecular forces from the nitrile groups establish a high intrinsic baseline for the glass transition, the very low molecular weight specified in the hierarchical structure is the dominant factor qualitatively reducing the Tg relative to standard high-molecular-weight polyacrylonitrile, potentially compounded by residual plasticizing agents from the aqueous synthesis."
    },
    "analysis_without_hierarchical_structure": {
      "descriptive_text": "The sample comprises a polyacrylonitrile homopolymer synthesized through aqueous solution polymerization at 50 °C utilizing ammonium peroxodisulfate as the initiator. Molecular weight was controlled via the addition of isopropyl alcohol acting as a chain-transfer agent. Characterization of the glass transition temperature was performed using Inverse Gas Chromatography on a Shimadzu 4B-PTF analyzer with a TCD detector, employing Shimalite 500 support loaded with 10 wt% polymer, an acetonitrile probe, and helium effluent at 30 ml/min.",
      "reasoning_analysis": "Increasing Factors: The primary driver for elevated Tg is the chemical structure of the acrylonitrile repeat unit, specifically the highly polar nitrile (-C≡N) side groups. These groups create strong intermolecular dipole-dipole interactions that significantly increase cohesive energy density and restrict backbone segmental mobility. Decreasing Factors: The processing history involves the use of isopropyl alcohol as a chain-transfer agent to control molecular weight. This regulation typically results in lower molecular weight chains compared to uncontrolled polymerization, increasing the concentration of chain ends which possess higher free volume and mobility, thereby depressing the Tg according to the Fox-Flory relationship. Additionally, the aqueous polymerization environment introduces the potential for residual moisture, which could act as a plasticizer if not thoroughly removed prior to IGC analysis. Dominant Factor: The intense dipolar interactions inherent to the nitrile functionality represent the dominant factor governing the thermal behavior. While the chain-transfer agent introduces a downward pressure on the transition temperature by limiting chain length, the substantial energy barrier required to overcome the electrostatic interactions between nitrile groups typically dictates the thermal response, maintaining a Tg characteristic of the rigid polyacrylonitrile backbone."
    }
  },
  {
    "doi": null,
    "title": "Influence of chemical structure on glass transition temperature of polyimides",
    "year": 2010,
    "chemical_composition": {
      "repeat_unit_psmiles": null,
      "monomers": [
        {
          "name": "2,5-bis(4-aminophenyl)-1,3,4-oxadiazole",
          "smiles": "Nc1ccc(-c2nc(-c3ccc(N)cc3)no2)cc1",
          "ratio_value": null,
          "ratio_unit": null
        },
        {
          "name": "Aromatic Dianhydride",
          "smiles": null,
          "ratio_value": null,
          "ratio_unit": null
        }
      ],
      "additives": [],
      "is_homopolymer": false
    },
    "processing_history": "Synthesized by polycondensation of aromatic diamine and aromatic dianhydride. Tg data obtained from literature [26].",
    "hierarchical_structure": "Kuhn segment (Af,r): 35.94 Å. Ah: 50.68 Å. Solubility: Soluble in NMP, DMA, DMF.",
    "properties": {
      "Tg": {
        "value": [
          300
        ],
        "unit": "°C"
      }
    },
    "analysis_with_hierarchical_structure": {
      "descriptive_text": "The sample is a copolymer synthesized via polycondensation between 2,5-bis(4-aminophenyl)-1,3,4-oxadiazole and an aromatic dianhydride. Structural characterization reveals significant chain stiffness with Kuhn segment lengths of 35.94 Å (Af,r) and 50.68 Å (Ah), and the material demonstrates solubility in polar aprotic solvents including NMP, DMA, and DMF. The glass transition temperature data for this system was retrieved from existing literature sources.",
      "reasoning_analysis": "Increasing Factors: The backbone incorporation of aromatic rings and the rigid 1,3,4-oxadiazole heterocycle significantly restricts internal rotational freedom through steric hindrance and electronic conjugation. The large Kuhn segment lengths quantitatively confirm high chain stiffness, which severely limits segmental mobility and drives the Tg upward. Additionally, strong intermolecular interactions typical of aromatic polyimide-like structures further restrict chain motion. Decreasing Factors: The solubility in organic solvents indicates a linear architecture without crosslinking, allowing for greater free volume compared to network polymers. Furthermore, the imide or amide linkages connecting the rigid rings provide localized points of flexibility relative to the fully aromatic segments, permitting some segmental relaxation. Dominant Factor: The intrinsic rigidity of the chemical backbone combined with the high chain stiffness evidenced by the large Kuhn segment lengths qualitatively dominates the thermal behavior, establishing a high Tg characteristic of high-performance aromatic heterocyclic polymers despite the linear architecture."
    },
    "analysis_without_hierarchical_structure": {
      "descriptive_text": "The sample comprises a copolymer synthesized via the polycondensation of 2,5-bis(4-aminophenyl)-1,3,4-oxadiazole and an aromatic dianhydride, resulting in a rigid backbone incorporating oxadiazole heterocyclic units. The glass transition temperature data for this material was obtained from existing literature sources.",
      "reasoning_analysis": "Increasing Factors: The incorporation of 2,5-bis(4-aminophenyl)-1,3,4-oxadiazole introduces rigid oxadiazole heterocycles and phenyl rings into the main chain, significantly restricting segmental rotation. The formation of imide rings from the aromatic dianhydride further enhances backbone stiffness and promotes strong intermolecular charge-transfer complexes. Decreasing Factors: The specific structure of the unnamed aromatic dianhydride could introduce flexible ether linkages or meta-substitutions that increase free volume. Additionally, the polycondensation synthesis method implies potential for residual solvent or moisture entrapment if not fully imidized thermally, which would act as a plasticizer. Dominant Factor: The high degree of backbone rigidity conferred by the conjugated aromatic and heterocyclic systems qualitatively dominates, establishing an inherently high Tg baseline typical of aromatic polyimides, outweighing potential minor flexibility from linker chemistry."
    }
  },
  {
    "doi": null,
    "title": "Influence of chemical structure on glass transition temperature of polyimides",
    "year": 2010,
    "chemical_composition": {
      "repeat_unit_psmiles": null,
      "monomers": [
        {
          "name": "2,5-bis(4-aminophenyl)-1,3,4-oxadiazole",
          "smiles": "Nc1ccc(-c2nc(-c3ccc(N)cc3)no2)cc1",
          "ratio_value": null,
          "ratio_unit": null
        },
        {
          "name": "Aromatic Dianhydride",
          "smiles": null,
          "ratio_value": null,
          "ratio_unit": null
        }
      ],
      "additives": [],
      "is_homopolymer": false
    },
    "processing_history": "Synthesized by polycondensation of aromatic diamine and aromatic dianhydride. Tg data obtained from literature [25].",
    "hierarchical_structure": "Kuhn segment (Af,r): 47.52 Å. Ah: null. Solubility: Insoluble in organic solvents.",
    "properties": {
      "Tg": {
        "value": [
          297
        ],
        "unit": "°C"
      }
    },
    "analysis_with_hierarchical_structure": {
      "descriptive_text": "This material is a copolymer synthesized via the polycondensation of 2,5-bis(4-aminophenyl)-1,3,4-oxadiazole and an aromatic dianhydride. The resulting polymer structure is characterized by a Kuhn segment length of 47.52 Å, indicating substantial chain stiffness, and exhibits insolubility in common organic solvents. Thermal characterization data, specifically the glass transition temperature, was acquired from literature sources following the standard synthesis procedure.",
      "reasoning_analysis": "Increasing Factors: The incorporation of rigid aromatic dianhydride and oxadiazole-containing diamine monomers creates a stiff backbone with restricted bond rotation, significantly elevating the energy barrier for segmental motion. This is quantitatively supported by the large Kuhn segment length of 47.52 Å, which indicates high persistence length and reduced chain flexibility. Furthermore, the insolubility in organic solvents suggests strong intermolecular interactions, such as charge-transfer complexes or efficient packing, which further constrain chain mobility and drive the Tg upward. Decreasing Factors: While the backbone is rigid, the connections between the heterocyclic oxadiazole rings and the phenyl groups involve single bonds that retain some rotational degree of freedom compared to fully fused ladder polymers, which slightly mitigates the maximum possible stiffness. Additionally, as a linear polymer synthesized via polycondensation rather than a crosslinked network, the chains retain the ability to undergo large-scale segmental relaxation above the transition temperature, preventing the Tg from reaching the limits observed in thermoset systems. Dominant Factor: The high intrinsic chain stiffness, evidenced by the substantial Kuhn segment length and the fully aromatic/heterocyclic composition, is the dominant factor. These structural features overwhelmingly restrict segmental mobility, dictating a high glass transition temperature typical of high-performance engineering thermoplastics, despite the minor rotational freedom at the heterocyclic linkages."
    },
    "analysis_without_hierarchical_structure": {
      "descriptive_text": "The polymer sample is a copolymer synthesized via the polycondensation of 2,5-bis(4-aminophenyl)-1,3,4-oxadiazole, an aromatic diamine, and an aromatic dianhydride. This reaction pathway yields a rigid aromatic structure without the incorporation of external additives or fillers. The glass transition temperature data for this specific chemical system was obtained from existing literature rather than through direct experimental measurement in this context.",
