Repository: hhtrick/HHT-code

# HHT training framework

This directory contains model training, embedding precomputation, inference, article-level baselines and the curated datasets. All commands below assume that the working directory is `train_code/`.

## 3. Datasets and fixed partitions

Each main dataset is a JSON array at `dataset/{property}/{property}.json`. Entries contain source metadata, `chemical_composition`, `processing_history`, `hierarchical_structure`, `properties`, and two generated-analysis objects. Targets are stored as `properties[property]["value"]`; source metadata and target values are not predictive input fields.

| Property | Train | Validation | Test | Total |
|---|---:|---:|---:|---:|

File: train_code/dataset/Tg/Tg.json (part 199 of 235)
[
      "reasoning_analysis": "Increasing Factors: The chemical composition features a fully aromatic backbone incorporating rigid heterocyclic oxadiazole rings and imide linkages derived from the dianhydride. These structural elements impose severe steric hindrance and facilitate strong intermolecular dipole interactions and pi-pi stacking, which drastically restrict chain segment mobility and drive the Tg upward. The absence of plasticizing additives further ensures that no extrinsic free volume is introduced to lower the transition temperature. Decreasing Factors: There are no flexible aliphatic spacers or low molecular weight solvents present in the composition to increase free volume and depress the Tg. However, depending on the specific symmetry of the aromatic dianhydride utilized, any meta-substitutions or non-linear linkages could introduce minor conformational flexibility compared to strictly para-oriented structures, potentially mitigating the maximum possible rigidity. Dominant Factor: The intrinsic chain stiffness conferred by the fully aromatic and heterocyclic chemical architecture is the dominant factor. This structural rigidity creates a high energy barrier for segmental relaxation, qualitatively ensuring a high Tg that overshadows any minor flexibility introduced by specific linkage orientations or processing variations inherent to the literature data source."
    }
  },
  {
    "doi": null,
    "title": "Glass-Transition Temperature $( T _ { \\mathrm { g } } )$ of Free-Radically Prepared Polyacrylonitrile by Inverse Gas Chromatography, $2 ^ { \\mathrm { a } }$",
    "year": 2002,
    "chemical_composition": {
      "repeat_unit_psmiles": "[*]CC(C#N)[*]",
      "monomers": [
        {
          "name": "Acrylonitrile",
          "smiles": "C=CC#N",
          "ratio_value": null,
          "ratio_unit": null
        }
      ],
      "additives": [
        {
          "name": "Ammonium peroxodisulfate",
          "type": "initiator",
          "amount_value": null,
          "amount_unit": null
        },
        {
          "name": "Sodium hydrogen sulfite",
          "type": "activator",
          "amount_value": null,
          "amount_unit": null
        },
        {
          "name": "Isopropyl alcohol",
          "type": "chain-transfer agent",
          "amount_value": null,
          "amount_unit": null
        }
      ],
      "is_homopolymer": true
    },
    "processing_history": "Aqueous redox slurry polymerization at 40 °C. Molecular weight controlled by addition of isopropyl alcohol (chain-transfer agent). Tg measured by Inverse Gas Chromatography (IGC) using Shimadzu 4B-PTF analyzer, Shimalite 500 support (10 wt% polymer), Acetonitrile probe, He effluent (30 ml/min), TCD detector.",
    "hierarchical_structure": "Amorphous polyacrylonitrile. High molecular weight region.",
    "properties": {
      "Tg": {
        "value": [
          105
        ],
        "unit": "°C"
      }
    },
    "analysis_with_hierarchical_structure": {
      "descriptive_text": "The sample consists of amorphous polyacrylonitrile (PAN) homopolymer situated in the high molecular weight region. It was synthesized via aqueous redox slurry polymerization at 40 °C utilizing an ammonium peroxodisulfate initiator and sodium hydrogen sulfite activator system, with molecular weight regulated by the addition of isopropyl alcohol as a chain-transfer agent. The glass transition temperature was determined using Inverse Gas Chromatography (IGC) on a Shimadzu 4B-PTF analyzer equipped with a TCD detector, employing Shimalite 500 support loaded with 10 wt% polymer, an acetonitrile probe, and helium effluent at a flow rate of 30 ml/min.",
      "reasoning_analysis": "Increasing Factors: The highly polar nitrile (-C≡N) side groups induce strong dipole-dipole interactions between polymer chains, significantly restricting segmental mobility and driving the Tg upward. Additionally, the hierarchical structure indicates a high molecular weight region, which minimizes the free volume contribution from chain ends (Fox-Flory relationship), thereby maintaining a higher Tg compared to lower molecular weight counterparts. Decreasing Factors: The processing history involves aqueous redox slurry polymerization, which carries a risk of residual moisture entrapment; water acts as a potent plasticizer that increases free volume and lowers the Tg. Furthermore, the use of isopropyl alcohol as a chain-transfer agent introduces specific chain ends that could theoretically enhance mobility compared to ideal infinite chains, though this is mitigated by the high molecular weight status. Dominant Factor: The strong intermolecular dipole interactions inherent to the polyacrylonitrile chemistry, coupled with the confirmed high molecular weight structure, qualitatively dominate the thermal behavior. These factors establish a rigid backbone environment that likely outweighs the potential plasticizing effects of residual processing agents, resulting in a Tg characteristic of robust, high-molecular-weight PAN."
    },
    "analysis_without_hierarchical_structure": {
      "descriptive_text": "The sample comprises a polyacrylonitrile homopolymer synthesized through aqueous redox slurry polymerization at 40 °C. The reaction kinetics were managed using ammonium peroxodisulfate as an initiator and sodium hydrogen sulfite as an activator, while isopropyl alcohol was introduced as a chain-transfer agent to regulate molecular weight. Characterization of the glass transition temperature was performed via Inverse Gas Chromatography using a Shimadzu 4B-PTF analyzer with Shimalite 500 support loaded at 10 wt% polymer, utilizing an acetonitrile probe with helium effluent and a thermal conductivity detector.",
      "reasoning_analysis": "Increasing Factors: The chemical composition features acrylonitrile repeat units containing highly polar nitrile groups, which induce strong dipole-dipole interactions between polymer chains, significantly restricting segmental mobility and intrinsically driving the Tg upward. Additionally, the processing history for characterization involves dispersing the polymer on a Shimalite support at 10 wt% loading; the resulting interfacial interactions and confinement effects within the Inverse Gas Chromatography setup likely further restrict chain motion at the polymer-support interface, contributing to an elevated Tg measurement. Decreasing Factors: The deliberate addition of isopropyl alcohol as a chain-transfer agent during synthesis limits the molecular weight of the polymer, increasing the concentration of chain ends which introduces excess free volume and qualitatively depresses the Tg according to free volume theory. Furthermore, the aqueous polymerization environment carries a risk of residual moisture retention, which could act as a plasticizer to increase free volume and lower the Tg if not completely removed. Dominant Factor: While the strong dipole-dipole interactions of the nitrile groups establish a fundamentally high baseline Tg for the polyacrylonitrile backbone, the architectural modification induced by the chain-transfer agent is the dominant dynamic factor; the reduction in molecular weight increases the free volume fraction sufficiently to qualitatively depress the final Tg relative to the asymptotic value expected for high-molecular-weight polyacrylonitrile."
    }
  },
  {
    "doi": null,
    "title": "Influence of chemical structure on glass transition temperature of polyimides",
    "year": 2010,
    "chemical_composition": {
      "repeat_unit_psmiles": null,
      "monomers": [
        {
          "name": "bis(aminophenoxy-phenyl)-oxadiazole",
          "smiles": "Nc1ccc(Oc2ccc(-c3nc(-c4ccc(Oc5ccc(N)cc5)cc4)no3)cc2)cc1",
          "ratio_value": null,
          "ratio_unit": null
        },
        {
          "name": "Aromatic Dianhydride",
          "smiles": null,
          "ratio_value": null,
          "ratio_unit": null
        }
      ],
      "additives": [],
      "is_homopolymer": false
    },
    "processing_history": "Synthesized by polycondensation of aromatic diamine and aromatic dianhydride. Tg data obtained from literature [27].",
    "hierarchical_structure": "Kuhn segment (Af,r): 36.16 Å. Ah: null. Solubility: Soluble in NMP, DMF, DMA.",
    "properties": {
      "Tg": {
        "value": [
          235
        ],
        "unit": "°C"
      }
    },
    "analysis_with_hierarchical_structure": {
      "descriptive_text": "This material is a copolymer synthesized via the polycondensation of bis(aminophenoxy-phenyl)-oxadiazole and an aromatic dianhydride, creating a backbone that incorporates oxadiazole heterocycles and aromatic imide linkages. The hierarchical structure is characterized by a Kuhn segment length of 36.16 Å, indicating significant chain stiffness, and the polymer exhibits solubility in polar aprotic solvents such as NMP, DMF, and DMA. The glass transition temperature data for this system was sourced from existing literature rather than determined through direct experimental measurement in this context.",
      "reasoning_analysis": "Increasing Factors: The incorporation of aromatic dianhydride units and bis(aminophenoxy-phenyl)-oxadiazole introduces substantial backbone rigidity due to the presence of bulky aromatic rings and heterocyclic oxadiazole groups, which restrict segmental rotation. This structural stiffness is quantitatively supported by the relatively large Kuhn segment length of 36.16 Å, which correlates with reduced chain mobility and a higher glass transition temperature. Decreasing Factors: The presence of ether linkages (-O-) within the diamine monomer structure provides points of flexibility along the polymer backbone, allowing for greater rotational freedom compared to fully carbon-linked aromatic systems. Additionally, the solubility in common polar aprotic solvents suggests that the chain packing is not so dense as to prevent solvent penetration, implying a free volume configuration that may moderate the Tg relative to insoluble, highly rigid analogs. Dominant Factor: The dominant factor influencing the Tg is the intrinsic rigidity of the aromatic-heterocyclic backbone. Despite the flexible ether linkages intended to improve processability and solubility, the steric hindrance and high energy barriers for rotation associated with the oxadiazole and imide rings qualitatively drive the Tg to be high, typical of high-performance aromatic polyimides."
    },
    "analysis_without_hierarchical_structure": {
      "descriptive_text": "The sample comprises a copolymer synthesized via the polycondensation of bis(aminophenoxy-phenyl)-oxadiazole and an aromatic dianhydride. This step-growth polymerization yields an aromatic heterochain polymer structure without the incorporation of external additives or fillers. The glass transition temperature data for this material system was acquired from existing literature sources rather than direct experimental characterization involving specific thermal treatments or solvent processing.",
      "reasoning_analysis": "Increasing Factors: The chemical composition features rigid aromatic rings and a heterocyclic oxadiazole group within the main chain, which severely restricts backbone segmental rotation and increases chain stiffness. The absence of plasticizing additives ensures that the intermolecular forces remain strong, further supporting a higher thermal transition. Decreasing Factors: The ether linkages present in the diamine monomer introduce flexible joints between aromatic units, allowing for greater conformational freedom compared to fully rigid rod polymers. Additionally, the lack of detailed thermal annealing history in the provided processing data suggests the material may retain higher free volume compared to physically aged samples. Dominant Factor: The structural rigidity imparted by the aromatic and oxadiazole moieties qualitatively dominates the thermal behavior. Despite the flexibility introduced by ether linkages, the high cohesive energy density and steric hindrance of the aromatic backbone establish a high Tg baseline characteristic of high-performance aromatic polycondensates."
    }
  },
  {
    "doi": null,
    "title": "Glass-Transition Temperature $( T _ { \\mathrm { g } } )$ of Free-Radically Prepared Polyacrylonitrile by Inverse Gas Chromatography, $2 ^ { \\mathrm { a } }$",
    "year": 2002,
    "chemical_composition": {
      "repeat_unit_psmiles": "[*]CC(C#N)[*]",
      "monomers": [
        {
          "name": "Acrylonitrile",
          "smiles": "C=CC#N",
          "ratio_value": null,
          "ratio_unit": null
        }
      ],
      "additives": [
        {
          "name": "Ammonium peroxodisulfate",
          "type": "initiator",
          "amount_value": null,
          "amount_unit": null
        },
        {
          "name": "Isopropyl alcohol",
          "type": "chain-transfer agent",
          "amount_value": null,
          "amount_unit": null
        }
      ],
      "is_homopolymer": true
    },
    "processing_history": "Aqueous solution polymerization at 50 °C. Molecular weight controlled by addition of isopropyl alcohol (chain-transfer agent). Tg measured by Inverse Gas Chromatography (IGC) using Shimadzu 4B-PTF analyzer, Shimalite 500 support (10 wt% polymer), Acetonitrile probe, He effluent (30 ml/min), TCD detector.",
    "hierarchical_structure": "Amorphous polyacrylonitrile. Intermediate molecular weight region.",
    "properties": {
      "Tg": {
        "value": [
          92
        ],
        "unit": "°C"
      }
    },
    "analysis_with_hierarchical_structure": {
      "descriptive_text": "The sample consists of an amorphous polyacrylonitrile homopolymer situated within the intermediate molecular weight region. It was synthesized via aqueous solution polymerization at 50 °C utilizing ammonium peroxodisulfate as the initiator, with molecular weight regulated through the addition of isopropyl alcohol acting as a chain-transfer agent. The glass transition temperature was subsequently characterized using Inverse Gas Chromatography on a Shimadzu 4B-PTF analyzer, employing Shimalite 500 support loaded with 10 wt% polymer, an acetonitrile probe, helium effluent at 30 ml/min, and a TCD detector.",
      "reasoning_analysis": "Increasing Factors: The presence of highly polar nitrile (-C≡N) side groups along the polyacrylonitrile backbone generates strong dipole-dipole interactions between chains, which significantly restricts segmental mobility and intrinsically drives the Tg upward. Additionally, the dispersion of the polymer onto the Shimalite 500 support during the IGC preparation may introduce interfacial interactions that could potentially restrict chain motion at the surface. Decreasing Factors: The specific processing history involves the use of isopropyl alcohol as a chain-transfer agent, which intentionally limits the polymer to an intermediate molecular weight region. According to the Fox-Flory relationship, this lower molecular weight increases the fraction of chain ends and free volume, thereby enhancing mobility and lowering the Tg relative to high-molecular-weight counterparts. Furthermore, if any residual isopropyl alcohol or water from the aqueous polymerization remains within the matrix, these small molecules would act as plasticizers to further depress the Tg. Dominant Factor: While the strong dipole interactions of the nitrile groups establish an inherently high thermal stability baseline, the deliberate molecular weight control via chain transfer and the associated increase in free volume are the dominant factors defining the specific Tg behavior of this sample, likely resulting in a transition temperature lower than that of high-molecular-weight bulk polyacrylonitrile."
    },
    "analysis_without_hierarchical_structure": {
      "descriptive_text": "The sample comprises a polyacrylonitrile homopolymer synthesized through aqueous solution polymerization at 50 °C using ammonium peroxodisulfate as the initiator. Molecular weight was controlled by the addition of isopropyl alcohol serving as a chain-transfer agent. The glass transition temperature was subsequently measured via Inverse Gas Chromatography using a Shimadzu 4B-PTF analyzer with a TCD detector, utilizing Shimalite 500 support loaded with 10 wt% polymer, an acetonitrile probe, and helium effluent at 30 ml/min.",
      "reasoning_analysis": "Increasing Factors: The presence of the highly polar nitrile (-C≡N) side groups in the polyacrylonitrile backbone creates strong intermolecular dipole-dipole interactions. These strong cohesive forces significantly restrict segmental chain mobility, inherently driving the glass transition temperature to higher values compared to non-polar vinyl polymers. Decreasing Factors: The use of isopropyl alcohol as a chain-transfer agent during aqueous solution polymerization intentionally limits the molecular weight of the polymer. According to the Fox-Flory relationship, a lower molecular weight results in a higher concentration of chain ends, which increases free volume and reduces the Tg. Additionally, the aqueous processing history implies a risk of residual water retention, which would act as a potent plasticizer to further depress the Tg. Dominant Factor: While the molecular weight reduction via chain transfer agents and potential residual moisture introduce decreasing influences, the intense dipole-dipole interactions arising from the high density of nitrile groups along the polymer backbone are the dominant factor. This intrinsic chemical rigidity and strong interchain cohesion establish a fundamentally high Tg baseline that overshadows the moderating effects of molecular weight control and processing residues."
    }
  },
  {
    "doi": null,
    "title": "Influence of chemical structure on glass transition temperature of polyimides",
    "year": 2010,
    "chemical_composition": {
      "repeat_unit_psmiles": null,
      "monomers": [
        {
          "name": "2,5-bis(4-aminophenyl)-1,3,4-oxadiazole",
          "smiles": "Nc1ccc(-c2nc(-c3ccc(N)cc3)no2)cc1",
          "ratio_value": null,
          "ratio_unit": null
        },
        {
          "name": "Aromatic Dianhydride",
          "smiles": null,
          "ratio_value": null,
          "ratio_unit": null
        }
      ],
      "additives": [],
      "is_homopolymer": false
    },
    "processing_history": "Synthesized by polycondensation of aromatic diamine and aromatic dianhydride. Tg data obtained from literature [20].",
    "hierarchical_structure": "Kuhn segment (Af,r): 25.55 Å. Ah: null. Solubility: Soluble in NMP, DMA, DMF, CHCl3.",
    "properties": {
      "Tg": {
        "value": [
          187
        ],
        "unit": "°C"
      }
    },
    "analysis_with_hierarchical_structure": {
      "descriptive_text": "The sample is a copolymer synthesized via polycondensation of 2,5-bis(4-aminophenyl)-1,3,4-oxadiazole and an aromatic dianhydride. Hierarchical characterization reveals a Kuhn segment length of 25.55 Å, indicative of significant chain stiffness, while the material demonstrates solubility in NMP, DMA, DMF, and CHCl3. The glass transition temperature data referenced for this system was derived from existing literature rather than direct experimental processing in this study.",
      "reasoning_analysis": "Increasing Factors: The incorporation of aromatic rings in both the diamine and dianhydride monomers, along with the rigid 1,3,4-oxadiazole heterocyclic unit, creates a highly stiff backbone that restricts segmental rotation. This intrinsic rigidity is quantitatively supported by the large Kuhn segment length of 25.55 Å, which signifies a persistent chain length that resists coiling and drives the Tg upward. Decreasing Factors: The reported solubility in common organic solvents such as chloroform and polar aprotic solvents suggests the polymer maintains an amorphous structure with sufficient free volume to allow solvent penetration, which can facilitate segmental mobility compared to highly crystalline or crosslinked networks. Additionally, as a linear polycondensate without specified crosslinking agents, the chains possess terminal mobility that can slightly lower the Tg relative to infinite networks. Dominant Factor: The substantial chain stiffness imparted by the aromatic and heterocyclic chemistry, evidenced by the large Kuhn segment, is the dominant factor governing the thermal behavior. This structural rigidity overwhelmingly dictates a high Tg baseline, overriding the mobility enhancements provided by the amorphous free volume and linear architecture."
    },
    "analysis_without_hierarchical_structure": {
      "descriptive_text": "The sample comprises a copolymer synthesized via the polycondensation of 2,5-bis(4-aminophenyl)-1,3,4-oxadiazole and an aromatic dianhydride. This chemical system typically yields a rigid aromatic polyimide backbone incorporating oxadiazole heterocycles. The glass transition temperature data associated with this material formulation was sourced from existing literature, implying a standardized synthesis protocol consistent with prior reports on this specific chemical composition without additional additives or fillers.",
      "reasoning_analysis": "Increasing Factors: The presence of aromatic rings in both the diamine and dianhydride monomers creates a stiff backbone with high rotational energy barriers, while the 1,3,4-oxadiazole heterocycle introduces additional structural rigidity and planarity that significantly restricts segmental chain mobility. The absence of plasticizers or low-molecular-weight additives ensures that free volume is not artificially expanded. Decreasing Factors: The imide linkages formed during polycondensation possess some torsional freedom relative to the fused heterocyclic rings, allowing for limited segmental relaxation, and the linear architecture lacks chemical crosslinking which would otherwise further constrain chain motion. Dominant Factor: The extensive conjugation and steric hindrance provided by the aromatic and oxadiazole units qualitatively dominate the thermal behavior, establishing a high baseline Tg characteristic of high-performance polyimides that outweighs the minor flexibility introduced by the imide linkages."
    }
  },
  {
    "doi": null,
    "title": "Influence of chemical structure on glass transition temperature of polyimides",
    "year": 2010,
    "chemical_composition": {
      "repeat_unit_psmiles": null,
      "monomers": [
        {
          "name": "bis(aminophenoxy-phenyl)-oxadiazole",
          "smiles": "Nc1ccc(Oc2ccc(-c3nc(-c4ccc(Oc5ccc(N)cc5)cc4)no3)cc2)cc1",
          "ratio_value": null,
          "ratio_unit": null
        },
        {
          "name": "Aromatic Dianhydride",
          "smiles": null,
          "ratio_value": null,
          "ratio_unit": null
        }
      ],
      "additives": [],
      "is_homopolymer": false
    },
    "processing_history": "Synthesized by polycondensation of aromatic diamine and aromatic dianhydride. Tg data obtained from literature [26].",
    "hierarchical_structure": "Kuhn segment (Af,r): 30.92 Å. Ah: 31.85 Å. Solubility: Soluble in NMP, DMF, DMA.",
    "properties": {
      "Tg": {
        "value": [
          282
        ],
        "unit": "°C"
      }
    },
    "analysis_with_hierarchical_structure": {
      "descriptive_text": "The sample is a copolymer synthesized via the polycondensation of bis(aminophenoxy-phenyl)-oxadiazole and an aromatic dianhydride. Structural analysis reveals a rigid chain architecture characterized by Kuhn segment lengths (Af,r) of 30.92 Å and (Ah) of 31.85 Å. The material demonstrates solubility in polar aprotic solvents including NMP, DMF, and DMA, and its glass transition temperature data were sourced from existing literature.",
      "reasoning_analysis": "Increasing Factors: The polymer backbone consists of rigid aromatic dianhydride units and bis(aminophenoxy-phenyl)-oxadiazole moieties, where the heterocyclic oxadiazole rings and aromatic systems impose significant steric hindrance and restrict internal rotation. The large Kuhn segment lengths indicate high chain stiffness and persistence length, which severely limits segmental mobility and drives the Tg upward. Additionally, the polycondensation synthesis method typically yields high molecular weight linear chains, maximizing the Tg relative to oligomeric species. Decreasing Factors: The inclusion of ether linkages within the diamine structure introduces some flexibility compared to fully conjugated aromatic backbones, potentially lowering the energy barrier for segmental motion. Furthermore, the solubility in organic solvents suggests the absence of crosslinking or high crystallinity, which allows for free volume accumulation and chain relaxation at lower temperatures compared to networked systems. Dominant Factor: The intrinsic rigidity of the aromatic-heterocyclic backbone, as quantitatively supported by the high Kuhn segment values, is the dominant factor. This structural stiffness outweighs the localized flexibility provided by the ether linkages, resulting in a qualitatively high glass transition temperature characteristic of rigid-rod polyimide-like systems."
    },
    "analysis_without_hierarchical_structure": {
      "descriptive_text": "This copolymer was synthesized via the polycondensation of bis(aminophenoxy-phenyl)-oxadiazole and an aromatic dianhydride without the inclusion of external additives. The glass transition temperature data for this specific chemical architecture was sourced from existing literature rather than determined through immediate experimental characterization.",
      "reasoning_analysis": "Increasing Factors: The incorporation of rigid aromatic rings from both the dianhydride and the diamine monomers, along with the heterocyclic oxadiazole moiety, significantly restricts backbone segmental motion. The resulting polyimide-like architecture facilitates strong intermolecular interactions, such as charge-transfer complexes and pi-pi stacking, which inherently elevate the glass transition temperature. Decreasing Factors: The presence of ether linkages within the bis(aminophenoxy-phenyl)-oxadiazole monomer introduces a degree of rotational freedom and flexibility into the polymer backbone compared to fully carbon-linked aromatic systems, which acts to moderately reduce the rigidity and lower the Tg. Dominant Factor: The extensive backbone rigidity conferred by the aromatic and heterocyclic structures qualitatively dominates the flexibility introduced by the ether linkages. Consequently, the intrinsic chain stiffness and strong intermolecular forces are the primary determinants, establishing a high Tg baseline characteristic of aromatic polyimides."
    }
  },
  {
    "doi": null,
    "title": "Glass-Transition Temperature $( T _ { \\mathrm { g } } )$ of Free-Radically Prepared Polyacrylonitrile by Inverse Gas Chromatography, $2 ^ { \\mathrm { a } }$",
    "year": 2002,
    "chemical_composition": {
      "repeat_unit_psmiles": "[*]CC(C#N)[*]",
      "monomers": [
        {
          "name": "Acrylonitrile",
          "smiles": "C=CC#N",
          "ratio_value": null,
          "ratio_unit": null
        }
      ],
      "additives": [
        {
          "name": "Sodium hydroxide",
          "type": "scission agent",
          "amount_value": null,
          "amount_unit": null
        }
      ],
      "is_homopolymer": true
    },
    "processing_history": "Polyacrylonitrile (from aqueous solution system) treated with alkali (NaOH) in DMF solution at 23 °C for chain scission. Tg measured by Inverse Gas Chromatography (IGC) using Shimadzu 4B-PTF analyzer, Shimalite 500 support (10 wt% polymer), Acetonitrile probe, He effluent (30 ml/min), TCD detector.",
    "hierarchical_structure": "Amorphous polyacrylonitrile with partial hydrolysis (conversion of nitrile to amide/carboxylic acids). Tg scattering range 90 ± 10 °C.",
    "properties": {
      "Tg": {
        "value": [
          90
        ],
        "unit": "°C"
      }
    },
    "analysis_with_hierarchical_structure": {
      "descriptive_text": "The sample comprises an amorphous polyacrylonitrile homopolymer originally derived from an aqueous solution system, which was subsequently treated with sodium hydroxide in a dimethylformamide solution at 23 °C to induce controlled chain scission. This alkaline processing resulted in partial hydrolysis of the backbone, converting a portion of the nitrile groups into amide or carboxylic acid functionalities. The material's thermal properties were evaluated via Inverse Gas Chromatography using a Shimadzu 4B-PTF analyzer with a Shimalite 500 support containing 10 wt% polymer, utilizing an acetonitrile probe and helium effluent detected by a TCD system, yielding a hierarchical structure characterized by a glass transition temperature scattering range of 90 ± 10 °C.",
      "reasoning_analysis": "Increasing Factors: The polyacrylonitrile backbone possesses highly polar nitrile groups that engage in strong dipole-dipole interactions, creating a rigid baseline structure with restricted segmental mobility. Furthermore, the partial hydrolysis induced by the alkaline treatment introduces amide and carboxylic acid groups capable of forming intermolecular hydrogen bonds, which significantly increases the cohesive energy density and further restricts chain motion. Decreasing Factors: The explicit use of sodium hydroxide as a scission agent during processing deliberately reduces the molecular weight of the polymer chains. According to the Fox-Flory relationship, this reduction increases the concentration of chain ends and free volume, thereby enhancing segmental mobility and depressing the glass transition temperature. Additionally, the random conversion of nitrile groups disrupts the regularity of the polymer chain, potentially reducing local packing efficiency. Dominant Factor: While the introduction of hydrogen bonding acts to stiffen the matrix, the deliberate molecular weight reduction via chain scission is the dominant factor governing the final Tg behavior. The substantial increase in free volume associated with the lower molecular weight chains typically exerts a more profound depressive effect on the onset of cooperative segmental motion than the stiffening contribution from partial functional group conversion in this amorphous system."
    },
    "analysis_without_hierarchical_structure": {
      "descriptive_text": "The sample comprises a polyacrylonitrile homopolymer originally derived from an aqueous solution system. It was subjected to alkali treatment with sodium hydroxide in a dimethylformamide solution at 23 °C to induce chain scission. The glass transition temperature was characterized via Inverse Gas Chromatography using a Shimadzu 4B-PTF analyzer with Shimalite 500 support at 10 wt% polymer loading, employing an acetonitrile probe, helium effluent at 30 ml/min, and a thermal conductivity detector.",
      "reasoning_analysis": "Increasing Factors: The presence of highly polar nitrile side groups on the polyacrylonitrile backbone facilitates strong intermolecular dipole-dipole interactions, which restrict segmental chain mobility and intrinsically drive the Tg higher. Decreasing Factors: The processing history involves deliberate chain scission via alkali treatment, which reduces the molecular weight and increases the concentration of chain ends, thereby enhancing free volume and segmental mobility; additionally, residual DMF solvent or ionic species from the treatment may act as plasticizers further depressing the Tg. Dominant Factor: While the intrinsic dipole interactions establish a high baseline rigidity for the polymer backbone, the reduction in molecular weight caused by the chain scission processing is the dominant dynamic factor influencing the final thermal behavior, as the increased chain end mobility qualitatively depresses the Tg relative to a high-molecular-weight pristine sample."
    }
  },
  {
    "doi": null,
    "title": "Influence of chemical structure on glass transition temperature of polyimides",
    "year": 2010,
    "chemical_composition": {
      "repeat_unit_psmiles": null,
      "monomers": [
        {
          "name": "bis(aminophenoxy-phenyl)-oxadiazole",
          "smiles": "Nc1ccc(Oc2ccc(-c3nc(-c4ccc(Oc5ccc(N)cc5)cc4)no3)cc2)cc1",
          "ratio_value": null,
          "ratio_unit": null
        },
        {
          "name": "Aromatic Dianhydride",
          "smiles": null,
          "ratio_value": null,
          "ratio_unit": null
        }
      ],
      "additives": [],
      "is_homopolymer": false
    },
    "processing_history": "Synthesized by polycondensation of aromatic diamine and aromatic dianhydride. Tg data obtained from literature [26].",
    "hierarchical_structure": "Kuhn segment (Af,r): 32.32 Å. Ah: null. Solubility: Soluble in NMP, DMF, DMA.",
    "properties": {
      "Tg": {
        "value": [
          250
        ],
        "unit": "°C"
      }
    },
    "analysis_with_hierarchical_structure": {
      "descriptive_text": "The sample is a copolymer synthesized via the polycondensation of bis(aminophenoxy-phenyl)-oxadiazole and an aromatic dianhydride, forming a backbone rich in aromatic and heterocyclic motifs. Hierarchical characterization reveals a Kuhn segment length of 32.32 Å, indicating a semi-rigid chain architecture, and the material demonstrates solubility in polar aprotic solvents including NMP, DMF, and DMA. The glass transition temperature data was derived from literature sources following the standard synthesis protocol.",
      "reasoning_analysis": "Increasing Factors: The incorporation of rigid aromatic dianhydride units and bis(aminophenoxy-phenyl)-oxadiazole diamine introduces substantial backbone stiffness due to the presence of aromatic rings and heterocyclic oxadiazole groups. The reported Kuhn segment length of 32.32 Å quantitatively supports high chain rigidity, which restricts segmental motion and drives the Tg upward. Additionally, strong intermolecular interactions, such as charge-transfer complexes typical in aromatic polyimides, further inhibit chain mobility. Decreasing Factors: The presence of ether linkages within the diamine monomer structure provides points of rotational flexibility within the otherwise rigid backbone, which can lower the Tg relative to fully conjugated aromatic systems. Furthermore, the solubility in solvents like NMP and DMF indicates a linear architecture without chemical crosslinking, lacking the topological constraints that would otherwise elevate the transition temperature. Dominant Factor: The dominant factor governing the Tg is the intrinsic stiffness of the aromatic-heterocyclic backbone evidenced by the large Kuhn segment length. While ether linkages introduce some flexibility, the overall rigidity imposed by the bulky aromatic and oxadiazole units typically overrides these effects, resulting in a high glass transition temperature characteristic of high-performance aromatic polyimides."
    },
    "analysis_without_hierarchical_structure": {
      "descriptive_text": "The polymer sample is an aromatic copolymer synthesized through the polycondensation reaction between bis(aminophenoxy-phenyl)-oxadiazole and an aromatic dianhydride. This material represents a high-performance polycondensate system where thermal property data were acquired from existing literature reference [26] following standard synthetic protocols.",
      "reasoning_analysis": "Increasing Factors: The chemical composition features a fully aromatic backbone derived from the polycondensation of an aromatic dianhydride and bis(aminophenoxy-phenyl)-oxadiazole. The incorporation of rigid aromatic rings and the heterocyclic oxadiazole moiety significantly restricts segmental rotation and chain mobility due to steric hindrance and high backbone stiffness. Furthermore, the potential for strong intermolecular charge-transfer complexes typical in aromatic polyimides contributes to restricted free volume, driving the Tg upward. Decreasing Factors: The presence of ether linkages (-O-) within the diamine monomer structure introduces a degree of flexibility into the polymer chain compared to direct aromatic carbon-carbon connections, which could theoretically lower the energy barrier for segmental motion. Additionally, the linear architecture resulting from the polycondensation process lacks the topological constraints of a crosslinked network, allowing for greater segmental freedom compared to thermoset analogues. Dominant Factor: The intrinsic rigidity conferred by the high density of aromatic rings and the oxadiazole heterocycle qualitatively dominates the thermal behavior. Despite the flexibility introduced by ether linkages, the overall chain stiffness and strong intermolecular interactions inherent to this class of aromatic polycondensates establish a high baseline Tg, making backbone rigidity the primary determinant of the glass transition temperature."
    }
  },
  {
    "doi": null,
    "title": "Influence of chemical structure on glass transition temperature of polyimides",
    "year": 2010,
    "chemical_composition": {
      "repeat_unit_psmiles": null,
      "monomers": [
        {
          "name": "bis(aminophenoxy-phenyl)-oxadiazole",
          "smiles": "Nc1ccc(Oc2ccc(-c3nc(-c4ccc(Oc5ccc(N)cc5)cc4)no3)cc2)cc1",
          "ratio_value": null,
          "ratio_unit": null
        },
        {
          "name": "Aromatic Dianhydride",
          "smiles": null,
          "ratio_value": null,
          "ratio_unit": null
        }
      ],
      "additives": [],
      "is_homopolymer": false
    },
    "processing_history": "Synthesized by polycondensation of aromatic diamine and aromatic dianhydride. Tg data obtained from literature [20].",
    "hierarchical_structure": "Kuhn segment (Af,r): 19.01 Å. Ah: null. Solubility: Soluble in NMP, DMA, DMF, CHCl3.",
    "properties": {
      "Tg": {
        "value": [
          165
        ],
        "unit": "°C"
      }
    },
    "analysis_with_hierarchical_structure": {
      "descriptive_text": "The sample is a copolymer synthesized via polycondensation of bis(aminophenoxy-phenyl)-oxadiazole and an aromatic dianhydride. Hierarchical characterization indicates a Kuhn segment length of 19.01 Å, and the polymer exhibits solubility in NMP, DMA, DMF, and CHCl3. The glass transition temperature data for this material was sourced from existing literature rather than direct experimental measurement within this specific study.",
      "reasoning_analysis": "Increasing Factors: The incorporation of aromatic rings in both the dianhydride and diamine monomers, along with the rigid oxadiazole heterocycles, imposes significant steric hindrance and backbone rigidity. This intrinsic stiffness is quantitatively supported by the large Kuhn segment length of 19.01 Å, which restricts segmental mobility and drives the Tg upward. Decreasing Factors: The presence of ether linkages within the diamine structure introduces rotational freedom into the backbone, enhancing chain flexibility. Additionally, the solubility in common organic solvents like chloroform suggests a less densely packed structure compared to insoluble rigid-rod polyimides, potentially increasing free volume and lowering the Tg. Dominant Factor: The substantial chain stiffness evidenced by the Kuhn segment length and the bulky aromatic-heterocyclic backbone qualitatively dominates the flexibility introduced by the ether linkages, establishing a baseline of restricted segmental motion characteristic of high-performance aromatic polymers."
    },
    "analysis_without_hierarchical_structure": {
