Repository: hhtrick/HHT-code

# HHT training framework

This directory contains model training, embedding precomputation, inference, article-level baselines and the curated datasets. All commands below assume that the working directory is `train_code/`.

## 3. Datasets and fixed partitions

Each main dataset is a JSON array at `dataset/{property}/{property}.json`. Entries contain source metadata, `chemical_composition`, `processing_history`, `hierarchical_structure`, `properties`, and two generated-analysis objects. Targets are stored as `properties[property]["value"]`; source metadata and target values are not predictive input fields.

| Property | Train | Validation | Test | Total |
|---|---:|---:|---:|---:|

File: train_code/dataset/Tg/Tg.json (part 200 of 235)
[
      "descriptive_text": "The sample comprises a copolymer synthesized via the polycondensation of bis(aminophenoxy-phenyl)-oxadiazole and an aromatic dianhydride, resulting in a polyimide backbone incorporating oxadiazole heterocycles. The material was prepared without the inclusion of external additives or fillers. Thermal characterization data, specifically the glass transition temperature, were sourced from established literature rather than generated through direct experimental processing in this study.",
      "reasoning_analysis": "Increasing Factors: The chemical composition features a high density of aromatic rings and heterocyclic structures, specifically the oxadiazole and imide rings, which impart significant backbone rigidity and steric hindrance to segmental motion. Additionally, strong intermolecular interactions inherent to aromatic polyimides, such as pi-pi stacking and charge-transfer complexes, further restrict chain mobility and drive the Tg upward. Decreasing Factors: The presence of ether linkages within the diamine monomer structure introduces localized flexibility compared to direct aromatic carbon-carbon bonds, which may slightly lower the energy barrier for segmental rotation. Furthermore, the copolymer nature might disrupt regular packing efficiency compared to highly symmetric homopolymers, potentially increasing free volume. Dominant Factor: The intrinsic stiffness provided by the bulky aromatic and heterocyclic backbone structures qualitatively dominates the thermal behavior. While ether linkages provide some flexibility, the overall high energy barrier for chain rotation characteristic of aromatic polyimides dictates a high Tg relative to aliphatic or less rigid polymer systems."
    }
  },
  {
    "doi": "10.1002/smll.202306145",
    "title": "Surface Glass Transition Temperature Region of Diarylethene Films Determined by Nano-Marangoni Effect",
    "year": 2023,
    "chemical_composition": {
      "repeat_unit_psmiles": null,
      "monomers": [
        {
          "name": "Diarylethene 1 (DAE1)",
          "smiles": null,
          "ratio_value": null,
          "ratio_unit": null
        }
      ],
      "additives": [],
      "is_homopolymer": false
    },
    "processing_history": "Vacuum-deposited film (50 nm thick) on glass substrate. Colored state obtained by UV irradiation (365 nm). Bulk Tg value reported based on literature [32].",
    "hierarchical_structure": "Bulk organic glass film.",
    "properties": {
      "Tg": {
        "value": [
          93.9
        ],
        "unit": "°C"
      }
    },
    "analysis_with_hierarchical_structure": {
      "descriptive_text": "The sample comprises a bulk organic glass film system incorporating Diarylethene 1 (DAE1) units within a non-homopolymer architecture. Fabrication involved vacuum deposition to create a 50 nm thick film on a glass substrate, followed by UV irradiation at 365 nm to achieve the colored photoisomeric state. While the physical form is a thin film, the glass transition temperature characterizing this material is referenced from bulk literature values, indicating a stable organic glass structure.",
      "reasoning_analysis": "Increasing Factors: The rigid conjugated backbone of the Diarylethene 1 units restricts segmental motion through steric hindrance and strong intermolecular interactions. Furthermore, the UV irradiation processing induces a ring-closing reaction to the colored state, which increases molecular planarity and promotes pi-stacking, thereby further hindering chain mobility and driving the Tg higher. Decreasing Factors: The thin film geometry (50 nm) introduces significant free surface effects that enhance segmental mobility near the interface, typically depressing the Tg relative to bulk materials. Additionally, the non-homopolymer nature suggests the presence of other components or comonomers that may introduce flexibility or disrupt packing efficiency compared to a rigid homopolymer system. Dominant Factor: While the thin-film confinement and potential comonomer flexibility act to lower the transition temperature, the intrinsic rigidity of the photo-closed Diarylethene core and the dense packing achieved via vacuum deposition are the dominant factors establishing the fundamental thermal stability of the organic glass, though the observed Tg may qualitatively differ from the reported bulk literature value due to the nanoscale thickness."
    },
    "analysis_without_hierarchical_structure": {
      "descriptive_text": "The material system incorporates Diarylethene 1 (DAE1) as the primary functional component and is classified as a non-homopolymeric structure. Thin films with a thickness of 50 nm were fabricated via vacuum deposition onto glass substrates. Following deposition, the samples were subjected to UV irradiation at 365 nm to induce the colored photoisomeric state. The glass transition temperature values referenced for this system are derived from bulk property data reported in existing literature rather than direct measurement of the thin film specimen.",
      "reasoning_analysis": "Increasing Factors: The inherent molecular rigidity of the Diarylethene 1 core, characterized by conjugated aromatic and heterocyclic rings, restricts internal rotational freedom and segmental mobility, intrinsically driving the Tg higher. Additionally, the processing history involving UV irradiation converts the molecules to a closed, planar isomer, which typically enhances packing efficiency and intermolecular interactions, further contributing to increased thermal stability. Decreasing Factors: The designation as a non-homopolymer implies the presence of unspecified comonomers or flexible linkers that may introduce additional free volume and reduce overall chain stiffness compared to a rigid homopolymer. Furthermore, the fabrication of a 50 nm thin film via vacuum deposition introduces significant free surface effects, which typically enhance mobility at the air-polymer interface and depress the Tg relative to the bulk state. Dominant Factor: While the intrinsic rigidity of the photochromic diarylethene units establishes a high baseline for the glass transition, the geometric confinement and enhanced surface mobility inherent to the nanoscale vacuum-deposited film architecture represent the dominant processing factor, likely causing the physical behavior of this specific sample to deviate qualitatively from the reported bulk literature value."
    }
  },
  {
    "doi": null,
    "title": "Influence of chemical structure on glass transition temperature of polyimides",
    "year": 2010,
    "chemical_composition": {
      "repeat_unit_psmiles": null,
      "monomers": [
        {
          "name": "bis(aminophenoxy-phenyl)-oxadiazole",
          "smiles": "Nc1ccc(Oc2ccc(-c3nc(-c4ccc(Oc5ccc(N)cc5)cc4)no3)cc2)cc1",
          "ratio_value": null,
          "ratio_unit": null
        },
        {
          "name": "Aromatic Dianhydride",
          "smiles": null,
          "ratio_value": null,
          "ratio_unit": null
        }
      ],
      "additives": [],
      "is_homopolymer": false
    },
    "processing_history": "Synthesized by polycondensation of aromatic diamine and aromatic dianhydride. Tg data obtained from literature [20].",
    "hierarchical_structure": "Kuhn segment (Af,r): 25.38 Å. Ah: null. Solubility: Soluble in NMP, DMA, DMF, CHCl3.",
    "properties": {
      "Tg": {
        "value": [
          183
        ],
        "unit": "°C"
      }
    },
    "analysis_with_hierarchical_structure": {
      "descriptive_text": "The sample constitutes a copolymer system synthesized through the polycondensation of bis(aminophenoxy-phenyl)-oxadiazole and an aromatic dianhydride. Hierarchical structural analysis reveals a Kuhn segment length of 25.38 Å, indicative of significant chain stiffness, while the material demonstrates solubility in common polar aprotic solvents including NMP, DMA, and DMF, as well as chloroform. The glass transition temperature data referenced for this material was obtained from existing literature rather than direct experimental characterization within this specific study.",
      "reasoning_analysis": "Increasing Factors: The incorporation of aromatic dianhydride and the bis(aminophenoxy-phenyl)-oxadiazole diamine introduces substantial backbone rigidity due to the presence of multiple aromatic rings and the heterocyclic oxadiazole unit. The reported Kuhn segment length of 25.38 Å quantitatively supports this inherent chain stiffness, which restricts segmental mobility and drives the Tg upward. Decreasing Factors: The presence of ether linkages within the diamine monomer structure introduces rotational freedom compared to all-carbon aromatic linkages, which tends to lower the Tg. Additionally, the solubility in organic solvents suggests that the polymer chains do not pack as densely as insoluble rigid-rod polyimides, implying higher free volume that could facilitate segmental motion. Dominant Factor: The dominant factor governing the Tg is the intrinsic rigidity of the aromatic and heterocyclic backbone structure. While the ether linkages provide some flexibility to enhance solubility, the high Kuhn segment length and the bulkiness of the oxadiazole and dianhydride units qualitatively establish a high barrier to segmental rotation, resulting in an elevated Tg relative to flexible aliphatic polymers."
    },
    "analysis_without_hierarchical_structure": {
      "descriptive_text": "The sample is a copolymer derived from the polycondensation of bis(aminophenoxy-phenyl)-oxadiazole and an aromatic dianhydride, resulting in a structure containing imide and oxadiazole heterocycles within an aromatic backbone. The material consists solely of the polymer matrix without reported additives or fillers. The glass transition temperature data for this system was sourced from existing literature following the synthesis.",
      "reasoning_analysis": "Increasing Factors: The incorporation of bulky aromatic rings from both monomers creates a stiff backbone that restricts segmental motion, while the heterocyclic oxadiazole and imide rings enhance structural rigidity and planarity. Strong intermolecular charge-transfer interactions common in aromatic polyimides further inhibit chain mobility, driving the Tg upward. Decreasing Factors: The ether linkages present in the bis(aminophenoxy-phenyl)-oxadiazole monomer introduce rotational freedom compared to direct aromatic carbon-carbon bonds, which acts to lower the overall chain stiffness. Additionally, the linear architecture resulting from polycondensation allows for more segmental relaxation than a cross-linked network. Dominant Factor: The extensive backbone rigidity conferred by the high density of aromatic and heterocyclic rings qualitatively dominates the flexibility introduced by the ether linkages and the linear architecture. Consequently, the intrinsic chemical structure dictates a high glass transition temperature characteristic of high-performance aromatic polyimides, uninfluenced by plasticizing additives due to their absence."
    }
  },
  {
    "doi": null,
    "title": "Glass-Transition Temperature $( T _ { \\mathrm { g } } )$ of Free-Radically Prepared Polyacrylonitrile by Inverse Gas Chromatography, $2 ^ { \\mathrm { a } }$",
    "year": 2002,
    "chemical_composition": {
      "repeat_unit_psmiles": "[*]CC(C#N)[*]",
      "monomers": [
        {
          "name": "Acrylonitrile",
          "smiles": "C=CC#N",
          "ratio_value": null,
          "ratio_unit": null
        }
      ],
      "additives": [
        {
          "name": "Ammonium peroxodisulfate",
          "type": "initiator",
          "amount_value": null,
          "amount_unit": null
        },
        {
          "name": "Sodium hydrogen sulfite",
          "type": "activator",
          "amount_value": null,
          "amount_unit": null
        },
        {
          "name": "Isopropyl alcohol",
          "type": "chain-transfer agent",
          "amount_value": null,
          "amount_unit": null
        }
      ],
      "is_homopolymer": true
    },
    "processing_history": "Aqueous redox slurry polymerization at 40 °C. Molecular weight controlled by addition of isopropyl alcohol (chain-transfer agent). Tg measured by Inverse Gas Chromatography (IGC) using Shimadzu 4B-PTF analyzer, Shimalite 500 support (10 wt% polymer), Acetonitrile probe, He effluent (30 ml/min), TCD detector.",
    "hierarchical_structure": "Amorphous polyacrylonitrile. Low molecular weight region.",
    "properties": {
      "Tg": {
        "value": [
          80
        ],
        "unit": "°C"
      }
    },
    "analysis_with_hierarchical_structure": {
      "descriptive_text": "The sample comprises an amorphous polyacrylonitrile homopolymer situated within the low molecular weight region. It was synthesized via aqueous redox slurry polymerization at 40 °C using ammonium peroxodisulfate as the initiator and sodium hydrogen sulfite as the activator, with molecular weight controlled through the addition of isopropyl alcohol acting as a chain-transfer agent. The glass transition temperature was characterized using Inverse Gas Chromatography on a Shimadzu 4B-PTF analyzer with Shimalite 500 support containing 10 wt% polymer, employing an acetonitrile probe and helium effluent at 30 ml/min detected by a TCD.",
      "reasoning_analysis": "Increasing Factors: The presence of highly polar nitrile (-CN) side groups in the acrylonitrile repeat units induces strong intermolecular dipole-dipole interactions and restricts backbone segmental mobility, intrinsically driving the Tg to higher temperatures. Additionally, the amorphous nature ensures the transition is clearly defined without crystalline melting interference. Decreasing Factors: The hierarchical structure is explicitly identified within the low molecular weight region; according to the Fox-Flory relationship, the increased concentration of chain ends enhances free volume and segmental mobility, significantly depressing the Tg. Furthermore, the processing history involves the use of isopropyl alcohol as a chain-transfer agent; if any residual alcohol remains within the matrix following aqueous slurry polymerization, it would act as a plasticizer, further lowering the Tg. Dominant Factor: While the strong dipole interactions of the nitrile groups establish a high intrinsic baseline Tg characteristic of polyacrylonitrile, the deliberately reduced molecular weight achieved through chain-transfer agent addition is the dominant factor governing the final thermal behavior, qualitatively shifting the Tg lower than that of pristine, high-molecular-weight counterparts."
    },
    "analysis_without_hierarchical_structure": {
      "descriptive_text": "The sample consists of a polyacrylonitrile homopolymer synthesized via aqueous redox slurry polymerization at 40 °C. The reaction system utilized ammonium peroxodisulfate as the initiator and sodium hydrogen sulfite as the activator, while molecular weight was regulated through the addition of isopropyl alcohol serving as a chain-transfer agent. Following synthesis, the glass transition temperature was characterized using Inverse Gas Chromatography on a Shimadzu 4B-PTF analyzer equipped with a TCD detector, employing Shimalite 500 support loaded with 10 wt% polymer and an acetonitrile probe under a helium effluent flow rate of 30 ml/min.",
      "reasoning_analysis": "Increasing Factors: The presence of highly polar nitrile groups along the polyacrylonitrile backbone generates strong intermolecular dipole-dipole interactions, which significantly restrict segmental chain mobility and intrinsically drive the Tg upward. Additionally, the immobilization of the polymer onto the rigid Shimalite 500 support during the IGC measurement process may impose interfacial constraints that further hinder chain relaxation. Decreasing Factors: The intentional use of isopropyl alcohol as a chain-transfer agent during the redox polymerization limits the molecular weight of the polymer chains; according to free volume theory, the resulting higher concentration of chain ends increases free volume and lowers the Tg. Furthermore, any residual isopropyl alcohol or moisture from the aqueous slurry process could act as a plasticizer if not completely removed, depressing the transition temperature. Dominant Factor: While the molecular weight control and potential residual volatiles introduce decreasing influences, the strong dipole-dipole interactions inherent to the nitrile functional groups represent the dominant factor, establishing a fundamentally rigid chain architecture that dictates the high thermal transition behavior relative to non-polar polymers, despite the processing-induced modifications."
    }
  },
  {
    "doi": "10.1002/smll.202306145",
    "title": "Surface Glass Transition Temperature Region of Diarylethene Films Determined by Nano-Marangoni Effect",
    "year": 2023,
    "chemical_composition": {
      "repeat_unit_psmiles": null,
      "monomers": [
        {
          "name": "Diarylethene 2 (DAE2)",
          "smiles": null,
          "ratio_value": null,
          "ratio_unit": null
        }
      ],
      "additives": [],
      "is_homopolymer": false
    },
    "processing_history": "Ordinary bulk state. Bulk Tg value reported as reference for the material.",
    "hierarchical_structure": "Bulk organic glass.",
    "properties": {
      "Tg": {
        "value": [
          100.9
        ],
        "unit": "°C"
      }
    },
    "analysis_with_hierarchical_structure": {
      "descriptive_text": "The sample comprises a bulk organic glass based on a polymer system incorporating Diarylethene 2 (DAE2) monomers. Identified as a non-homopolymeric structure, the material exists in an ordinary bulk state, with the glass transition temperature reported as a reference value for the material in this configuration.",
      "reasoning_analysis": "Increasing Factors: The Diarylethene 2 (DAE2) unit typically possesses a rigid conjugated structure with bulky aryl groups that restrict segmental mobility through steric hindrance, intrinsically driving the Tg upward. Additionally, the bulk organic glass state implies a dense packing arrangement that limits free volume. Decreasing Factors: The non-homopolymeric classification suggests the presence of comonomers or structural variations which, if they introduce flexible spacers or reduce the density of rigid units, would enhance chain mobility and lower the Tg. Furthermore, the ordinary bulk processing without specific thermal annealing may retain higher free volume compared to optimized thermal histories. Dominant Factor: The intrinsic stiffness of the diarylethene backbone is likely the dominant factor, as the steric constraints and conjugation of the DAE2 units generally establish a high barrier to segmental motion that defines the thermal transition behavior despite potential flexibility from copolymerization."
    },
    "analysis_without_hierarchical_structure": {
      "descriptive_text": "The material consists of a polymer system incorporating Diarylethene 2 (DAE2) monomeric units within a non-homopolymer architecture, devoid of additional additives or fillers. The sample was characterized in an ordinary bulk state, with the glass transition temperature reported as a reference value for the material under these standard conditions.",
      "reasoning_analysis": "Increasing Factors: The presence of Diarylethene 2 (DAE2) units typically introduces rigid cyclic structures into the polymer chain, which restricts segmental mobility through steric hindrance and reduced conformational freedom, inherently driving the Tg upward. Decreasing Factors: The non-homopolymer classification indicates the presence of comonomers; if these complementary units possess flexible aliphatic chains or lower steric bulk than the DAE2 units, they would increase free volume and chain mobility, thereby exerting a downward pressure on the Tg. Dominant Factor: Since the processing history describes an ordinary bulk state without specific thermal annealing or solvent treatments that would drastically alter free volume, the intrinsic chemical rigidity of the Diarylethene moieties qualitatively dominates the thermal behavior, establishing the baseline glass transition characteristics of the material."
    }
  },
  {
    "doi": null,
    "title": "Glass-Transition Temperature $( T _ { \\mathrm { g } } )$ of Free-Radically Prepared Polyacrylonitrile by Inverse Gas Chromatography, $2 ^ { \\mathrm { a } }$",
    "year": 2002,
    "chemical_composition": {
      "repeat_unit_psmiles": "[*]CC(C#N)[*]",
      "monomers": [
        {
          "name": "Acrylonitrile",
          "smiles": "C=CC#N",
          "ratio_value": null,
          "ratio_unit": null
        }
      ],
      "additives": [
        {
          "name": "Sodium hydroxide",
          "type": "scission agent",
          "amount_value": null,
          "amount_unit": null
        }
      ],
      "is_homopolymer": true
    },
    "processing_history": "Polyacrylonitrile (from aqueous redox slurry system) treated with alkali (NaOH) in DMF solution at 23 °C for chain scission. Tg measured by Inverse Gas Chromatography (IGC) using Shimadzu 4B-PTF analyzer, Shimalite 500 support (10 wt% polymer), Acetonitrile probe, He effluent (30 ml/min), TCD detector.",
    "hierarchical_structure": "Amorphous polyacrylonitrile with partial hydrolysis (conversion of nitrile to amide/carboxylic acids). Tg scattering range 90 ± 10 °C.",
    "properties": {
      "Tg": {
        "value": [
          90
        ],
        "unit": "°C"
      }
    },
    "analysis_with_hierarchical_structure": {
      "descriptive_text": "The sample consists of an amorphous polyacrylonitrile homopolymer derived from an aqueous redox slurry system, which was chemically modified via treatment with sodium hydroxide in a dimethylformamide solution at 23 °C to induce chain scission. This alkaline processing resulted in a hierarchical structure characterized by partial hydrolysis, converting specific nitrile groups into amide and carboxylic acid functionalities. The glass transition behavior was characterized using Inverse Gas Chromatography on a Shimadzu 4B-PTF analyzer with Shimalite 500 support at 10 wt% polymer loading, utilizing an acetonitrile probe with helium effluent detected by a TCD detector.",
      "reasoning_analysis": "Increasing Factors: The inherent polarity of the nitrile groups in the polyacrylonitrile backbone facilitates strong dipole-dipole interactions that restrict segmental mobility. Furthermore, the partial hydrolysis introduced during processing generates amide and carboxylic acid groups capable of forming intermolecular hydrogen bonds, which typically increase cohesive energy density and raise the Tg. Decreasing Factors: The explicit use of sodium hydroxide as a scission agent reduces the average molecular weight of the polymer chains; according to the Fox-Flory relationship, the resulting increase in chain end concentration and free volume significantly depresses the Tg. Additionally, the random incorporation of hydrolyzed units disrupts the regular packing and dipole stacking of the pristine polymer, and any residual dimethylformamide or absorbed moisture associated with the hydrophilic hydrolyzed groups could act as plasticizers. Dominant Factor: While the introduction of hydrogen bonding provides a stiffening effect, the reduction in molecular weight via alkali-induced chain scission is the dominant factor qualitatively lowering the Tg relative to a pristine, high-molecular-weight polyacrylonitrile baseline, as the exponential influence of chain ends on free volume typically outweighs the incremental increase in intermolecular forces from partial functionalization."
    },
    "analysis_without_hierarchical_structure": {
      "descriptive_text": "The sample comprises a polyacrylonitrile homopolymer initially synthesized via an aqueous redox slurry system. To modify the chain architecture, the material was treated with sodium hydroxide acting as a scission agent within a dimethylformamide solution at 23 °C. The glass transition temperature was subsequently characterized using Inverse Gas Chromatography on a Shimadzu 4B-PTF analyzer with a TCD detector, employing Shimalite 500 support loaded with 10 wt% polymer and an acetonitrile probe under helium effluent.",
      "reasoning_analysis": "Increasing Factors: The chemical composition features acrylonitrile repeat units containing highly polar nitrile groups, which induce strong dipole-dipole interactions between polymer chains, significantly restricting segmental mobility and intrinsically driving the Tg upward. Furthermore, the processing history involves dispersing the polymer on Shimalite 500 support for IGC analysis; the confinement and interfacial interactions between the polymer chains and the rigid support surface may restrict chain motion at the interface, contributing to a localized increase in Tg. Decreasing Factors: The deliberate treatment with sodium hydroxide in DMF is specified for chain scission, which reduces the average molecular weight of the polymer. According to free volume theory, a lower molecular weight increases the concentration of chain ends, thereby increasing free volume and depressing the Tg. Additionally, if the dimethylformamide solvent was not completely removed following the alkali treatment, residual solvent molecules could act as plasticizers, further facilitating chain mobility and lowering the Tg. Dominant Factor: While the strong dipole interactions of the nitrile groups establish a naturally high baseline Tg for the polyacrylonitrile backbone, the intentional chemical degradation via sodium hydroxide treatment fundamentally alters the molecular architecture. The reduction in molecular weight resulting from chain scission is the dominant processing-induced factor, qualitatively lowering the Tg relative to the untreated high-molecular-weight precursor despite the restricting influence of the support material during characterization."
    }
  },
  {
    "doi": null,
    "title": "The effect of intermolecular forces on the glass transition of solute-polymer blends:",
    "year": 1997,
    "chemical_composition": {
      "repeat_unit_psmiles": null,
      "monomers": [
        {
          "name": "Phenoxy",
          "smiles": null,
          "ratio_value": null,
          "ratio_unit": null
        }
      ],
      "additives": [],
      "is_homopolymer": true
    },
    "processing_history": "Polymer obtained from Union Carbide. Tg measured by DSC (Perkin-Elmer DSC-4) at 20 °C/min, second run.",
    "hierarchical_structure": "Amorphous polymer.",
    "properties": {
      "Tg": {
        "value": [
          78.5
        ],
        "unit": "°C"
      }
    },
    "analysis_with_hierarchical_structure": {
      "descriptive_text": "The sample is an amorphous phenoxy homopolymer obtained commercially from Union Carbide. Thermal analysis was conducted using differential scanning calorimetry (DSC) with a Perkin-Elmer DSC-4 instrument, where the glass transition temperature was measured during the second heating run at a rate of 20 °C/min to eliminate prior thermal history.",
      "reasoning_analysis": "Increasing Factors: The phenoxy backbone contains bulky aromatic rings that restrict internal rotation through steric hindrance, while the presence of hydroxyl groups enables strong intermolecular hydrogen bonding, both of which significantly reduce chain segment mobility. Additionally, the DSC heating rate of 20 °C/min may kinetically shift the observed transition to a slightly higher temperature compared to equilibrium conditions. Decreasing Factors: The ether linkages within the polymer backbone provide localized flexibility compared to fully carbonaceous aromatic backbones, allowing for some segmental motion. Furthermore, the use of the second heating run removes physical aging effects that could artificially elevate the Tg observed in a fresh glassy state. Dominant Factor: The combined effect of backbone aromaticity and the dense network of intermolecular hydrogen bonds qualitatively dominates the thermal behavior, establishing a high energy barrier for segmental relaxation that defines the characteristic high glass transition temperature of phenoxy resins."
    },
    "analysis_without_hierarchical_structure": {
      "descriptive_text": "The sample consists of a poly(phenoxy) homopolymer obtained from Union Carbide. The glass transition temperature was characterized using a Perkin-Elmer DSC-4 instrument, measured during the second heating run at a rate of 20 °C/min to eliminate thermal history effects.",
      "reasoning_analysis": "Increasing Factors: The poly(phenoxy) backbone contains bulky aromatic rings that restrict segmental rotation through steric hindrance, intrinsically elevating the Tg. The absence of plasticizers or additives in the chemical composition prevents free volume expansion that would otherwise depress the transition temperature. Additionally, the DSC heating rate of 20 °C/min kinetically shifts the observed Tg to higher values compared to slower scanning rates. Decreasing Factors: The ether linkages within the backbone introduce some rotational flexibility compared to all-carbon aromatic chains, moderately counteracting the rigidity of the aromatic groups. As a linear homopolymer without crosslinking, the concentration of chain ends contributes to free volume, which can lower the Tg relative to a network structure. Dominant Factor: The high density of rigid aromatic structures in the repeat unit is the dominant factor establishing a high baseline Tg, outweighing the flexibility of the ether linkages, while the second-run measurement protocol ensures the value reflects the intrinsic polymer physics rather than physical aging."
    }
  },
  {
    "doi": "10.1002/smll.202306145",
    "title": "Surface Glass Transition Temperature Region of Diarylethene Films Determined by Nano-Marangoni Effect",
    "year": 2023,
    "chemical_composition": {
      "repeat_unit_psmiles": null,
      "monomers": [
        {
          "name": "Diarylethene 1 (DAE1)",
          "smiles": null,
          "ratio_value": null,
          "ratio_unit": null
        }
      ],
      "additives": [],
      "is_homopolymer": false
    },
    "processing_history": "Vacuum-deposited film (50 nm thick) on glass substrate. Colored state obtained by UV irradiation. Tg distribution analyzed by nano-Marangoni effect (dent depth vs substrate temperature). Outermost surface Tg extrapolated from exponential fit of depth distribution.",
    "hierarchical_structure": "Outermost surface region of organic glass film. Surface Tg region.",
    "properties": {
      "Tg": {
        "value": [
          -6.1
        ],
        "unit": "°C"
      }
    },
    "analysis_with_hierarchical_structure": {
      "descriptive_text": "The sample comprises an organic glass film based on Diarylethene 1 (DAE1) monomers, identified as a non-homopolymeric system. It was fabricated as a 50 nm thick film via vacuum deposition onto a glass substrate, with the colored state induced through UV irradiation. The hierarchical structure characterizes the outermost surface region of the film, where the glass transition temperature distribution was analyzed using the nano-Marangoni effect by correlating dent depth with substrate temperature, and the surface Tg was extrapolated from an exponential fit of the depth distribution.",
      "reasoning_analysis": "Increasing Factors: The rigid conjugated backbone of the Diarylethene 1 monomers restricts internal rotational degrees of freedom, inherently promoting a higher glass transition temperature. Furthermore, the UV irradiation induces a photoisomerization to the colored closed-ring form, which typically possesses a more planar and rigid conformation compared to the open form, potentially further restricting segmental mobility. Decreasing Factors: The measurement specifically targets the outermost surface region of the 50 nm thin film, where the reduced coordination number and enhanced free volume at the free interface significantly increase chain mobility compared to the bulk. Additionally, the vacuum deposition process may result in a non-equilibrium morphology with excess free volume, and the non-homopolymeric classification suggests potential architectural features that could lower entanglement density relative to high molecular weight linear chains. Dominant Factor: While the intrinsic rigidity of the photochromic diarylethene core establishes a robust baseline thermal stability, the dominant factor governing the observed behavior in this specific sample is the surface effect. The enhanced mobility inherent to the outermost surface region of a thin organic glass film qualitatively lowers the local Tg relative to the bulk material, as directly probed by the nano-Marangoni effect analysis."
    },
    "analysis_without_hierarchical_structure": {
      "descriptive_text": "The sample consists of a polymer system incorporating Diarylethene 1 (DAE1) monomers fabricated into 50 nm thick films via vacuum deposition on glass substrates. The films were subjected to UV irradiation to obtain the colored state prior to thermal analysis. The glass transition temperature distribution was characterized using the nano-Marangoni effect, with the outermost surface Tg extrapolated from an exponential fit of the dent depth versus substrate temperature.",
      "reasoning_analysis": "Increasing Factors: The inherent rigidity of the Diarylethene 1 molecular structure, particularly when photoisomerized to the closed colored form via UV irradiation, restricts segmental chain mobility and intrinsically drives the Tg higher. Decreasing Factors: The processing history involving the fabrication of 50 nm vacuum-deposited thin films introduces significant free surface effects and confinement phenomena that typically enhance chain mobility near the interface, thereby depressing the Tg relative to bulk material. Additionally, the non-homopolymeric nature of the system suggests the potential presence of flexible comonomers or blending components that could further reduce structural stiffness. Dominant Factor: While the photo-induced rigidification increases the intrinsic structural stiffness, the dominant factor governing the measured thermal behavior is the thin film geometry combined with the surface-specific characterization method; the enhanced mobility at the free surface probed by the nano-Marangoni effect qualitatively lowers the observed Tg compared to the bulk intrinsic value."
    }
  },
  {
    "doi": null,
    "title": "The effect of intermolecular forces on the glass transition of solute-polymer blends:",
    "year": 1997,
    "chemical_composition": {
      "repeat_unit_psmiles": null,
      "monomers": [
        {
          "name": "Poly(vinyl formal)",
          "smiles": null,
          "ratio_value": null,
          "ratio_unit": null
        }
      ],
      "additives": [],
      "is_homopolymer": true
    },
    "processing_history": "Polymer obtained from Monsanto. Tg measured by DSC (Perkin-Elmer DSC-4) at 20 °C/min, second run.",
    "hierarchical_structure": "Amorphous polymer.",
    "properties": {
      "Tg": {
        "value": [
          86.5
        ],
        "unit": "°C"
      }
    },
    "analysis_with_hierarchical_structure": {
      "descriptive_text": "The investigated sample is an amorphous poly(vinyl formal) homopolymer sourced commercially from Monsanto. Thermal characterization was performed using differential scanning calorimetry (DSC) on a Perkin-Elmer DSC-4 instrument, with the glass transition temperature determined during the second heating scan at a rate of 20 °C/min to ensure elimination of prior thermal history.",
      "reasoning_analysis": "Increasing Factors: The incorporation of cyclic acetal groups within the poly(vinyl formal) backbone introduces significant steric hindrance that restricts segmental rotation, inherently driving the Tg higher by reducing chain flexibility. Additionally, the use of a second heating run in the DSC protocol eliminates physical aging effects, ensuring the measurement reflects the intrinsic segmental mobility limits rather than thermal history artifacts. Decreasing Factors: The polymer backbone is primarily aliphatic, lacking the extreme rigidity conferred by aromatic structures or bulky side groups found in high-performance polymers. Furthermore, the chemical modification reduces the density of hydroxyl groups available for strong intermolecular hydrogen bonding compared to poly(vinyl alcohol) precursors, diminishing interchain cohesive forces and facilitating greater free volume, which acts to lower the Tg. Dominant Factor: The topological constraints imposed by the cyclic acetal rings are the dominant factor governing the thermal behavior. While the reduced hydrogen bonding capacity lowers the Tg relative to highly polar precursors, the steric restriction of the backbone rings establishes the primary energy barrier for segmental motion, defining the characteristic glass transition of this amorphous material."
    },
    "analysis_without_hierarchical_structure": {
      "descriptive_text": "The investigated material is a poly(vinyl formal) homopolymer sourced commercially from Monsanto. Thermal characterization was performed using differential scanning calorimetry (DSC) on a Perkin-Elmer DSC-4 instrument. To ensure the removal of prior thermal history, the glass transition temperature was measured during the second heating scan at a rate of 20 °C/min.",
      "reasoning_analysis": "Increasing Factors: The chemical architecture of poly(vinyl formal) incorporates cyclic acetal structures along the backbone, which impose significant steric hindrance and restrict segmental rotation compared to linear aliphatic chains, inherently driving the Tg higher. Additionally, the processing history specifies a DSC heating rate of 20 °C/min, which is relatively fast; kinetically, faster heating rates allow less time for segmental relaxation, shifting the observed Tg to higher temperatures. Decreasing Factors: The utilization of the second heating run in the processing history eliminates physical aging effects and enthalpy relaxation that accumulate during storage below the Tg, which might otherwise cause an apparent elevation or broadening of the transition temperature in a first run. Furthermore, the absence of rigid fillers or cross-linking agents in the chemical composition allows for greater free volume compared to reinforced networks. Dominant Factor: The intrinsic rigidity conferred by the cyclic acetal rings within the polymer backbone is the dominant factor determining the baseline Tg, as the compositional restriction on chain mobility outweighs the kinetic shifts induced by the measurement heating rate or the erasure of thermal history."
    }
  },
  {
    "doi": null,
    "title": "The effect of intermolecular forces on the glass transition of solute-polymer blends:",
    "year": 1997,
    "chemical_composition": {
      "repeat_unit_psmiles": null,
      "monomers": [
        {
          "name": "Poly(vinyl butyral)",
          "smiles": null,
          "ratio_value": null,
          "ratio_unit": null
        }
      ],
      "additives": [],
      "is_homopolymer": true
    },
    "processing_history": "Polymer obtained from Sekisui Chemical. Tg measured by DSC (Perkin-Elmer DSC-4) at 20 °C/min, second run.",
    "hierarchical_structure": "Amorphous polymer.",
    "properties": {
      "Tg": {
        "value": [
          85.0
        ],
        "unit": "°C"
      }
    },
    "analysis_with_hierarchical_structure": {
