Repository: hhtrick/HHT-code

# HHT training framework

This directory contains model training, embedding precomputation, inference, article-level baselines and the curated datasets. All commands below assume that the working directory is `train_code/`.

## 3. Datasets and fixed partitions

Each main dataset is a JSON array at `dataset/{property}/{property}.json`. Entries contain source metadata, `chemical_composition`, `processing_history`, `hierarchical_structure`, `properties`, and two generated-analysis objects. Targets are stored as `properties[property]["value"]`; source metadata and target values are not predictive input fields.

| Property | Train | Validation | Test | Total |
|---|---:|---:|---:|---:|

File: train_code/dataset/Tg/Tg.json (part 201 of 235)
[
      "descriptive_text": "The investigated material is an amorphous poly(vinyl butyral) homopolymer sourced from Sekisui Chemical. Thermal characterization was conducted using differential scanning calorimetry on a Perkin-Elmer DSC-4 instrument, employing a heating rate of 20 °C/min during the second heating cycle to evaluate the glass transition.",
      "reasoning_analysis": "Increasing Factors: The poly(vinyl butyral) structure features bulky acetal side groups that impose significant steric hindrance, restricting segmental rotation and inherently elevating the Tg. Additionally, the chemical nature of this polymer typically retains residual hydroxyl groups capable of forming intermolecular hydrogen bonding networks, which further constrain chain mobility and drive the Tg upward. Decreasing Factors: The aliphatic character of the butyral moieties introduces a degree of flexibility compared to rigid aromatic systems, potentially lowering the Tg relative to stiffer polymers. Furthermore, the confirmed amorphous structure lacks crystalline domains that could otherwise physically crosslink and constrain the amorphous regions. Dominant Factor: The restrictive effects of steric hindrance from the bulky side groups and the strong intermolecular hydrogen bonding are the dominant factors establishing the polymer's thermal rigidity. The specific processing history involving a second heating run in DSC eliminates prior thermal history and physical aging, ensuring the observed Tg reflects the intrinsic material properties defined by these chemical and structural constraints."
    },
    "analysis_without_hierarchical_structure": {
      "descriptive_text": "The material investigated is a Poly(vinyl butyral) homopolymer sourced from Sekisui Chemical. Thermal analysis was conducted using a Perkin-Elmer DSC-4 instrument, with the glass transition temperature recorded at a heating rate of 20 °C/min during the second heating scan to ensure the elimination of thermal history.",
      "reasoning_analysis": "Increasing Factors: The chemical identity of Poly(vinyl butyral) implies a backbone substituted with bulky butyral acetal groups, which impose significant steric hindrance on segmental rotation and intrinsically drive the Tg upward. Additionally, the presence of residual hydroxyl groups inherent to this polymer class facilitates intermolecular hydrogen bonding, further restricting chain mobility. The processing history specifies a heating rate of 20 °C/min, which kinetically shifts the observed transition to higher temperatures compared to slower scanning rates due to reduced time for structural relaxation. Decreasing Factors: The material is defined as a homopolymer with a linear architecture lacking covalent crosslinks or rigid reinforcing fillers, allowing for greater segmental freedom compared to networked or composite systems. Furthermore, the use of the second heating run eliminates physical aging and enthalpy relaxation effects that often manifest as an artificially elevated Tg onset in the initial scan. Dominant Factor: The intrinsic chemical architecture, specifically the combined effects of steric bulk from the butyral side groups and the cohesive energy density from hydrogen bonding, qualitatively dominates the final Tg behavior, establishing a rigid baseline that outweighs the kinetic shifts introduced by the DSC heating rate or the thermal history erasure."
    }
  },
  {
    "doi": null,
    "title": "The effect of intermolecular forces on the glass transition of solute-polymer blends:",
    "year": 1997,
    "chemical_composition": {
      "repeat_unit_psmiles": "[*]C(Cl)C[*]",
      "monomers": [
        {
          "name": "Vinyl Chloride",
          "smiles": "C=CCl",
          "ratio_value": null,
          "ratio_unit": null
        }
      ],
      "additives": [],
      "is_homopolymer": true
    },
    "processing_history": "Polymer obtained from Polysciences. Tg measured by DSC (Perkin-Elmer DSC-4) at 20 °C/min, second run.",
    "hierarchical_structure": "Amorphous polymer.",
    "properties": {
      "Tg": {
        "value": [
          82.5
        ],
        "unit": "°C"
      }
    },
    "analysis_with_hierarchical_structure": {
      "descriptive_text": "The sample comprises an amorphous poly(vinyl chloride) homopolymer obtained commercially from Polysciences. Thermal characterization was performed using differential scanning calorimetry on a Perkin-Elmer DSC-4 instrument, employing a heating rate of 20 °C/min during the second run to assess the glass transition. The material is defined by its vinyl chloride repeat units without reported additives or fillers, representing a pristine polymer matrix.",
      "reasoning_analysis": "Increasing Factors: The presence of chlorine atoms on the polymer backbone introduces significant steric hindrance that restricts internal rotation around the carbon-carbon bonds. Additionally, the high polarity of the carbon-chlorine bonds generates strong intermolecular dipole-dipole interactions, increasing the cohesive energy density and requiring greater thermal energy to initiate segmental motion. The absence of plasticizing additives further preserves the rigidity of the matrix by preventing free volume expansion. Decreasing Factors: The polymer backbone is aliphatic rather than aromatic, providing inherently higher segmental flexibility compared to rigid-chain polymers. Furthermore, the specific processing history involving a second DSC run eliminates physical aging effects, which might otherwise elevate the apparent Tg observed in a first heating scan due to enthalpic relaxation. Dominant Factor: The strong intermolecular dipole-dipole interactions and steric bulk associated with the chlorine substituents qualitatively dominate the thermal behavior, establishing a rigid glassy state at room temperature that outweighs the flexibility inherent to the aliphatic backbone."
    },
    "analysis_without_hierarchical_structure": {
      "descriptive_text": "The investigated sample is a polyvinyl chloride homopolymer sourced commercially from Polysciences. Thermal characterization was performed using differential scanning calorimetry on a Perkin-Elmer DSC-4 instrument, where the glass transition temperature was determined during the second heating run at a rate of 20 °C/min to ensure the erasure of previous thermal histories.",
      "reasoning_analysis": "Increasing Factors: The chemical composition features chlorine substituents on the polyvinyl backbone, which introduce substantial steric hindrance and strong dipole-dipole interactions that restrict segmental chain mobility, inherently driving the Tg upward. Additionally, the measurement protocol specifies a heating rate of 20 °C/min, which kinetically shifts the observed glass transition to higher temperatures compared to slower scanning rates. Decreasing Factors: The processing history indicates the use of a second heating run during DSC characterization, which erases the thermal history and physical aging accumulated during commercial storage and handling; since physical aging densifies the free volume and elevates Tg, this erasure prevents an artificially high reading. Dominant Factor: The intrinsic chain stiffness and intermolecular forces generated by the chlorinated repeat units are the dominant factors, establishing a high baseline Tg that defines the material's thermal behavior regardless of the thermal erasure or kinetic shifts introduced during characterization."
    }
  },
  {
    "doi": "10.1002/smll.202306145",
    "title": "Surface Glass Transition Temperature Region of Diarylethene Films Determined by Nano-Marangoni Effect",
    "year": 2023,
    "chemical_composition": {
      "repeat_unit_psmiles": null,
      "monomers": [
        {
          "name": "Diarylethene 1 (DAE1)",
          "smiles": null,
          "ratio_value": null,
          "ratio_unit": null
        }
      ],
      "additives": [],
      "is_homopolymer": false
    },
    "processing_history": "Vacuum-deposited film (50 nm thick) on glass substrate. Colorless state. Bulk Tg value reported based on literature [32].",
    "hierarchical_structure": "Bulk organic glass film.",
    "properties": {
      "Tg": {
        "value": [
          31.9
        ],
        "unit": "°C"
      }
    },
    "analysis_with_hierarchical_structure": {
      "descriptive_text": "The sample consists of a bulk organic glass film system derived from Diarylethene 1 (DAE1) units, identified as a non-homopolymer composition. It was prepared as a 50 nm thick film via vacuum deposition on a glass substrate, maintaining a colorless state throughout the process. Although the material was processed as a thin film, the glass transition temperature characterization relies on bulk values reported in existing literature.",
      "reasoning_analysis": "Increasing Factors: The rigid molecular architecture inherent to diarylethene derivatives restricts segmental mobility through steric hindrance and potential intermolecular interactions, intrinsically driving the glass transition temperature upward. Additionally, the vacuum deposition technique eliminates solvent residues, preventing plasticization effects that would otherwise increase free volume and lower thermal stability. Decreasing Factors: The non-homopolymer classification implies compositional complexity or structural irregularities that may disrupt packing efficiency and increase free volume, thereby reducing the glass transition temperature. More significantly, the fabrication of the sample as a 50 nm thin film introduces pronounced free surface effects, where enhanced mobility at the interface typically depresses the glass transition temperature relative to bulk materials. Dominant Factor: While the intrinsic rigidity of the diarylethene core establishes a high baseline thermal resistance, the geometric confinement and surface mobility associated with the 50 nm thin film processing are the dominant factors influencing the specific thermal behavior of this sample, often resulting in a qualitative reduction in Tg compared to bulk counterparts."
    },
    "analysis_without_hierarchical_structure": {
      "descriptive_text": "The polymer system incorporates Diarylethene 1 (DAE1) monomeric units within a non-homopolymer architecture. The material was processed via vacuum deposition to form a 50 nm thick film on a glass substrate, resulting in a colorless state. The glass transition temperature characteristics are referenced from bulk values reported in the literature rather than direct measurement of this specific thin film instance.",
      "reasoning_analysis": "Increasing Factors: The incorporation of Diarylethene 1 units introduces significant structural rigidity due to bulky, conjugated aromatic structures, which restricts segmental rotation and intrinsically drives the Tg upward. Additionally, the vacuum-deposited film geometry on a glass substrate may induce interfacial interactions that restrict chain mobility near the substrate interface. Decreasing Factors: The classification as a non-homopolymer suggests the presence of comonomers which may introduce flexible spacers to facilitate photochromic switching, thereby increasing free volume and lowering Tg. Additionally, the specified colorless state indicates the open-ring isomer form, which generally exhibits lower molecular rigidity and packing density compared to the closed-ring isomer, further contributing to reduced Tg. Furthermore, the 50 nm thin film geometry is subject to finite-size effects where the enhanced mobility at the free surface typically depresses the glass transition temperature relative to the bulk literature values cited. Dominant Factor: The intrinsic molecular rigidity of the diarylethene core establishes a fundamentally high thermal stability baseline; however, the dominant factor influencing the observed thermal behavior in this specific sample is the thin film confinement effect, which qualitatively shifts the Tg downward relative to the reported bulk literature values due to enhanced surface segmental mobility."
    }
  },
  {
    "doi": null,
    "title": "Glass-Transition Temperature $( T _ { \\mathrm { g } } )$ of Free-Radically Prepared Polyacrylonitrile by Inverse Gas Chromatography, 1",
    "year": 2002,
    "chemical_composition": {
      "repeat_unit_psmiles": "[*]CC(C1=CC=CC=C1)[*]",
      "monomers": [
        {
          "name": "Styrene",
          "smiles": "C=CC1=CC=CC=C1",
          "ratio_value": null,
          "ratio_unit": null
        }
      ],
      "additives": [],
      "is_homopolymer": true
    },
    "processing_history": "Atactic monodisperse polystyrene (Sample A, Mp=7600) supplied by Polymer Laboratories Ltd. Tg measured by DSC (Rigaku DSC 8230) at 5 °C/min under N2 atmosphere.",
    "hierarchical_structure": "Amorphous, monodisperse (Mw/Mn < 1.05)",
    "properties": {
      "Tg": {
        "value": [
          88
        ],
        "unit": "°C"
      }
    },
    "analysis_with_hierarchical_structure": {
      "descriptive_text": "The investigated material is an amorphous, atactic monodisperse polystyrene homopolymer (Sample A) sourced from Polymer Laboratories Ltd., featuring a peak molecular weight (Mp) of 7,600 g/mol and a narrow molecular weight distribution (Mw/Mn < 1.05). Thermal characterization was performed using differential scanning calorimetry (DSC) on a Rigaku DSC 8230 instrument, employing a heating rate of 5 °C/min under a nitrogen atmosphere to determine the glass transition temperature.",
      "reasoning_analysis": "Increasing Factors: The presence of bulky phenyl side groups in the styrene repeating units creates significant steric hindrance along the polymer backbone, restricting segmental rotation and intrinsically driving the Tg higher compared to polymers with smaller substituents. Additionally, the standard DSC heating rate of 5 °C/min may slightly shift the observed Tg upward relative to equilibrium conditions due to kinetic lag in segmental relaxation. Decreasing Factors: The relatively low peak molecular weight (Mp = 7,600 g/mol) significantly increases the concentration of chain ends within the bulk material. According to the Fox-Flory theory, these chain ends contribute excess free volume which enhances chain mobility and qualitatively depresses the Tg relative to high-molecular-weight polystyrene. Dominant Factor: Although the chemical composition provides a rigid backbone structure, the low molecular weight is the dominant factor influencing the thermal behavior of this specific sample. The substantial free volume contribution from the high density of chain ends outweighs the baseline rigidity, resulting in a Tg that is qualitatively lower than that of standard high-molecular-weight atactic polystyrene."
    },
    "analysis_without_hierarchical_structure": {
      "descriptive_text": "The sample consists of an atactic polystyrene homopolymer with a monodisperse molecular weight distribution and a peak molecular weight (Mp) of 7600, supplied by Polymer Laboratories Ltd. The glass transition temperature was measured using differential scanning calorimetry on a Rigaku DSC 8230 instrument at a heating rate of 5 °C/min under a nitrogen atmosphere.",
      "reasoning_analysis": "Increasing Factors: The chemical composition features bulky phenyl side groups on the polymer backbone, which impose steric hindrance that restricts segmental mobility and inherently elevates the glass transition temperature. Decreasing Factors: The relatively low peak molecular weight (Mp = 7600) results in a high concentration of chain ends, which exhibit greater free volume and mobility compared to mid-chain segments, thereby depressing the Tg according to the Flory-Fox relationship. Dominant Factor: While the phenyl groups establish a rigid structural baseline, the low molecular weight effect is the dominant factor qualitatively influencing this specific sample, causing the Tg to be lower than the asymptotic limit typically observed for high molecular weight atactic polystyrene."
    }
  },
  {
    "doi": "10.1002/smll.202306145",
    "title": "Surface Glass Transition Temperature Region of Diarylethene Films Determined by Nano-Marangoni Effect",
    "year": 2023,
    "chemical_composition": {
      "repeat_unit_psmiles": null,
      "monomers": [
        {
          "name": "Diarylethene 2 (DAE2)",
          "smiles": null,
          "ratio_value": null,
          "ratio_unit": null
        }
      ],
      "additives": [],
      "is_homopolymer": false
    },
    "processing_history": "Vacuum-deposited thick-film sample prepared by directly evaporating colorless DAE2 on an Al pan. Tg measured by DSC.",
    "hierarchical_structure": "Vapor-deposited organic glass film in enthalpy-relaxed state.",
    "properties": {
      "Tg": {
        "value": [
          109.9
        ],
        "unit": "°C"
      }
    },
    "analysis_with_hierarchical_structure": {
      "descriptive_text": "The sample comprises a vapor-deposited organic glass film based on Diarylethene 2 (DAE2). Prepared via vacuum deposition, the material was formed by directly evaporating colorless DAE2 onto an aluminum pan to yield a thick film. Structural characterization indicates the film exists in an enthalpy-relaxed state, with the glass transition temperature subsequently measured by differential scanning calorimetry (DSC).",
      "reasoning_analysis": "Increasing Factors: The Diarylethene 2 (DAE2) molecular structure typically features rigid conjugated systems and bulky cyclic components that impose significant steric hindrance on internal rotation, inherently raising the energy barrier for segmental motion. Furthermore, the vacuum deposition processing history promotes dense packing, and the specific identification of an enthalpy-relaxed state indicates a reduction in excess free volume and high thermodynamic stability, which further restricts molecular mobility and drives the Tg upward. Decreasing Factors: The material is categorized as non-homopolymeric, implying a lack of long-chain covalent connectivity and the associated entanglement network found in high molecular weight polymers, which removes topological constraints that would otherwise hinder chain motion. Additionally, reliance on intermolecular forces rather than covalent backbone continuity for structural integrity may allow for easier onset of flow compared to cross-linked or high-mass polymeric systems. Dominant Factor: The intrinsic rigidity of the diarylethene molecular core combined with the high-density, low-enthalpy packing achieved through vacuum deposition and physical relaxation qualitatively dominates the thermal behavior, establishing a Tg governed primarily by steric constraints and packing efficiency rather than polymer chain entanglements."
    },
    "analysis_without_hierarchical_structure": {
      "descriptive_text": "The sample comprises a polymer system incorporating Diarylethene 2 (DAE2) units, classified as a non-homopolymeric architecture without additional additives. The material was fabricated as a vacuum-deposited thick film by directly evaporating colorless DAE2 onto an aluminum pan, with the glass transition temperature subsequently measured via differential scanning calorimetry (DSC).",
      "reasoning_analysis": "Increasing Factors: The chemical structure of Diarylethene 2 typically involves rigid aromatic or heterocyclic rings linked by an ethene bridge, creating significant steric hindrance that restricts segmental chain mobility and intrinsically drives the Tg upward. Additionally, the vacuum deposition processing history ensures the absence of residual solvents, preventing plasticization effects that would otherwise depress the transition temperature. Decreasing Factors: The physical vapor deposition technique may result in a non-equilibrium glassy state with trapped excess free volume if the substrate temperature was low during evaporation, potentially lowering the Tg compared to equilibrium melt-cooled samples. Furthermore, the non-homopolymeric classification implies the presence of additional comonomer units, which could introduce flexible segments that reduce overall backbone stiffness. Dominant Factor: The inherent structural rigidity conferred by the diarylethene moieties qualitatively dominates the thermal behavior, establishing a high baseline Tg, while the solvent-free processing condition ensures this intrinsic value is not compromised by external plasticizers."
    }
  },
  {
    "doi": "10.1002/smll.202306145",
    "title": "Surface Glass Transition Temperature Region of Diarylethene Films Determined by Nano-Marangoni Effect",
    "year": 2023,
    "chemical_composition": {
      "repeat_unit_psmiles": null,
      "monomers": [
        {
          "name": "Diarylethene 2 (DAE2)",
          "smiles": null,
          "ratio_value": null,
          "ratio_unit": null
        }
      ],
      "additives": [],
      "is_homopolymer": false
    },
    "processing_history": "Vacuum-deposited thick-film sample on Al pan. Annealed by raising temperature to 408 K (above Tg), cooled, and measured again. Tg measured by DSC.",
    "hierarchical_structure": "Annealed organic glass film.",
    "properties": {
      "Tg": {
        "value": [
          106.9
        ],
        "unit": "°C"
      }
    },
    "analysis_with_hierarchical_structure": {
      "descriptive_text": "This material is characterized as a non-homopolymeric organic glass based on Diarylethene 2 (DAE2) units. It was fabricated as a thick film via vacuum deposition onto an aluminum pan and subsequently subjected to thermal annealing by heating to 408 K, exceeding the glass transition region, followed by cooling to reset the thermal history. The resulting hierarchical structure is defined as an annealed organic glass film, with the glass transition temperature characterized using Differential Scanning Calorimetry (DSC).",
      "reasoning_analysis": "Increasing Factors: The molecular architecture of Diarylethene 2 typically features bulky aromatic rings and rigid conjugated systems that impose significant steric hindrance, restricting segmental mobility and intrinsically driving the glass transition temperature upward. Additionally, the thermal annealing process described in the processing history facilitates structural relaxation and densification, reducing excess free volume compared to a quenched state, which contributes to a stabilized or slightly elevated Tg. Decreasing Factors: The designation of the sample as a non-homopolymer implies the presence of unspecified comonomers or matrix components that may introduce flexible linkages or additional free volume, potentially enhancing chain mobility and lowering the Tg relative to a pure rigid network. Furthermore, vacuum deposition can initially result in less efficient molecular packing compared to melt-processed bulk materials, although the annealing step mitigates this effect. Dominant Factor: The intrinsic rigidity associated with the diarylethene core structures qualitatively dominates the thermal behavior, establishing a high baseline resistance to segmental motion. While the non-homopolymeric nature introduces potential flexibility, the stiff aromatic architecture of the DAE2 units combined with the densification achieved through thermal annealing likely dictates the final Tg behavior, ensuring it remains governed by the rigid organic glass framework."
    },
    "analysis_without_hierarchical_structure": {
      "descriptive_text": "The sample comprises a polymer system incorporating Diarylethene 2 (DAE2) monomeric units within a non-homopolymer architecture without additional additives. The material was fabricated as a vacuum-deposited thick film on an aluminum pan. Following deposition, the specimen underwent thermal annealing by heating to 408 K, exceeding its glass transition temperature, followed by cooling prior to further analysis. The glass transition temperature was subsequently characterized using differential scanning calorimetry.",
      "reasoning_analysis": "Increasing Factors: The incorporation of Diarylethene 2 units introduces rigid, conjugated molecular structures into the polymer architecture, which inherently restricts segmental chain mobility through steric hindrance and increased rotational energy barriers, thereby driving the glass transition temperature upward. Additionally, the thermal annealing process above the glass transition allows for structural relaxation and densification upon cooling, potentially reducing free volume compared to a non-annealed vapor-deposited state. Decreasing Factors: The classification of the material as a non-homopolymer implies the presence of unspecified comonomers or spacers, which are often flexible alkyl chains designed to facilitate the photoisomerization of the diarylethene units, thereby increasing chain flexibility and lowering the glass transition temperature. Furthermore, vacuum deposition can initially introduce excess free volume if the cooling rate after annealing is sufficiently high to trap non-equilibrium configurations. Dominant Factor: While the rigid diarylethene moieties provide a high baseline resistance to motion, the dominant factor governing the final measured behavior is the thermal annealing history; by resetting the thermal state above the glass transition, the processing ensures that the measured value reflects the intrinsic equilibrium properties of the copolymer composition rather than artifacts from the vacuum deposition kinetics."
    }
  },
  {
    "doi": null,
    "title": "Glass transition of nano-sized single chain globules",
    "year": 2002,
    "chemical_composition": {
      "repeat_unit_psmiles": "[*]CC(C(=O)N)[*]",
      "monomers": [
        {
          "name": "Acrylamide",
          "smiles": "C=CC(=O)N",
          "ratio_value": null,
          "ratio_unit": null
        }
      ],
      "additives": [],
      "is_homopolymer": true
    },
    "processing_history": "Polyacrylamide (MW 5,000,000-6,000,000) dissolved in deionized water (dilute solution), atomization spraying and drying to form single-chain globules. Dried in vacuum oven for 6 days at 60 °C. Samples annealed at 220 °C for 30 min and quenched to 30 °C. Tg measured by DSC (Perkin-Elmer-7) at heating rate of 10 °C/min.",
    "hierarchical_structure": "Nano-sized single-chain globules, isolated polymer chain coils preserved in solid form, particle size matched polymer single chains.",
    "properties": {
      "Tg": {
        "value": [
          205
        ],
        "unit": "°C"
      }
    },
    "analysis_with_hierarchical_structure": {
      "descriptive_text": "The sample comprises a polyacrylamide homopolymer with an ultra-high molecular weight between 5,000,000 and 6,000,000 g/mol. It was processed by dissolving the polymer in deionized water to create a dilute solution, followed by atomization spraying and drying to fabricate nano-sized single-chain globules where isolated polymer chain coils are preserved in solid form with particle sizes matching individual chains. The material underwent vacuum drying at 60 °C for six days, followed by thermal annealing at 220 °C for 30 minutes and subsequent quenching to 30 °C. The glass transition temperature was characterized by DSC at a heating rate of 10 °C/min.",
      "reasoning_analysis": "Increasing Factors: The presence of polar amide side groups in the polyacrylamide backbone facilitates strong intermolecular hydrogen bonding, which significantly restricts segmental chain mobility and drives the Tg upward. The ultra-high molecular weight minimizes the fraction of chain ends, reducing excess free volume contributions according to the Fox-Flory relationship. Additionally, the extensive vacuum drying process effectively removes residual water, eliminating its potent plasticizing effect which would otherwise depress the Tg. Decreasing Factors: The thermal history involves quenching from 220 °C to 30 °C, a rapid cooling protocol that traps excess free volume within the matrix compared to slow cooling, thereby lowering the observed Tg. Furthermore, the hierarchical structure of nano-sized single-chain globules introduces a high surface-to-volume ratio, where enhanced chain mobility at the globule surface relative to the bulk core may contribute to a reduction in the overall transition temperature. Dominant Factor: The intrinsic rigidity provided by the dense hydrogen bonding network of the amide groups, coupled with the critical elimination of water plasticizer during the prolonged vacuum drying, qualitatively dominates the thermal behavior. While the quenching history and single-chain morphology introduce free volume that opposes this rigidity, the chemical strength of the H-bonding interactions and the dry state of the polymer are the primary determinants establishing the baseline high-temperature transition behavior."
    },
    "analysis_without_hierarchical_structure": {
      "descriptive_text": "The sample consists of a high molecular weight polyacrylamide homopolymer with a molecular weight ranging between 5,000,000 and 6,000,000. It was prepared by dissolving the polymer in deionized water to form a dilute solution, followed by atomization spraying and drying to induce the formation of single-chain globules. The resulting material was subjected to vacuum drying in an oven for six days at 60 °C to ensure solvent removal. Subsequently, the samples underwent thermal annealing at 220 °C for 30 minutes followed by quenching to 30 °C. The glass transition temperature was characterized using differential scanning calorimetry on a Perkin-Elmer-7 instrument at a heating rate of 10 °C/min.",
      "reasoning_analysis": "Increasing Factors: The chemical composition features amide side groups capable of forming extensive interchain hydrogen bonding networks, which severely restrict segmental mobility and intrinsically drive the Tg higher. Additionally, the high molecular weight ensures a high density of entanglements, further limiting chain ends that contribute to free volume. The annealing step at 220 °C likely facilitates interchain diffusion and the re-establishment of these hydrogen bonds after the initial globule formation. Decreasing Factors: The quenching process from 220 °C to 30 °C freezes the polymer structure in a state of higher excess free volume compared to slow cooling, which qualitatively lowers the observed Tg. Furthermore, the hygroscopic nature of polyacrylamide poses a risk that residual water molecules remaining after vacuum drying could act as potent plasticizers, increasing free volume and depressing the Tg. The initial single-chain globule morphology may also initially reduce interchain constraints compared to a bulk melt, though annealing mitigates this. Dominant Factor: The intrinsic rigidity imposed by the dense network of interchain hydrogen bonds inherent to the polyacrylamide chemistry is the dominant factor establishing a high baseline Tg, although the specific thermal history involving quenching and potential residual moisture critically modulates the final free volume state and measured transition temperature."
    }
  },
  {
    "doi": null,
    "title": "Glass transition of nano-sized single chain globules",
    "year": 2002,
    "chemical_composition": {
      "repeat_unit_psmiles": "[*]CC(C(=O)N)[*]",
      "monomers": [
        {
          "name": "Acrylamide",
          "smiles": "C=CC(=O)N",
          "ratio_value": null,
          "ratio_unit": null
        }
      ],
      "additives": [],
      "is_homopolymer": true
    },
    "processing_history": "Polyacrylamide (MW 5,000,000-6,000,000) dissolved in deionized water (1% concentration), solution cast on Teflon substrate. Dried in vacuum oven for 6 days at 60 °C. Samples annealed at 220 °C for 30 min and quenched to 30 °C. Tg measured by DSC (Perkin-Elmer-7) at heating rate of 10 °C/min.",
    "hierarchical_structure": "Bulk state, entangled polymer chains.",
    "properties": {
      "Tg": {
        "value": [
          193
        ],
        "unit": "°C"
      }
    },
    "analysis_with_hierarchical_structure": {
      "descriptive_text": "The sample comprises a bulk polyacrylamide homopolymer with an ultra-high molecular weight ranging from 5,000,000 to 6,000,000 g/mol, characterized by entangled polymer chains. It was prepared by dissolving the polymer in deionized water at 1% concentration and solution casting onto a Teflon substrate, followed by vacuum drying at 60 °C for six days. The thermal history includes annealing at 220 °C for 30 minutes and subsequent quenching to 30 °C, with the glass transition temperature measured via DSC at a heating rate of 10 °C/min.",
      "reasoning_analysis": "Increasing Factors: The presence of primary amide side groups facilitates strong interchain hydrogen bonding, which significantly restricts segmental mobility and drives the Tg upward. Additionally, the ultra-high molecular weight (5,000,000–6,000,000 g/mol) places the system well above the critical entanglement threshold, minimizing the free volume contribution from chain ends and stabilizing the Tg against molecular weight depression. The bulk entangled state further constrains chain dynamics. Decreasing Factors: The processing history involves solution casting from water, and despite prolonged vacuum drying, the hygroscopic nature of polyacrylamide means residual water molecules could act as efficient plasticizers, disrupting hydrogen bonds and lowering the Tg. Furthermore, the quenching step from 220 °C to 30 °C traps excess free volume within the matrix compared to equilibrium cooling, which generally reduces the temperature at which segmental motion onsets. Dominant Factor: The intrinsic rigidity imposed by the dense network of interchain hydrogen bonds between amide groups is the dominant factor, establishing a high baseline Tg that outweighs the free volume effects introduced by quenching, provided the vacuum drying effectively minimized residual moisture content."
    },
    "analysis_without_hierarchical_structure": {
      "descriptive_text": "The sample consists of a high molecular weight polyacrylamide homopolymer with a molecular weight ranging between 5,000,000 and 6,000,000. Preparation involved dissolving the polymer in deionized water at a 1% concentration, followed by solution casting onto a Teflon substrate. The resulting film was subjected to vacuum drying in an oven at 60 °C for six days to remove residual solvent. Subsequently, the samples underwent thermal annealing at 220 °C for 30 minutes and were quenched to 30 °C. The glass transition temperature was characterized using differential scanning calorimetry at a heating rate of 10 °C/min.",
      "reasoning_analysis": "Increasing Factors: The chemical composition features primary amide side groups capable of forming extensive intermolecular hydrogen bonding networks, which act as physical crosslinks to severely restrict segmental chain mobility and intrinsically drive the Tg upward. Additionally, the extremely high molecular weight ensures the polymer is well above the critical entanglement threshold, eliminating chain end free volume effects that typically lower Tg in lower molecular weight counterparts, while the thermal annealing at 220 °C may promote structural relaxation or densification. Decreasing Factors: The processing history involves solution casting from water, and despite prolonged vacuum drying, the hygroscopic nature of polyacrylamide poses a risk of residual moisture acting as a potent plasticizer that disrupts hydrogen bonds and increases free volume. Furthermore, the quenching process from 220 °C to 30 °C traps excess free volume within the matrix compared to slow cooling, which kinetically favors a lower observed Tg. Dominant Factor: While the high molecular weight and hydrogen bonding establish a high baseline rigidity, the potential presence of residual water molecules from the aqueous processing history is the dominant dynamic factor, as even trace hydration can significantly plasticize the amide-rich matrix and qualitatively reduce the Tg relative to a perfectly anhydrous state."
    }
  },
  {
    "doi": null,
    "title": "The effect of intermolecular forces on the glass transition of solute-polymer blends:",
    "year": 1997,
    "chemical_composition": {
      "repeat_unit_psmiles": null,
      "monomers": [
        {
          "name": "Poly(vinyl aceto acetal)",
          "smiles": null,
          "ratio_value": null,
          "ratio_unit": null
        }
      ],
      "additives": [],
      "is_homopolymer": true
    },
    "processing_history": "Polymer obtained from Sekisui Chemical. Tg measured by DSC (Perkin-Elmer DSC-4) at 20 °C/min, second run.",
    "hierarchical_structure": "Amorphous polymer.",
    "properties": {
      "Tg": {
        "value": [
          96.0
        ],
        "unit": "°C"
      }
    },
    "analysis_with_hierarchical_structure": {
      "descriptive_text": "The investigated material is an amorphous poly(vinyl aceto acetal) homopolymer sourced from Sekisui Chemical. Thermal characterization was performed using differential scanning calorimetry (DSC) on a Perkin-Elmer DSC-4 instrument, where the glass transition temperature was assessed during the second heating scan at a rate of 20 °C/min.",
      "reasoning_analysis": "Increasing Factors: The presence of bulky acetal side groups attached to the vinyl backbone introduces significant steric hindrance, restricting segmental rotation and inherently raising the Tg. Additionally, the polar oxygen atoms within the acetal rings enhance intermolecular dipole-dipole interactions, requiring greater thermal energy for chain mobility. The relatively fast heating rate of 20 °C/min used during DSC measurement also kinetically shifts the observed transition to a higher temperature due to thermal lag. Decreasing Factors: The aliphatic nature of the vinyl backbone provides inherent flexibility compared to rigid aromatic polymers, which lowers the baseline Tg. Furthermore, the use of the second heating run eliminates physical aging and densification effects accumulated during storage or the first scan, which prevents an artificial elevation of the Tg often seen in aged glassy polymers. Dominant Factor: The steric and polar contributions from the acetal side groups are the dominant factors defining the intrinsic thermal behavior, establishing a Tg significantly higher than simple polyolefins, while the standardized second-run protocol ensures the measured value reflects the equilibrium material properties rather than thermal history artifacts."
    },
    "analysis_without_hierarchical_structure": {
      "descriptive_text": "The sample comprises a Poly(vinyl aceto acetal) homopolymer sourced from Sekisui Chemical. The glass transition temperature was characterized using differential scanning calorimetry on a Perkin-Elmer DSC-4 instrument, utilizing a heating rate of 20 °C/min during the second heating scan to eliminate prior thermal history.",
