Repository: hhtrick/HHT-code

# HHT training framework

This directory contains model training, embedding precomputation, inference, article-level baselines and the curated datasets. All commands below assume that the working directory is `train_code/`.

## 3. Datasets and fixed partitions

Each main dataset is a JSON array at `dataset/{property}/{property}.json`. Entries contain source metadata, `chemical_composition`, `processing_history`, `hierarchical_structure`, `properties`, and two generated-analysis objects. Targets are stored as `properties[property]["value"]`; source metadata and target values are not predictive input fields.

| Property | Train | Validation | Test | Total |
|---|---:|---:|---:|---:|

File: train_code/dataset/Tg/Tg.json (part 202 of 235)
[
      "reasoning_analysis": "Increasing Factors: The presence of bulky acetoacetal side groups on the vinyl backbone introduces significant steric hindrance, restricting segmental chain mobility and inherently raising the Tg. Additionally, polar carbonyl functionalities within the side chains facilitate dipole-dipole interactions, increasing cohesive energy density and requiring higher thermal energy for segmental motion. Decreasing Factors: The aliphatic carbon-carbon backbone provides inherent flexibility compared to rigid aromatic systems, which tends to lower the Tg baseline. Furthermore, as a commercial sample without specified drying, residual moisture absorbed by the polar groups could act as a plasticizer, increasing free volume and depressing the Tg. Dominant Factor: The steric restrictions and intermolecular forces imposed by the bulky, polar side groups qualitatively dominate the flexible backbone, establishing the primary thermal transition behavior, while the second-run measurement protocol ensures the observed Tg reflects the intrinsic material structure rather than processing-induced thermal history."
    }
  },
  {
    "doi": null,
    "title": "The effect of intermolecular forces on the glass transition of solute-polymer blends:",
    "year": 1997,
    "chemical_composition": {
      "repeat_unit_psmiles": null,
      "monomers": [
        {
          "name": "Ethyl cellulose",
          "smiles": null,
          "ratio_value": null,
          "ratio_unit": null
        }
      ],
      "additives": [],
      "is_homopolymer": true
    },
    "processing_history": "Polymer obtained from Hercules. Tg measured by DSC (Perkin-Elmer DSC-4) at 20 °C/min, second run.",
    "hierarchical_structure": "Amorphous polymer.",
    "properties": {
      "Tg": {
        "value": [
          93.0
        ],
        "unit": "°C"
      }
    },
    "analysis_with_hierarchical_structure": {
      "descriptive_text": "The sample consists of an amorphous ethyl cellulose homopolymer sourced commercially from Hercules. Thermal analysis was conducted using differential scanning calorimetry on a Perkin-Elmer DSC-4 instrument, employing a heating rate of 20 °C/min during the second run to assess the glass transition temperature free from initial thermal history effects.",
      "reasoning_analysis": "Increasing Factors: The rigid glucopyranose rings constituting the polymer backbone impose significant steric constraints on segmental rotation, inherently driving the Tg upward. Additionally, the specific processing history involves a DSC heating rate of 20 °C/min, which introduces a kinetic effect that typically shifts the observed transition temperature higher compared to slower scanning rates. Decreasing Factors: The chemical substitution of hydroxyl groups with ethyl moieties reduces the density of interchain hydrogen bonding relative to native cellulose, thereby increasing free volume and facilitating chain mobility which lowers the Tg. Furthermore, the amorphous hierarchical structure lacks the restrictive constraints of crystalline domains that might otherwise elevate the effective thermal transition. Dominant Factor: The intrinsic stiffness of the cyclic carbohydrate backbone serves as the dominant factor establishing a substantial baseline Tg, although this is modulated downward by the reduced hydrogen bonding network resulting from ethylation. The utilization of the second heating run in the processing history ensures that the measured Tg represents the equilibrium amorphous state rather than being influenced by thermal history or physical aging."
    },
    "analysis_without_hierarchical_structure": {
      "descriptive_text": "The material under investigation is an ethyl cellulose homopolymer obtained commercially from Hercules. Thermal characterization was performed using differential scanning calorimetry (DSC) on a Perkin-Elmer DSC-4 instrument, where the glass transition temperature was determined during the second heating scan at a rate of 20 °C/min to minimize the effects of prior thermal history.",
      "reasoning_analysis": "Increasing Factors: The polysaccharide backbone comprising rigid glucopyranose rings significantly restricts segmental mobility, inherently establishing an elevated baseline Tg. Furthermore, the processing history specifies a relatively fast DSC heating rate of 20 °C/min, which kinetically shifts the observed glass transition to higher temperatures due to the reduced time available for segmental relaxation. Decreasing Factors: The substitution of hydroxyl groups with ethyl moieties reduces the density of interchain hydrogen bonding compared to native cellulose, thereby increasing free volume and chain mobility which acts to depress the Tg relative to the unsubstituted parent structure. Additionally, the absence of reinforcing fillers or crosslinking agents means there are no external constraints to further restrict chain motion. Dominant Factor: The intrinsic rigidity of the cellulose backbone is the fundamental material factor defining the thermal transition range and qualitatively dominates the final Tg behavior, as the processing history involves standard characterization protocols that measure the inherent property rather than modifying the polymer matrix through blending or solvent retention."
    }
  },
  {
    "doi": null,
    "title": "Glass-Transition Temperature $( T _ { \\mathrm { g } } )$ of Free-Radically Prepared Polyacrylonitrile by Inverse Gas Chromatography, 1",
    "year": 2002,
    "chemical_composition": {
      "repeat_unit_psmiles": "[*]CC(C1=CC=CC=C1)[*]",
      "monomers": [
        {
          "name": "Styrene",
          "smiles": "C=CC1=CC=CC=C1",
          "ratio_value": null,
          "ratio_unit": null
        }
      ],
      "additives": [],
      "is_homopolymer": true
    },
    "processing_history": "Atactic monodisperse polystyrene (Sample B, Mp=19600) supplied by Polymer Laboratories Ltd. Tg measured by DSC (Rigaku DSC 8230) at 5 °C/min under N2 atmosphere.",
    "hierarchical_structure": "Amorphous, monodisperse (Mw/Mn < 1.05)",
    "properties": {
      "Tg": {
        "value": [
          95
        ],
        "unit": "°C"
      }
    },
    "analysis_with_hierarchical_structure": {
      "descriptive_text": "The sample consists of an atactic, monodisperse polystyrene homopolymer (Sample B) with a peak molecular weight (Mp) of 19,600 g/mol, obtained from Polymer Laboratories Ltd. Hierarchical characterization confirms an amorphous structure with a narrow molecular weight distribution (Mw/Mn < 1.05). The glass transition temperature was measured using differential scanning calorimetry (DSC) on a Rigaku DSC 8230 instrument at a heating rate of 5 °C/min under a nitrogen atmosphere.",
      "reasoning_analysis": "Increasing Factors: The chemical composition consists of styrene monomers featuring bulky phenyl side groups, which impose significant steric hindrance on the polymer backbone. This structural rigidity restricts segmental rotation and chain mobility, intrinsically driving the glass transition temperature to higher values. Additionally, the amorphous hierarchical structure ensures that the thermal transition is not obscured by melting events, allowing the full effect of the backbone stiffness to manifest in the glass transition region. Decreasing Factors: The peak molecular weight of 19,600 g/mol indicates a moderate chain length where the fraction of chain ends is significant relative to high-molecular-weight polymers. Based on the Fox-Flory relationship, the excess free volume associated with these chain ends enhances local segmental mobility, qualitatively depressing the Tg compared to the infinite molecular weight limit. Furthermore, the absence of specific thermal annealing steps in the processing history implies that physical aging effects that might otherwise densify the structure and raise Tg are not intentionally induced. Dominant Factor: While the intrinsic stiffness of the polystyrene backbone establishes a high baseline Tg, the specific molecular weight of 19,600 g/mol is the dominant factor determining the final Tg position relative to the asymptotic limit, as the chain-end free volume effect becomes pronounced at this molecular weight scale."
    },
    "analysis_without_hierarchical_structure": {
      "descriptive_text": "The sample comprises an atactic monodisperse polystyrene homopolymer (Sample B) with a peak molecular weight of 19,600, sourced from Polymer Laboratories Ltd. Thermal analysis was conducted using differential scanning calorimetry on a Rigaku DSC 8230 instrument, employing a heating rate of 5 °C/min under a nitrogen atmosphere to determine the glass transition temperature.",
      "reasoning_analysis": "Increasing Factors: The chemical composition features a polystyrene backbone adorned with bulky phenyl side groups. These groups impose significant steric hindrance on backbone rotation, restricting segmental mobility and intrinsically elevating the glass transition temperature relative to polymers with smaller side groups. Additionally, the atactic configuration prevents crystallization, ensuring the thermal transition reflects purely amorphous segmental relaxation influenced by these steric barriers. Decreasing Factors: The material specification indicates a relatively low peak molecular weight (Mp = 19,600). In polymer physics, lower molecular weight correlates with a higher concentration of chain ends per unit volume. Since chain ends possess greater free volume and mobility compared to mid-chain segments, this excess free volume acts to depress the glass transition temperature according to the Fox-Flory relationship. Dominant Factor: While the steric hindrance from the phenyl groups establishes an inherently rigid baseline for the polymer architecture, the low molecular weight is the distinguishing characteristic for this specific sample. The high density of chain ends associated with an Mp of 19,600 qualitatively dominates the thermal behavior, resulting in a glass transition temperature that is depressed relative to the asymptotic limit observed in high-molecular-weight polystyrene."
    }
  },
  {
    "doi": null,
    "title": "The effect of intermolecular forces on the glass transition of solute-polymer blends:",
    "year": 1997,
    "chemical_composition": {
      "repeat_unit_psmiles": "[*]OC(=O)Oc1ccc(C(C)(C)c2ccc(O*)cc2)cc1",
      "monomers": [
        {
          "name": "Bisphenol A",
          "smiles": "CC(C)(c1ccc(O)cc1)c2ccc(O)cc2",
          "ratio_value": null,
          "ratio_unit": null
        }
      ],
      "additives": [],
      "is_homopolymer": true
    },
    "processing_history": "Polymer obtained from Dow Chemical. Tg measured by DSC (Perkin-Elmer DSC-4) at 20 °C/min, second run.",
    "hierarchical_structure": "Amorphous polymer.",
    "properties": {
      "Tg": {
        "value": [
          100.0
        ],
        "unit": "°C"
      }
    },
    "analysis_with_hierarchical_structure": {
      "descriptive_text": "The sample is an amorphous homopolymer derived from Bisphenol A, consistent with the chemical structure of polycarbonate. Sourced from Dow Chemical, the material was characterized using differential scanning calorimetry on a Perkin-Elmer DSC-4 instrument. The glass transition temperature was measured at a heating rate of 20 °C/min during the second thermal run to ensure the erasure of prior thermal history.",
      "reasoning_analysis": "Increasing Factors: The backbone incorporates bulky Bisphenol A units featuring phenyl rings and geminal methyl groups that create significant steric hindrance, restricting segmental rotation and reducing free volume. Additionally, the polar carbonate linkages enhance intermolecular cohesive energy density, further resisting chain mobility. The DSC measurement protocol utilizes a heating rate of 20 °C/min, which kinetically shifts the observed transition to higher temperatures compared to slower rates due to the time-dependent nature of segmental relaxation. Decreasing Factors: The carbonate linkage (-O-C(=O)-O-) introduces a hinge-like flexibility between the rigid aromatic rings, allowing for some local motion that is not possible in fully aromatic backbones without heteroatoms. Furthermore, the linear architecture of the homopolymer lacks cross-links, permitting large-scale cooperative motion once the thermal energy barrier is overcome. Dominant Factor: The steric rigidity imparted by the Bisphenol A moiety qualitatively dominates the thermal behavior, establishing a high intrinsic resistance to segmental motion. While the measurement heating rate contributes to a higher observed value, the chemical composition's inherent backbone stiffness is the primary determinant of the material's glass transition characteristics."
    },
    "analysis_without_hierarchical_structure": {
      "descriptive_text": "The sample consists of a Bisphenol A-based homopolymer featuring a repeat unit structure indicative of polycarbonate linkages connecting aromatic moieties via an isopropylidene bridge. Sourced commercially from Dow Chemical, the material was characterized using a Perkin-Elmer DSC-4 instrument, where the glass transition temperature was determined during the second heating run at a rate of 20 °C/min to eliminate prior thermal history.",
      "reasoning_analysis": "Increasing Factors: The backbone architecture contains rigid aromatic rings and bulky isopropylidene groups that severely restrict segmental mobility through steric hindrance, driving the Tg upward. Decreasing Factors: The carbonate linkage provides some rotational flexibility compared to fully aromatic backbones, and the isopropylidene bridge introduces free volume that may facilitate chain motion. Dominant Factor: The high stiffness of the aromatic backbone dominates the thermal behavior, while the second-run DSC protocol ensures the measurement reflects intrinsic chain dynamics rather than physical aging or residual stress from the commercial supply form."
    }
  },
  {
    "doi": null,
    "title": "Glass-Transition Temperature $( T _ { \\mathrm { g } } )$ of Free-Radically Prepared Polyacrylonitrile by Inverse Gas Chromatography, 1",
    "year": 2002,
    "chemical_composition": {
      "repeat_unit_psmiles": "[*]CC(C1=CC=CC=C1)[*]",
      "monomers": [
        {
          "name": "Styrene",
          "smiles": "C=CC1=CC=CC=C1",
          "ratio_value": null,
          "ratio_unit": null
        }
      ],
      "additives": [],
      "is_homopolymer": true
    },
    "processing_history": "Atactic monodisperse polystyrene (Sample C, Mp=47600) supplied by Polymer Laboratories Ltd. Tg measured by DSC (Rigaku DSC 8230) at 5 °C/min under N2 atmosphere.",
    "hierarchical_structure": "Amorphous, monodisperse (Mw/Mn < 1.06)",
    "properties": {
      "Tg": {
        "value": [
          95
        ],
        "unit": "°C"
      }
    },
    "analysis_with_hierarchical_structure": {
      "descriptive_text": "The sample consists of an atactic polystyrene homopolymer supplied by Polymer Laboratories Ltd. as Sample C, characterized by an amorphous hierarchical structure and high monodispersity with a dispersity (Mw/Mn) of less than 1.06 and a peak molecular weight (Mp) of 47,600 g/mol. The glass transition temperature was measured using differential scanning calorimetry on a Rigaku DSC 8230 instrument at a heating rate of 5 °C/min under a nitrogen atmosphere.",
      "reasoning_analysis": "Increasing Factors: The presence of bulky phenyl side groups attached to the polymer backbone imposes significant steric hindrance, restricting segmental mobility and intrinsically elevating the glass transition temperature. Decreasing Factors: The finite molecular weight introduces chain ends that contribute excess free volume according to the Fox-Flory relationship, potentially lowering the Tg relative to the infinite molecular weight limit, although this effect is minimized given the Mp of 47,600 g/mol exceeds the critical entanglement molecular weight. Additionally, the atactic configuration prevents crystallization, resulting in an amorphous structure that lacks the constraining effects of crystalline domains on segmental motion. Dominant Factor: The intrinsic rigidity provided by the phenyl groups is the dominant factor establishing the baseline Tg. Since the molecular weight is sufficiently high to reside in the plateau region of the molecular weight dependence curve, the chemical composition overrides the free volume effects associated with chain ends."
    },
    "analysis_without_hierarchical_structure": {
      "descriptive_text": "The investigated material is an atactic monodisperse polystyrene homopolymer with a peak molecular weight (Mp) of 47,600, supplied by Polymer Laboratories Ltd. as Sample C. The chemical composition consists solely of styrene repeat units without any additional additives or fillers. The glass transition temperature was characterized using differential scanning calorimetry on a Rigaku DSC 8230 instrument, employing a heating rate of 5 °C/min under a nitrogen atmosphere.",
      "reasoning_analysis": "Increasing Factors: The inherent chemical composition, specifically the presence of bulky phenyl side groups on the polystyrene backbone, restricts polymer chain mobility through significant steric hindrance, intrinsically driving the Tg higher. Additionally, the atactic configuration specified in the processing history ensures an amorphous morphology where these steric constraints effectively limit segmental rotation without interference from crystalline domains. Decreasing Factors: The finite peak molecular weight of 47,600 indicates a specific concentration of chain ends that possess higher free volume compared to mid-chain segments, which qualitatively depresses the Tg relative to an infinite molecular weight counterpart according to the Fox-Flory relationship. Furthermore, the absence of cross-linking agents or rigid fillers in the composition means there are no external topological constraints to further restrict chain mobility. Dominant Factor: The intrinsic structural rigidity provided by the bulky phenyl groups establishes a high baseline Tg for the polymer backbone, overwhelmingly dominating the thermal behavior. While the finite molecular weight introduces a slight depression due to chain end free volume, the steric hindrance of the repeat unit structure is the primary determinant of the glass transition temperature for this atactic homopolymer."
    }
  },
  {
    "doi": null,
    "title": "Glass transition of nano-sized single chain globules",
    "year": 2002,
    "chemical_composition": {
      "repeat_unit_psmiles": "[*]CC(C(=O)N)[*]",
      "monomers": [
        {
          "name": "Acrylamide",
          "smiles": "C=CC(=O)N",
          "ratio_value": null,
          "ratio_unit": null
        }
      ],
      "additives": [],
      "is_homopolymer": true
    },
    "processing_history": "Single-chain nano particles redissolved in water and film cast. Dried in vacuum oven for 6 days at 60 °C. Samples annealed at 220 °C for 30 min and quenched to 30 °C. Tg measured by DSC (Perkin-Elmer-7) at heating rate of 10 °C/min.",
    "hierarchical_structure": "Recast film, polymer chains resumed original entangled state as in bulk polymer.",
    "properties": {
      "Tg": {
        "value": [
          193
        ],
        "unit": "°C"
      }
    },
    "analysis_with_hierarchical_structure": {
      "descriptive_text": "The sample consists of a polyacrylamide homopolymer initially prepared as single-chain nanoparticles, which were subsequently redissolved in water and solution-cast to form a recast film. Following casting, the film was dried in a vacuum oven at 60 °C for six days to ensure solvent removal, then subjected to thermal annealing at 220 °C for 30 minutes before being quenched to 30 °C. Structural characterization indicates that the polymer chains within the recast film have resumed an original entangled state comparable to that of a bulk polymer, and the glass transition temperature was subsequently measured using differential scanning calorimetry at a heating rate of 10 °C/min.",
      "reasoning_analysis": "Increasing Factors: The presence of primary amide side groups along the polyacrylamide backbone facilitates extensive intermolecular hydrogen bonding, which severely restricts segmental chain mobility and inherently drives the Tg upward. Additionally, the hierarchical structure indicates that the polymer chains have resumed a bulk-like entangled state within the recast film, providing topological constraints that further inhibit chain motion compared to unentangled single-chain precursors. Decreasing Factors: The processing history involves quenching the sample from 220 °C to 30 °C, a rapid cooling rate that traps excess free volume within the polymer matrix, thereby facilitating segmental motion at lower temperatures and reducing the observed Tg. Furthermore, despite vacuum drying, the hygroscopic nature of polyacrylamide suggests that trace residual water molecules may remain acting as potent plasticizers, disrupting hydrogen bond networks and lowering the transition temperature. Dominant Factor: While the quenching protocol and potential residual solvent introduce free volume that qualitatively depresses the Tg, the dense network of intermolecular hydrogen bonds intrinsic to the polyacrylamide chemistry is the dominant factor, establishing a high baseline thermal transition that defines the material's behavior relative to non-polar polymers."
    },
    "analysis_without_hierarchical_structure": {
      "descriptive_text": "The material is a polyacrylamide homopolymer derived from single-chain nanoparticles that were redissolved in water and film-cast. The films were dried in a vacuum oven for six days at 60 °C to eliminate residual solvent, followed by thermal annealing at 220 °C for 30 minutes and quenching to 30 °C. The glass transition temperature was subsequently measured using differential scanning calorimetry at a heating rate of 10 °C/min.",
      "reasoning_analysis": "Increasing Factors: The chemical composition features primary amide side groups capable of forming extensive intermolecular hydrogen bonds, which severely restrict segmental chain mobility and intrinsically elevate the glass transition temperature. Additionally, any persistent topological constraints from the single-chain nanoparticle architecture could reduce conformational entropy, further contributing to a higher Tg. Decreasing Factors: The processing history includes quenching from 220 °C to 30 °C, which traps excess free volume within the polymer matrix compared to slow cooling, thereby facilitating chain motion at lower temperatures. Furthermore, despite prolonged vacuum drying, the hygroscopic nature of the amide groups means residual water molecules may act as plasticizers, increasing free volume and depressing the Tg. Dominant Factor: The intrinsic hydrogen bonding network establishes a high baseline Tg for the polyacrylamide backbone; however, the thermal history involving quenching from 220 °C is the dominant dynamic factor that determines the specific non-equilibrium free volume state, potentially causing a qualitative reduction in the observed Tg relative to a slowly cooled sample."
    }
  },
  {
    "doi": null,
    "title": "The effect of intermolecular forces on the glass transition of solute-polymer blends:",
    "year": 1997,
    "chemical_composition": {
      "repeat_unit_psmiles": null,
      "monomers": [
        {
          "name": "Polyester",
          "smiles": null,
          "ratio_value": null,
          "ratio_unit": null
        }
      ],
      "additives": [],
      "is_homopolymer": true
    },
    "processing_history": "Polymer obtained from Dynamit Nobel. Tg measured by DSC (Perkin-Elmer DSC-4) at 20 °C/min, second run.",
    "hierarchical_structure": "Amorphous polymer.",
    "properties": {
      "Tg": {
        "value": [
          100.0
        ],
        "unit": "°C"
      }
    },
    "analysis_with_hierarchical_structure": {
      "descriptive_text": "The sample is an amorphous polyester homopolymer obtained from Dynamit Nobel. The material was characterized via differential scanning calorimetry using a Perkin-Elmer DSC-4 instrument, with the glass transition temperature determined during the second heating run at a rate of 20 °C/min. No additives or filler materials were incorporated into the chemical composition.",
      "reasoning_analysis": "Increasing Factors: The presence of polar ester linkages within the polymer backbone facilitates dipole-dipole interactions between chains, which restricts segmental mobility and intrinsically elevates the Tg. Additionally, the relatively fast heating rate of 20 °C/min used during the DSC measurement kinetically shifts the observed glass transition to a higher temperature compared to slower scanning rates. Decreasing Factors: The utilization of the second heating run eliminates thermal history and physical aging effects that might otherwise artificially increase the Tg observed in a first run. Furthermore, depending on the specific aliphatic or aromatic nature of the polyester unspecified in the data, flexible aliphatic segments could introduce free volume and lower the Tg relative to rigid aromatic counterparts. Dominant Factor: While the experimental heating rate influences the observed transition temperature, the intrinsic chemical architecture of the polyester backbone, specifically the balance between polar ester interactions and backbone flexibility, qualitatively dominates the fundamental Tg behavior, with the second run protocol ensuring the measurement reflects the inherent amorphous state."
    },
    "analysis_without_hierarchical_structure": {
      "descriptive_text": "The investigated sample is a polyester homopolymer obtained from Dynamit Nobel. The glass transition temperature was characterized using differential scanning calorimetry (DSC) on a Perkin-Elmer DSC-4 instrument. The measurement was conducted at a heating rate of 20 °C/min during the second heating run to eliminate thermal history effects.",
      "reasoning_analysis": "Increasing Factors: The presence of polar ester functional groups within the polymer backbone introduces intermolecular dipole-dipole interactions, which restrict segmental chain mobility and intrinsically drive the glass transition temperature higher compared to non-polar hydrocarbon polymers. Additionally, the homopolymer architecture ensures structural regularity, which can limit free volume distribution. Decreasing Factors: The use of a second heating run in the DSC protocol erases prior thermal history and physical aging; since physical aging typically densifies the glassy state and can cause an apparent elevation or enthalpic recovery peak near the transition, this processing step prevents an artificially inflated Tg measurement. Furthermore, depending on the specific aliphatic content of the polyester undefined in the data, flexible methylene sequences could enhance chain mobility. Dominant Factor: The intrinsic chemical structure, specifically the polarity and stiffness associated with the ester linkages, serves as the dominant factor defining the baseline glass transition temperature, while the thermal measurement protocol primarily ensures the accuracy and reproducibility of this intrinsic value by removing transient aging effects."
    }
  },
  {
    "doi": null,
    "title": "The effect of intermolecular forces on the glass transition of solute-polymer blends:",
    "year": 1997,
    "chemical_composition": {
      "repeat_unit_psmiles": null,
      "monomers": [
        {
          "name": "Chlorinated poly(vinyl chloride)",
          "smiles": null,
          "ratio_value": null,
          "ratio_unit": null
        }
      ],
      "additives": [],
      "is_homopolymer": true
    },
    "processing_history": "Polymer obtained from Zeneca Resins. Tg measured by DSC (Perkin-Elmer DSC-4) at 20 °C/min, second run.",
    "hierarchical_structure": "Amorphous polymer.",
    "properties": {
      "Tg": {
        "value": [
          99.0
        ],
        "unit": "°C"
      }
    },
    "analysis_with_hierarchical_structure": {
      "descriptive_text": "The investigated material is an amorphous chlorinated poly(vinyl chloride) homopolymer sourced from Zeneca Resins. The glass transition temperature was characterized via differential scanning calorimetry using a Perkin-Elmer DSC-4 instrument, employing a heating rate of 20 °C/min during the second heating cycle to eliminate prior thermal history.",
      "reasoning_analysis": "Increasing Factors: The substitution of hydrogen atoms with larger, more electronegative chlorine atoms along the polymer backbone increases steric hindrance and strengthens intermolecular dipole-dipole interactions, which significantly restricts segmental chain mobility. Additionally, the utilization of a 20 °C/min heating rate during DSC characterization kinetically shifts the apparent glass transition to higher temperatures due to the lag in segmental relaxation times relative to the thermal input. Decreasing Factors: The underlying aliphatic carbon-carbon backbone retains inherent rotational flexibility compared to rigid aromatic polymer systems, and the absence of cross-linking agents or reinforcing fillers ensures that chain mobility is not covalently locked, allowing segmental motion to resume at accessible temperatures. Dominant Factor: The enhanced intermolecular forces and steric restrictions arising from the high chlorine content characteristic of chlorinated poly(vinyl chloride) qualitatively outweigh the inherent flexibility of the aliphatic backbone and measurement kinetics, establishing a Tg that is significantly elevated relative to standard poly(vinyl chloride)."
    },
    "analysis_without_hierarchical_structure": {
      "descriptive_text": "The sample comprises a chlorinated poly(vinyl chloride) homopolymer sourced from Zeneca Resins. Thermal characterization was performed using differential scanning calorimetry on a Perkin-Elmer DSC-4 instrument, employing a heating rate of 20 °C/min during the second heating cycle to evaluate the glass transition temperature.",
      "reasoning_analysis": "Increasing Factors: The chemical composition consists of chlorinated poly(vinyl chloride), where the high chlorine content introduces substantial steric hindrance and enhanced dipole-dipole interactions along the polymer backbone. These structural features significantly restrict segmental chain mobility, intrinsically driving the glass transition temperature to higher values compared to non-chlorinated analogs. Decreasing Factors: The processing history indicates the use of the second heating run for measurement, which effectively erases the thermal history and physical aging accumulated during commercial production and storage. This thermal erasure reduces the free volume densification associated with aging, preventing an artificial elevation of the Tg that would be observed in the as-received state. Dominant Factor: The intrinsic chain stiffness and intermolecular forces resulting from the chlorination of the polymer backbone serve as the dominant factor. While the thermal protocol mitigates physical aging effects, the fundamental chemical architecture dictates the high energy barrier for segmental motion, establishing the primary determinant of the material's thermal transition behavior."
    }
  },
  {
    "doi": "10.1081/MB-200033257",
    "title": "Autoadhesion of High‐Molecular‐Weight Monodisperse Glassy Polystyrene at Unexpectedly Low Temperatures",
    "year": 2004,
    "chemical_composition": {
      "repeat_unit_psmiles": "[*]CC(C1=CC=CC=C1)[*]",
      "monomers": [
        {
          "name": "Styrene",
          "smiles": "C=CC1=CC=CC=C1",
          "ratio_value": null,
          "ratio_unit": null
        }
      ],
      "additives": [],
      "is_homopolymer": true
    },
    "processing_history": "Polymers dried in vacuum for a week at 80 °C. Smooth films of 100 μm thickness prepared by compression molding between smooth surfaces of a silicone glass at 165 °C in a Carver press. Tg measured by DSC (Advanced Technology, model Q-1000) at 10 °C/min heating rate, read as middle point of heat capacity jump.",
    "hierarchical_structure": "Amorphous polystyrene. Mw = 102,500 g/mol, Mw/Mn = 1.05.",
    "properties": {
      "Tg": {
        "value": [
          105
        ],
        "unit": "°C"
      }
    },
    "analysis_with_hierarchical_structure": {
      "descriptive_text": "The sample consists of an amorphous polystyrene homopolymer characterized by a weight-average molecular weight (Mw) of 102,500 g/mol and a narrow polydispersity index (Mw/Mn) of 1.05. The material was subjected to vacuum drying at 80 °C for one week to remove volatiles, then processed into smooth films of 100 μm thickness via compression molding at 165 °C between smooth surfaces of a silicone glass in a Carver press. The glass transition temperature was measured using differential scanning calorimetry (Advanced Technology, model Q-1000) at a heating rate of 10 °C/min, defined as the midpoint of the heat capacity jump.",
      "reasoning_analysis": "Increasing Factors: The presence of bulky phenyl side groups on the polystyrene backbone creates significant steric hindrance that restricts backbone rotation and segmental mobility, intrinsically driving the Tg higher. The high molecular weight (102,500 g/mol) ensures the polymer is well above the critical entanglement molecular weight, minimizing the free volume contribution from chain ends described by the Fox-Flory relationship. Additionally, the rigorous vacuum drying history removes potential residual solvents that would otherwise act as plasticizers and depress the Tg. Decreasing Factors: The linear topology of the homopolymer permits segmental motion that would be further restricted in a crosslinked network or composite containing rigid fillers. Furthermore, as the molecular weight is finite rather than infinite, there remains a marginal contribution of chain ends that technically keeps the Tg below the theoretical asymptotic maximum for the polymer. Dominant Factor: The steric rigidity of the phenyl groups combined with the high molecular weight plateau dominates the thermal behavior, establishing a robust Tg characteristic of bulk polystyrene that is not significantly compromised by chain end effects or processing-induced plasticization."
    },
    "analysis_without_hierarchical_structure": {
      "descriptive_text": "The sample consists of a polystyrene homopolymer processed into smooth films with a thickness of 100 μm. Prior to fabrication, the polymer was dried under vacuum for one week at 80 °C to remove residual volatiles. The films were subsequently prepared via compression molding using a Carver press at 165 °C between smooth surfaces of a silicone glass. The glass transition temperature was characterized using differential scanning calorimetry (DSC) on an Advanced Technology model Q-1000 instrument at a heating rate of 10 °C/min, defined as the midpoint of the heat capacity jump.",
      "reasoning_analysis": "Increasing Factors: The inherent chemical composition, specifically the presence of bulky phenyl side groups on the polystyrene backbone, restricts polymer chain mobility through steric hindrance, intrinsically driving the Tg higher. Additionally, the processing history involving extensive vacuum drying at 80 °C for one week effectively removes residual solvents and moisture, eliminating plasticization effects that would otherwise depress the Tg. Decreasing Factors: The linear architecture of the homopolymer lacks topological constraints such as cross-links or rigid filler interfaces that would further restrict segmental mobility beyond the inherent steric hindrance. Furthermore, the compression molding process at 165 °C erases prior thermal history, and if the subsequent cooling from the melt was not sufficiently rapid, the resulting relaxation towards equilibrium density could lead to a slightly lower apparent Tg compared to a quenched state. Dominant Factor: The intrinsic structural rigidity provided by the bulky phenyl groups establishes the primary baseline for the Tg; however, the rigorous vacuum drying protocol is the critical processing factor that ensures this intrinsic value is measured without suppression from residual volatiles."
    }
  },
  {
    "doi": null,
    "title": "Glass-Transition Temperature $( T _ { \\mathrm { g } } )$ of Free-Radically Prepared Polyacrylonitrile by Inverse Gas Chromatography, 1",
    "year": 2002,
    "chemical_composition": {
      "repeat_unit_psmiles": "[*]CC(C1=CC=CC=C1)[*]",
      "monomers": [
        {
          "name": "Styrene",
          "smiles": "C=CC1=CC=CC=C1",
          "ratio_value": null,
          "ratio_unit": null
        }
      ],
      "additives": [
        {
          "name": "Shimalite NAW-101 silicate powder",
          "type": "filler",
          "amount_value": null,
          "amount_unit": null
        }
      ],
      "is_homopolymer": true
    },
    "processing_history": "Atactic monodisperse polystyrene (Sample B, Mp=19600) supplied by Polymer Laboratories Ltd. Dissolved in benzene, mixed with Shimalite NAW-101 silicate powder (10 wt.-% polymer concentration), dried in vacuum. Tg measured by IGC (Shimadzu 4B-PTF) using decane probe, He flow 30 ml/min.",
    "hierarchical_structure": "Amorphous, monodisperse (Mw/Mn < 1.05), polymer coated on silicate matrix",
    "properties": {
      "Tg": {
        "value": [
          94
        ],
        "unit": "°C"
      }
    },
    "analysis_with_hierarchical_structure": {
      "descriptive_text": "The sample consists of an atactic, monodisperse polystyrene homopolymer (Sample B, Mp = 19,600 g/mol, Mw/Mn < 1.05) supplied by Polymer Laboratories Ltd. It was processed by dissolving the polymer in benzene and mixing it with Shimalite NAW-101 silicate powder at a 10 wt.-% polymer concentration, followed by vacuum drying to form a composite where the polymer is coated on the silicate matrix. The resulting material exhibits an amorphous hierarchical structure, and its glass transition temperature was characterized using Inverse Gas Chromatography (IGC) with a decane probe under a helium flow of 30 ml/min.",
