Repository: hhtrick/HHT-code

# HHT training framework

This directory contains model training, embedding precomputation, inference, article-level baselines and the curated datasets. All commands below assume that the working directory is `train_code/`.

## 3. Datasets and fixed partitions

Each main dataset is a JSON array at `dataset/{property}/{property}.json`. Entries contain source metadata, `chemical_composition`, `processing_history`, `hierarchical_structure`, `properties`, and two generated-analysis objects. Targets are stored as `properties[property]["value"]`; source metadata and target values are not predictive input fields.

| Property | Train | Validation | Test | Total |
|---|---:|---:|---:|---:|

File: train_code/dataset/Tg/Tg.json (part 203 of 235)
[
      "reasoning_analysis": "Increasing Factors: The presence of bulky phenyl side groups on the polystyrene backbone imposes significant steric hindrance, restricting internal rotation and inherently driving the Tg upward. Furthermore, the hierarchical structure describing the polymer coated on a silicate matrix suggests strong interfacial interactions; the rigid silicate filler confines the polymer chains, limiting segmental mobility near the interface and contributing to an increase in Tg. Decreasing Factors: The molecular weight (Mp = 19,600 g/mol) is relatively low compared to high-performance commercial polystyrene, leading to a higher concentration of chain ends which increases free volume and lowers the Tg according to Fox-Flory theory. Additionally, the processing history involves dissolution in benzene; despite vacuum drying, any residual solvent would act as a plasticizer to depress the Tg. Finally, the use of IGC with a decane probe measures surface properties, where chain mobility is often higher than in the bulk, potentially yielding a lower apparent Tg. Dominant Factor: While the rigid silicate matrix and interfacial confinement provide a mechanism to restrict chain motion, the combination of low molecular weight and the potential for residual solvent from solution processing, coupled with the surface-sensitive nature of the IGC characterization, are likely the dominant factors influencing the final Tg behavior, potentially offsetting the filler-induced enhancement and resulting in a transition temperature governed heavily by chain-end mobility and surface dynamics."
    },
    "analysis_without_hierarchical_structure": {
      "descriptive_text": "The sample consists of atactic monodisperse polystyrene (Sample B, Mp=19600) supplied by Polymer Laboratories Ltd. It was prepared by dissolving the polymer in benzene to a 10 wt.-% polymer concentration, followed by mixing with Shimalite NAW-101 silicate powder and subsequent vacuum drying. The glass transition temperature was characterized using Inverse Gas Chromatography (IGC) on a Shimadzu 4B-PTF instrument utilizing a decane probe under a helium flow rate of 30 ml/min.",
      "reasoning_analysis": "Increasing Factors: The presence of bulky phenyl side groups on the polystyrene backbone imposes significant steric hindrance, restricting segmental rotation and intrinsically elevating the glass transition temperature. Furthermore, the incorporation of rigid Shimalite NAW-101 silicate powder introduces physical confinement effects at the polymer-filler interface, which typically restricts chain mobility and contributes to a higher Tg. Decreasing Factors: The specific molecular weight of the sample (Mp=19600) is relatively low, resulting in a higher concentration of chain ends that increase free volume and depress the Tg according to Fox-Flory theory. Additionally, the processing history involves dissolution in benzene; if vacuum drying was insufficient to remove all residual solvent, these benzene molecules would act as plasticizers, enhancing segmental mobility and lowering the Tg. Dominant Factor: While the rigid filler and backbone chemistry provide structural resistance to motion, the low molecular weight of the polymer chains represents a fundamental architectural feature that qualitatively lowers the Tg baseline compared to high molecular weight polystyrene. Consequently, the chain end free volume effect associated with the monodisperse low-Mp specification is the dominant structural factor influencing the final Tg behavior, potentially counteracting the reinforcement effects of the silicate filler."
    }
  },
  {
    "doi": "10.1081/MB-200033257",
    "title": "Autoadhesion of High‐Molecular‐Weight Monodisperse Glassy Polystyrene at Unexpectedly Low Temperatures",
    "year": 2004,
    "chemical_composition": {
      "repeat_unit_psmiles": "[*]CC(C1=CC=CC=C1)[*]",
      "monomers": [
        {
          "name": "Styrene",
          "smiles": "C=CC1=CC=CC=C1",
          "ratio_value": null,
          "ratio_unit": null
        }
      ],
      "additives": [],
      "is_homopolymer": true
    },
    "processing_history": "Polymers dried in vacuum for a week at 80 °C. Smooth films of 100 μm thickness prepared by compression molding between smooth surfaces of a silicone glass at 180 °C in a Carver press. Tg measured by DSC (Advanced Technology, model Q-1000) at 10 °C/min heating rate, read as middle point of heat capacity jump.",
    "hierarchical_structure": "Amorphous polystyrene. Mw = 450,500 g/mol, Mw/Mn = 1.12.",
    "properties": {
      "Tg": {
        "value": [
          105
        ],
        "unit": "°C"
      }
    },
    "analysis_with_hierarchical_structure": {
      "descriptive_text": "The sample consists of an amorphous polystyrene homopolymer characterized by a weight-average molecular weight (Mw) of 450,500 g/mol and a narrow molecular weight distribution (Mw/Mn = 1.12). Prior to characterization, the polymer was subjected to vacuum drying at 80 °C for one week to remove volatiles, followed by compression molding at 180 °C between smooth silicone glass surfaces to produce smooth films with a thickness of 100 μm. The glass transition temperature was subsequently determined using differential scanning calorimetry (DSC) at a heating rate of 10 °C/min, defined as the midpoint of the heat capacity jump.",
      "reasoning_analysis": "Increasing Factors: The presence of bulky phenyl side groups attached to the polymer backbone imposes significant steric hindrance, restricting segmental rotation and intrinsically elevating the glass transition temperature. Furthermore, the high weight-average molecular weight (450,500 g/mol) minimizes the concentration of chain ends, reducing excess free volume according to the Fox-Flory relationship and pushing the Tg towards its asymptotic maximum. The rigorous processing history, specifically vacuum drying for one week, mitigates the presence of residual solvents that could otherwise act as plasticizers, thereby supporting a higher Tg. Decreasing Factors: There are no significant compositional or structural features in this specific sample, such as low molecular weight oligomers, broad dispersity, or added plasticizers, that would traditionally drive the Tg downward relative to the intrinsic value of high-molecular-weight polystyrene. Dominant Factor: The high molecular weight combined with the inherent rigidity of the polystyrene backbone dominates the thermal behavior, ensuring the Tg reflects the intrinsic upper limit for linear polystyrene, further stabilized by the effective removal of volatiles during the extended vacuum drying process and the thermal erasure of history during compression molding."
    },
    "analysis_without_hierarchical_structure": {
      "descriptive_text": "The sample consists of a polystyrene homopolymer. Prior to processing, the polymer was dried under vacuum for one week at 80 °C to remove residual moisture or solvent. Smooth films with a thickness of 100 μm were subsequently fabricated via compression molding between smooth silicone glass surfaces using a Carver press at 180 °C. The glass transition temperature was characterized using differential scanning calorimetry (DSC) with a TA Instruments Q-1000 model, employing a heating rate of 10 °C/min and defining the transition as the midpoint of the heat capacity jump.",
      "reasoning_analysis": "Increasing Factors: The polystyrene backbone features bulky phenyl side groups that impose significant steric hindrance, restricting backbone rotation and segmental mobility, which intrinsically elevates the Tg. Furthermore, the rigorous processing history involving vacuum drying for one week at 80 °C effectively removes residual solvents and moisture, eliminating potential plasticization effects that would otherwise depress the transition temperature. Decreasing Factors: The polymer possesses a linear homopolymer architecture without chemical crosslinking or rigid inorganic fillers, which allows for greater chain mobility compared to networked or composite systems. Additionally, the compression molding process at 180 °C places the polymer well into the melt state; depending on the cooling rate post-molding, non-equilibrium free volume may be trapped within the film, potentially lowering the observed Tg relative to a physically aged or slowly annealed specimen. Dominant Factor: The steric restriction imposed by the phenyl side groups is the dominant factor establishing the fundamental thermal transition range. While processing conditions like cooling rates introduce variability in free volume, the thorough vacuum drying ensures that the measured Tg reflects the intrinsic chemical resistance to segmental motion rather than being artifactually lowered by volatile plasticizers."
    }
  },
  {
    "doi": null,
    "title": "The effect of intermolecular forces on the glass transition of solute-polymer blends:",
    "year": 1997,
    "chemical_composition": {
      "repeat_unit_psmiles": null,
      "monomers": [
        {
          "name": "p-Hydroxy Styrene",
          "smiles": "C=Cc1ccc(O)cc1",
          "ratio_value": null,
          "ratio_unit": null
        }
      ],
      "additives": [],
      "is_homopolymer": true
    },
    "processing_history": "Polymer obtained from Maruzen Petrochemical. Tg measured by DSC (Perkin-Elmer DSC-4) at 20 °C/min, second run.",
    "hierarchical_structure": "Amorphous polymer.",
    "properties": {
      "Tg": {
        "value": [
          145.0
        ],
        "unit": "°C"
      }
    },
    "analysis_with_hierarchical_structure": {
      "descriptive_text": "The sample consists of an amorphous poly(p-hydroxy styrene) homopolymer sourced from Maruzen Petrochemical. The material was characterized using differential scanning calorimetry (DSC) on a Perkin-Elmer DSC-4 instrument, where the glass transition temperature was determined during the second heating run at a rate of 20 °C/min.",
      "reasoning_analysis": "Increasing Factors: The incorporation of the hydroxyl functional group at the para position of the phenyl ring introduces strong interchain hydrogen bonding capabilities. These specific interactions significantly increase the cohesive energy density and restrict segmental mobility of the polymer backbone, driving the Tg upward relative to unsubstituted polystyrene. Additionally, the increased polarity enhances dipole-dipole interactions between chains. Decreasing Factors: The material is a linear homopolymer lacking cross-links or rigid filler additives, which permits greater free volume and chain mobility compared to networked or composite systems. Furthermore, the DSC measurement protocol specifies a second heating run, which erases prior thermal history and physical aging effects that might otherwise artificially elevate the observed transition temperature. Dominant Factor: The strong intermolecular hydrogen bonding network formed by the hydroxyl groups is the dominant factor governing the thermal behavior. While the linear vinyl backbone possesses inherent flexibility, the energy required to overcome the hydrogen bonding constraints during the glass transition qualitatively overrides this flexibility, leading to significantly restricted segmental motion compared to non-polar styrenic analogues."
    },
    "analysis_without_hierarchical_structure": {
      "descriptive_text": "The investigated material is a poly(p-hydroxy styrene) homopolymer sourced commercially from Maruzen Petrochemical. Thermal characterization was performed using a Perkin-Elmer DSC-4 instrument, where the glass transition temperature was determined during the second heating scan at a rate of 20 °C/min to ensure erasure of prior thermal history.",
      "reasoning_analysis": "Increasing Factors: The incorporation of the hydroxyl group at the para position of the styrenic phenyl ring introduces strong intermolecular hydrogen bonding capabilities. These interactions act as physical crosslinks that significantly restrict segmental chain mobility and increase cohesive energy density, inherently driving the Tg upward relative to unsubstituted polystyrene. Additionally, the measurement protocol utilizing a second heating run eliminates physical aging effects, ensuring the observed transition reflects the intrinsic mobility limits rather than densified glassy states. Decreasing Factors: There are no explicit plasticizers or flexible comonomers present to enhance free volume. However, as a commercial-grade polymer, the potential presence of residual monomers or low molecular weight oligomers from the synthesis process could act as impurities that slightly depress the Tg by increasing free volume between chains. Dominant Factor: The extensive hydrogen bonding network formed by the p-hydroxy substituents is the qualitatively dominant factor. This strong specific interaction creates a high energy barrier for segmental motion that overwhelmingly dictates the thermal transition behavior, outweighing any minor depressions caused by potential commercial-grade impurities or kinetic effects from the measurement heating rate."
    }
  },
  {
    "doi": null,
    "title": "The effect of intermolecular forces on the glass transition of solute-polymer blends:",
    "year": 1997,
    "chemical_composition": {
      "repeat_unit_psmiles": "[*]C(C1=CC=CC=C1)[*]",
      "monomers": [
        {
          "name": "Styrene",
          "smiles": "C=CC1=CC=CC=C1",
          "ratio_value": null,
          "ratio_unit": null
        }
      ],
      "additives": [],
      "is_homopolymer": true
    },
    "processing_history": "Polymer obtained from Polysciences. Tg measured by DSC (Perkin-Elmer DSC-4) at 20 °C/min, second run.",
    "hierarchical_structure": "Amorphous polymer.",
    "properties": {
      "Tg": {
        "value": [
          104.5
        ],
        "unit": "°C"
      }
    },
    "analysis_with_hierarchical_structure": {
      "descriptive_text": "The sample comprises an amorphous polystyrene homopolymer commercially sourced from Polysciences. Thermal characterization was performed using differential scanning calorimetry on a Perkin-Elmer DSC-4 instrument, utilizing a heating rate of 20 °C/min during the second run to assess the glass transition temperature.",
      "reasoning_analysis": "Increasing Factors: The presence of bulky phenyl side groups attached to the aliphatic backbone creates significant steric hindrance, restricting segmental rotation and intrinsically driving the Tg higher. Additionally, the processing history specifies a relatively fast heating rate of 20 °C/min during DSC measurement, which kinetically shifts the observed Tg to higher temperatures compared to standard slower scanning rates. Decreasing Factors: The utilization of a second heating run eliminates thermal history and physical aging effects accumulated during storage or the initial scan, which would otherwise densify the free volume and artificially elevate the apparent Tg. Furthermore, the absence of cross-linking or crystalline domains in the amorphous structure means there are no additional physical constraints restricting chain mobility beyond the chemical backbone limitations. Dominant Factor: The steric hindrance imposed by the pendant phenyl groups is the dominant factor establishing the fundamental baseline Tg of the material, although the kinetic effect of the fast heating rate qualitatively shifts the measured value upward relative to equilibrium conditions."
    },
    "analysis_without_hierarchical_structure": {
      "descriptive_text": "The sample consists of a polystyrene homopolymer sourced commercially from Polysciences without any added fillers or plasticizers. The glass transition temperature was characterized using differential scanning calorimetry on a Perkin-Elmer DSC-4 instrument at a heating rate of 20 °C/min, specifically utilizing data from the second heating run to eliminate prior thermal history and physical aging effects.",
      "reasoning_analysis": "Increasing Factors: The primary driver for elevated Tg is the chemical architecture of the polystyrene backbone, where bulky phenyl side groups create significant steric hindrance that restricts segmental rotation and chain mobility. Additionally, the processing history specifies a DSC heating rate of 20 °C/min; kinetically, faster heating rates allow less time for molecular relaxation during the scan, which qualitatively shifts the observed transition temperature to higher values compared to slower scanning protocols. Decreasing Factors: The chemical composition lacks plasticizing additives or residual solvents that would typically increase free volume and depress the Tg. Furthermore, the use of the second heating run erases physical aging effects accumulated during storage; since physical aging reduces free volume and can shift the apparent transition onset, erasing this history prevents such artificial stiffening, though the fundamental Tg remains governed by chain chemistry. Dominant Factor: The intrinsic chemical composition, specifically the steric bulk of the styrene repeat units, is the dominant factor establishing the baseline glass transition behavior. While the heating rate introduces a kinetic shift and the thermal protocol ensures reproducibility by removing history effects, the monomer structure fundamentally dictates the segmental mobility limits more significantly than the specified measurement parameters."
    }
  },
  {
    "doi": "10.1002/app.47351",
    "title": "Application of the Vrentas–Duda free-volume theory of diffusion below the glass-transition temperature: Application to hypromellose acetate succinate–solvent systems",
    "year": 2019,
    "chemical_composition": {
      "repeat_unit_psmiles": null,
      "monomers": [
        {
          "name": "Hypromellose acetate succinate",
          "smiles": null,
          "ratio_value": null,
          "ratio_unit": null
        }
      ],
      "additives": [],
      "is_homopolymer": false
    },
    "processing_history": "HPMCAS-L (Hypromellose acetate succinate, grade L) dry polymer. Tg value (118 °C) provided as a known property by Merck & Co., Inc. Rheological data (steady shear rate viscosities and oscillatory experiments) utilized for free-volume parameter determination. Polymer degrades at approximately 200 °C.",
    "hierarchical_structure": "Amorphous polymer. Molecular weight (Mw) = 55,000 g/mol. Density = 1.314 g/cm³ at 25 °C. Random substitution of cellulose hydroxyl, acetate, and succinoyl groups.",
    "properties": {
      "Tg": {
        "value": [
          118
        ],
        "unit": "°C"
      }
    },
    "analysis_with_hierarchical_structure": {
      "descriptive_text": "The material is an amorphous Hypromellose acetate succinate (HPMCAS-L) derivative characterized by a random substitution of cellulose hydroxyl, acetate, and succinoyl groups. This non-homopolymer exhibits a weight-average molecular weight (Mw) of 55,000 g/mol and a density of 1.314 g/cm³ at 25 °C. Provided as a dry polymer, the sample was subjected to rheological analysis including steady shear rate viscosities and oscillatory experiments to determine free-volume parameters, with a noted thermal degradation onset at approximately 200 °C and a reference glass transition temperature of 118 °C provided as a known property by Merck & Co., Inc.",
      "reasoning_analysis": "Increasing Factors: The rigid pyranose rings within the cellulose backbone significantly restrict segmental rotation compared to flexible vinyl chains, while the bulky acetate and succinoyl substituents introduce steric hindrance that further impedes chain mobility. Additionally, the relatively high density suggests efficient packing and reduced free volume, contributing to a higher transition temperature. Decreasing Factors: The esterification of hydroxyl groups disrupts the extensive intermolecular hydrogen bonding network found in native cellulose, thereby increasing chain mobility relative to the unmodified biopolymer. Furthermore, the moderate molecular weight introduces a finite concentration of chain ends that contribute excess free volume compared to ultra-high molecular weight counterparts. Dominant Factor: The intrinsic stiffness of the polysaccharide backbone combined with the steric bulk of the ester substituents qualitatively dominates the thermal behavior. Despite the reduction in hydrogen bonding, the structural rigidity ensures an elevated baseline transition temperature, while the dry processing history prevents plasticization effects that would otherwise depress the value."
    },
    "analysis_without_hierarchical_structure": {
      "descriptive_text": "The investigated material is Hypromellose acetate succinate (HPMCAS), grade L, a cellulose-based derivative classified as a non-homopolymeric system. Supplied as a dry polymer by Merck & Co., Inc., the sample possesses a documented glass transition temperature of 118 °C. Characterization involved the utilization of rheological data, specifically steady shear rate viscosities and oscillatory experiments, to determine free-volume parameters, with thermal analysis indicating polymer degradation onset at approximately 200 °C.",
      "reasoning_analysis": "Increasing Factors: The structural rigidity of the cellulose-derived glucopyranose backbone significantly restricts segmental motion, inherently driving the Tg upward. Furthermore, the presence of bulky succinate substituents introduces steric hindrance that limits chain rotation, while the dry processing state ensures the absence of low-molecular-weight plasticizers that would otherwise increase free volume. Decreasing Factors: The chemical modification of the native cellulose structure involves substituting hydroxyl groups with acetate and succinate moieties, which disrupts the dense intermolecular hydrogen bonding network characteristic of unmodified cellulose, thereby increasing free volume and potentially lowering the Tg relative to the native biopolymer. Dominant Factor: The intrinsic stiffness of the cyclic sugar backbone combined with the steric bulk of the succinate groups qualitatively dominates the thermal behavior, maintaining a high glass transition temperature despite the reduction in hydrogen bonding density, ensuring the material remains in a glassy state well above room temperature."
    }
  },
  {
    "doi": "10.1081/MB-200033257",
    "title": "Autoadhesion of High‐Molecular‐Weight Monodisperse Glassy Polystyrene at Unexpectedly Low Temperatures",
    "year": 2004,
    "chemical_composition": {
      "repeat_unit_psmiles": "[*]CC(C1=CC=CC=C1)[*]",
      "monomers": [
        {
          "name": "Styrene",
          "smiles": "C=CC1=CC=CC=C1",
          "ratio_value": null,
          "ratio_unit": null
        }
      ],
      "additives": [],
      "is_homopolymer": true
    },
    "processing_history": "Polymers dried in vacuum for a week at 80 °C. Smooth films of 100 μm thickness prepared by compression molding between smooth surfaces of a silicone glass at 180 °C in a Carver press. Tg measured by DSC (Advanced Technology, model Q-1000) at 10 °C/min heating rate, read as middle point of heat capacity jump.",
    "hierarchical_structure": "Amorphous polystyrene. Mw = 1,110,500 g/mol, Mw/Mn = 1.15.",
    "properties": {
      "Tg": {
        "value": [
          106
        ],
        "unit": "°C"
      }
    },
    "analysis_with_hierarchical_structure": {
      "descriptive_text": "The sample comprises an amorphous polystyrene homopolymer characterized by a weight-average molecular weight (Mw) of 1,110,500 g/mol and a narrow molecular weight distribution (Mw/Mn) of 1.15. Prior to film formation, the polymer was subjected to vacuum drying for one week at 80 °C to ensure the removal of volatiles. Smooth films with a thickness of 100 μm were subsequently fabricated via compression molding at 180 °C between smooth surfaces of a silicone glass using a Carver press. The glass transition temperature was characterized using differential scanning calorimetry (DSC, Advanced Technology, model Q-1000) at a heating rate of 10 °C/min, defined as the midpoint of the heat capacity jump.",
      "reasoning_analysis": "Increasing Factors: The presence of bulky phenyl side groups attached to the polymer backbone imposes significant steric hindrance, which restricts segmental rotation and intrinsically elevates the glass transition temperature. Additionally, the very high molecular weight (1,110,500 g/mol) drastically reduces the concentration of chain ends, minimizing excess free volume according to the Fox-Flory relationship and driving the Tg toward its asymptotic upper limit. The rigorous vacuum drying protocol further eliminates potential residual solvents that could act as plasticizers. Decreasing Factors: The linear architecture of the homopolymer lacks covalent cross-links or rigid filler networks that would otherwise impose additional topological constraints and restrict chain mobility beyond the intrinsic backbone stiffness. Furthermore, the completely amorphous structure means there are no crystalline domains to physically anchor the chains, allowing for standard segmental relaxation processes typical of uncrosslinked melts. Dominant Factor: The intrinsic rigidity conferred by the phenyl substituents combined with the high molecular weight state qualitatively dominates the thermal behavior, ensuring the Tg reflects the maximum asymptotic value for pristine, linear polystyrene without depression from low molecular weight effects or plasticization."
    },
    "analysis_without_hierarchical_structure": {
      "descriptive_text": "The sample consists of a polystyrene homopolymer processed into smooth films with a thickness of 100 μm. Prior to film formation, the polymer was dried under vacuum for one week at 80 °C to remove residual volatiles. The films were subsequently prepared via compression molding between smooth silicone glass surfaces using a Carver press at 180 °C. The glass transition temperature was characterized using differential scanning calorimetry (DSC) on an Advanced Technology model Q-1000, employing a heating rate of 10 °C/min and defined as the midpoint of the heat capacity jump.",
      "reasoning_analysis": "Increasing Factors: The inherent chemical composition, specifically the presence of bulky phenyl side groups on the polystyrene backbone, restricts polymer chain mobility through steric hindrance, intrinsically driving the Tg higher. Additionally, the processing history involving extensive vacuum drying for one week at 80 °C likely removes residual solvents or moisture, preventing plasticization effects that would otherwise depress the Tg. Decreasing Factors: The polymer exists as a linear homopolymer without chemical crosslinking or rigid particulate fillers, which means segmental motion is not further restricted by network constraints or interfacial interactions that typically elevate Tg in modified systems. Furthermore, compression molding at 180 °C erases prior thermal history, ensuring the measurement reflects a standard state rather than a physically aged state which might exhibit a densified structure and artificially higher apparent Tg. Dominant Factor: The intrinsic structural rigidity provided by the bulky phenyl groups establishes the primary baseline for the Tg; while the vacuum drying ensures this intrinsic value is not suppressed by plasticizers, the lack of crosslinking or reinforcing additives means the Tg remains governed principally by the homopolymer chemistry rather than processing-induced structural modifications."
    }
  },
  {
    "doi": null,
    "title": "Glass-Transition Temperature $( T _ { \\mathrm { g } } )$ of Free-Radically Prepared Polyacrylonitrile by Inverse Gas Chromatography, 1",
    "year": 2002,
    "chemical_composition": {
      "repeat_unit_psmiles": "[*]CC(C1=CC=CC=C1)[*]",
      "monomers": [
        {
          "name": "Styrene",
          "smiles": "C=CC1=CC=CC=C1",
          "ratio_value": null,
          "ratio_unit": null
        }
      ],
      "additives": [],
      "is_homopolymer": true
    },
    "processing_history": "Atactic monodisperse polystyrene (Sample D, Mp=115000) supplied by Polymer Laboratories Ltd. Tg measured by DSC (Rigaku DSC 8230) at 5 °C/min under N2 atmosphere.",
    "hierarchical_structure": "Amorphous, monodisperse (Mw/Mn < 1.05)",
    "properties": {
      "Tg": {
        "value": [
          100
        ],
        "unit": "°C"
      }
    },
    "analysis_with_hierarchical_structure": {
      "descriptive_text": "The investigated material is an atactic, amorphous polystyrene homopolymer supplied by Polymer Laboratories Ltd., featuring a monodisperse molecular weight distribution (Mw/Mn < 1.05) and a peak molecular weight (Mp) of 115,000 g/mol. Thermal characterization was performed via differential scanning calorimetry using a Rigaku DSC 8230 instrument at a heating rate of 5 °C/min under a nitrogen atmosphere.",
      "reasoning_analysis": "Increasing Factors: The presence of bulky phenyl side groups attached to the carbon backbone imposes significant steric hindrance, restricting segmental rotation and inherently driving the Tg upward. Additionally, the high peak molecular weight (115,000 g/mol) exceeds the critical entanglement molecular weight for polystyrene, minimizing the concentration of chain ends and associated free volume, thereby supporting a Tg near the asymptotic limit. The standardized heating rate of 5 °C/min during DSC measurement also kinetically shifts the observed Tg slightly higher compared to equilibrium conditions. Decreasing Factors: The atactic stereochemistry results in an amorphous structure with less efficient packing density compared to stereoregular variants, potentially allowing for slightly higher free volume. Furthermore, despite the high molecular weight, the finite chain length still introduces some chain ends which contribute excess free volume relative to an infinite chain, theoretically depressing the Tg slightly below the infinite molecular weight limit. Dominant Factor: The intrinsic rigidity provided by the phenyl groups combined with the sufficiently high molecular weight dominates the thermal behavior, ensuring the Tg reflects the standard high-molecular-weight atactic polystyrene baseline without significant depression from low-molecular-weight effects or external plasticizers."
    },
    "analysis_without_hierarchical_structure": {
      "descriptive_text": "The sample consists of an atactic monodisperse polystyrene homopolymer with a peak molecular weight (Mp) of 115,000, supplied by Polymer Laboratories Ltd. The material was characterized without further modification or additive incorporation. The glass transition temperature was determined using differential scanning calorimetry (DSC) on a Rigaku DSC 8230 instrument, employing a heating rate of 5 °C/min under a nitrogen atmosphere.",
      "reasoning_analysis": "Increasing Factors: The presence of bulky phenyl side groups attached to the polymer backbone imposes significant steric hindrance, restricting segmental rotation and inherently elevating the glass transition temperature. Furthermore, the peak molecular weight of 115,000 exceeds the critical entanglement molecular weight for polystyrene, ensuring that the concentration of chain ends is low enough to maintain the bulk plateau Tg rather than exhibiting the depressed Tg associated with oligomeric species. Decreasing Factors: The atactic configuration results in a completely amorphous structure without crystalline domains that might otherwise physically crosslink or constrain the amorphous regions further. Additionally, the inherent presence of chain ends, despite the high molecular weight, introduces a finite amount of excess free volume compared to an infinite chain, which theoretically acts to slightly lower the Tg relative to the asymptotic limit. Dominant Factor: The steric restriction imposed by the phenyl side groups is the dominant factor governing the thermal behavior. While the molecular weight is sufficient to avoid significant depression from chain ends, the intrinsic rigidity of the polystyrene backbone dictates the baseline glass transition temperature, with the processing history indicating a standard measurement protocol that preserves the intrinsic material properties without introducing external plasticizers or thermal degradation."
    }
  },
  {
    "doi": null,
    "title": "Glass-Transition Temperature $( T _ { \\mathrm { g } } )$ of Free-Radically Prepared Polyacrylonitrile by Inverse Gas Chromatography, 1",
    "year": 2002,
    "chemical_composition": {
      "repeat_unit_psmiles": "[*]CC(C1=CC=CC=C1)[*]",
      "monomers": [
        {
          "name": "Styrene",
          "smiles": "C=CC1=CC=CC=C1",
          "ratio_value": null,
          "ratio_unit": null
        }
      ],
      "additives": [
        {
          "name": "Shimalite NAW-101 silicate powder",
          "type": "filler",
          "amount_value": null,
          "amount_unit": null
        }
      ],
      "is_homopolymer": true
    },
    "processing_history": "Atactic monodisperse polystyrene (Sample A, Mp=7600) supplied by Polymer Laboratories Ltd. Dissolved in benzene, mixed with Shimalite NAW-101 silicate powder (10 wt.-% polymer concentration), dried in vacuum. Tg measured by IGC (Shimadzu 4B-PTF) using decane probe, He flow 30 ml/min.",
    "hierarchical_structure": "Amorphous, monodisperse (Mw/Mn < 1.05), polymer coated on silicate matrix",
    "properties": {
      "Tg": {
        "value": [
          87
        ],
        "unit": "°C"
      }
    },
    "analysis_with_hierarchical_structure": {
      "descriptive_text": "The sample comprises an atactic, monodisperse polystyrene homopolymer (Sample A) with a peak molecular weight (Mp) of 7,600 g/mol and a narrow dispersity (Mw/Mn < 1.05). Processed by dissolution in benzene and mixing with Shimalite NAW-101 silicate powder at a 10 wt.% polymer concentration, the material was vacuum-dried to yield an amorphous structure where the polymer is coated on the silicate matrix. Thermal characterization was performed via Inverse Gas Chromatography (IGC) using a Shimadzu 4B-PTF instrument with a decane probe under a helium flow of 30 ml/min to determine the glass transition temperature.",
      "reasoning_analysis": "Increasing Factors: The intrinsic stiffness of the polystyrene backbone, arising from the bulky phenyl side groups, restricts segmental rotation and establishes a high baseline Tg. Furthermore, the incorporation of rigid Shimalite NAW-101 silicate powder creates polymer-filler interfaces where adsorbed chains experience restricted mobility, potentially elevating the Tg through confinement effects within the coated matrix structure. Decreasing Factors: The low peak molecular weight (Mp = 7,600 g/mol) significantly increases the concentration of chain ends, thereby enhancing free volume and chain mobility according to the Fox-Flory relationship, which strongly depresses the Tg. Additionally, the processing history involves benzene solvent; if residual solvent remains despite vacuum drying, it would act as a plasticizer to lower the Tg, while the IGC measurement technique itself probes surface dynamics which often exhibit higher mobility than the bulk. Dominant Factor: Although the filler interactions and phenyl sterics provide rigidity, the low molecular weight is the dominant factor qualitatively reducing the Tg relative to high-molecular-weight bulk polystyrene, as the chain end effect is profound below the entanglement molecular weight, potentially compounded by surface mobility effects inherent to the IGC characterization method."
    },
    "analysis_without_hierarchical_structure": {
      "descriptive_text": "The sample consists of atactic monodisperse polystyrene (Sample A, Mp=7600) supplied by Polymer Laboratories Ltd. It was prepared by dissolving the polymer in benzene and mixing with Shimalite NAW-101 silicate powder at a 10 wt.-% polymer concentration, followed by vacuum drying. The glass transition temperature was subsequently characterized using Inverse Gas Chromatography (IGC) on a Shimadzu 4B-PTF instrument employing a decane probe with a helium flow rate of 30 ml/min.",
      "reasoning_analysis": "Increasing Factors: The inherent chemical composition features bulky phenyl side groups on the polystyrene backbone which restrict polymer chain mobility through steric hindrance, intrinsically driving the Tg higher. Additionally, the incorporation of rigid Shimalite NAW-101 silicate powder creates polymer-filler interfaces that constrain segmental motion, contributing to an increase in Tg. Decreasing Factors: The specified low molecular weight (Mp=7600) results in a high concentration of chain ends, which increases free volume according to the Fox-Flory relationship and qualitatively depresses the Tg relative to high molecular weight polystyrene. Furthermore, the use of benzene solvent during processing introduces the risk of residual solvent entrapment despite vacuum drying, which would act as a plasticizer and further lower the Tg. Dominant Factor: The low molecular weight of the polymer establishes a fundamentally lower baseline Tg due to the significant chain end free volume contribution; while the rigid filler provides restrictive interactions, the oligomeric nature of the polystyrene is the dominant structural factor qualitatively reducing the Tg compared to standard bulk polystyrene samples."
    }
  },
  {
    "doi": "10.1039/d5sm00165j",
    "title": "Investigating glass transition in a PA6T/66 copolymer through molecular dynamics simulations†",
    "year": 2025,
    "chemical_composition": {
      "repeat_unit_psmiles": null,
      "monomers": [
        {
          "name": "Hexamethylene diamine",
          "smiles": "NCCCCCCN",
          "ratio_value": null,
          "ratio_unit": null
        },
        {
          "name": "Terephthalic acid",
          "smiles": "OC(=O)c1ccc(C(=O)O)cc1",
          "ratio_value": 45,
          "ratio_unit": "mol%"
        },
        {
          "name": "Adipic acid",
          "smiles": "OC(=O)CCCCC(=O)O",
          "ratio_value": 55,
          "ratio_unit": "mol%"
        }
      ],
      "additives": [],
      "is_homopolymer": false
    },
    "processing_history": "Experimental measurement reported in Ref. 25.",
    "hierarchical_structure": "Amorphous random copolymer",
    "properties": {
      "Tg": {
        "value": [
          84.5
        ],
        "unit": "°C"
      }
    },
    "analysis_with_hierarchical_structure": {
      "descriptive_text": "The sample is an amorphous random copolyamide synthesized from hexamethylene diamine, terephthalic acid, and adipic acid. The chemical composition comprises 45 mol% terephthalic acid and 55 mol% adipic acid reacted with the diamine component, creating a backbone featuring both aromatic and aliphatic segments. No external additives or fillers were incorporated into the polymer matrix. The structural and thermal characteristics described are based on experimental measurements documented in literature Ref. 25, indicating a material characterized under standard reporting conditions.",
