Repository: hhtrick/HHT-code

# HHT training framework

This directory contains model training, embedding precomputation, inference, article-level baselines and the curated datasets. All commands below assume that the working directory is `train_code/`.

## 3. Datasets and fixed partitions

Each main dataset is a JSON array at `dataset/{property}/{property}.json`. Entries contain source metadata, `chemical_composition`, `processing_history`, `hierarchical_structure`, `properties`, and two generated-analysis objects. Targets are stored as `properties[property]["value"]`; source metadata and target values are not predictive input fields.

| Property | Train | Validation | Test | Total |
|---|---:|---:|---:|---:|

File: train_code/dataset/Tg/Tg.json (part 204 of 235)
[
      "reasoning_analysis": "Increasing Factors: The incorporation of terephthalic acid introduces rigid aromatic rings into the polymer backbone, significantly restricting segmental rotation and increasing chain stiffness compared to purely aliphatic polyamides. Additionally, the high density of amide linkages facilitates interchain hydrogen bonding, which further constrains chain mobility and elevates the thermal transition. Decreasing Factors: The presence of adipic acid introduces flexible aliphatic methylene sequences that enhance chain mobility relative to fully aromatic structures. The random copolymer structure disrupts regular packing, increasing free volume compared to a highly ordered crystalline lattice, which can facilitate segmental motion at lower temperatures. Dominant Factor: The backbone rigidity imparted by the 45 mol% aromatic terephthalic units qualitatively dominates the thermal behavior, elevating the Tg above that of purely aliphatic polyamides like Nylon 6,6, despite the majority content of flexible adipic acid. The lack of specific thermal processing details in the history implies that the observed Tg reflects intrinsic compositional effects rather than processing-induced physical aging or quenching artifacts."
    },
    "analysis_without_hierarchical_structure": {
      "descriptive_text": "The sample comprises a semi-aromatic polyamide copolymer synthesized from hexamethylene diamine, terephthalic acid, and adipic acid. The diacid component consists of 45 mol% terephthalic acid and 55 mol% adipic acid, reacting with the diamine to form the polymer backbone without the incorporation of additional additives or fillers. The material properties were evaluated based on experimental measurements documented in Reference 25.",
      "reasoning_analysis": "Increasing Factors: The incorporation of terephthalic acid introduces rigid aromatic rings into the polymer backbone, which significantly restricts segmental rotation and increases chain stiffness. Furthermore, the amide linkages formed during polymerization facilitate strong interchain hydrogen bonding, creating physical crosslinks that impede molecular motion and elevate the glass transition temperature. Decreasing Factors: The presence of adipic acid and hexamethylene diamine introduces flexible aliphatic methylene sequences into the chain architecture, which increases free volume and chain mobility compared to a fully aromatic polyamide. The copolymerization itself disrupts the regularity of the chain structure relative to homopolymers, potentially reducing packing efficiency and lowering the energy barrier for segmental motion. Dominant Factor: The dominant influence on the glass transition temperature arises from the competition between the rigidity imparted by the aromatic terephthalic units and the flexibility of the aliphatic segments; however, given the lack of specific thermal processing details in the history, the intrinsic chain stiffness provided by the 45 mol% aromatic content qualitatively dominates the final Tg behavior relative to fully aliphatic analogues."
    }
  },
  {
    "doi": null,
    "title": "The effect of intermolecular forces on the glass transition of solute-polymer blends:",
    "year": 1997,
    "chemical_composition": {
      "repeat_unit_psmiles": null,
      "monomers": [
        {
          "name": "Styrene",
          "smiles": "C=CC1=CC=CC=C1",
          "ratio_value": null,
          "ratio_unit": null
        },
        {
          "name": "Acrylonitrile",
          "smiles": "C=CC#N",
          "ratio_value": null,
          "ratio_unit": null
        }
      ],
      "additives": [],
      "is_homopolymer": false
    },
    "processing_history": "Polymer obtained from Polysciences. Tg measured by DSC (Perkin-Elmer DSC-4) at 20 °C/min, second run.",
    "hierarchical_structure": "Amorphous polymer.",
    "properties": {
      "Tg": {
        "value": [
          103.0
        ],
        "unit": "°C"
      }
    },
    "analysis_with_hierarchical_structure": {
      "descriptive_text": "The investigated sample is an amorphous copolymer composed of styrene and acrylonitrile monomeric units. Procured commercially from Polysciences, the material underwent thermal characterization using a Perkin-Elmer DSC-4 instrument, where the glass transition temperature was recorded during the second heating cycle at a rate of 20 °C/min.",
      "reasoning_analysis": "Increasing Factors: The incorporation of acrylonitrile introduces polar nitrile groups that engage in strong dipole-dipole interactions, significantly increasing cohesive energy density and restricting segmental mobility. Concurrently, the styrene units provide bulky phenyl side groups that impose steric hindrance on the polymer backbone, further resisting rotation. Decreasing Factors: The material exists as a linear copolymer without chemical crosslinking or rigid filler additives, allowing for greater chain mobility compared to networked or composite systems. Additionally, the random sequence distribution inherent to copolymerization can disrupt packing efficiency relative to stereoregular homopolymers, potentially increasing free volume. Dominant Factor: The strong intermolecular dipole interactions contributed by the acrylonitrile units typically dominate the thermal behavior, often resulting in a glass transition temperature that exceeds the weighted average of the homopolymers due to specific interactions, while the second-run DSC protocol ensures this intrinsic value is measured without the confounding effects of physical aging."
    },
    "analysis_without_hierarchical_structure": {
      "descriptive_text": "The sample comprises a styrene-acrylonitrile copolymer obtained commercially from Polysciences, containing no additional additives. Thermal analysis was conducted using differential scanning calorimetry (DSC) on a Perkin-Elmer DSC-4 instrument at a heating rate of 20 °C/min, with the glass transition temperature determined from the second heating run to eliminate prior thermal history.",
      "reasoning_analysis": "Increasing Factors: The incorporation of acrylonitrile introduces polar nitrile groups that enhance intermolecular dipole-dipole interactions, increasing cohesive energy density and restricting segmental mobility, while the bulky phenyl groups from styrene impose steric hindrance that further rigidifies the backbone. Additionally, the processing history specifies a DSC heating rate of 20 °C/min, which is relatively fast and kinetically shifts the observed transition to higher temperatures due to reduced relaxation time. Decreasing Factors: The absence of crosslinking agents or rigid fillers in the chemical composition allows for standard linear chain mobility without additional topological constraints, and the amorphous copolymer structure lacks the crystalline domains that would otherwise lock chain segments and elevate the transition temperature. Dominant Factor: The intrinsic chain stiffness and specific intermolecular forces dictated by the styrene-acrylonitrile copolymer composition qualitatively dominate the final Tg behavior, establishing the fundamental thermal baseline, although the faster heating rate introduces a kinetic upward shift in the measured value relative to equilibrium conditions."
    }
  },
  {
    "doi": null,
    "title": "Glass-Transition Temperature $( T _ { \\mathrm { g } } )$ of Free-Radically Prepared Polyacrylonitrile by Inverse Gas Chromatography, 1",
    "year": 2002,
    "chemical_composition": {
      "repeat_unit_psmiles": "[*]CC(C1=CC=CC=C1)[*]",
      "monomers": [
        {
          "name": "Styrene",
          "smiles": "C=CC1=CC=CC=C1",
          "ratio_value": null,
          "ratio_unit": null
        }
      ],
      "additives": [
        {
          "name": "Shimalite NAW-101 silicate powder",
          "type": "filler",
          "amount_value": null,
          "amount_unit": null
        }
      ],
      "is_homopolymer": true
    },
    "processing_history": "Atactic monodisperse polystyrene (Sample D, Mp=115000) supplied by Polymer Laboratories Ltd. Dissolved in benzene, mixed with Shimalite NAW-101 silicate powder (10 wt.-% polymer concentration), dried in vacuum. Tg measured by IGC (Shimadzu 4B-PTF) using decane probe, He flow 30 ml/min.",
    "hierarchical_structure": "Amorphous, monodisperse (Mw/Mn < 1.05), polymer coated on silicate matrix",
    "properties": {
      "Tg": {
        "value": [
          97
        ],
        "unit": "°C"
      }
    },
    "analysis_with_hierarchical_structure": {
      "descriptive_text": "The sample comprises an amorphous, atactic polystyrene homopolymer with a monodisperse molecular weight distribution (Mw/Mn < 1.05) and a peak molecular weight (Mp) of 115,000 g/mol. Sourced from Polymer Laboratories Ltd., the polymer was dissolved in benzene and mixed with Shimalite NAW-101 silicate powder at a 10 wt.-% polymer concentration, followed by vacuum drying to yield a composite structure where the polymer is coated on the silicate matrix. The glass transition behavior was characterized using inverse gas chromatography (IGC) on a Shimadzu 4B-PTF instrument utilizing a decane probe under a helium flow rate of 30 ml/min.",
      "reasoning_analysis": "Increasing Factors: The presence of bulky phenyl side groups on the polystyrene backbone imposes significant steric hindrance, restricting segmental rotation and intrinsically elevating the Tg. Additionally, the high molecular weight (Mp = 115,000 g/mol) minimizes the contribution of chain ends to free volume, maintaining a higher Tg compared to oligomeric counterparts. The formation of a polymer coating on the rigid silicate matrix introduces interfacial interactions that can further restrict chain mobility near the filler surface, potentially increasing the local Tg. Decreasing Factors: The processing history involves dissolution in benzene; if vacuum drying was insufficient to remove all residual solvent, the remaining benzene would act as a plasticizer, increasing free volume and depressing the Tg. Furthermore, the characterization via IGC probes surface properties, and polymer surfaces often exhibit enhanced mobility compared to the bulk due to reduced coordination numbers, which could manifest as a lower apparent Tg. Dominant Factor: The intrinsic rigidity of the polystyrene backbone combined with the high molecular weight establishes a robust baseline Tg. While residual solvent poses a risk for depression, the confinement effects and specific interactions between the polymer chains and the silicate matrix surface are likely the dominant structural factors, qualitatively driving the Tg behavior relative to bulk polystyrene depending on the strength of the interfacial adhesion."
    },
    "analysis_without_hierarchical_structure": {
      "descriptive_text": "The sample consists of atactic monodisperse polystyrene (Sample D, Mp=115000) supplied by Polymer Laboratories Ltd. It was prepared by dissolving the polymer in benzene, mixing with Shimalite NAW-101 silicate powder at a 10 wt.-% polymer concentration, and subsequently drying in vacuum. The glass transition temperature was measured by Inverse Gas Chromatography (IGC) using a Shimadzu 4B-PTF instrument with a decane probe under a helium flow of 30 ml/min.",
      "reasoning_analysis": "Increasing Factors: The bulky phenyl side groups attached to the polystyrene backbone create significant steric hindrance that restricts segmental mobility, intrinsically driving the Tg upward. Additionally, the high molecular weight (Mp=115000) reduces the concentration of chain ends, minimizing excess free volume and stabilizing the Tg. The inclusion of rigid Shimalite NAW-101 silicate powder further restricts polymer chain dynamics through confinement effects and interfacial interactions. Decreasing Factors: The processing history involves dissolution in benzene, and if the subsequent vacuum drying was insufficient, residual solvent molecules would act as plasticizers by increasing free volume and depressing the Tg. Furthermore, the use of IGC as a characterization method probes surface properties where chain mobility is typically enhanced relative to the bulk, potentially yielding a lower apparent Tg. Dominant Factor: The intrinsic rigidity of the polystyrene backbone combined with the physical confinement imposed by the silicate filler qualitatively dominates the thermal behavior, establishing a robust high-Tg baseline; however, the efficacy of the vacuum drying process remains the critical variable that determines whether residual plasticization or surface mobility effects significantly modulate the final observed transition."
    }
  },
  {
    "doi": "10.1039/d5sm00165j",
    "title": "Investigating glass transition in a PA6T/66 copolymer through molecular dynamics simulations†",
    "year": 2025,
    "chemical_composition": {
      "repeat_unit_psmiles": null,
      "monomers": [
        {
          "name": "Hexamethylene diamine",
          "smiles": "NCCCCCCN",
          "ratio_value": null,
          "ratio_unit": null
        },
        {
          "name": "Terephthalic acid",
          "smiles": "OC(=O)c1ccc(C(=O)O)cc1",
          "ratio_value": 50,
          "ratio_unit": "mol%"
        },
        {
          "name": "Adipic acid",
          "smiles": "OC(=O)CCCCC(=O)O",
          "ratio_value": 50,
          "ratio_unit": "mol%"
        }
      ],
      "additives": [],
      "is_homopolymer": false
    },
    "processing_history": "Experimental measurement reported in Ref. 25.",
    "hierarchical_structure": "Amorphous random copolymer",
    "properties": {
      "Tg": {
        "value": [
          92.6
        ],
        "unit": "°C"
      }
    },
    "analysis_with_hierarchical_structure": {
      "descriptive_text": "The sample is identified as an amorphous random copolymer synthesized from hexamethylene diamine reacted with an equimolar mixture of terephthalic acid and adipic acid, with each dicarboxylic acid monomer comprising 50 mol% of the composition. The material contains no additional additives or fillers. Structural characterization confirms the absence of crystalline order, and the thermal properties were assessed based on experimental measurements documented in Ref. 25.",
      "reasoning_analysis": "Increasing Factors: The incorporation of terephthalic acid introduces rigid aromatic phenyl rings into the polymer backbone, which significantly restricts segmental rotation through steric hindrance and increases backbone stiffness. Additionally, the presence of amide linkages throughout the chain facilitates strong intermolecular hydrogen bonding, creating physical crosslinks that impede chain mobility and elevate the glass transition temperature. Decreasing Factors: The inclusion of adipic acid and hexamethylene diamine introduces flexible aliphatic methylene sequences that enhance chain flexibility and free volume compared to fully aromatic polyamides. Furthermore, the random copolymer architecture disrupts structural regularity, preventing crystallization and maintaining an amorphous state which typically exhibits lower thermal resistance than semi-crystalline counterparts due to the absence of a rigid crystalline phase constraining the amorphous regions. Dominant Factor: The dominant influence on the Tg is the compositional balance between the rigid aromatic terephthalic units and the flexible aliphatic adipic units within the hydrogen-bonded network. While the hydrogen bonding provides a high baseline cohesion, the 50 mol% aromatic content qualitatively drives the Tg higher than purely aliphatic polyamides. The processing history, citing only literature data without specific thermal treatments, implies the Tg reflects the intrinsic copolymer behavior rather than processing-induced variations such as physical aging or residual solvent plasticization, leaving the chemical architecture as the primary determinant."
    },
    "analysis_without_hierarchical_structure": {
      "descriptive_text": "The sample comprises a semi-aromatic polyamide copolymer synthesized from hexamethylene diamine reacted with an equimolar mixture of terephthalic acid and adipic acid, with each diacid constituting 50 mol% of the composition. This molecular architecture integrates rigid aromatic rings alongside flexible aliphatic segments within the polymer backbone. The material characterization and thermal history rely on experimental measurements documented in literature Reference 25, indicating standard preparation protocols consistent with published polymer physics data.",
      "reasoning_analysis": "Increasing Factors: The incorporation of terephthalic acid introduces rigid aromatic phenyl rings into the polymer backbone, which significantly restricts segmental rotation and increases chain stiffness, inherently driving the Tg higher. Additionally, the polyamide chemistry facilitates strong intermolecular hydrogen bonding between amide groups, creating physical crosslinks that hinder chain mobility and elevate the glass transition temperature. Decreasing Factors: The inclusion of adipic acid introduces flexible aliphatic methylene sequences into the backbone, which increases chain flexibility and free volume compared to a fully aromatic polyamide. Furthermore, the copolymerization of two different diacids disrupts the structural regularity and crystallinity typically found in homopolymers, potentially lowering the thermal transitions associated with rigid domains relative to the pure aromatic counterpart. Dominant Factor: The dominant factor is the compositional balance between the rigid aromatic units and the flexible aliphatic spacers. While the hydrogen bonding network provides a high baseline thermal stability, the specific 50/50 ratio of terephthalic to adipic acid qualitatively positions the Tg between that of the respective homopolymers, with the aromatic rigidity generally exerting a stronger influence on raising the Tg relative to purely aliphatic polyamides, though the reduced crystallinity from copolymerization modulates the final thermal behavior."
    }
  },
  {
    "doi": null,
    "title": "Glass-Transition Temperature $( T _ { \\mathrm { g } } )$ of Free-Radically Prepared Polyacrylonitrile by Inverse Gas Chromatography, 1",
    "year": 2002,
    "chemical_composition": {
      "repeat_unit_psmiles": "[*]CC(C1=CC=CC=C1)[*]",
      "monomers": [
        {
          "name": "Styrene",
          "smiles": "C=CC1=CC=CC=C1",
          "ratio_value": null,
          "ratio_unit": null
        }
      ],
      "additives": [],
      "is_homopolymer": true
    },
    "processing_history": "Atactic monodisperse polystyrene (Sample E, Mp=215000) supplied by Polymer Laboratories Ltd. Tg measured by DSC (Rigaku DSC 8230) at 5 °C/min under N2 atmosphere.",
    "hierarchical_structure": "Amorphous, monodisperse (Mw/Mn < 1.05)",
    "properties": {
      "Tg": {
        "value": [
          100
        ],
        "unit": "°C"
      }
    },
    "analysis_with_hierarchical_structure": {
      "descriptive_text": "The investigated material is an atactic polystyrene homopolymer, designated as Sample E and supplied by Polymer Laboratories Ltd. Structurally, the polymer is amorphous and monodisperse, featuring a narrow molecular weight distribution (Mw/Mn < 1.05) with a peak molecular weight (Mp) of 215,000 g/mol. Thermal characterization was performed via differential scanning calorimetry using a Rigaku DSC 8230, where the glass transition temperature was measured at a heating rate of 5 °C/min under a nitrogen atmosphere.",
      "reasoning_analysis": "Increasing Factors: The presence of the bulky phenyl side group on the polymer backbone imposes significant steric hindrance, restricting segmental rotation and increasing the energy barrier for chain mobility. Additionally, the high peak molecular weight (215,000 g/mol) minimizes the concentration of chain ends, thereby reducing excess free volume contributions that typically depress Tg in lower molecular weight oligomers. Decreasing Factors: The linear architecture of the homopolymer allows for greater segmental mobility compared to crosslinked or heavily branched networks, which would otherwise constrain motion and elevate Tg. Furthermore, the absence of strong intermolecular forces such as hydrogen bonding limits the cohesive energy density relative to polar polymers, facilitating the onset of segmental motion. Dominant Factor: The intrinsic rigidity imparted by the phenyl side groups is the dominant factor establishing the baseline Tg, while the high molecular weight ensures that the material exhibits the characteristic bulk thermal behavior of polystyrene without significant depression from chain end effects."
    },
    "analysis_without_hierarchical_structure": {
      "descriptive_text": "The investigated material is an atactic monodisperse polystyrene homopolymer (Sample E) with a peak molecular weight of 215,000, procured from Polymer Laboratories Ltd. The sample underwent thermal characterization via differential scanning calorimetry using a Rigaku DSC 8230 instrument at a heating rate of 5 °C/min under a nitrogen atmosphere.",
      "reasoning_analysis": "Increasing Factors: The presence of bulky phenyl side groups attached to the aliphatic backbone creates significant steric hindrance, severely restricting segmental rotation and intrinsically elevating the glass transition temperature. Furthermore, the high peak molecular weight of 215,000 minimizes the concentration of chain ends, reducing excess free volume and pushing the Tg toward the asymptotic limit for infinite molecular weight. Decreasing Factors: As a linear atactic homopolymer, the material lacks crosslinks or rigid filler networks that would otherwise impose topological constraints to further restrict chain mobility. Additionally, the inherent free volume associated with chain ends, although minimized by the high molecular weight, still presents a theoretical mechanism for lowering Tg relative to an infinitely long chain. Dominant Factor: The steric hindrance imposed by the phenyl side groups is the dominant chemical factor establishing a high baseline Tg, while the high molecular weight ensures this intrinsic value is maintained without significant depression from chain end effects."
    }
  },
  {
    "doi": "10.1039/d5sm00165j",
    "title": "Investigating glass transition in a PA6T/66 copolymer through molecular dynamics simulations†",
    "year": 2025,
    "chemical_composition": {
      "repeat_unit_psmiles": null,
      "monomers": [
        {
          "name": "Hexamethylene diamine",
          "smiles": "NCCCCCCN",
          "ratio_value": null,
          "ratio_unit": null
        },
        {
          "name": "Terephthalic acid",
          "smiles": "OC(=O)c1ccc(C(=O)O)cc1",
          "ratio_value": 45,
          "ratio_unit": "mol%"
        },
        {
          "name": "Adipic acid",
          "smiles": "OC(=O)CCCCC(=O)O",
          "ratio_value": 55,
          "ratio_unit": "mol%"
        }
      ],
      "additives": [],
      "is_homopolymer": false
    },
    "processing_history": "All-atom molecular dynamics simulations using PCFF force field in LAMMPS. Model constructed with 10 chains, 20 repeating units per chain. NPT ensemble at 0.1 MPa. Heated 158.15-558.15 K, equilibrated 2 ns at 558.15 K, cooled 558.15-158.15 K at 10 K/ns. Tg determined by linear fit of density-temperature curves intersection.",
    "hierarchical_structure": "Amorphous random copolymer model. Chain positions randomized to minimize artificial packing effects.",
    "properties": {
      "Tg": {
        "value": [
          83.2
        ],
        "unit": "°C"
      }
    },
    "analysis_with_hierarchical_structure": {
      "descriptive_text": "The sample is an amorphous random copolyamide model consisting of hexamethylene diamine copolymerized with terephthalic acid (45 mol%) and adipic acid (55 mol%). Constructed for all-atom molecular dynamics simulations using the PCFF force field within LAMMPS, the system comprises 10 chains with 20 repeating units per chain, with randomized chain positions to minimize artificial packing effects. The thermal processing history involves equilibration in an NPT ensemble at 0.1 MPa and 558.15 K for 2 ns, followed by cooling to 158.15 K at a rate of 10 K/ns, with the glass transition temperature determined by the intersection of linear fits applied to the density-temperature curves.",
      "reasoning_analysis": "Increasing Factors: The incorporation of terephthalic acid introduces rigid aromatic rings into the polymer backbone, creating steric hindrance that restricts segmental rotation. Additionally, the polyamide chemistry facilitates strong interchain hydrogen bonding, which significantly limits chain mobility. The processing history involving a rapid cooling rate (10 K/ns) during the molecular dynamics simulation kinetically traps free volume, typically resulting in a higher apparent Tg compared to slower experimental cooling rates. Decreasing Factors: The presence of flexible aliphatic methylene sequences from adipic acid and hexamethylene diamine enhances chain flexibility and lowers the energy barrier for segmental motion. The random copolymer structure disrupts regular packing and crystallinity, reducing physical constraints on the chains. Furthermore, the model's finite chain length (20 repeating units) increases the fraction of chain ends, introducing excess free volume according to the Fox-Flory relationship, which depresses the Tg relative to high molecular weight bulk materials. Dominant Factor: While the flexible aliphatic segments and finite chain length act to lower the transition temperature, the strong interchain hydrogen bonding network combined with the backbone rigidity from the aromatic terephthalic units qualitatively dominates the thermal behavior by establishing a high baseline resistance to segmental motion. However, the final observed Tg in this computational model is heavily modulated by the competing effects of the rapid simulation cooling rate (elevating Tg) and the short chain length (depressing Tg)."
    },
    "analysis_without_hierarchical_structure": {
      "descriptive_text": "The sample comprises a semi-aromatic polyamide copolymer formed from hexamethylene diamine, terephthalic acid (45 mol%), and adipic acid (55 mol%). The material system was modeled using all-atom molecular dynamics simulations with the PCFF force field in LAMMPS, constructing a system of 10 chains with 20 repeating units per chain. The simulation protocol employed an NPT ensemble at 0.1 MPa, involving heating from 158.15 K to 558.15 K, equilibration for 2 ns at 558.15 K, and cooling from 558.15 K to 158.15 K at a rate of 10 K/ns, with the glass transition temperature identified by the intersection of linear fits on the density-temperature curves.",
      "reasoning_analysis": "Increasing Factors: The incorporation of terephthalic acid introduces rigid aromatic rings into the polymer backbone, which significantly restricts segmental rotation and increases chain stiffness. Furthermore, the amide linkages formed between the diamine and diacids facilitate strong interchain hydrogen bonding, creating a physical network that impedes chain mobility and drives the Tg upward. The computational processing history involves an extremely rapid cooling rate (10 K/ns), which kinetically traps free volume and typically results in a higher observed Tg compared to experimental cooling rates. Decreasing Factors: The presence of adipic acid introduces flexible aliphatic methylene sequences into the backbone, which enhances chain mobility and lowers the Tg relative to a fully aromatic polyamide. Additionally, the model uses relatively short chains (20 repeating units), resulting in a higher concentration of chain ends that increase free volume and depress the Tg according to the Fox-Flory relationship. Dominant Factor: The strong interchain hydrogen bonding and backbone rigidity from the aromatic units qualitatively dominate the flexibility introduced by the aliphatic segments, driving the Tg toward higher temperatures; however, the rapid cooling rate inherent to the simulation protocol is a critical processing factor that further elevates the observed transition relative to equilibrium conditions."
    }
  },
  {
    "doi": null,
    "title": "Glass-Transition Temperature $( T _ { \\mathrm { g } } )$ of Free-Radically Prepared Polyacrylonitrile by Inverse Gas Chromatography, 1",
    "year": 2002,
    "chemical_composition": {
      "repeat_unit_psmiles": "[*]CC(C1=CC=CC=C1)[*]",
      "monomers": [
        {
          "name": "Styrene",
          "smiles": "C=CC1=CC=CC=C1",
          "ratio_value": null,
          "ratio_unit": null
        }
      ],
      "additives": [
        {
          "name": "Shimalite NAW-101 silicate powder",
          "type": "filler",
          "amount_value": null,
          "amount_unit": null
        }
      ],
      "is_homopolymer": true
    },
    "processing_history": "Atactic monodisperse polystyrene (Sample C, Mp=47600) supplied by Polymer Laboratories Ltd. Dissolved in benzene, mixed with Shimalite NAW-101 silicate powder (10 wt.-% polymer concentration), dried in vacuum. Tg measured by IGC (Shimadzu 4B-PTF) using decane probe, He flow 30 ml/min.",
    "hierarchical_structure": "Amorphous, monodisperse (Mw/Mn < 1.06), polymer coated on silicate matrix",
    "properties": {
      "Tg": {
        "value": [
          95
        ],
        "unit": "°C"
      }
    },
    "analysis_with_hierarchical_structure": {
      "descriptive_text": "The sample comprises an atactic, monodisperse polystyrene homopolymer (Sample C, Mp = 47,600 g/mol, Mw/Mn < 1.06) supplied by Polymer Laboratories Ltd. It was processed by dissolving the polymer in benzene to achieve a 10 wt.-% polymer concentration, followed by mixing with Shimalite NAW-101 silicate powder and subsequent vacuum drying to form an amorphous composite where the polymer is coated on the silicate matrix. The glass transition temperature was characterized using inverse gas chromatography (IGC) on a Shimadzu 4B-PTF instrument utilizing a decane probe under a helium flow of 30 ml/min.",
      "reasoning_analysis": "Increasing Factors: The presence of bulky phenyl side groups in the styrene repeating units imposes significant steric hindrance, restricting backbone rotation and intrinsically elevating the Tg. Furthermore, the hierarchical structure involves the polymer coated on a silicate matrix, where strong polymer-filler interactions at the interface can restrict segmental mobility and confine chain dynamics, contributing to a higher Tg. Decreasing Factors: The finite molecular weight (Mp = 47,600 g/mol) introduces a fraction of chain ends that increase free volume relative to infinite molecular weight chains, potentially lowering the Tg according to the Fox-Flory relationship. Additionally, the solution processing in benzene carries a risk of residual solvent acting as a plasticizer if vacuum drying was incomplete, and the use of IGC specifically probes surface dynamics, which are typically more mobile and exhibit a lower Tg than the bulk material. Dominant Factor: The intrinsic rigidity conferred by the polystyrene backbone chemistry establishes a high baseline Tg, which is likely reinforced by the restrictive interfacial interactions with the silicate filler. However, the surface-sensitive nature of the IGC characterization method and potential plasticization from processing solvents represent significant competing factors that may qualitatively reduce the observed transition temperature relative to the bulk thermodynamic Tg of pristine polystyrene."
    },
    "analysis_without_hierarchical_structure": {
      "descriptive_text": "The sample comprises an atactic monodisperse polystyrene homopolymer with a peak molecular weight (Mp) of 47,600 supplied by Polymer Laboratories Ltd. Material preparation involved dissolving the polymer in benzene and mixing it with Shimalite NAW-101 silicate powder to achieve a 10 wt.-% polymer concentration, followed by vacuum drying. Characterization of the glass transition temperature was performed using Inverse Gas Chromatography (IGC) on a Shimadzu 4B-PTF instrument with a decane probe under a helium flow of 30 ml/min.",
      "reasoning_analysis": "Increasing Factors: The inherent chemical composition, specifically the presence of bulky phenyl side groups on the polystyrene backbone, restricts polymer chain mobility through steric hindrance, intrinsically driving the Tg higher. Additionally, the incorporation of rigid Shimalite NAW-101 silicate powder creates a polymer-filler interface that constrains segmental motion through confinement effects, further contributing to an increase in Tg. Decreasing Factors: The moderate peak molecular weight of 47,600 introduces a higher concentration of chain ends compared to high-molecular-weight bulk polymers, increasing free volume and potentially depressing the Tg according to the Fox-Flory relationship. Furthermore, the use of Inverse Gas Chromatography (IGC) probes surface properties where chain mobility is typically higher than in the bulk, and any residual benzene solvent remaining after vacuum drying could act as a plasticizer. Dominant Factor: The intrinsic structural rigidity provided by the phenyl groups establishes a high baseline Tg for the polymer backbone; however, the confinement effect imposed by the rigid silicate filler is the dominant processing factor that qualitatively drives the Tg upward relative to the neat polymer, potentially offsetting the free volume contributions from chain ends and surface mobility effects."
    }
  },
  {
    "doi": null,
    "title": "Glass-Transition Temperature $( T _ { \\mathrm { g } } )$ of Free-Radically Prepared Polyacrylonitrile by Inverse Gas Chromatography, 1",
    "year": 2002,
    "chemical_composition": {
      "repeat_unit_psmiles": "[*]CC(C1=CC=CC=C1)[*]",
      "monomers": [
        {
          "name": "Styrene",
          "smiles": "C=CC1=CC=CC=C1",
          "ratio_value": null,
          "ratio_unit": null
        }
      ],
      "additives": [
        {
          "name": "Shimalite NAW-101 silicate powder",
          "type": "filler",
          "amount_value": null,
          "amount_unit": null
        }
      ],
      "is_homopolymer": true
    },
    "processing_history": "Atactic monodisperse polystyrene (Sample E, Mp=215000) supplied by Polymer Laboratories Ltd. Dissolved in benzene, mixed with Shimalite NAW-101 silicate powder (10 wt.-% polymer concentration), dried in vacuum. Tg measured by IGC (Shimadzu 4B-PTF) using decane probe, He flow 30 ml/min.",
    "hierarchical_structure": "Amorphous, monodisperse (Mw/Mn < 1.05), polymer coated on silicate matrix",
    "properties": {
      "Tg": {
        "value": [
          98
        ],
        "unit": "°C"
      }
    },
    "analysis_with_hierarchical_structure": {
      "descriptive_text": "The sample consists of an atactic, monodisperse polystyrene homopolymer (Sample E, Mp = 215,000 g/mol) supplied by Polymer Laboratories Ltd., characterized by a narrow molecular weight distribution (Mw/Mn < 1.05). This amorphous polymer was processed by dissolution in benzene and mixed with Shimalite NAW-101 silicate powder at a 10 wt.-% polymer concentration, followed by vacuum drying to form a composite where the polymer is coated on the silicate matrix. The glass transition temperature was subsequently characterized using inverse gas chromatography (IGC) on a Shimadzu 4B-PTF instrument utilizing a decane probe under a helium flow of 30 ml/min.",
      "reasoning_analysis": "Increasing Factors: The presence of bulky phenyl side groups in the styrene repeating units imposes significant steric hindrance, restricting backbone rotation and intrinsically elevating the Tg. Furthermore, the high molecular weight (Mp = 215,000 g/mol) minimizes the concentration of chain ends and associated free volume compared to oligomeric systems, while the rigid silicate filler matrix may physically confine the polymer chains, restricting segmental mobility at the interface. Decreasing Factors: The processing history involves dissolution in benzene; if vacuum drying was incomplete, residual solvent molecules would act as plasticizers, increasing free volume and depressing the Tg. Additionally, the hierarchical structure involves the polymer coated on a silicate matrix, and the characterization was performed via IGC, which probes surface dynamics; surface chains often exhibit enhanced mobility and lower transition temperatures compared to the bulk material due to reduced coordination numbers. Dominant Factor: While the high molecular weight and intrinsic chain stiffness establish a robust baseline for a high Tg, the dominant factor influencing the observed thermal behavior is likely the combination of the surface-sensitive IGC measurement technique and the high surface-area-to-volume ratio of the polymer coating, which emphasizes surface mobility effects over bulk restrictive filler interactions."
    },
    "analysis_without_hierarchical_structure": {
      "descriptive_text": "The sample is identified as Sample E, an atactic monodisperse polystyrene homopolymer with a peak molecular weight of 215,000, sourced from Polymer Laboratories Ltd. For composite preparation, the polymer was dissolved in benzene at a 10 wt.-% concentration and mixed with Shimalite NAW-101 silicate powder, followed by vacuum drying to remove the solvent. The glass transition temperature was evaluated via Inverse Gas Chromatography using a Shimadzu 4B-PTF system with a decane probe under a helium flow of 30 ml/min.",
      "reasoning_analysis": "Increasing Factors: The presence of bulky phenyl side groups on the polystyrene backbone imposes significant steric hindrance, restricting segmental rotation and intrinsically elevating the glass transition temperature. Furthermore, the high peak molecular weight of 215,000 minimizes the concentration of chain ends, reducing excess free volume contributions that typically lower Tg in lower molecular weight fractions. The incorporation of rigid Shimalite NAW-101 silicate powder creates a composite interface where polymer chain mobility is physically constrained by the filler surface, potentially further increasing the observed Tg through confinement effects. Decreasing Factors: The processing history involves dissolution in benzene; if the subsequent vacuum drying was insufficient to remove all solvent molecules, residual benzene could act as a plasticizer, increasing free volume and depressing the Tg. Additionally, the use of IGC specifically probes surface properties, where enhanced chain mobility at the air-polymer interface can sometimes result in a lower observed transition temperature compared to bulk measurements. Dominant Factor: The intrinsic structural rigidity conferred by the phenyl side groups and the high molecular weight establishes a high baseline Tg that dominates the thermal behavior. While residual solvent poses a risk of plasticization, the vacuum drying step and the constraining effect of the silicate filler likely mitigate this, making the backbone stiffness and filler-polymer interactions the primary determinants of the final Tg."
    }
  },
  {
    "doi": "10.1039/d5sm00165j",
    "title": "Investigating glass transition in a PA6T/66 copolymer through molecular dynamics simulations†",
    "year": 2025,
    "chemical_composition": {
      "repeat_unit_psmiles": null,
      "monomers": [
        {
          "name": "Hexamethylene diamine",
          "smiles": "NCCCCCCN",
          "ratio_value": null,
          "ratio_unit": null
        },
        {
          "name": "Terephthalic acid",
          "smiles": "OC(=O)c1ccc(C(=O)O)cc1",
