Repository: hhtrick/HHT-code

# HHT training framework

This directory contains model training, embedding precomputation, inference, article-level baselines and the curated datasets. All commands below assume that the working directory is `train_code/`.

## 3. Datasets and fixed partitions

Each main dataset is a JSON array at `dataset/{property}/{property}.json`. Entries contain source metadata, `chemical_composition`, `processing_history`, `hierarchical_structure`, `properties`, and two generated-analysis objects. Targets are stored as `properties[property]["value"]`; source metadata and target values are not predictive input fields.

| Property | Train | Validation | Test | Total |
|---|---:|---:|---:|---:|

File: train_code/dataset/Tg/Tg.json (part 205 of 235)
[
          "ratio_value": 50,
          "ratio_unit": "mol%"
        },
        {
          "name": "Adipic acid",
          "smiles": "OC(=O)CCCCC(=O)O",
          "ratio_value": 50,
          "ratio_unit": "mol%"
        }
      ],
      "additives": [],
      "is_homopolymer": false
    },
    "processing_history": "All-atom molecular dynamics simulations using PCFF force field in LAMMPS. Model constructed with 10 chains, 20 repeating units per chain. NPT ensemble at 0.1 MPa. Heated 158.15-558.15 K, equilibrated 2 ns at 558.15 K, cooled 558.15-158.15 K at 10 K/ns. Tg determined by linear fit of density-temperature curves intersection.",
    "hierarchical_structure": "Amorphous random copolymer model. Chain positions randomized to minimize artificial packing effects.",
    "properties": {
      "Tg": {
        "value": [
          95.5
        ],
        "unit": "°C"
      }
    },
    "analysis_with_hierarchical_structure": {
      "descriptive_text": "The sample comprises an amorphous random copolymer derived from hexamethylene diamine, terephthalic acid, and adipic acid, with the dicarboxylic acid components utilized in an equimolar ratio. The material system was modeled using all-atom molecular dynamics simulations with the PCFF force field in LAMMPS, consisting of 10 chains with 20 repeating units per chain where chain positions were randomized to minimize artificial packing. Thermal processing was executed under an NPT ensemble at 0.1 MPa, involving equilibration at 558.15 K for 2 ns followed by cooling to 158.15 K at a rate of 10 K/ns, with the glass transition temperature identified via the intersection of linear fits on the density-temperature curves.",
      "reasoning_analysis": "Increasing Factors: The incorporation of rigid aromatic rings from the terephthalic acid monomers significantly restricts backbone rotation through steric hindrance, intrinsically driving the Tg higher. Additionally, the strong interchain hydrogen bonding inherent to the polyamide linkages acts as physical crosslinks that further inhibit segmental mobility. The simulation processing history involves an extremely rapid cooling rate of 10 K/ns, which kinetically traps the polymer chains in a higher energy state with less relaxation time compared to experimental cooling, thereby elevating the observed Tg. Decreasing Factors: The presence of flexible aliphatic segments from both the adipic acid and hexamethylene diamine monomers enhances chain flexibility and free volume, which lowers the Tg relative to a fully aromatic polyamide. Furthermore, the modeled chain length of only 20 repeating units represents a low molecular weight regime where the high concentration of chain ends increases free volume according to the Fox-Flory relationship, contributing to a reduction in Tg. Dominant Factor: The intrinsic backbone rigidity provided by the aromatic terephthalic units combined with the dense hydrogen bonding network qualitatively dominates the thermal behavior, establishing a high baseline Tg characteristic of semi-aromatic polyamides; however, the extremely fast cooling rate inherent to the molecular dynamics processing history likely results in an observed Tg that is quantitatively higher than what would be measured under experimental equilibrium conditions."
    },
    "analysis_without_hierarchical_structure": {
      "descriptive_text": "The sample comprises a polyamide copolymer formed from the reaction of hexamethylene diamine with an equimolar mixture of terephthalic acid and adipic acid, each constituting 50 mol% of the diacid component. The material system was investigated using all-atom molecular dynamics simulations employing the PCFF force field within the LAMMPS software, constructing a model of 10 chains with 20 repeating units per chain. The thermal protocol utilized an NPT ensemble at 0.1 MPa, involving heating from 158.15 K to 558.15 K, equilibration for 2 ns at the maximum temperature, and cooling back to 158.15 K at a rate of 10 K/ns, with the glass transition temperature identified via the intersection of linear fits on the density-temperature curves.",
      "reasoning_analysis": "Increasing Factors: The incorporation of terephthalic acid introduces rigid aromatic rings into the polymer backbone, which significantly restricts segmental rotation through steric hindrance and increases backbone stiffness. Additionally, the polyamide structure facilitates strong intermolecular hydrogen bonding between amide groups, further limiting chain mobility. The processing history involves an ultra-fast cooling rate (10 K/ns) inherent to molecular dynamics simulations, which kinetically traps the system in a higher energy state with less relaxation time, qualitatively elevating the observed transition temperature. Decreasing Factors: The inclusion of adipic acid introduces flexible aliphatic methylene segments that increase chain flexibility compared to a fully aromatic polyamide. The copolymer nature disrupts regular packing and crystallinity relative to homopolymer counterparts, potentially increasing free volume. Furthermore, the simulation model utilizes short chains (20 repeating units), resulting in a higher concentration of chain ends that contribute excess free volume and reduce topological constraints. Dominant Factor: The intrinsic structural rigidity provided by the aromatic terephthalic units combined with the dense hydrogen bonding network of the polyamide chemistry qualitatively dominates the thermal behavior, establishing a high baseline resistance to segmental motion that outweighs the flexibility introduced by the adipic acid segments, although the fast simulation cooling rate significantly shifts the measured value relative to equilibrium conditions."
    }
  },
  {
    "doi": null,
    "title": "The effect of intermolecular forces on the glass transition of solute-polymer blends:",
    "year": 1997,
    "chemical_composition": {
      "repeat_unit_psmiles": null,
      "monomers": [
        {
          "name": "Phenoxy",
          "smiles": null,
          "ratio_value": null,
          "ratio_unit": null
        }
      ],
      "additives": [
        {
          "name": "Dye d1 (anthraquinone magenta)",
          "type": "dye",
          "amount_value": 6.5,
          "amount_unit": "wt% (in solution)"
        }
      ],
      "is_homopolymer": true
    },
    "processing_history": "Blend prepared by dissolving dye (6.5 wt%) and polymer (5.9 wt%) in THF (91.0 wt%). Coated on PET substrate, dried 30s at 110 °C. Tg measured by DSC (Perkin-Elmer DSC-4) at 20 °C/min, first run.",
    "hierarchical_structure": "Amorphous dye-polymer blend coating (~1 μm).",
    "properties": {
      "Tg": {
        "value": [
          61.0
        ],
        "unit": "°C"
      }
    },
    "analysis_with_hierarchical_structure": {
      "descriptive_text": "The sample consists of an amorphous phenoxy homopolymer blended with Dye d1 (anthraquinone magenta) to form a thin coating approximately 1 μm in thickness. The blend was prepared by dissolving the polymer and dye in tetrahydrofuran to create a solution containing 5.9 wt% polymer and 6.5 wt% dye, which was subsequently coated onto a polyethylene terephthalate substrate. Following deposition, the film was subjected to a thermal treatment at 110 °C for 30 seconds to evaporate the solvent, and the glass transition temperature was characterized using differential scanning calorimetry at a heating rate of 20 °C/min during the first run.",
      "reasoning_analysis": "Increasing Factors: The phenoxy polymer backbone incorporates aromatic rings and ether linkages that provide intrinsic chain stiffness and restrict segmental mobility, establishing a high baseline glass transition temperature. Additionally, the utilization of a relatively fast heating rate of 20 °C/min during the DSC measurement kinetically shifts the observed transition to higher temperatures compared to standard slower scanning protocols. Decreasing Factors: The formulation involves a high weight ratio of low-molecular-weight anthraquinone dye relative to the polymer in the final solid state, which acts as a potent plasticizer by increasing free volume and lubricating chain motion. Furthermore, the brief drying duration of 30 seconds at 110 °C may be insufficient to completely remove the tetrahydrofuran solvent from the viscous blend, leaving residual solvent molecules that would significantly depress the glass transition temperature. Dominant Factor: While the rigid polymer backbone and measurement kinetics contribute to a higher observed Tg, the overwhelming plasticization effect caused by the high concentration of small-molecule dye additives and potential residual solvent is the dominant factor, qualitatively driving the final Tg significantly lower than that of the neat phenoxy homopolymer."
    },
    "analysis_without_hierarchical_structure": {
      "descriptive_text": "The sample comprises a Phenoxy homopolymer blended with an anthraquinone magenta dye additive. The blend was prepared by dissolving the dye at 6.5 wt% and the polymer at 5.9 wt% in tetrahydrofuran (THF) comprising 91.0 wt% of the solution. This mixture was coated onto a polyethylene terephthalate (PET) substrate and subsequently dried for 30 seconds at 110 °C. The glass transition temperature was characterized using differential scanning calorimetry (DSC) on a Perkin-Elmer DSC-4 instrument at a heating rate of 20 °C/min during the first run.",
      "reasoning_analysis": "Increasing Factors: The Phenoxy homopolymer backbone features bulky bisphenol A-derived structural units and hydroxyl groups capable of inter-chain hydrogen bonding, which intrinsically restrict segmental mobility and establish a rigid baseline. Additionally, the DSC measurement performed at a heating rate of 20 °C/min kinetically shifts the observed transition to higher temperatures relative to slower scanning rates. Decreasing Factors: The incorporation of the anthraquinone magenta dye, a low molecular weight species present at a high concentration relative to the polymer in the cast film, disrupts polymer continuity and increases free volume, acting as a plasticizer. Furthermore, the brief drying duration of 30 seconds at 110 °C following THF casting raises the probability of residual solvent retention, which would significantly enhance chain mobility and depress the Tg. Dominant Factor: While the inherent rigidity of the Phenoxy backbone resists segmental motion, the dominant factor governing the final thermal behavior is likely the plasticization effect induced by the high loading of small molecule dye and potential residual THF, which qualitatively drives the Tg lower compared to a pristine, fully dried homopolymer sample."
    }
  },
  {
    "doi": null,
    "title": "The effect of intermolecular forces on the glass transition of solute-polymer blends:",
    "year": 1997,
    "chemical_composition": {
      "repeat_unit_psmiles": "[*]C(Cl)C[*]",
      "monomers": [
        {
          "name": "Vinyl Chloride",
          "smiles": "C=CCl",
          "ratio_value": null,
          "ratio_unit": null
        }
      ],
      "additives": [
        {
          "name": "Dye d1 (anthraquinone magenta)",
          "type": "dye",
          "amount_value": 6.5,
          "amount_unit": "wt% (in solution)"
        }
      ],
      "is_homopolymer": true
    },
    "processing_history": "Blend prepared by dissolving dye (6.5 wt%) and polymer (5.9 wt%) in THF (91.0 wt%). Coated on PET substrate, dried 30s at 110 °C. Tg measured by DSC (Perkin-Elmer DSC-4) at 20 °C/min, first run.",
    "hierarchical_structure": "Amorphous dye-polymer blend coating (~1 μm).",
    "properties": {
      "Tg": {
        "value": [
          60.0
        ],
        "unit": "°C"
      }
    },
    "analysis_with_hierarchical_structure": {
      "descriptive_text": "The sample is an amorphous poly(vinyl chloride) homopolymer blended with anthraquinone magenta dye (Dye d1), fabricated as a thin coating approximately 1 μm in thickness. The blend was prepared by dissolving the polymer and dye in tetrahydrofuran (THF) to form a solution containing 5.9 wt% polymer and 6.5 wt% dye, which was then coated onto a poly(ethylene terephthalate) (PET) substrate. Following deposition, the film was dried for 30 seconds at 110 °C to remove residual solvent. Thermal characterization was performed using differential scanning calorimetry (DSC) on a Perkin-Elmer DSC-4 instrument at a heating rate of 20 °C/min during the first heating run.",
      "reasoning_analysis": "Increasing Factors: The presence of polar chlorine atoms on the poly(vinyl chloride) backbone generates strong dipole-dipole interactions that restrict segmental rotation, intrinsically establishing a moderate baseline Tg. Additionally, the relatively fast DSC heating rate (20 °C/min) kinetically shifts the observed glass transition to higher temperatures compared to slower scanning rates. Decreasing Factors: The incorporation of anthraquinone magenta dye introduces a significant fraction of low molecular weight species; at the high loading implied by the solution composition, these small molecules likely increase free volume and lubricate chain motion, functioning effectively as a plasticizer. Furthermore, the brief drying period (30 s at 110 °C) may be insufficient to completely remove the THF solvent, and any residual solvent would significantly depress the Tg. The thin film geometry (~1 μm) may also introduce free surface effects that enhance chain mobility near the interface. Dominant Factor: The plasticizing effect of the high concentration of small molecule dye and the potential presence of residual solvent likely dominate over the intrinsic backbone rigidity and measurement kinetics, resulting in a net qualitative reduction of the glass transition temperature relative to neat, bulk poly(vinyl chloride)."
    },
    "analysis_without_hierarchical_structure": {
      "descriptive_text": "The sample comprises a poly(vinyl chloride) homopolymer blended with Anthraquinone magenta dye. The blend was prepared by dissolving the dye at 6.5 wt% and the polymer at 5.9 wt% in tetrahydrofuran comprising 91.0 wt% of the solution. This mixture was coated onto a poly(ethylene terephthalate) substrate and subjected to thermal drying at 110 °C for 30 seconds. The glass transition temperature was subsequently characterized using differential scanning calorimetry on a Perkin-Elmer DSC-4 instrument at a heating rate of 20 °C/min during the first run.",
      "reasoning_analysis": "Increasing Factors: The poly(vinyl chloride) backbone contains polar chlorine substituents that induce strong dipole-dipole interactions between chains, inherently restricting segmental mobility and establishing a moderate baseline glass transition temperature. Additionally, the relatively fast differential scanning calorimetry heating rate of 20 °C/min kinetically shifts the observed transition to higher temperatures compared to slower scanning rates. Decreasing Factors: The incorporation of Anthraquinone magenta dye, a low molecular weight additive present at a concentration comparable to the polymer mass in the solid state, likely acts as a plasticizer by increasing free volume and screening interchain dipole interactions. Furthermore, the brief drying duration of 30 seconds at 110 °C may be insufficient to completely evaporate the tetrahydrofuran solvent, leaving residual volatile molecules that would further depress the transition temperature. Dominant Factor: While the polar PVC backbone and measurement kinetics contribute to a higher observed value, the dominant factor is the substantial plasticization effect arising from the high loading of low molecular weight dye molecules and potential residual solvent, which qualitatively drives the glass transition temperature significantly lower than that of the neat polymer."
    }
  },
  {
    "doi": null,
    "title": "The effect of intermolecular forces on the glass transition of solute-polymer blends:",
    "year": 1997,
    "chemical_composition": {
      "repeat_unit_psmiles": null,
      "monomers": [
        {
          "name": "Poly(vinyl formal)",
          "smiles": null,
          "ratio_value": null,
          "ratio_unit": null
        }
      ],
      "additives": [
        {
          "name": "Dye d1 (anthraquinone magenta)",
          "type": "dye",
          "amount_value": 6.5,
          "amount_unit": "wt% (in solution)"
        }
      ],
      "is_homopolymer": true
    },
    "processing_history": "Blend prepared by dissolving dye (6.5 wt%) and polymer (5.9 wt%) in THF (91.0 wt%). Coated on PET substrate, dried 30s at 110 °C. Tg measured by DSC (Perkin-Elmer DSC-4) at 20 °C/min, first run.",
    "hierarchical_structure": "Amorphous dye-polymer blend coating (~1 μm).",
    "properties": {
      "Tg": {
        "value": [
          67.0
        ],
        "unit": "°C"
      }
    },
    "analysis_with_hierarchical_structure": {
      "descriptive_text": "The sample comprises an amorphous poly(vinyl formal) homopolymer matrix incorporated into a dye-polymer blend coating with a thickness of approximately 1 μm. Preparation involved dissolving the polymer (5.9 wt%) and anthraquinone magenta dye (6.5 wt%) in tetrahydrofuran (91.0 wt%), followed by coating onto a poly(ethylene terephthalate) substrate and drying for 30 seconds at 110 °C. Thermal characterization was performed via differential scanning calorimetry using a Perkin-Elmer DSC-4 at a heating rate of 20 °C/min during the initial scan.",
      "reasoning_analysis": "Increasing Factors: The incorporation of anthraquinone magenta dye introduces rigid aromatic structures into the matrix, which can restrict poly(vinyl formal) segmental mobility through steric hindrance and potential intermolecular interactions. Additionally, the differential scanning calorimetry measurement performed at a relatively fast heating rate of 20 °C/min kinetically shifts the observed glass transition to higher temperatures compared to slower scans. Decreasing Factors: The presence of the low molecular weight dye additive inherently increases the free volume within the polymer matrix, acting as a plasticizer that facilitates chain motion. Furthermore, the brief drying period of 30 seconds at 110 °C may be insufficient to completely evaporate the tetrahydrofuran solvent, leaving residual molecules that would significantly depress the Tg. The thin film geometry (~1 μm) also introduces surface effects that typically enhance chain mobility at the free interface, lowering the transition temperature relative to bulk samples. Dominant Factor: Despite the rigidifying influence of the dye structure and the kinetic shift from the heating rate, the combined effects of increased free volume from the small molecule additive, potential residual solvent from the rapid processing history, and thin film surface mobility are likely the dominant factors, qualitatively driving the Tg lower than that of a pristine, bulk poly(vinyl formal) homopolymer."
    },
    "analysis_without_hierarchical_structure": {
      "descriptive_text": "The material system comprises a Poly(vinyl formal) homopolymer incorporated with Anthraquinone magenta dye. The blend was prepared by dissolving the polymer (5.9 wt%) and the dye (6.5 wt%) in tetrahydrofuran (THF, 91.0 wt%) to create a homogeneous solution, which was subsequently coated onto a polyethylene terephthalate (PET) substrate. The film underwent thermal drying for 30 seconds at 110 °C to remove the solvent. The glass transition temperature was characterized using differential scanning calorimetry on a Perkin-Elmer DSC-4 instrument at a heating rate of 20 °C/min during the first run.",
      "reasoning_analysis": "Increasing Factors: The Poly(vinyl formal) backbone contains acetal linkages that provide moderate structural rigidity compared to simple polyolefins, intrinsically supporting a baseline Tg. Additionally, the high heating rate of 20 °C utilized during the DSC measurement kinetically shifts the observed transition temperature to higher values relative to standard slower scanning rates. The rigid planar structure of the anthraquinone dye molecules could theoretically restrict polymer segmental motion if strong specific intermolecular interactions occur. Decreasing Factors: The formulation contains a very high concentration of low molecular weight dye species relative to the polymer in the solid state, which significantly increases free volume and acts as a potent plasticizer. Furthermore, the brief drying duration of 30 seconds at 110 °C following THF casting creates a high risk of residual solvent retention, which would further enhance chain mobility and depress the Tg. Dominant Factor: The plasticization effect arising from the high loading of small molecule dye additives and the potential presence of residual THF solvent qualitatively dominates the thermal behavior. While the fast heating rate artificially elevates the measured value, the intrinsic material Tg is substantially reduced relative to the neat polymer due to the overwhelming free volume introduced by the additive blend and processing conditions."
    }
  },
  {
    "doi": null,
    "title": "Glass-Transition Temperature $( T _ { \\mathrm { g } } )$ of Free-Radically Prepared Polyacrylonitrile by Inverse Gas Chromatography, 1",
    "year": 2002,
    "chemical_composition": {
      "repeat_unit_psmiles": "[*]CC(C#N)[*]",
      "monomers": [
        {
          "name": "Acrylonitrile",
          "smiles": "C=CC#N",
          "ratio_value": null,
          "ratio_unit": null
        }
      ],
      "additives": [],
      "is_homopolymer": true
    },
    "processing_history": "Free-radically prepared polyacrylonitrile (Sample S-1). Solvent: DMSO, Initiator: AIBN, Temp: 55 °C. Tg measured by DSC (Seiko DSC 100) at 5 °C/min under N2 atmosphere.",
    "hierarchical_structure": "Free-radically prepared, tacticity mm:mr:rr = 28:50:22",
    "properties": {
      "Tg": {
        "value": [
          101
        ],
        "unit": "°C"
      }
    },
    "analysis_with_hierarchical_structure": {
      "descriptive_text": "The sample comprises a polyacrylonitrile homopolymer synthesized via free-radical polymerization using azobisisobutyronitrile (AIBN) as the initiator in dimethyl sulfoxide (DMSO) at 55 °C. Microstructural analysis indicates an atactic configuration with a tacticity distribution of mm:mr:rr = 28:50:22. The thermal properties were characterized by differential scanning calorimetry (Seiko DSC 100) at a heating rate of 5 °C/min under a nitrogen atmosphere.",
      "reasoning_analysis": "Increasing Factors: The presence of highly polar nitrile groups along the polymer backbone engenders strong intermolecular dipole-dipole interactions, which significantly restrict segmental chain mobility and increase cohesive energy density. Decreasing Factors: The specific tacticity distribution (mm:mr:rr = 28:50:22) indicates a predominance of heterotactic sequences, which may reduce packing efficiency compared to highly syndiotactic arrangements, potentially increasing free volume. Additionally, the use of dimethyl sulfoxide (DMSO) during synthesis introduces the risk of residual solvent retention, which could act as a plasticizer and depress the Tg if not completely removed during processing. Dominant Factor: The intense polarity of the nitrile functional groups serves as the primary determinant of the thermal behavior, establishing a high baseline Tg due to strong interchain forces; however, the final observed value is likely modulated by the stereoirregularity and the efficacy of solvent removal during the sample preparation history."
    },
    "analysis_without_hierarchical_structure": {
      "descriptive_text": "The sample comprises a polyacrylonitrile homopolymer synthesized via free-radical polymerization using azobisisobutyronitrile (AIBN) as the initiator in dimethyl sulfoxide (DMSO) solvent at 55 °C. Thermal characterization was performed using differential scanning calorimetry (DSC) on a Seiko DSC 100 instrument at a heating rate of 5 °C/min under a nitrogen atmosphere.",
      "reasoning_analysis": "Increasing Factors: The chemical composition consists of a polyacrylonitrile homopolymer backbone substituted with highly polar nitrile groups, which induce strong intermolecular dipole-dipole interactions between polymer chains. These specific interactions significantly restrict segmental mobility and increase the cohesive energy density, intrinsically driving the Tg upward relative to non-polar vinyl polymers. Decreasing Factors: The processing history involves polymerization in dimethyl sulfoxide (DMSO), a high-boiling-point solvent; if incomplete removal occurs during sample preparation, residual DMSO molecules could act as plasticizers by increasing free volume and facilitating chain slippage, thereby depressing the Tg. Dominant Factor: The strong dipole-dipole interactions inherent to the polyacrylonitrile repeat unit are the dominant factor governing the thermal behavior. While residual solvent presents a potential variable for reduction, the intrinsic stiffness and strong interchain forces provided by the nitrile functionality establish a high baseline Tg that defines the material's glass transition characteristics."
    }
  },
  {
    "doi": "10.1039/d5sm00165j",
    "title": "Investigating glass transition in a PA6T/66 copolymer through molecular dynamics simulations†",
    "year": 2025,
    "chemical_composition": {
      "repeat_unit_psmiles": null,
      "monomers": [
        {
          "name": "Hexamethylene diamine",
          "smiles": "NCCCCCCN",
          "ratio_value": null,
          "ratio_unit": null
        },
        {
          "name": "Terephthalic acid",
          "smiles": "OC(=O)c1ccc(C(=O)O)cc1",
          "ratio_value": 55,
          "ratio_unit": "mol%"
        },
        {
          "name": "Adipic acid",
          "smiles": "OC(=O)CCCCC(=O)O",
          "ratio_value": 45,
          "ratio_unit": "mol%"
        }
      ],
      "additives": [],
      "is_homopolymer": false
    },
    "processing_history": "Experimental measurement reported in Ref. 25.",
    "hierarchical_structure": "Amorphous random copolymer",
    "properties": {
      "Tg": {
        "value": [
          101.4
        ],
        "unit": "°C"
      }
    },
    "analysis_with_hierarchical_structure": {
      "descriptive_text": "The sample is an amorphous random copolymer synthesized from hexamethylene diamine, terephthalic acid, and adipic acid. The chemical composition features a dicarboxylic acid mixture comprising 55 mol% terephthalic acid and 45 mol% adipic acid, which react with the diamine to form a copolyamide backbone. The hierarchical structure is defined as an amorphous random copolymer, indicating a lack of long-range crystalline order. The experimental measurement of the material properties was conducted according to the protocols documented in Reference 25.",
      "reasoning_analysis": "Increasing Factors: The incorporation of terephthalic acid introduces rigid aromatic rings into the polymer backbone, which significantly restricts segmental rotation through steric hindrance and increases chain stiffness. Additionally, the amide linkages formed during polymerization create a dense network of intermolecular hydrogen bonds, further limiting chain mobility and elevating the thermal energy required for the glass transition. Decreasing Factors: The presence of adipic acid and hexamethylene diamine introduces flexible aliphatic methylene sequences that increase free volume and enhance chain mobility compared to fully aromatic polyamides. Furthermore, the random copolymer structure disrupts the regular packing found in homopolyamides, preventing crystallization which might otherwise constrain the amorphous phase, and the specific composition may lower the Tg relative to the higher-Tg homopolymer component. Dominant Factor: The high molar fraction of rigid terephthalic acid units combined with the strong intermolecular forces from the amide hydrogen bonding network qualitatively dominates the thermal behavior, establishing a Tg that is elevated relative to purely aliphatic polyamides. The reliance on standardized literature measurement protocols ensures the reported Tg reflects the intrinsic thermodynamic state rather than non-equilibrium processing artifacts, allowing the compositional rigidity to remain the primary determinant."
    },
    "analysis_without_hierarchical_structure": {
      "descriptive_text": "The sample comprises a copolyamide synthesized from hexamethylene diamine, terephthalic acid, and adipic acid. The chemical composition is defined by a monomer mixture containing 55 mol% terephthalic acid and 45 mol% adipic acid, forming a semi-aromatic polyamide structure without the addition of external fillers or plasticizers. The physical property data for this material was obtained from experimental measurements previously reported in the literature (Ref. 25).",
      "reasoning_analysis": "Increasing Factors: The incorporation of terephthalic acid introduces rigid aromatic rings into the polymer backbone, imposing significant steric hindrance and restricting internal bond rotation. Additionally, the dense network of intermolecular hydrogen bonds formed between the amide linkages severely limits segmental chain mobility. Decreasing Factors: The inclusion of adipic acid introduces flexible aliphatic methylene sequences which increase overall chain flexibility compared to a fully aromatic backbone. Furthermore, the copolymer structure introduces compositional irregularity that may prevent tight packing, potentially increasing free volume relative to a highly ordered homopolymer. Dominant Factor: The structural rigidity conferred by the majority presence of terephthalic acid combined with the strong intermolecular hydrogen bonding characteristic of polyamides qualitatively dominates the flexible contribution of the adipic acid, establishing a high stiffness baseline for the material."
    }
  },
  {
    "doi": "10.1039/d5sm00165j",
    "title": "Investigating glass transition in a PA6T/66 copolymer through molecular dynamics simulations†",
    "year": 2025,
    "chemical_composition": {
      "repeat_unit_psmiles": null,
      "monomers": [
        {
          "name": "Hexamethylene diamine",
          "smiles": "NCCCCCCN",
          "ratio_value": null,
          "ratio_unit": null
        },
        {
          "name": "Terephthalic acid",
          "smiles": "OC(=O)c1ccc(C(=O)O)cc1",
          "ratio_value": 55,
          "ratio_unit": "mol%"
        },
        {
          "name": "Adipic acid",
          "smiles": "OC(=O)CCCCC(=O)O",
          "ratio_value": 45,
          "ratio_unit": "mol%"
        }
      ],
      "additives": [],
      "is_homopolymer": false
    },
    "processing_history": "All-atom molecular dynamics simulations using PCFF force field in LAMMPS. Model constructed with 10 chains, 20 repeating units per chain. NPT ensemble at 0.1 MPa. Heated 158.15-558.15 K, equilibrated 2 ns at 558.15 K, cooled 558.15-158.15 K at 10 K/ns. Tg determined by linear fit of density-temperature curves intersection.",
    "hierarchical_structure": "Amorphous random copolymer model. Chain positions randomized to minimize artificial packing effects.",
    "properties": {
      "Tg": {
        "value": [
          103.7
        ],
        "unit": "°C"
      }
    },
    "analysis_with_hierarchical_structure": {
      "descriptive_text": "The sample is an amorphous random copolyamide model derived from hexamethylene diamine, terephthalic acid (55 mol%), and adipic acid (45 mol%). The computational structure comprises 10 chains with 20 repeating units per chain, with randomized chain positions to minimize artificial packing effects. All-atom molecular dynamics simulations were conducted using the PCFF force field in LAMMPS within an NPT ensemble at 0.1 MPa, involving a thermal cycle from 158.15 to 558.15 K with equilibration at 558.15 K followed by cooling at 10 K/ns. The glass transition temperature was determined by the intersection of linear fits on the density-temperature curves.",
      "reasoning_analysis": "Increasing Factors: The presence of rigid aromatic rings within the terephthalic acid units imposes significant steric hindrance and backbone stiffness, intrinsically driving the Tg higher. Additionally, the strong intermolecular hydrogen bonding characteristic of polyamides restricts segmental mobility. The processing history involving an extremely rapid cooling rate during the molecular dynamics simulation kinetically traps free volume, which typically shifts the observed glass transition to higher temperatures compared to experimental cooling rates. Decreasing Factors: The incorporation of flexible aliphatic adipic acid segments disrupts the backbone rigidity relative to a pure aromatic polyamide, enhancing chain mobility. Furthermore, the model utilizes relatively short chains, resulting in a higher concentration of chain ends that increase free volume according to the Fox-Flory relationship, thereby lowering the Tg. The random copolymer structure also prevents crystalline packing, which removes physical constraints that could otherwise restrict motion. Dominant Factor: The intrinsic backbone rigidity provided by the majority terephthalic acid content and the hydrogen bonding network qualitatively dominates the final Tg behavior, establishing a high-temperature transition characteristic of aromatic polyamides, although the rapid cooling rate and flexible adipic segments modulate the precise value relative to pure homopolymers."
    },
    "analysis_without_hierarchical_structure": {
      "descriptive_text": "The sample comprises a semi-aromatic polyamide copolymer synthesized from Hexamethylene diamine, Terephthalic acid, and Adipic acid, with the aromatic and aliphatic diacids incorporated at 55 mol% and 45 mol%, respectively. The material behavior was evaluated using all-atom molecular dynamics simulations employing the PCFF force field within the LAMMPS software, utilizing a model constructed of 10 chains with 20 repeating units per chain. The simulation protocol followed an NPT ensemble at 0.1 MPa, involving heating from 158.15 K to 558.15 K, equilibration for 2 ns at the maximum temperature, and subsequent cooling to 158.15 K at a rate of 10 K/ns, with the glass transition temperature identified via the intersection of linear fits on the density-temperature curves.",
      "reasoning_analysis": "Increasing Factors: The presence of Terephthalic acid introduces rigid aromatic rings into the polymer backbone, which significantly restricts segmental rotation and increases chain stiffness. Additionally, the amide linkages formed between the diamine and diacids facilitate strong interchain hydrogen bonding, further limiting mobility and driving the Tg upward. The processing history involves an extremely rapid cooling rate of 10 K/ns during the simulation, which prevents full structural relaxation and freezes excess free volume, artificially elevating the observed transition temperature compared to experimental timescales. Decreasing Factors: The inclusion of Adipic acid introduces flexible aliphatic methylene sequences that enhance chain mobility relative to a fully aromatic system. Furthermore, the copolymer nature disrupts regular packing compared to a homopolymer, and the relatively short chain length of 20 repeating units per chain increases the concentration of chain ends, which contribute additional free volume and lower the Tg. Dominant Factor: While the flexible aliphatic segments and chain end effects provide downward pressure on the transition temperature, the high molar fraction of rigid aromatic units combined with the dense hydrogen bonding network establishes a fundamentally high rigidity baseline; however, the ultra-fast cooling rate inherent to the molecular dynamics processing history is the dominant procedural factor that qualitatively shifts the measured Tg to higher values relative to equilibrium experimental conditions."
    }
  },
  {
    "doi": "10.1039/d5sm00165j",
    "title": "Investigating glass transition in a PA6T/66 copolymer through molecular dynamics simulations†",
    "year": 2025,
    "chemical_composition": {
      "repeat_unit_psmiles": null,
      "monomers": [
        {
          "name": "Hexamethylene diamine",
          "smiles": "NCCCCCCN",
          "ratio_value": null,
          "ratio_unit": null
        },
        {
          "name": "Terephthalic acid",
          "smiles": "OC(=O)c1ccc(C(=O)O)cc1",
          "ratio_value": 60,
          "ratio_unit": "mol%"
        },
        {
          "name": "Adipic acid",
          "smiles": "OC(=O)CCCCC(=O)O",
          "ratio_value": 40,
          "ratio_unit": "mol%"
        }
      ],
      "additives": [],
      "is_homopolymer": false
    },
    "processing_history": "All-atom molecular dynamics simulations using PCFF force field in LAMMPS. Model constructed with 10 chains, 20 repeating units per chain. NPT ensemble at 0.1 MPa. Heated 158.15-558.15 K, equilibrated 2 ns at 558.15 K, cooled 558.15-158.15 K at 10 K/ns. Tg determined by linear fit of density-temperature curves intersection.",
    "hierarchical_structure": "Amorphous random copolymer model. Chain positions randomized to minimize artificial packing effects.",
    "properties": {
      "Tg": {
        "value": [
          97.7
        ],
        "unit": "°C"
      }
    },
    "analysis_with_hierarchical_structure": {
      "descriptive_text": "This amorphous random copolyamide model consists of hexamethylene diamine reacted with terephthalic acid (60 mol%) and adipic acid (40 mol%). The system was generated via all-atom molecular dynamics simulations using the PCFF force field in LAMMPS, comprising 10 chains with 20 repeating units each where chain positions were randomized to minimize artificial packing. The thermal protocol utilized an NPT ensemble at 0.1 MPa, involving equilibration at 558.15 K followed by cooling to 158.15 K at 10 K/ns, with the glass transition temperature identified through the intersection of linear fits on the density-temperature curves.",
      "reasoning_analysis": "Increasing Factors: The incorporation of terephthalic acid introduces rigid aromatic rings into the polymer backbone, significantly restricting segmental rotation and increasing chain stiffness. Additionally, the strong interchain hydrogen bonding characteristic of polyamides restricts mobility, and the extremely high cooling rate inherent to the molecular dynamics simulation (10 K/ns) kinetically traps free volume, typically resulting in an elevated computed Tg. Decreasing Factors: The presence of adipic acid introduces flexible aliphatic methylene sequences which enhance chain mobility compared to a fully aromatic system. Furthermore, the finite chain length of 20 repeating units may introduce free volume contributions from chain ends (Fox-Flory effect), and the random copolymer structure disrupts regular packing that might otherwise restrict motion. Dominant Factor: The high molar fraction of rigid terephthalic acid units (60%) serves as the dominant factor, establishing a high baseline stiffness that outweighs the flexibility contributed by the adipic acid segments, although the simulated cooling rate significantly influences the absolute observed value relative to experimental timescales."
    },
    "analysis_without_hierarchical_structure": {
