Repository: hhtrick/HHT-code

# HHT training framework

This directory contains model training, embedding precomputation, inference, article-level baselines and the curated datasets. All commands below assume that the working directory is `train_code/`.

## 3. Datasets and fixed partitions

Each main dataset is a JSON array at `dataset/{property}/{property}.json`. Entries contain source metadata, `chemical_composition`, `processing_history`, `hierarchical_structure`, `properties`, and two generated-analysis objects. Targets are stored as `properties[property]["value"]`; source metadata and target values are not predictive input fields.

| Property | Train | Validation | Test | Total |
|---|---:|---:|---:|---:|

File: train_code/dataset/Tg/Tg.json (part 206 of 235)
[
      "descriptive_text": "The sample represents a computational model of a semi-aromatic polyamide copolymer derived from hexamethylene diamine, terephthalic acid, and adipic acid. The acid component consists of 60 mol% terephthalic acid and 40 mol% adipic acid. The material behavior was investigated using all-atom molecular dynamics simulations performed with the PCFF force field in LAMMPS, constructing a model with 10 polymer chains each containing 20 repeating units. The system was subjected to an NPT ensemble at 0.1 MPa, undergoing a thermal protocol that included heating from 158.15 K to 558.15 K, equilibration for 2 ns at 558.15 K, and cooling to 158.15 K at a rate of 10 K/ns, with the glass transition temperature determined via the intersection of linear fits on the density-temperature curves.",
      "reasoning_analysis": "Increasing Factors: The incorporation of terephthalic acid at 60 mol% introduces rigid aromatic rings into the polymer backbone, which significantly restricts segmental rotation and increases chain stiffness, intrinsically driving the Tg higher. Furthermore, the processing history involves an extremely rapid cooling rate of 10 K/ns during the molecular dynamics simulation, which is orders of magnitude faster than experimental cooling rates; this prevents full structural relaxation and traps excess free volume, typically resulting in a computationally elevated Tg. Decreasing Factors: The presence of adipic acid (40 mol%) and hexamethylene diamine introduces flexible aliphatic methylene sequences into the backbone, enhancing chain mobility and internal free volume relative to a fully aromatic system, which acts to depress the Tg. Additionally, the finite chain length of 20 repeating units in the simulation model may introduce chain end effects that increase free volume compared to high molecular weight bulk polymers. Dominant Factor: While the flexible aliphatic components provide mobility, the structural rigidity imparted by the majority aromatic content establishes a high baseline Tg characteristic of semi-aromatic polyamides. However, within the context of the computational processing history, the extremely rapid cooling rate is the dominant dynamic factor, likely causing the simulated Tg to be qualitatively higher than what would be observed in a slowly cooled experimental sample, overriding the plasticizing effect of the aliphatic components."
    }
  },
  {
    "doi": null,
    "title": "The effect of intermolecular forces on the glass transition of solute-polymer blends:",
    "year": 1997,
    "chemical_composition": {
      "repeat_unit_psmiles": null,
      "monomers": [
        {
          "name": "Ethyl cellulose",
          "smiles": null,
          "ratio_value": null,
          "ratio_unit": null
        }
      ],
      "additives": [
        {
          "name": "Dye d1 (anthraquinone magenta)",
          "type": "dye",
          "amount_value": 6.5,
          "amount_unit": "wt% (in solution)"
        }
      ],
      "is_homopolymer": true
    },
    "processing_history": "Blend prepared by dissolving dye (6.5 wt%) and polymer (5.9 wt%) in THF (91.0 wt%). Coated on PET substrate, dried 30s at 110 °C. Tg measured by DSC (Perkin-Elmer DSC-4) at 20 °C/min, first run.",
    "hierarchical_structure": "Amorphous dye-polymer blend coating (~1 μm).",
    "properties": {
      "Tg": {
        "value": [
          48.5
        ],
        "unit": "°C"
      }
    },
    "analysis_with_hierarchical_structure": {
      "descriptive_text": "This material system comprises an amorphous dye-polymer blend coating with a thickness of approximately 1 μm, based on an ethyl cellulose matrix incorporated with Anthraquinone magenta (Dye d1). The formulation was prepared by dissolving the polymer and dye in tetrahydrofuran (THF), resulting in a solution composition of 5.9 wt% polymer and 6.5 wt% dye, which was subsequently coated onto a polyethylene terephthalate (PET) substrate. The coated film underwent a brief thermal treatment, drying for 30 seconds at 110 °C, prior to characterization. The glass transition temperature was evaluated via differential scanning calorimetry (DSC) using a Perkin-Elmer DSC-4 instrument at a heating rate of 20 °C/min during the first run.",
      "reasoning_analysis": "Increasing Factors: The differential scanning calorimetry measurement was conducted at a relatively fast heating rate of 20 °C/min, which kinetically shifts the observed glass transition to higher temperatures due to the reduced time available for segmental relaxation at any given temperature. Additionally, the anthraquinone backbone of the dye molecule possesses inherent rigidity, and if specific intermolecular interactions such as hydrogen bonding occur between the dye and the ethyl cellulose hydroxyl or ether groups, this could theoretically restrict chain mobility. Decreasing Factors: The presence of the small molecule dye at a significant concentration relative to the polymer acts as a plasticizer by increasing the free volume within the matrix, thereby facilitating chain segment motion and lowering the Tg. Furthermore, the processing history involves a very short drying time of 30 seconds at 110 °C; while above the boiling point of THF, this brief duration may leave residual solvent trapped within the 1 μm coating, which would significantly depress the Tg. The ethyl substitution on the cellulose backbone also introduces flexibility compared to native cellulose. Dominant Factor: The plasticizing effect introduced by the high loading of the small molecule dye and the potential presence of residual THF from the rapid drying process are the dominant factors. These compositional and processing-induced free volume increases likely outweigh the intrinsic rigidity of the polymer backbone and the kinetic shift from the heating rate, resulting in a suppressed glass transition temperature relative to the neat polymer."
    },
    "analysis_without_hierarchical_structure": {
      "descriptive_text": "The material system comprises an ethyl cellulose homopolymer blended with an anthraquinone magenta dye additive. Preparation involved dissolving the polymer and dye in tetrahydrofuran (THF) to create a homogeneous solution, which was then cast onto a polyethylene terephthalate (PET) substrate. The resulting film underwent a rapid drying process at 110 °C for 30 seconds to evaporate the solvent. Thermal characterization was performed via differential scanning calorimetry using a Perkin-Elmer DSC-4 instrument, employing a heating rate of 20 °C/min during the initial scan.",
      "reasoning_analysis": "Increasing Factors: The ethyl cellulose backbone features rigid pyranose rings that inherently restrict segmental mobility compared to flexible aliphatic chains, establishing a baseline resistance to thermal transition. Furthermore, the anthraquinone magenta dye contains bulky aromatic structures; if strong intermolecular interactions such as hydrogen bonding or pi-stacking occur between the dye and the polymer matrix, these interactions could act as physical crosslinks, further restricting chain motion and driving the Tg upward. Decreasing Factors: The ethyl substitution on the cellulose backbone reduces the density of interchain hydrogen bonding relative to native cellulose, which inherently lowers thermal resistance. More critically, the composition includes a high loading of low molecular weight dye species relative to the polymer, which typically increases free volume and acts as a diluent. Additionally, the processing history involves a very short drying duration (30 seconds at 110 °C) for a solution-cast film, which is likely insufficient to completely remove the tetrahydrofuran (THF) solvent; residual THF molecules act as efficient plasticizers by increasing free volume and lubricating chain segments, significantly depressing the Tg. Dominant Factor: Although the rigid carbohydrate backbone provides structural integrity, the combinatory effect of the high concentration of low molecular weight dye and the probable retention of residual solvent due to the insufficient drying time overwhelmingly dominates the thermal behavior. Consequently, the plasticization and free volume effects from both the additive composition and processing history are the dominant factors, qualitatively driving the observed Tg lower than what would be expected for a fully equilibrated, solvent-free ethyl cellulose matrix."
    }
  },
  {
    "doi": null,
    "title": "Glass-Transition Temperature $( T _ { \\mathrm { g } } )$ of Free-Radically Prepared Polyacrylonitrile by Inverse Gas Chromatography, 1",
    "year": 2002,
    "chemical_composition": {
      "repeat_unit_psmiles": "[*]CC(C1=CC=CC=C1)[*]",
      "monomers": [
        {
          "name": "Styrene",
          "smiles": "C=CC1=CC=CC=C1",
          "ratio_value": null,
          "ratio_unit": null
        }
      ],
      "additives": [],
      "is_homopolymer": true
    },
    "processing_history": "Atactic monodisperse polystyrene (Sample F, Mp=1100000) supplied by Polymer Laboratories Ltd. Tg measured by DSC (Rigaku DSC 8230) at 5 °C/min under N2 atmosphere.",
    "hierarchical_structure": "Amorphous, monodisperse (Mw/Mn < 1.07)",
    "properties": {
      "Tg": {
        "value": [
          100
        ],
        "unit": "°C"
      }
    },
    "analysis_with_hierarchical_structure": {
      "descriptive_text": "The investigated material is an atactic polystyrene homopolymer exhibiting an amorphous structure with a high degree of monodispersity (Mw/Mn < 1.07) and a peak molecular weight (Mp) of 1,100,000 g/mol. Provided as Sample F by Polymer Laboratories Ltd, the specimen was subjected to thermal analysis via differential scanning calorimetry using a Rigaku DSC 8230 instrument. Measurements were conducted at a heating rate of 5 °C/min under a nitrogen atmosphere to characterize the glass transition behavior without oxidative degradation.",
      "reasoning_analysis": "Increasing Factors: The presence of bulky phenyl side groups attached to the aliphatic backbone imposes significant steric hindrance, restricting segmental rotation and inherently elevating the glass transition temperature. Furthermore, the high peak molecular weight (1,100,000 g/mol) minimizes the concentration of chain ends, thereby reducing excess free volume according to the Fox-Flory relationship and pushing the Tg toward its asymptotic maximum. The atactic configuration ensures an amorphous state, preventing crystallinity which would otherwise complicate the thermal transition. Decreasing Factors: The aliphatic carbon-carbon backbone retains inherent rotational flexibility compared to fully rigid rod polymers, allowing for segmental motion at moderate temperatures. Additionally, the absence of cross-linking or rigid fillers means the chain mobility is governed solely by intermolecular forces and steric effects rather than topological constraints. Dominant Factor: The steric restriction imposed by the phenyl side groups combined with the high molecular weight status qualitatively dominates the thermal behavior, establishing a high Tg baseline typical of pristine, high-molecular-weight polystyrene, as the potential depressing effects of chain ends are negligible due to the high Mp and narrow dispersity."
    },
    "analysis_without_hierarchical_structure": {
      "descriptive_text": "The sample consists of an atactic polystyrene homopolymer characterized by a monodisperse molecular weight distribution with a peak molecular weight of 1,100,000, supplied by Polymer Laboratories Ltd. The material was analyzed without further chemical modification or additive incorporation. The glass transition temperature was determined using differential scanning calorimetry on a Rigaku DSC 8230 instrument, employing a heating rate of 5 °C/min under a nitrogen atmosphere to ensure thermal stability during characterization.",
      "reasoning_analysis": "Increasing Factors: The presence of bulky phenyl side groups attached to the polystyrene backbone introduces significant steric hindrance, which restricts segmental rotation and inherently elevates the glass transition temperature. Furthermore, the high peak molecular weight suggests the polymer chains are well above the critical molecular weight entanglement threshold, minimizing the free volume contribution from chain ends and driving the Tg toward its asymptotic maximum for this chemistry. Decreasing Factors: The linear architecture lacks chemical crosslinks or rigid filler interfaces that would otherwise restrict segmental motion and elevate the Tg beyond the baseline. Additionally, the amorphous nature of the atactic configuration avoids the restrictive effects of crystalline lamellae on the mobile amorphous fraction, maintaining the transition at the standard level for this chemistry without confinement-induced elevation. Dominant Factor: The intrinsic chain stiffness imparted by the bulky phenyl substituents acts as the primary determinant for the baseline Tg, while the high molecular weight ensures that this value is not depressed by chain-end effects, qualitatively establishing a robust and stable glass transition behavior typical of high-molecular-weight atactic polystyrene."
    }
  },
  {
    "doi": null,
    "title": "Glass-Transition Temperature $( T _ { \\mathrm { g } } )$ of Free-Radically Prepared Polyacrylonitrile by Inverse Gas Chromatography, 1",
    "year": 2002,
    "chemical_composition": {
      "repeat_unit_psmiles": "[*]CC(C1=CC=CC=C1)[*]",
      "monomers": [
        {
          "name": "Styrene",
          "smiles": "C=CC1=CC=CC=C1",
          "ratio_value": null,
          "ratio_unit": null
        }
      ],
      "additives": [
        {
          "name": "Shimalite NAW-101 silicate powder",
          "type": "filler",
          "amount_value": null,
          "amount_unit": null
        }
      ],
      "is_homopolymer": true
    },
    "processing_history": "Atactic monodisperse polystyrene (Sample F, Mp=1100000) supplied by Polymer Laboratories Ltd. Dissolved in benzene, mixed with Shimalite NAW-101 silicate powder (10 wt.-% polymer concentration), dried in vacuum. Tg measured by IGC (Shimadzu 4B-PTF) using decane probe, He flow 30 ml/min.",
    "hierarchical_structure": "Amorphous, monodisperse (Mw/Mn < 1.07), polymer coated on silicate matrix",
    "properties": {
      "Tg": {
        "value": [
          99
        ],
        "unit": "°C"
      }
    },
    "analysis_with_hierarchical_structure": {
      "descriptive_text": "The sample consists of an amorphous, atactic monodisperse polystyrene homopolymer (Sample F) supplied by Polymer Laboratories Ltd, featuring a peak molecular weight (Mp) of 1,100,000 g/mol and a narrow molecular weight distribution (Mw/Mn < 1.07). It was processed by dissolving the polymer in benzene to a 10 wt.-% polymer concentration, mixing with Shimalite NAW-101 silicate powder, and drying under vacuum to create a composite where the polymer is coated on the silicate matrix. The glass transition temperature was characterized by Inverse Gas Chromatography (IGC) using a Shimadzu 4B-PTF system with a decane probe under a helium flow of 30 ml/min.",
      "reasoning_analysis": "Increasing Factors: The bulky phenyl side groups of the styrene monomer impose steric hindrance that restricts backbone rotation, intrinsically driving the Tg higher. Additionally, the high molecular weight (1,100,000 g/mol) reduces the free volume fraction associated with chain ends, further supporting a higher Tg relative to oligomers. The confinement of polymer chains coated on the rigid silicate matrix may also restrict segmental mobility at the interface. Decreasing Factors: The processing history involves benzene solvent, and any residual solvent remaining after vacuum drying could act as a plasticizer to depress the Tg. Furthermore, the use of IGC probes surface segmental mobility rather than bulk properties, and surface chains often exhibit enhanced mobility due to reduced coordination, potentially yielding a lower apparent Tg compared to bulk techniques. Dominant Factor: The intrinsic rigidity of the polystyrene backbone combined with the high molecular weight establishes a robust high-Tg baseline that minimizes chain-end effects. While surface sensitivity and potential plasticization introduce decreasing influences, the steric restrictions of the phenyl groups and the physical confinement provided by the silicate matrix qualitatively dominate the thermal transition behavior."
    },
    "analysis_without_hierarchical_structure": {
      "descriptive_text": "The sample consists of an atactic, monodisperse polystyrene homopolymer (Sample F, Mp=1100000) supplied by Polymer Laboratories Ltd. Preparation involved dissolving the polymer in benzene followed by mixing with Shimalite NAW-101 silicate powder at a 10 wt.-% polymer concentration, after which the composite was dried under vacuum. The glass transition temperature was subsequently characterized using Inverse Gas Chromatography (IGC) on a Shimadzu 4B-PTF instrument utilizing a decane probe with a helium flow rate of 30 ml/min.",
      "reasoning_analysis": "Increasing Factors: The polystyrene backbone features bulky phenyl side groups that impose significant steric hindrance, restricting backbone rotation and inherently elevating the Tg. Furthermore, the high molecular weight (Mp=1100000) places the polymer well above the critical entanglement molecular weight, minimizing free volume contributions from chain ends and maximizing Tg. The incorporation of rigid Shimalite NAW-101 silicate powder introduces polymer-filler interfaces that constrain segmental mobility, potentially further increasing the Tg through confinement effects. Decreasing Factors: The processing history involves dissolution in benzene followed by vacuum drying. If the vacuum drying process was insufficient to remove all solvent molecules, residual benzene would act as a potent plasticizer, increasing free volume and depressing the Tg. Additionally, the use of IGC with a decane probe involves the adsorption of probe molecules, which could locally plasticize the surface region during measurement, potentially yielding a lower apparent Tg compared to bulk techniques. Dominant Factor: The intrinsic structural rigidity of the polystyrene backbone combined with the high molecular weight establishes a robust upper baseline for the Tg. While the rigid filler supports this trend, the potential presence of residual solvent from the solution casting process represents the most significant variable capable of altering this baseline; however, assuming effective vacuum drying, the intrinsic chain stiffness and high molecular weight dominate the final thermal behavior."
    }
  },
  {
    "doi": null,
    "title": "Probe Segregation and $\\tau _ { g }$ Determination of a Supported Uitra-Thin Polystyrene Film Studied by X-ray and Neutron Reflectivity,and SIMS",
    "year": null,
    "chemical_composition": {
      "repeat_unit_psmiles": "[*]CC(C1=CC=CC=C1)[*]",
      "monomers": [
        {
          "name": "Styrene",
          "smiles": "C=CC1=CC=CC=C1",
          "ratio_value": null,
          "ratio_unit": null
        }
      ],
      "additives": [
        {
          "name": "1,3-bis(1-pyrenyl)propane",
          "type": "fluorescent probe",
          "amount_value": 0.1,
          "amount_unit": "mass ratio"
        }
      ],
      "is_homopolymer": true
    },
    "processing_history": "Similar sample to thin films. Tg determined independently by differential scanning calorimeter (DSC) with a heating rate of 10°C/min, calibrated versus Indium.",
    "hierarchical_structure": "Bulk or unspecified thickness.",
    "properties": {
      "Tg": {
        "value": [
          100
        ],
        "unit": "°C"
      }
    },
    "analysis_with_hierarchical_structure": {
      "descriptive_text": "The sample consists of a polystyrene homopolymer incorporated with 1,3-bis(1-pyrenyl)propane as a fluorescent probe at a mass ratio of 0.1. While the processing history notes similarities to thin film preparation, the hierarchical structure is defined as bulk or of unspecified thickness. The glass transition temperature was characterized using differential scanning calorimetry (DSC) with a heating rate of 10°C/min, calibrated against an Indium standard.",
      "reasoning_analysis": "Increasing Factors: The polystyrene backbone features bulky phenyl side groups that impose significant steric hindrance, restricting segmental chain mobility and establishing a high intrinsic baseline for the glass transition temperature. Furthermore, the bulk hierarchical structure avoids the free-surface effects associated with nanoconfined thin films, which typically depress the Tg, thereby maintaining the material's bulk thermal properties. Decreasing Factors: The inclusion of 1,3-bis(1-pyrenyl)propane, a low molecular weight additive relative to the polymer chains, introduces excess free volume into the system, acting as a plasticizer that enhances segmental mobility and lowers the Tg. Additionally, processing conditions analogous to thin film preparation may involve solvent casting methods, where incomplete removal of residual solvent could further contribute to a reduction in Tg. Dominant Factor: Although the rigid aromatic backbone and bulk morphology support a higher thermal transition, the presence of the small molecule fluorescent probe is the dominant perturbative factor. The plasticization effect induced by the additive qualitatively drives the Tg lower relative to the neat polystyrene homopolymer, overriding the structural stability provided by the bulk form."
    },
    "analysis_without_hierarchical_structure": {
      "descriptive_text": "The sample comprises a polystyrene homopolymer matrix doped with 1,3-bis(1-pyrenyl)propane serving as a fluorescent probe at a mass ratio of 0.1. Processed into thin films, the material underwent thermal characterization where the glass transition temperature was determined independently via differential scanning calorimetry (DSC) using a heating rate of 10°C/min, with instrument calibration performed against an Indium standard.",
      "reasoning_analysis": "Increasing Factors: The polystyrene homopolymer backbone features bulky phenyl side groups that impose significant steric hindrance on backbone rotation, intrinsically establishing a rigid chain architecture that resists segmental motion. Furthermore, the aromatic nature of the 1,3-bis(1-pyrenyl)propane additive may introduce localized rigidity through pi-pi stacking interactions within the matrix. Decreasing Factors: The additive acts as a low molecular weight species relative to the polymer chains; at a mass ratio of 0.1, it introduces substantial free volume between the polymer segments, functioning effectively as a plasticizer to enhance chain mobility. Additionally, the processing into thin films often reduces the glass transition temperature relative to bulk materials due to enhanced mobility at the free surface interfaces. Dominant Factor: While the inherent stiffness of the polystyrene backbone provides a high thermal baseline, the presence of the low molecular weight additive at a significant concentration is the dominant factor, likely driving the Tg lower than that of neat polystyrene through free volume expansion, an effect that may be further accentuated by the thin film geometry."
    }
  },
  {
    "doi": null,
    "title": "Glass-Transition Temperature $( T _ { \\mathrm { g } } )$ of Free-Radically Prepared Polyacrylonitrile by Inverse Gas Chromatography, 1",
    "year": 2002,
    "chemical_composition": {
      "repeat_unit_psmiles": "[*]CC(C1=CC=CC=C1)[*]",
      "monomers": [
        {
          "name": "Styrene",
          "smiles": "C=CC1=CC=CC=C1",
          "ratio_value": null,
          "ratio_unit": null
        }
      ],
      "additives": [],
      "is_homopolymer": true
    },
    "processing_history": "Atactic monodisperse polystyrene (Sample G, Mp=2430000) supplied by Polymer Laboratories Ltd. Tg measured by DSC (Rigaku DSC 8230) at 5 °C/min under N2 atmosphere.",
    "hierarchical_structure": "Amorphous, monodisperse (Mw/Mn < 1.06)",
    "properties": {
      "Tg": {
        "value": [
          100
        ],
        "unit": "°C"
      }
    },
    "analysis_with_hierarchical_structure": {
      "descriptive_text": "The sample consists of an atactic polystyrene homopolymer supplied by Polymer Laboratories Ltd. as Sample G. It exhibits an amorphous hierarchical structure with a high degree of monodispersity, indicated by a polydispersity index (Mw/Mn) of less than 1.06 and a peak molecular weight (Mp) of 2,430,000 g/mol. The thermal properties were characterized using differential scanning calorimetry (DSC) on a Rigaku DSC 8230 instrument, employing a heating rate of 5 °C/min under a nitrogen atmosphere.",
      "reasoning_analysis": "Increasing Factors: The presence of bulky phenyl side groups attached to the polymer backbone imposes significant steric hindrance, restricting segmental rotation and intrinsically elevating the glass transition temperature. Additionally, the extremely high molecular weight (Mp = 2,430,000 g/mol) minimizes the concentration of chain ends, thereby reducing excess free volume according to the Fox-Flory relationship and pushing the Tg towards its asymptotic maximum for this chemistry. Decreasing Factors: The inherent flexibility of the aliphatic carbon-carbon backbone bonds allows for segmental motion at moderate temperatures, preventing the Tg from reaching the higher values associated with rigid-rod polymers or fully aromatic backbones. Furthermore, the atactic configuration results in an amorphous structure lacking crystalline domains that could otherwise physically crosslink or constrain the amorphous chains, potentially allowing for slightly greater mobility compared to a semi-crystalline counterpart. Dominant Factor: The steric restriction imposed by the phenyl side groups combined with the asymptotic molecular weight effect qualitatively dominates the thermal behavior; the high molecular weight ensures that chain end effects do not depress the Tg, allowing the intrinsic chemical rigidity of the polystyrene repeat unit to define the upper plateau of the glass transition temperature."
    },
    "analysis_without_hierarchical_structure": {
      "descriptive_text": "The sample consists of an atactic monodisperse polystyrene homopolymer, specifically identified as Sample G with a peak molecular weight (Mp) of 2,430,000, supplied by Polymer Laboratories Ltd. The glass transition temperature was characterized using differential scanning calorimetry (DSC) with a Rigaku DSC 8230 instrument at a heating rate of 5 °C/min under a nitrogen atmosphere.",
      "reasoning_analysis": "Increasing Factors: The presence of bulky phenyl side groups attached to the polymer backbone introduces significant steric hindrance, which restricts segmental rotation and inherently elevates the Tg. Furthermore, the ultra-high molecular weight (Mp = 2,430,000) significantly reduces the concentration of chain ends, which are regions of excess free volume, thereby driving the Tg toward the asymptotic maximum limit for polystyrene. The monodisperse nature ensures there are no low-molecular-weight fractions to act as internal plasticizers. Decreasing Factors: The primary factor potentially limiting the Tg is the flexibility of the aliphatic carbon-carbon backbone, which allows for segmental motion despite the bulky side groups. Additionally, the atactic configuration results in an amorphous structure without crystalline constraints, relying solely on intermolecular forces rather than physical crosslinks from crystallites to restrict motion. Dominant Factor: The steric hindrance imposed by the phenyl groups combined with the ultra-high molecular weight qualitatively dominates the thermal behavior. The reduction in free volume due to the high chain length outweighs the inherent backbone flexibility, establishing a high baseline Tg characteristic of high-molecular-weight atactic polystyrene."
    }
  },
  {
    "doi": null,
    "title": "The effect of intermolecular forces on the glass transition of solute-polymer blends:",
    "year": 1997,
    "chemical_composition": {
      "repeat_unit_psmiles": null,
      "monomers": [
        {
          "name": "Poly(vinyl aceto acetal)",
          "smiles": null,
          "ratio_value": null,
          "ratio_unit": null
        }
      ],
      "additives": [
        {
          "name": "Dye d1 (anthraquinone magenta)",
          "type": "dye",
          "amount_value": 6.5,
          "amount_unit": "wt% (in solution)"
        }
      ],
      "is_homopolymer": true
    },
    "processing_history": "Blend prepared by dissolving dye (6.5 wt%) and polymer (5.9 wt%) in THF (91.0 wt%). Coated on PET substrate, dried 30s at 110 °C. Tg measured by DSC (Perkin-Elmer DSC-4) at 20 °C/min, first run.",
    "hierarchical_structure": "Amorphous dye-polymer blend coating (~1 μm).",
    "properties": {
      "Tg": {
        "value": [
          65.0
        ],
        "unit": "°C"
      }
    },
    "analysis_with_hierarchical_structure": {
      "descriptive_text": "The sample consists of an amorphous dye-polymer blend coating approximately 1 μm in thickness, formed from a poly(vinyl aceto acetal) homopolymer matrix incorporated with an anthraquinone magenta dye (Dye d1). The material was prepared by dissolving the polymer (5.9 wt%) and dye (6.5 wt%) in tetrahydrofuran (THF, 91.0 wt%), followed by coating onto a poly(ethylene terephthalate) (PET) substrate and drying for 30 seconds at 110 °C. The glass transition temperature was characterized using a Perkin-Elmer DSC-4 instrument at a heating rate of 20 °C/min during the first run.",
      "reasoning_analysis": "Increasing Factors: The rigid planar structure of the anthraquinone magenta dye molecules may restrict local segmental motion of the polymer chains through steric hindrance or specific intermolecular interactions, potentially elevating the Tg. Additionally, the relatively fast DSC heating rate of 20 °C/min kinetically shifts the observed glass transition to higher temperatures compared to slower scanning rates, as the polymer chains have less time to relax into equilibrium configurations. Decreasing Factors: The high loading of the low molecular weight dye relative to the polymer acts as a potent plasticizer by increasing the free volume within the matrix, which significantly enhances chain mobility and lowers the Tg. Furthermore, the brief drying period (30 seconds) at 110 °C may be insufficient to completely remove the THF solvent, leaving residual solvent molecules that further plasticize the system. The inherent flexibility of the poly(vinyl aceto acetal) backbone also contributes to a lower baseline transition temperature compared to rigid aromatic polymers. Dominant Factor: The plasticization effect arising from the substantial concentration of small molecule dye and the high probability of residual solvent trapped during rapid processing qualitatively dominates the rigidifying effects of the dye structure and measurement kinetics, leading to a net reduction in the glass transition temperature relative to the neat polymer."
    },
    "analysis_without_hierarchical_structure": {
      "descriptive_text": "The sample consists of a Poly(vinyl aceto acetal) homopolymer blended with an anthraquinone magenta dye additive. The material was prepared by dissolving the polymer and dye in tetrahydrofuran (THF) to form a solution blend, which was subsequently coated onto a polyethylene terephthalate (PET) substrate. Following coating, the film was subjected to a brief thermal treatment, drying for 30 seconds at 110 °C. The glass transition temperature was characterized using differential scanning calorimetry (DSC) during the first heating run at a rate of 20 °C/min.",
      "reasoning_analysis": "Increasing Factors: The Poly(vinyl aceto acetal) backbone contains acetal side groups that introduce steric hindrance relative to simpler vinyl polymers, inherently restricting segmental mobility and supporting a higher baseline Tg. Additionally, the rigid planar structure of the anthraquinone dye molecules could potentially restrict polymer chain motion through specific intermolecular interactions if well-dispersed. Decreasing Factors: The processing history indicates a high concentration of small molecule dye relative to the polymer solids, which typically increases free volume and acts as a plasticizer to lower the Tg. Furthermore, the rapid drying protocol of 30 seconds at 110 °C may be insufficient to completely remove the THF solvent, and any residual solvent would significantly enhance chain mobility and depress the Tg. Dominant Factor: The plasticization effect resulting from the high loading of the small molecule dye additive, likely compounded by residual THF solvent due to the short drying time, qualitatively dominates the thermal behavior. These factors increase the system's free volume and segmental mobility more significantly than the restrictive contributions of the polymer backbone or dye rigidity, leading to a net decrease in the observed Tg relative to the neat polymer."
    }
  },
  {
    "doi": null,
    "title": "The effect of intermolecular forces on the glass transition of solute-polymer blends:",
    "year": 1997,
    "chemical_composition": {
      "repeat_unit_psmiles": null,
      "monomers": [
        {
          "name": "Chlorinated poly(vinyl chloride)",
          "smiles": null,
          "ratio_value": null,
          "ratio_unit": null
        }
      ],
      "additives": [
        {
          "name": "Dye d1 (anthraquinone magenta)",
          "type": "dye",
          "amount_value": 6.5,
          "amount_unit": "wt% (in solution)"
        }
      ],
      "is_homopolymer": true
    },
    "processing_history": "Blend prepared by dissolving dye (6.5 wt%) and polymer (5.9 wt%) in THF (91.0 wt%). Coated on PET substrate, dried 30s at 110 °C. Tg measured by DSC (Perkin-Elmer DSC-4) at 20 °C/min, first run.",
    "hierarchical_structure": "Amorphous dye-polymer blend coating (~1 μm).",
    "properties": {
      "Tg": {
        "value": [
          63.5
        ],
        "unit": "°C"
      }
    },
    "analysis_with_hierarchical_structure": {
      "descriptive_text": "The sample consists of an amorphous chlorinated poly(vinyl chloride) matrix blended with an anthraquinone magenta dye, fabricated as a approximately 1 μm thick coating on a poly(ethylene terephthalate) substrate. The blend was prepared by dissolving the polymer (5.9 wt%) and dye (6.5 wt%) in tetrahydrofuran (91.0 wt%), followed by coating and rapid drying at 110 °C for 30 seconds. The glass transition temperature was characterized by differential scanning calorimetry using a Perkin-Elmer DSC-4 instrument at a heating rate of 20 °C/min during the first heating run.",
      "reasoning_analysis": "Increasing Factors: The high chlorine content in the chlorinated poly(vinyl chloride) backbone enhances intermolecular dipole-dipole interactions and steric hindrance, which intrinsically restricts segmental motion and elevates the Tg relative to standard poly(vinyl chloride). Additionally, the rigid planar structure of the anthraquinone-based dye molecules may impose local constraints on polymer chain mobility if specific interactions occur. Decreasing Factors: The incorporation of low molecular weight dye molecules typically introduces free volume and acts as a plasticizer, reducing the cohesive energy density of the matrix. Furthermore, the rapid drying process (30 seconds at 110 °C) may be insufficient to completely remove the tetrahydrofuran solvent (boiling point 66 °C), leaving residual solvent that would significantly depress the Tg. The thin film geometry (~1 μm) may also enhance surface mobility compared to bulk samples. Dominant Factor: While the chlorinated backbone provides a rigid foundation, the plasticizing influence of the low molecular weight dye combined with the high probability of residual solvent retention due to the brief drying history is likely the dominant factor, qualitatively lowering the Tg relative to neat, fully dried chlorinated poly(vinyl chloride)."
    },
    "analysis_without_hierarchical_structure": {
      "descriptive_text": "The sample comprises a chlorinated poly(vinyl chloride) homopolymer blended with an anthraquinone magenta dye additive. The composite film was fabricated by dissolving the polymer (5.9 wt%) and the dye (6.5 wt%) in tetrahydrofuran (THF, 91.0 wt%) to create a homogeneous solution blend. This mixture was coated onto a poly(ethylene terephthalate) (PET) substrate and subjected to rapid thermal drying for 30 seconds at 110 °C. The glass transition temperature was subsequently characterized using differential scanning calorimetry (DSC) on a Perkin-Elmer DSC-4 instrument at a heating rate of 20 °C/min during the first heating run.",
      "reasoning_analysis": "Increasing Factors: The chemical composition features a chlorinated poly(vinyl chloride) backbone, where the additional chlorine substituents increase chain stiffness and dipole-dipole interactions relative to standard PVC, inherently restricting segmental mobility and driving the Tg upward. Furthermore, the anthraquinone dye molecules possess a rigid planar structure which, if well-dispersed, could impose physical constraints on polymer chain motion through steric hindrance. Decreasing Factors: The incorporation of low molecular weight dye additives typically increases free volume within the polymer matrix, acting as a plasticizer that lowers intermolecular friction. More significantly, the processing history involves a very short drying time (30 seconds) for a THF-based solution; despite the temperature exceeding the solvent boiling point, this brief duration likely leaves residual THF trapped within the film, which acts as a potent plasticizer to drastically reduce Tg. Additionally, measuring during the first DSC run captures this non-equilibrium state including residual volatiles and thermal stresses. Dominant Factor: While the chlorinated backbone establishes a high intrinsic thermal stability, the processing history is the dominant factor influencing the final Tg behavior. The high probability of significant residual solvent retention due to the rapid drying protocol, combined with the free volume introduced by the small molecule dye, qualitatively depresses the observed Tg relative to a fully dried, pristine bulk polymer sample."
    }
  },
  {
    "doi": null,
    "title": "Probe Segregation and $\\tau _ { g }$ Determination of a Supported Uitra-Thin Polystyrene Film Studied by X-ray and Neutron Reflectivity,and SIMS",
    "year": null,
    "chemical_composition": {
      "repeat_unit_psmiles": "[*]CC(C1=CC=CC=C1)[*]",
      "monomers": [
        {
          "name": "Styrene",
          "smiles": "C=CC1=CC=CC=C1",
          "ratio_value": null,
          "ratio_unit": null
        }
      ],
      "additives": [
        {
          "name": "1,3-bis(1-pyrenyl)propane",
          "type": "fluorescent probe",
          "amount_value": 0.1,
          "amount_unit": "mass ratio"
        }
      ],
      "is_homopolymer": true
    },
    "processing_history": "Spin cast from toluene solution (Polystyrene Mn = 220,500 g/mol, Mw/Mn = 1.02). Annealed under vacuum for 12 hours at 150°C. Tg determined by X-ray reflectivity measuring coefficient of thermal expansion (CTE) from 20°C to 170°C in 10°C increments under vacuum.",
    "hierarchical_structure": "Ultra-thin film supported on quartz substrate. Thickness 35 nm. Amorphous.",
    "properties": {
      "Tg": {
        "value": [
          100
        ],
        "unit": "°C"
      }
    },
