Repository: hhtrick/HHT-code

# HHT training framework

This directory contains model training, embedding precomputation, inference, article-level baselines and the curated datasets. All commands below assume that the working directory is `train_code/`.

## 3. Datasets and fixed partitions

Each main dataset is a JSON array at `dataset/{property}/{property}.json`. Entries contain source metadata, `chemical_composition`, `processing_history`, `hierarchical_structure`, `properties`, and two generated-analysis objects. Targets are stored as `properties[property]["value"]`; source metadata and target values are not predictive input fields.

| Property | Train | Validation | Test | Total |
|---|---:|---:|---:|---:|

File: train_code/dataset/Tg/Tg.json (part 207 of 235)
[
    "analysis_with_hierarchical_structure": {
      "descriptive_text": "The sample consists of an amorphous polystyrene homopolymer with a number-average molecular weight (Mn) of 220,500 g/mol and a narrow dispersity (Mw/Mn = 1.02), doped with 0.1 mass ratio of 1,3-bis(1-pyrenyl)propane as a fluorescent probe. This material was processed into an ultra-thin film with a thickness of 35 nm supported on a quartz substrate via spin casting from a toluene solution. Following deposition, the film was annealed under vacuum for 12 hours at 150°C to relieve residual stresses. The glass transition temperature was subsequently characterized by X-ray reflectivity through monitoring the coefficient of thermal expansion from 20°C to 170°C in 10°C increments under vacuum conditions.",
      "reasoning_analysis": "Increasing Factors: The high number-average molecular weight (220,500 g/mol) ensures the polymer is well above the critical entanglement molecular weight, minimizing free volume contributions from chain ends and establishing a robust bulk baseline Tg. Additionally, the vacuum annealing process at 150°C effectively removes residual toluene solvent from the spin-casting process, eliminating solvent-induced plasticization that would otherwise depress the transition temperature. The bulky aromatic structure of the 1,3-bis(1-pyrenyl)propane probe may also introduce local steric hindrance that restricts segmental mobility. Decreasing Factors: The most significant perturbation arises from the hierarchical structure, specifically the ultra-thin film geometry with a thickness of 35 nm. In supported polystyrene films on weakly interacting substrates like quartz, the enhanced mobility of the free surface layer typically propagates through the film thickness, leading to a measurable depression in the global Tg relative to the bulk material. Furthermore, the presence of the small molecule fluorescent probe at 0.1 mass ratio introduces additional free volume which may act as an internal plasticizer. Dominant Factor: While the high molecular weight and thermal annealing work to maintain the intrinsic bulk Tg of polystyrene, the nanoconfinement effect inherent to the 35 nm film thickness is the dominant factor. The enhanced segmental mobility at the free air-polymer interface outweighs the stabilizing effects of the high molecular weight, qualitatively driving the observed Tg lower than that of a bulk, unconstrained sample."
    },
    "analysis_without_hierarchical_structure": {
      "descriptive_text": "The sample comprises a polystyrene homopolymer with a number-average molecular weight of 220,500 g/mol and a polydispersity index of 1.02, incorporating 1,3-bis(1-pyrenyl)propane at a 0.1 mass ratio as a fluorescent probe. Thin films were fabricated via spin casting from a toluene solution, followed by thermal annealing under vacuum for 12 hours at 150°C to ensure solvent removal and structural relaxation. The glass transition temperature was characterized using X-ray reflectivity by monitoring the coefficient of thermal expansion from 20°C to 170°C in 10°C increments under vacuum conditions.",
      "reasoning_analysis": "Increasing Factors: The high number-average molecular weight of 220,500 g/mol minimizes the concentration of chain ends, reducing excess free volume and driving the Tg towards the asymptotic bulk limit according to Fox-Flory theory. Furthermore, the processing history includes thermal annealing at 150°C under vacuum for 12 hours, which effectively removes residual toluene solvent and allows polymer chains to relax into a dense equilibrium state, preventing solvent-induced plasticization. Decreasing Factors: The incorporation of 1,3-bis(1-pyrenyl)propane at a 0.1 mass ratio introduces small molecules between the polymer chains; despite the rigidity of the pyrene groups, this additive acts as a diluent that increases the overall free volume of the system compared to the neat homopolymer, potentially facilitating segmental motion. Additionally, the spin-casting technique can initially trap non-equilibrium conformations or solvent, though this is largely mitigated by annealing. Dominant Factor: The combination of high molecular weight and the rigorous vacuum annealing protocol qualitatively dominates the thermal behavior. These factors ensure that the measured Tg reflects the intrinsic rigidity of the polystyrene backbone and bulk-like chain dynamics, outweighing the modest plasticization effect expected from the fluorescent probe additive."
    }
  },
  {
    "doi": null,
    "title": "Glass-Transition Temperature $( T _ { \\mathrm { g } } )$ of Free-Radically Prepared Polyacrylonitrile by Inverse Gas Chromatography, 1",
    "year": 2002,
    "chemical_composition": {
      "repeat_unit_psmiles": "[*]CC(C#N)[*]",
      "monomers": [
        {
          "name": "Acrylonitrile",
          "smiles": "C=CC#N",
          "ratio_value": null,
          "ratio_unit": null
        }
      ],
      "additives": [],
      "is_homopolymer": true
    },
    "processing_history": "Free-radically prepared polyacrylonitrile (Sample W-1). Solvent: H2O, Initiator: APS, Temp: 50 °C. Tg measured by DSC (Seiko DSC 100) at 5 °C/min under N2 atmosphere.",
    "hierarchical_structure": "Free-radically prepared, tacticity mm:mr:rr = 29:49:22",
    "properties": {
      "Tg": {
        "value": [
          91
        ],
        "unit": "°C"
      }
    },
    "analysis_with_hierarchical_structure": {
      "descriptive_text": "The sample comprises a polyacrylonitrile homopolymer (Sample W-1) synthesized via free-radical polymerization in an aqueous medium using ammonium persulfate (APS) as the initiator at 50 °C. Structural analysis indicates a tacticity distribution with mm:mr:rr ratios of 29:49:22. The glass transition temperature was characterized by differential scanning calorimetry (Seiko DSC 100) at a heating rate of 5 °C/min under a nitrogen atmosphere.",
      "reasoning_analysis": "Increasing Factors: The presence of highly polar nitrile (-C≡N) side groups in the acrylonitrile repeat units generates strong intermolecular dipole-dipole interactions. These strong cohesive forces significantly restrict segmental chain mobility, intrinsically driving the Tg to higher temperatures. Decreasing Factors: The processing history involves aqueous free-radical polymerization; if residual water remains within the matrix, it would act as a potent plasticizer, increasing free volume and lowering the Tg. Additionally, the tacticity distribution indicates a predominantly heterotactic and atactic structure, which prevents efficient chain packing compared to stereoregular configurations, potentially increasing free volume and facilitating chain motion. Dominant Factor: The strong dipole-dipole interactions arising from the high density of nitrile groups along the polymer backbone are the dominant factor. These interactions create a high energy barrier for segmental motion that qualitatively overrides the free volume effects introduced by the atactic structure or potential minor residual solvent, resulting in a characteristically high Tg relative to non-polar vinyl polymers."
    },
    "analysis_without_hierarchical_structure": {
      "descriptive_text": "The material investigated is a polyacrylonitrile homopolymer (Sample W-1) prepared through free-radical polymerization in an aqueous solvent system using ammonium persulfate (APS) as the initiator at a reaction temperature of 50 °C. Thermal characterization was performed via differential scanning calorimetry (DSC) using a Seiko DSC 100 instrument, where the glass transition temperature was measured at a heating rate of 5 °C/min under a nitrogen atmosphere.",
      "reasoning_analysis": "Increasing Factors: The presence of highly polar nitrile (-CN) side groups along the carbon backbone facilitates strong intermolecular dipole-dipole interactions, which significantly restrict chain segmental mobility and inherently elevate the glass transition temperature. Additionally, residual ionic species from the ammonium persulfate initiator, if not thoroughly removed, could introduce ionic interactions that further constrain chain motion. Decreasing Factors: The use of water as a polymerization solvent presents a risk of residual moisture entrapment within the polymer matrix, as water can act as a potent plasticizer by increasing free volume and lubricating chain segments, thereby depressing the Tg. Furthermore, the free-radical synthesis method typically results in an atactic configuration, which prevents efficient packing compared to stereoregular variants, potentially allowing for slightly higher free volume. Dominant Factor: The intense dipole-dipole interactions arising from the high density of nitrile groups along the polymer backbone represent the dominant factor. These strong intermolecular forces overwhelmingly dictate the thermal transition behavior, establishing a robust baseline resistance to segmental motion that typically supersedes the moderating effects of potential residual solvent or tacticity variations inherent to the aqueous free-radical processing history."
    }
  },
  {
    "doi": null,
    "title": "Glass-Transition Temperature $( T _ { \\mathrm { g } } )$ of Free-Radically Prepared Polyacrylonitrile by Inverse Gas Chromatography, 1",
    "year": 2002,
    "chemical_composition": {
      "repeat_unit_psmiles": "[*]CC(C1=CC=CC=C1)[*]",
      "monomers": [
        {
          "name": "Styrene",
          "smiles": "C=CC1=CC=CC=C1",
          "ratio_value": null,
          "ratio_unit": null
        }
      ],
      "additives": [
        {
          "name": "Shimalite NAW-101 silicate powder",
          "type": "filler",
          "amount_value": null,
          "amount_unit": null
        }
      ],
      "is_homopolymer": true
    },
    "processing_history": "Atactic monodisperse polystyrene (Sample G, Mp=2430000) supplied by Polymer Laboratories Ltd. Dissolved in benzene, mixed with Shimalite NAW-101 silicate powder (10 wt.-% polymer concentration), dried in vacuum. Tg measured by IGC (Shimadzu 4B-PTF) using decane probe, He flow 30 ml/min.",
    "hierarchical_structure": "Amorphous, monodisperse (Mw/Mn < 1.06), polymer coated on silicate matrix",
    "properties": {
      "Tg": {
        "value": [
          100
        ],
        "unit": "°C"
      }
    },
    "analysis_with_hierarchical_structure": {
      "descriptive_text": "The sample comprises an atactic, monodisperse polystyrene homopolymer (Sample G) with a peak molecular weight of 2,430,000 g/mol and a narrow dispersity (Mw/Mn < 1.06). Sourced from Polymer Laboratories Ltd., the polymer was dissolved in benzene and mixed with Shimalite NAW-101 silicate powder to form a composite with a 10 wt.-% polymer concentration, resulting in a hierarchical structure where the polymer coats the silicate matrix. Following vacuum drying to remove the solvent, the glass transition temperature was evaluated using inverse gas chromatography (IGC) with a Shimadzu 4B-PTF instrument, employing a decane probe under a helium flow of 30 ml/min.",
      "reasoning_analysis": "Increasing Factors: The polystyrene backbone features bulky phenyl side groups that impose significant steric hindrance, restricting backbone rotation and intrinsically elevating the Tg. Furthermore, the ultra-high molecular weight (2,430,000 g/mol) minimizes the free volume contribution from chain ends, ensuring the Tg remains at the asymptotic plateau typical of high-molecular-weight polymers. The hierarchical structure, specifically the polymer coating on the rigid silicate matrix, likely induces interfacial confinement effects that restrict segmental mobility near the filler surface. Decreasing Factors: The processing history involves dissolution in benzene; if the vacuum drying step was insufficient to remove all solvent molecules, residual benzene would act as a potent plasticizer, increasing free volume and depressing the Tg. Additionally, the use of IGC measures surface properties which can sometimes exhibit different mobility characteristics compared to the bulk due to surface segregation or probe interactions. Dominant Factor: The intrinsic rigidity of the polystyrene chain combined with the ultra-high molecular weight establishes a robust high-Tg baseline that is less susceptible to chain-end effects than lower molecular weight variants. While residual solvent poses a risk, the physical confinement imposed by the silicate matrix and the high molecular weight are qualitatively the dominant factors expected to maintain or potentially elevate the Tg relative to standard bulk polystyrene."
    },
    "analysis_without_hierarchical_structure": {
      "descriptive_text": "The sample comprises an atactic, monodisperse polystyrene homopolymer with a peak molecular weight (Mp) of 2,430,000, supplied by Polymer Laboratories Ltd. Preparation involved dissolving the polymer in benzene and mixing it with Shimalite NAW-101 silicate powder at a 10 wt.-% polymer concentration, followed by vacuum drying to form the composite. The glass transition temperature was determined using Inverse Gas Chromatography (IGC) with a decane probe under a helium flow of 30 ml/min.",
      "reasoning_analysis": "Increasing Factors: The presence of bulky phenyl side groups on the atactic polystyrene backbone imposes significant steric hindrance, restricting segmental rotation and establishing a high intrinsic baseline for the Tg. Additionally, the high molecular weight (Mp = 2,430,000) ensures the polymer is well above the critical entanglement limit, minimizing free volume contributions from chain ends, while the rigid silicate filler restricts chain mobility at the polymer-filler interface, further driving the Tg upward. Decreasing Factors: The processing history involves dissolution in benzene, and if the vacuum drying step did not completely eliminate the solvent, residual benzene molecules would act as plasticizers. This would increase the fractional free volume within the matrix, facilitating segmental motion and thereby depressing the Tg. Dominant Factor: The intrinsic structural rigidity provided by the bulky phenyl groups, compounded by the restrictive interfacial interactions with the silicate filler, qualitatively dominates the thermal behavior. While residual solvent presents a potential decreasing influence, the high molecular weight and the physical confinement imposed by the filler network typically outweigh plasticization effects in well-dried composites, resulting in a Tg governed primarily by the restricted backbone mobility."
    }
  },
  {
    "doi": null,
    "title": "Glass-Transition Temperature $( T _ { \\mathrm { g } } )$ of Free-Radically Prepared Polyacrylonitrile by Inverse Gas Chromatography, 1",
    "year": 2002,
    "chemical_composition": {
      "repeat_unit_psmiles": "[*]CC(C#N)[*]",
      "monomers": [
        {
          "name": "Acrylonitrile",
          "smiles": "C=CC#N",
          "ratio_value": null,
          "ratio_unit": null
        }
      ],
      "additives": [],
      "is_homopolymer": true
    },
    "processing_history": "Free-radically prepared polyacrylonitrile (Sample B-1). Solvent: Bulk, Initiator: UV, Temp: 14 °C. Tg measured by DSC (Seiko DSC 100) at 5 °C/min under N2 atmosphere.",
    "hierarchical_structure": "Free-radically prepared, tacticity mm:mr:rr = 27:50:23",
    "properties": {
      "Tg": {
        "value": [
          90
        ],
        "unit": "°C"
      }
    },
    "analysis_with_hierarchical_structure": {
      "descriptive_text": "The sample comprises a polyacrylonitrile homopolymer synthesized via free-radical bulk polymerization utilizing UV initiation at a controlled temperature of 14 °C. Hierarchical characterization reveals a tacticity distribution with mm:mr:rr ratios of 27:50:23, indicative of a predominantly heterotactic microstructure. Designated as Sample B-1, the material underwent thermal analysis where the glass transition temperature was measured by differential scanning calorimetry (Seiko DSC 100) at a heating rate of 5 °C/min under a nitrogen atmosphere.",
      "reasoning_analysis": "Increasing Factors: The presence of highly polar nitrile side groups facilitates strong intermolecular dipole-dipole interactions that significantly restrict segmental chain mobility, intrinsically driving the Tg upward. Additionally, the bulk polymerization processing history eliminates the presence of residual solvent that could act as a plasticizer, and the low polymerization temperature (14 °C) typically favors higher molecular weight formation, reducing the free volume contribution from chain ends. Decreasing Factors: The specific tacticity profile (mm:mr:rr = 27:50:23) demonstrates a lack of high stereoregularity, which limits efficient chain packing and crystallinity compared to highly syndiotactic or isotactic counterparts, thereby introducing free volume that may enhance chain mobility. Dominant Factor: The intense intermolecular forces generated by the nitrile functional groups qualitatively dominate the thermal behavior, establishing a high Tg baseline that overshadows the subtle reductions caused by tacticity irregularities, while the clean UV initiation and solvent-free processing support the realization of this intrinsic thermal stability."
    },
    "analysis_without_hierarchical_structure": {
      "descriptive_text": "The sample consists of a polyacrylonitrile homopolymer, designated as Sample B-1, synthesized via free-radical polymerization in bulk using UV initiation at 14 °C. The glass transition temperature was characterized using differential scanning calorimetry (DSC) with a Seiko DSC 100 instrument at a heating rate of 5 °C/min under a nitrogen atmosphere.",
      "reasoning_analysis": "Increasing Factors: The chemical composition features highly polar nitrile (-C≡N) side groups along the polyacrylonitrile backbone, which induce strong intermolecular dipole-dipole interactions that significantly restrict segmental chain mobility and drive the Tg upward. Furthermore, the processing history indicates bulk polymerization, which eliminates the presence of solvent residues that typically act as plasticizers, thereby preserving the intrinsic thermal transitions. The low polymerization temperature of 14 °C may also promote higher molecular weight formation, reducing the concentration of chain ends that contribute to excess free volume. Decreasing Factors: Despite the bulk processing, incomplete conversion during free-radical polymerization could leave residual acrylonitrile monomer trapped within the matrix, which would act as an internal plasticizer and lower the Tg. Additionally, any residual UV initiator fragments remaining in the polymer matrix could increase free volume and facilitate chain movement. Dominant Factor: The strong dipole-dipole interactions inherent to the nitrile functional groups represent the dominant factor, establishing a fundamentally rigid polymer architecture with a high baseline Tg that outweighs the potential minor plasticization effects from residual species, especially given the clean bulk synthesis method."
    }
  },
  {
    "doi": null,
    "title": "Probe Segregation and $\\tau _ { g }$ Determination of a Supported Uitra-Thin Polystyrene Film Studied by X-ray and Neutron Reflectivity,and SIMS",
    "year": null,
    "chemical_composition": {
      "repeat_unit_psmiles": "[*]CC(C1=CC=CC=C1)[*]",
      "monomers": [
        {
          "name": "Styrene",
          "smiles": "C=CC1=CC=CC=C1",
          "ratio_value": null,
          "ratio_unit": null
        }
      ],
      "additives": [
        {
          "name": "1,3-bis(1-pyrenyl)propane",
          "type": "fluorescent probe",
          "amount_value": 0.1,
          "amount_unit": "mass ratio"
        }
      ],
      "is_homopolymer": true
    },
    "processing_history": "Spin cast from toluene solution (Polystyrene Mn = 220,500 g/mol, Mw/Mn = 1.02). Annealed under vacuum for 12 hours at 150°C. Tg determined by X-ray reflectivity measuring coefficient of thermal expansion (CTE) from 20°C to 170°C in 10°C increments under vacuum.",
    "hierarchical_structure": "Ultra-thin film supported on quartz substrate. Thickness 18 nm. Amorphous.",
    "properties": {
      "Tg": {
        "value": [
          100
        ],
        "unit": "°C"
      }
    },
    "analysis_with_hierarchical_structure": {
      "descriptive_text": "The sample comprises an amorphous polystyrene homopolymer with a number-average molecular weight (Mn) of 220,500 g/mol and a narrow dispersity (Mw/Mn = 1.02), incorporated with 0.1 mass ratio of 1,3-bis(1-pyrenyl)propane as a fluorescent probe. Processed via spin casting from a toluene solution, the material forms an 18 nm ultra-thin film supported on a quartz substrate, followed by annealing under vacuum for 12 hours at 150°C. The glass transition temperature was characterized by X-ray reflectivity through measurement of the coefficient of thermal expansion from 20°C to 170°C in 10°C increments under vacuum.",
      "reasoning_analysis": "Increasing Factors: The high molecular weight (Mn = 220,500 g/mol) minimizes chain end free volume according to the Fox-Flory relationship, stabilizing the Tg towards the bulk asymptote. Additionally, the vacuum annealing at 150°C ensures the removal of residual toluene solvent, preventing plasticization, while the restrictive interactions at the quartz substrate interface may hinder segmental mobility near the buried surface. The intrinsic steric hindrance from the phenyl side groups in the polystyrene backbone also establishes a rigid baseline. Decreasing Factors: The ultra-thin film geometry (18 nm) introduces significant nanoconfinement effects, where the enhanced mobility at the free polymer-air interface typically depresses the Tg. Furthermore, the incorporation of 1,3-bis(1-pyrenyl)propane at 0.1 mass ratio acts as a low-molecular-weight additive that increases free volume and functions as a plasticizer within the matrix. Dominant Factor: Despite the stabilizing effects of high molecular weight and substrate interactions, the nanoconfinement inherent to the 18 nm film thickness is the dominant factor qualitatively governing the Tg behavior. In supported polystyrene films of this scale, the enhanced segmental mobility at the free surface typically outweighs substrate restrictions, leading to a net depression of the Tg relative to the bulk material, potentially exacerbated by the plasticizing effect of the fluorescent probe."
    },
    "analysis_without_hierarchical_structure": {
      "descriptive_text": "The sample consists of a polystyrene homopolymer with a number-average molecular weight of 220,500 g/mol and a narrow dispersity of 1.02. It incorporates 1,3-bis(1-pyrenyl)propane as a fluorescent probe additive at a mass ratio of 0.1. The material was prepared via spin casting from a toluene solution, followed by thermal annealing under vacuum for 12 hours at 150°C to remove residual solvent and relax chain conformations. The glass transition temperature was subsequently determined using X-ray reflectivity by measuring the coefficient of thermal expansion from 20°C to 170°C in 10°C increments under vacuum conditions.",
      "reasoning_analysis": "Increasing Factors: The polystyrene backbone features bulky phenyl side groups that impose significant steric hindrance on segmental rotation, intrinsically establishing a high baseline glass transition temperature. Furthermore, the high number-average molecular weight of 220,500 g/mol exceeds the critical entanglement molecular weight, eliminating chain-end free volume effects that typically depress Tg in lower molecular weight oligomers. The thermal annealing at 150°C, which is above the expected Tg, facilitates the complete evaporation of the toluene casting solvent and allows chain relaxation towards equilibrium density, preventing solvent-induced plasticization. Decreasing Factors: The incorporation of 1,3-bis(1-pyrenyl)propane at a 0.1 mass ratio introduces a low molecular weight species into the matrix. According to free volume theory, such small molecule additives typically increase the fractional free volume and disrupt polymer-polymer cohesive interactions, acting as a plasticizer that lowers the Tg. Additionally, the spin-casting method produces a thin film geometry where surface mobility effects can sometimes lead to a reduction in the measured glass transition temperature compared to bulk samples. Dominant Factor: The high molecular weight and the rigorous thermal annealing above the glass transition temperature are the dominant factors governing the final Tg behavior. While the fluorescent probe introduces a plasticizing tendency, the complete removal of the volatile toluene solvent via vacuum annealing prevents the severe Tg depression associated with residual processing solvents, ensuring the measured Tg primarily reflects the intrinsic rigidity of the high molecular weight polystyrene backbone rather than processing artifacts."
    }
  },
  {
    "doi": "10.3390/polym15020252",
    "title": "Improving Glass Transition Temperature and Toughness of Epoxy Adhesives by a Complex Room-Temperature Curing System by Changing the Stoichiometry",
    "year": 2023,
    "chemical_composition": {
      "repeat_unit_psmiles": null,
      "monomers": [
        {
          "name": "Diglycidyl ether of bisphenol-A",
          "smiles": "CC(C)(c1ccc(OCC2CO2)cc1)c2ccc(OCC2CO2)cc2",
          "ratio_value": null,
          "ratio_unit": null
        }
      ],
      "additives": [
        {
          "name": "Aradur 90",
          "type": "crosslinker",
          "amount_value": null,
          "amount_unit": null
        }
      ],
      "is_homopolymer": false
    },
    "processing_history": "Sample D01. Formulation prepared by mixing Dr. Sails commercial epoxy adhesive components (DGEBA epoxy and Aradur 90 crosslinker) at a weight ratio of 1:1 (Epoxy/Crosslinker). Cured at room temperature for 1 week. Tg measured by DMA (TA Q800) using 3-point bending clamp, temperature ramp 30 to 100 °C, heating rate 5 °C/min, frequency 1 Hz, amplitude 30 µm, tan δ peak.",
    "hierarchical_structure": "Amorphous thermoset network. Stoichiometric formulation.",
    "properties": {
      "Tg": {
        "value": [
          40
        ],
        "unit": "°C"
      }
    },
    "analysis_with_hierarchical_structure": {
      "descriptive_text": "Sample D01 comprises an amorphous thermoset network synthesized from Diglycidyl ether of bisphenol-A (DGEBA) epoxy resin and Aradur 90 crosslinker. The formulation was prepared by mixing the commercial adhesive components at a 1:1 weight ratio and cured at room temperature for one week to achieve a stoichiometric network structure. The glass transition temperature was characterized using dynamic mechanical analysis (DMA) on a TA Q800 instrument equipped with a 3-point bending clamp, utilizing a temperature ramp from 30 to 100 °C at a heating rate of 5 °C/min with a frequency of 1 Hz and amplitude of 30 µm, identifying the Tg at the tan δ peak.",
      "reasoning_analysis": "Increasing Factors: The incorporation of rigid bisphenol-A aromatic structures within the epoxy backbone introduces significant steric hindrance, restricting internal rotation and segmental mobility. Furthermore, the reaction with Aradur 90 creates a covalently crosslinked thermoset network, which drastically reduces chain end freedom and increases the energy required for segmental relaxation, while the stoichiometric formulation ensures optimal crosslink density to maximize these restrictive effects. Decreasing Factors: The curing history involves room temperature processing for one week, which may lead to vitrification before full conversion is achieved, potentially resulting in a lower crosslink density compared to elevated temperature curing protocols. Additionally, the lack of thermal annealing above the glass transition during processing may trap excess free volume within the network structure. Dominant Factor: The formation of the three-dimensional crosslinked network combined with the intrinsic rigidity of the bisphenol-A units qualitatively dominates the thermal behavior by establishing a solid-state structure; however, the room temperature curing history acts as a critical constraint, likely limiting the final Tg due to kinetic arrest of the network formation before full conversion."
    },
    "analysis_without_hierarchical_structure": {
      "descriptive_text": "The sample, designated D01, comprises a thermosetting epoxy network synthesized from Diglycidyl ether of bisphenol-A (DGEBA) and Aradur 90 crosslinker. The formulation was prepared by mixing the commercial epoxy adhesive components at a 1:1 weight ratio of epoxy to crosslinker, followed by curing at room temperature for one week. The glass transition temperature was characterized using dynamic mechanical analysis (DMA) on a TA Q800 instrument with a 3-point bending clamp, utilizing a temperature ramp from 30 to 100 °C at a heating rate of 5 °C/min, a frequency of 1 Hz, and an amplitude of 30 µm, with the Tg identified at the tan δ peak.",
      "reasoning_analysis": "Increasing Factors: The chemical composition features rigid bisphenol-A structures within the DGEBA backbone which impose steric hindrance and reduce chain flexibility, inherently driving the Tg higher. Furthermore, the reaction with Aradur 90 creates a covalently crosslinked three-dimensional network, significantly restricting segmental motion compared to linear polymer chains. Decreasing Factors: The processing history specifies curing at room temperature for one week, which may lead to vitrification before full conversion is achieved, leaving unreacted species that act as internal plasticizers and increase free volume. Additionally, the 1:1 weight ratio may not correspond to the stoichiometric equivalence ratio, potentially resulting in an excess of one component that further plasticizes the network. Dominant Factor: While the rigid aromatic backbone and crosslinking chemistry provide the theoretical capacity for a high Tg, the room temperature curing history is the dominant factor governing the final behavior, as the kinetic limitation on conversion during RT cure qualitatively limits the maximum crosslink density and network rigidity achievable relative to a heat-cured system."
    }
  },
  {
    "doi": null,
    "title": "The effect of intermolecular forces on the glass transition of solute-polymer blends:",
    "year": 1997,
    "chemical_composition": {
      "repeat_unit_psmiles": "[*]OC(=O)Oc1ccc(C(C)(C)c2ccc(O*)cc2)cc1",
      "monomers": [
        {
          "name": "Bisphenol A",
          "smiles": "CC(C)(c1ccc(O)cc1)c2ccc(O)cc2",
          "ratio_value": null,
          "ratio_unit": null
        }
      ],
      "additives": [
        {
          "name": "Dye d1 (anthraquinone magenta)",
          "type": "dye",
          "amount_value": 6.5,
          "amount_unit": "wt% (in solution)"
        }
      ],
      "is_homopolymer": true
    },
    "processing_history": "Blend prepared by dissolving dye (6.5 wt%) and polymer (5.9 wt%) in THF (91.0 wt%). Coated on PET substrate, dried 30s at 110 °C. Tg measured by DSC (Perkin-Elmer DSC-4) at 20 °C/min, first run.",
    "hierarchical_structure": "Amorphous dye-polymer blend coating (~1 μm).",
    "properties": {
      "Tg": {
        "value": [
          61.5
        ],
        "unit": "°C"
      }
    },
    "analysis_with_hierarchical_structure": {
      "descriptive_text": "The material is an amorphous bisphenol A-based polycarbonate homopolymer blended with anthraquinone magenta dye, fabricated as a approximately 1 μm thick coating on a PET substrate. The blend was prepared by dissolving the polymer and dye in tetrahydrofuran to achieve solution concentrations of 5.9 wt% and 6.5 wt% respectively, followed by coating and rapid thermal drying at 110 °C for 30 seconds. The glass transition temperature was evaluated using differential scanning calorimetry at a heating rate of 20 °C/min during the first heating scan.",
      "reasoning_analysis": "Increasing Factors: The bisphenol A polycarbonate backbone possesses inherent rigidity due to bulky phenyl groups and carbonate linkages which restrict segmental rotation, establishing a high baseline Tg. Additionally, the high loading of rigid, planar anthraquinone dye molecules (approximately equal mass to the polymer in the solid state) can restrict polymer chain mobility through steric hindrance and specific intermolecular interactions, potentially further elevating the Tg. The relatively fast DSC heating rate of 20 °C/min also kinetically shifts the observed transition to higher temperatures. Decreasing Factors: The processing history involves a very short drying time (30 seconds) at 110 °C for a THF-based solution; given the boiling point of THF and the potential for skin formation during rapid drying, residual solvent is likely trapped within the 1 μm film. Residual THF acts as a potent plasticizer by increasing free volume and enhancing chain mobility, which significantly depresses the Tg. Furthermore, thin film confinement effects on the PET substrate may introduce interfacial mobility changes that lower the transition temperature. Dominant Factor: While the rigid chemical composition of both the polymer and the high-loading dye additive intrinsically drives the Tg upward, the processing history involving rapid solvent evaporation is the dominant factor. The high probability of residual THF remaining in the matrix exerts a strong plasticization effect that qualitatively overrides the rigidity contributions, likely resulting in a depressed Tg relative to a fully dried, pristine polycarbonate-dye blend."
    },
    "analysis_without_hierarchical_structure": {
      "descriptive_text": "The sample consists of a bisphenol A-based polycarbonate homopolymer blended with anthraquinone magenta dye. The composite film was prepared by dissolving both the polymer and the dye in tetrahydrofuran (THF) to form a solution, which was subsequently coated onto a polyethylene terephthalate (PET) substrate. The coated film was dried for 30 seconds at 110 °C to remove the solvent. The glass transition temperature was characterized using differential scanning calorimetry (DSC) during the first heating run at a rate of 20 °C/min.",
      "reasoning_analysis": "Increasing Factors: The intrinsic chemical structure of the bisphenol A polycarbonate backbone, characterized by bulky phenyl rings and carbonate linkages, imposes significant steric hindrance and restricts segmental rotation, which inherently establishes a high baseline glass transition temperature. Additionally, rigid anthraquinone dye molecules may restrict local chain mobility through pi-pi stacking interactions with the polymer aromatic rings. Decreasing Factors: The processing history involves drying the film for only 30 seconds at 110 °C, which is below the typical glass transition temperature of polycarbonate; this rapid thermal treatment likely traps residual THF solvent within the matrix, acting as a potent plasticizer that increases free volume. Furthermore, the high loading of the low molecular weight dye (comparable concentration to the polymer in the casting solution) introduces significant free volume and disrupts polymer packing, functioning effectively as a plasticizer. Dominant Factor: The plasticization effects arising from the high concentration of low molecular weight dye molecules and the likely presence of residual solvent due to insufficient drying time below the polymer's vitrification temperature qualitatively dominate the thermal behavior, driving the Tg lower relative to the pristine homopolymer despite the rigid backbone structure."
    }
  },
  {
    "doi": null,
    "title": "The effect of intermolecular forces on the glass transition of solute-polymer blends:",
    "year": 1997,
    "chemical_composition": {
      "repeat_unit_psmiles": null,
      "monomers": [
        {
          "name": "Polyester",
          "smiles": null,
          "ratio_value": null,
          "ratio_unit": null
        }
      ],
      "additives": [
        {
          "name": "Dye d1 (anthraquinone magenta)",
          "type": "dye",
          "amount_value": 6.5,
          "amount_unit": "wt% (in solution)"
        }
      ],
      "is_homopolymer": true
    },
    "processing_history": "Blend prepared by dissolving dye (6.5 wt%) and polymer (5.9 wt%) in THF (91.0 wt%). Coated on PET substrate, dried 30s at 110 °C. Tg measured by DSC (Perkin-Elmer DSC-4) at 20 °C/min, first run.",
    "hierarchical_structure": "Amorphous dye-polymer blend coating (~1 μm).",
    "properties": {
      "Tg": {
        "value": [
          61.0
        ],
        "unit": "°C"
      }
    },
    "analysis_with_hierarchical_structure": {
      "descriptive_text": "The material is an amorphous thin film coating (~1 μm) composed of a polyester homopolymer blended with Anthraquinone magenta dye. The blend was fabricated via solution casting, where the polymer and dye were dissolved in tetrahydrofuran (THF) to form a solution containing 5.9 wt% polymer and 6.5 wt% dye, which was then coated onto a polyethylene terephthalate (PET) substrate. Following deposition, the film underwent rapid thermal treatment, drying for 30 seconds at 110 °C, and the glass transition temperature was evaluated using differential scanning calorimetry (Perkin-Elmer DSC-4) at a heating rate of 20 °C/min during the initial scan.",
      "reasoning_analysis": "Increasing Factors: The polyester backbone possesses polar ester linkages that facilitate dipole-dipole interactions, restricting chain mobility. Furthermore, the anthraquinone magenta dye consists of bulky, rigid aromatic structures that, when dispersed within the matrix, may impose steric constraints on the polymer segments, potentially resisting segmental relaxation. Decreasing Factors: The incorporation of a low molecular weight dye additive typically increases the fractional free volume of the system, functioning as a plasticizer that lowers the Tg. More critically, the processing history involves a very rapid drying step (30 seconds at 110 °C) from a THF solution; this short duration is likely insufficient for complete solvent evaporation, meaning residual THF would act as a potent plasticizer. Additionally, the amorphous thin film geometry (~1 μm) may exhibit enhanced surface chain mobility compared to bulk samples. Dominant Factor: While the intrinsic polarity of the polyester and the rigidity of the dye provide structural resistance to motion, the processing history is the dominant factor. The high probability of residual THF solvent remaining due to the brief drying time, combined with the plasticizing effect of the small molecule dye, will qualitatively depress the Tg significantly below that of the neat, bulk polyester."
    },
    "analysis_without_hierarchical_structure": {
      "descriptive_text": "The sample consists of a polyester homopolymer blended with an anthraquinone magenta dye additive. The composite film was prepared by dissolving both the polymer (5.9 wt%) and the dye (6.5 wt%) in tetrahydrofuran (THF, 91.0 wt%) to form a solution blend. This solution was coated onto a poly(ethylene terephthalate) (PET) substrate and subsequently dried for 30 seconds at 110 °C. The glass transition temperature was characterized using differential scanning calorimetry (DSC) on a Perkin-Elmer DSC-4 instrument at a heating rate of 20 °C/min during the first run.",
