Repository: hhtrick/HHT-code

# HHT training framework

This directory contains model training, embedding precomputation, inference, article-level baselines and the curated datasets. All commands below assume that the working directory is `train_code/`.

## 3. Datasets and fixed partitions

Each main dataset is a JSON array at `dataset/{property}/{property}.json`. Entries contain source metadata, `chemical_composition`, `processing_history`, `hierarchical_structure`, `properties`, and two generated-analysis objects. Targets are stored as `properties[property]["value"]`; source metadata and target values are not predictive input fields.

| Property | Train | Validation | Test | Total |
|---|---:|---:|---:|---:|

File: train_code/dataset/Tg/Tg.json (part 208 of 235)
[
      "reasoning_analysis": "Increasing Factors: The polyester backbone contains polar ester linkages that facilitate intermolecular dipole-dipole interactions, increasing cohesive energy density and restricting segmental motion. Additionally, the anthraquinone-based dye possesses a rigid aromatic structure which could theoretically restrict local chain mobility through steric effects, and the relatively fast DSC heating rate (20 °C/min) kinetically shifts the observed transition to higher temperatures. Decreasing Factors: The incorporation of the anthraquinone magenta dye at a concentration comparable to the polymer itself introduces a high volume fraction of low molecular weight species, significantly disrupting chain packing and increasing free volume, which typically depresses the Tg. Furthermore, the processing history involves a very short drying time (30 s at 110 °C) after casting from THF; despite THF's volatility, this brief duration risks trapping residual solvent molecules within the film, which would act as a potent plasticizer. Dominant Factor: The plasticization effect arising from the high concentration of low molecular weight dye species and the potential retention of residual THF solvent due to the rapid drying protocol qualitatively dominates the thermal behavior. These factors introduce significant free volume that outweighs the restrictive effects of the polyester backbone polarity and the rigid dye structure, leading to a net reduction in Tg relative to the neat, fully dried polymer."
    }
  },
  {
    "doi": null,
    "title": "The effect of intermolecular forces on the glass transition of solute-polymer blends:",
    "year": 1997,
    "chemical_composition": {
      "repeat_unit_psmiles": null,
      "monomers": [
        {
          "name": "Styrene",
          "smiles": "C=CC1=CC=CC=C1",
          "ratio_value": null,
          "ratio_unit": null
        },
        {
          "name": "Acrylonitrile",
          "smiles": "C=CC#N",
          "ratio_value": null,
          "ratio_unit": null
        }
      ],
      "additives": [
        {
          "name": "Dye d1 (anthraquinone magenta)",
          "type": "dye",
          "amount_value": 6.5,
          "amount_unit": "wt% (in solution)"
        }
      ],
      "is_homopolymer": false
    },
    "processing_history": "Blend prepared by dissolving dye (6.5 wt%) and polymer (5.9 wt%) in THF (91.0 wt%). Coated on PET substrate, dried 30s at 110 °C. Tg measured by DSC (Perkin-Elmer DSC-4) at 20 °C/min, first run.",
    "hierarchical_structure": "Amorphous dye-polymer blend coating (~1 μm).",
    "properties": {
      "Tg": {
        "value": [
          63.5
        ],
        "unit": "°C"
      }
    },
    "analysis_with_hierarchical_structure": {
      "descriptive_text": "The sample comprises an amorphous styrene-acrylonitrile copolymer blend incorporated with anthraquinone magenta dye (Dye d1) at a concentration of 6.5 wt% in the initial solution. The material was processed by dissolving the polymer (5.9 wt%) and dye in tetrahydrofuran (THF, 91.0 wt%), followed by coating onto a polyethylene terephthalate (PET) substrate and drying for 30 seconds at 110 °C to form a ~1 μm thick film. Thermal characterization was conducted using differential scanning calorimetry (DSC) on a Perkin-Elmer DSC-4 instrument at a heating rate of 20 °C/min during the first run.",
      "reasoning_analysis": "Increasing Factors: The incorporation of acrylonitrile monomers into the styrene backbone introduces polar nitrile groups, which enhance intermolecular dipole-dipole interactions and restrict segmental chain mobility relative to pure polystyrene. Additionally, the rigid planar structure of the anthraquinone dye molecules may impose steric constraints on the polymer chains if specific pi-pi stacking interactions occur. Decreasing Factors: The presence of a substantial proportion of low molecular weight dye molecules acts as a plasticizer by increasing the free volume within the matrix, thereby facilitating chain motion. Furthermore, the brief drying duration (30 seconds) may result in trapped residual THF solvent, which would further depress the Tg, and the thin film geometry (~1 μm) could introduce surface mobility effects that lower the transition temperature. Dominant Factor: While the polar copolymer backbone intrinsically supports a higher Tg, the significant loading of small molecule additives and the high probability of residual solvent from the rapid processing history are the dominant factors, qualitatively driving the Tg downward relative to the neat copolymer material."
    },
    "analysis_without_hierarchical_structure": {
      "descriptive_text": "The sample comprises a styrene-acrylonitrile copolymer blended with anthraquinone magenta dye. Preparation involved dissolving the polymer and dye in tetrahydrofuran (THF), followed by coating onto a polyethylene terephthalate (PET) substrate and drying for 30 seconds at 110 °C. Thermal characterization was performed via differential scanning calorimetry (DSC) at a heating rate of 20 °C/min during the first run.",
      "reasoning_analysis": "Increasing Factors: The copolymerization of styrene with acrylonitrile introduces polar nitrile groups alongside bulky phenyl rings, where strong dipole-dipole interactions associated with the acrylonitrile units significantly restrict segmental mobility compared to non-polar chains, inherently driving the Tg upward. Additionally, the DSC measurement heating rate of 20 °C/min is relatively fast, which kinetically shifts the observed glass transition to higher temperatures compared to slower scanning rates. Decreasing Factors: The processing history involves a brief drying period following dissolution in THF, creating a high probability of residual solvent remaining within the polymer matrix which acts as a potent plasticizer by increasing free volume. Furthermore, the anthraquinone magenta dye is a low-molecular-weight additive; given the solution concentrations, it constitutes a substantial fraction of the final solid film, likely acting as a diluent that increases free volume and reduces cohesive energy density between polymer chains, thereby depressing the Tg. Dominant Factor: While the intrinsic polarity of the acrylonitrile units establishes a robust baseline Tg for the SAN copolymer, the combination of potential residual solvent plasticization and the high loading of low-molecular-weight dye molecules dominates the final behavior, qualitatively driving the observed Tg lower than that of a pristine, additive-free bulk copolymer due to the substantial increase in system free volume."
    }
  },
  {
    "doi": null,
    "title": "The effect of intermolecular forces on the glass transition of solute-polymer blends:",
    "year": 1997,
    "chemical_composition": {
      "repeat_unit_psmiles": null,
      "monomers": [
        {
          "name": "Styrene",
          "smiles": "C=CC1=CC=CC=C1",
          "ratio_value": null,
          "ratio_unit": null
        },
        {
          "name": "Acrylonitrile",
          "smiles": "C=CC#N",
          "ratio_value": null,
          "ratio_unit": null
        }
      ],
      "additives": [
        {
          "name": "Dye d2 (anthraquinone cyan)",
          "type": "dye",
          "amount_value": 4.5,
          "amount_unit": "wt% (in solution)"
        }
      ],
      "is_homopolymer": false
    },
    "processing_history": "Blend prepared by dissolving dye (4.5 wt%) and polymer (4.5 wt%) in THF (91.0 wt%). Coated on PET substrate, dried 30s at 110 °C. Tg measured by DSC (Perkin-Elmer DSC-4) at 20 °C/min, first run.",
    "hierarchical_structure": "Amorphous dye-polymer blend coating (~1 μm).",
    "properties": {
      "Tg": {
        "value": [
          64.0
        ],
        "unit": "°C"
      }
    },
    "analysis_with_hierarchical_structure": {
      "descriptive_text": "The sample comprises an amorphous styrene-acrylonitrile copolymer blend incorporated with Anthraquinone Cyan (Dye d2). The material was processed by dissolving both the polymer and the dye in tetrahydrofuran (THF) to form a solution containing 4.5 wt% dye and 4.5 wt% polymer, which was subsequently coated onto a polyethylene terephthalate (PET) substrate. Following deposition, the film was dried for 30 seconds at 110 °C to yield an approximately 1 μm thick amorphous coating. The glass transition temperature was characterized using differential scanning calorimetry (DSC) on a Perkin-Elmer DSC-4 instrument at a heating rate of 20 °C/min during the first run.",
      "reasoning_analysis": "Increasing Factors: The incorporation of acrylonitrile monomers introduces polar nitrile groups along the polymer backbone, which engage in strong dipole-dipole interactions that significantly restrict segmental chain mobility compared to pure polystyrene. Additionally, the bulky phenyl groups from the styrene units provide steric hindrance that further impedes rotation around the backbone bonds. The presence of rigid anthraquinone dye molecules within the matrix may also restrict polymer chain motion through specific intermolecular interactions or physical confinement if the dye is well-dispersed. Decreasing Factors: The processing history involves a high concentration of THF solvent during preparation; if residual solvent remains trapped within the 1 μm coating despite the 110 °C drying step, it would act as a potent plasticizer, increasing free volume and lowering the Tg. Furthermore, the high loading of small molecule dye relative to polymer (approximately 1:1 ratio in the solid film based on solution weights) could disrupt polymer-polymer packing and increase free volume, functioning similarly to a plasticizer. Dominant Factor: While the intrinsic chemical structure of the styrene-acrylonitrile copolymer dictates a high baseline Tg due to polarity and steric bulk, the dominant factor influencing the final observed Tg is likely the processing history and additive loading. The potential for residual THF and the significant disruption of chain packing caused by the high concentration of small molecule dye qualitatively suggest a depression of the Tg relative to the neat copolymer."
    },
    "analysis_without_hierarchical_structure": {
      "descriptive_text": "The sample comprises a styrene-acrylonitrile copolymer blended with 4.5 wt% anthraquinone cyan dye (Dye d2). The composite was prepared by dissolving both the polymer and the dye in tetrahydrofuran (THF) to achieve a solution composition of 91.0 wt% solvent. This solution was coated onto a polyethylene terephthalate (PET) substrate and subjected to thermal drying for 30 seconds at 110 °C. The glass transition temperature was subsequently characterized using differential scanning calorimetry (DSC) on a Perkin-Elmer DSC-4 instrument at a heating rate of 20 °C/min during the first heating run.",
      "reasoning_analysis": "Increasing Factors: The incorporation of acrylonitrile monomers into the styrene backbone introduces polar nitrile groups, which establish strong dipole-dipole interactions between polymer chains, significantly restricting segmental mobility and driving the Tg higher compared to pure polystyrene. Additionally, the thermal drying at 110 °C, if above the polymer's Tg, promotes physical aging or densification upon cooling, which can reduce free volume and elevate the observed Tg. The presence of the rigid anthraquinone-based dye molecules may also impose steric constraints on chain motion if strong polymer-dye interactions exist. Decreasing Factors: The processing history involves a high concentration of THF solvent; if residual solvent remains trapped within the matrix despite the 30-second drying period, it would act as a potent plasticizer, increasing free volume and depressing the Tg. Furthermore, depending on the compatibility and molecular size, the dye additive could function as a plasticizer if it disrupts polymer-polymer interactions rather than reinforcing them. Dominant Factor: The intrinsic chemical architecture of the styrene-acrylonitrile copolymer, specifically the strong intermolecular forces provided by the nitrile groups, establishes a inherently high baseline Tg. However, given the rapid drying time (30s) relative to the solvent boiling point and film thickness, the potential presence of residual THF is the dominant dynamic factor likely to cause a qualitative reduction in the measured Tg relative to the theoretical value of the fully dried copolymer."
    }
  },
  {
    "doi": "10.3390/polym15020252",
    "title": "Improving Glass Transition Temperature and Toughness of Epoxy Adhesives by a Complex Room-Temperature Curing System by Changing the Stoichiometry",
    "year": 2023,
    "chemical_composition": {
      "repeat_unit_psmiles": null,
      "monomers": [
        {
          "name": "Diglycidyl ether of bisphenol-A",
          "smiles": "CC(C)(c1ccc(OCC2CO2)cc1)c2ccc(OCC2CO2)cc2",
          "ratio_value": null,
          "ratio_unit": null
        }
      ],
      "additives": [
        {
          "name": "Aradur 90",
          "type": "crosslinker",
          "amount_value": null,
          "amount_unit": null
        }
      ],
      "is_homopolymer": false
    },
    "processing_history": "Sample D03 (High-Temperature Cured). Formulation prepared by mixing Dr. Sails commercial epoxy adhesive components (DGEBA epoxy and Aradur 90 crosslinker) at a weight ratio of 2:1 (Epoxy/Crosslinker). Cured at 80 °C for 2 h, followed by postcuring at 120 °C for 1 h. Tg measured by DMA (TA Q800) using 3-point bending clamp, temperature ramp 30 to 100 °C, heating rate 5 °C/min, frequency 1 Hz, amplitude 30 µm, tan δ peak.",
    "hierarchical_structure": "Amorphous thermoset network. Nonstoichiometric formulation with excess epoxy groups.",
    "properties": {
      "Tg": {
        "value": [
          72
        ],
        "unit": "°C"
      }
    },
    "analysis_with_hierarchical_structure": {
      "descriptive_text": "The sample comprises an amorphous thermoset network synthesized from Diglycidyl ether of bisphenol-A (DGEBA) and Aradur 90 crosslinker, formulated as Sample D03 using Dr. Sails commercial epoxy adhesive components. The mixture was prepared at a 2:1 weight ratio of epoxy to crosslinker, creating a nonstoichiometric system with excess epoxy groups, and subjected to a high-temperature curing cycle consisting of 2 hours at 80 °C followed by a 1-hour postcure at 120 °C. The glass transition behavior was evaluated using dynamic mechanical analysis (DMA) with a 3-point bending clamp, employing a temperature ramp from 30 to 100 °C at 5 °C/min and 1 Hz frequency, with the transition defined by the tan δ peak.",
      "reasoning_analysis": "Increasing Factors: The formation of a covalently crosslinked thermoset network via the Aradur 90 crosslinker significantly restricts segmental chain mobility compared to linear polymers, intrinsically elevating the Tg. Additionally, the rigid bisphenol-A backbone provides steric hindrance and backbone stiffness, while the high-temperature postcure at 120 °C ensures high conversion of epoxy groups, maximizing crosslink density and reducing free volume. Decreasing Factors: The nonstoichiometric formulation with excess epoxy groups implies a lower crosslink density compared to an optimal stoichiometric ratio, which allows for greater segmental mobility. Furthermore, any unreacted epoxy monomer remaining due to the off-stoichiometry could act as an internal plasticizer, potentially depressing the Tg. Dominant Factor: The establishment of the three-dimensional crosslinked network through the high-temperature curing cycle is the dominant factor, as the covalent constraints imposed by the thermoset structure overwhelmingly restrict chain motion relative to the plasticizing effects of the excess epoxy, resulting in a rigid amorphous solid with a Tg primarily dictated by the achieved crosslink density and backbone rigidity."
    },
    "analysis_without_hierarchical_structure": {
      "descriptive_text": "The sample comprises a thermosetting epoxy network synthesized from Diglycidyl ether of bisphenol-A (DGEBA) resin and Aradur 90 crosslinker. The formulation was prepared by mixing the commercial adhesive components at a weight ratio of 2:1 (Epoxy/Crosslinker) and subjected to a sequential thermal curing schedule involving an initial cure at 80 °C for 2 hours followed by a postcure at 120 °C for 1 hour. The glass transition temperature was determined via dynamic mechanical analysis (DMA) using a 3-point bending clamp with a temperature ramp from 30 to 100 °C at a heating rate of 5 °C/min and a frequency of 1 Hz, defined by the tan δ peak.",
      "reasoning_analysis": "Increasing Factors: The presence of rigid aromatic bisphenol-A units within the DGEBA backbone imposes significant steric hindrance and restricts segmental mobility, intrinsically elevating the thermal transition. Furthermore, the reaction with Aradur 90 establishes a covalently crosslinked three-dimensional network, which severely limits chain motion compared to linear architectures, while the postcuring step at 120 °C likely maximizes conversion and crosslink density, further restricting free volume. Decreasing Factors: The aliphatic ether linkages connecting the aromatic rings in the DGEBA structure introduce a degree of flexibility to the network strands between crosslinks, which may moderate the rigidity. Additionally, if the 2:1 weight ratio does not align perfectly with the stoichiometric equivalence of the epoxy and amine groups, unreacted low molecular weight species could remain trapped within the matrix, acting as internal plasticizers that increase free volume. Dominant Factor: The formation of the highly crosslinked thermoset network driven by the Aradur 90 hardener, combined with the inherent stiffness of the bisphenol-A backbone, qualitatively dominates the thermal behavior. The high-temperature postcuring history ensures that this network architecture is fully developed, making the crosslink density and backbone rigidity the primary determinants of the Tg, outweighing the flexibilizing effects of the ether linkages or potential minor stoichiometric deviations."
    }
  },
  {
    "doi": "10.3390/polym15020252",
    "title": "Improving Glass Transition Temperature and Toughness of Epoxy Adhesives by a Complex Room-Temperature Curing System by Changing the Stoichiometry",
    "year": 2023,
    "chemical_composition": {
      "repeat_unit_psmiles": null,
      "monomers": [
        {
          "name": "Diglycidyl ether of bisphenol-A",
          "smiles": "CC(C)(c1ccc(OCC2CO2)cc1)c2ccc(OCC2CO2)cc2",
          "ratio_value": null,
          "ratio_unit": null
        }
      ],
      "additives": [
        {
          "name": "Aradur 90",
          "type": "crosslinker",
          "amount_value": null,
          "amount_unit": null
        }
      ],
      "is_homopolymer": false
    },
    "processing_history": "Sample D03. Formulation prepared by mixing Dr. Sails commercial epoxy adhesive components (DGEBA epoxy and Aradur 90 crosslinker) at a weight ratio of 2:1 (Epoxy/Crosslinker). Cured at room temperature for 1 week. Tg measured by DMA (TA Q800) using 3-point bending clamp, temperature ramp 30 to 100 °C, heating rate 5 °C/min, frequency 1 Hz, amplitude 30 µm, tan δ peak.",
    "hierarchical_structure": "Amorphous thermoset network. Nonstoichiometric formulation with excess epoxy groups undergoing homopolymerization at room temperature.",
    "properties": {
      "Tg": {
        "value": [
          70
        ],
        "unit": "°C"
      }
    },
    "analysis_with_hierarchical_structure": {
      "descriptive_text": "The sample, designated as D03, consists of an amorphous thermoset network derived from Diglycidyl ether of bisphenol-A (DGEBA) and Aradur 90 crosslinker. The formulation was prepared by mixing commercial epoxy adhesive components at a 2:1 weight ratio (Epoxy/Crosslinker) and cured at room temperature for one week, resulting in a nonstoichiometric structure with excess epoxy groups undergoing homopolymerization. The glass transition temperature was characterized by dynamic mechanical analysis (DMA) using a TA Q800 instrument in a 3-point bending configuration, employing a temperature ramp from 30 to 100 °C at a heating rate of 5 °C/min, a frequency of 1 Hz, and an amplitude of 30 µm, with the transition identified at the tan δ peak.",
      "reasoning_analysis": "Increasing Factors: The rigid bisphenol-A backbone containing aromatic rings within the DGEBA monomer restricts segmental rotation, inherently elevating the glass transition temperature. Furthermore, the addition of Aradur 90 acts as a crosslinker, creating a three-dimensional network that significantly reduces chain mobility, while the homopolymerization of excess epoxy groups further increases the crosslink density. Decreasing Factors: The curing process conducted at room temperature rather than elevated temperatures likely results in incomplete conversion and a lower ultimate crosslink density compared to heat-cured systems, leaving increased free volume. Additionally, the presence of flexible ether linkages within the epoxy backbone and the nonstoichiometric formulation may introduce network defects or dangling chains that enhance local mobility. Dominant Factor: The establishment of the covalently crosslinked network structure, driven by both the amine crosslinker and epoxy homopolymerization combined with the rigid bisphenol-A backbone, qualitatively dominates the final Tg behavior by restricting segmental motion sufficiently to maintain a glassy state at room temperature, despite the kinetic limitations imposed by the ambient curing history."
    },
    "analysis_without_hierarchical_structure": {
      "descriptive_text": "The sample, designated D03, comprises a thermosetting epoxy network synthesized from Diglycidyl ether of bisphenol-A and Aradur 90 crosslinker. The formulation was prepared by mixing the commercial epoxy adhesive components at a weight ratio of 2:1 (Epoxy/Crosslinker) and cured at room temperature for one week to facilitate network formation. The glass transition temperature was characterized using dynamic mechanical analysis on a TA Q800 instrument equipped with a 3-point bending clamp, utilizing a temperature ramp from 30 to 100 °C at a heating rate of 5 °C/min with a frequency of 1 Hz and amplitude of 30 µm, where the tan δ peak was identified as the transition point.",
      "reasoning_analysis": "Increasing Factors: The incorporation of Diglycidyl ether of bisphenol-A introduces rigid aromatic rings into the polymer backbone, which restricts segmental mobility through steric hindrance and increases chain stiffness. Furthermore, the addition of Aradur 90 acts as a crosslinking agent, forming a three-dimensional covalent network that significantly constrains chain motion compared to linear analogs, inherently driving the glass transition temperature upward. Decreasing Factors: The processing history specifies curing at room temperature for one week, which is a relatively mild thermal treatment that may lead to incomplete conversion of epoxy and amine groups. Unreacted low molecular weight species can act as internal plasticizers, increasing free volume and depressing the Tg. Additionally, the flexible ether linkages within the DGEBA structure provide inherent flexibility that counteracts the rigidity of the aromatic components. Dominant Factor: While the aromatic structure provides a high baseline rigidity, the crosslinking density achieved during the room temperature curing process is the dominant factor. The mild curing conditions likely limit the ultimate network density compared to heat-cured systems, meaning the final Tg is primarily governed by the extent of the crosslinking reaction achieved under these specific ambient processing conditions rather than the intrinsic monomer stiffness alone."
    }
  },
  {
    "doi": "10.3390/polym15020252",
    "title": "Improving Glass Transition Temperature and Toughness of Epoxy Adhesives by a Complex Room-Temperature Curing System by Changing the Stoichiometry",
    "year": 2023,
    "chemical_composition": {
      "repeat_unit_psmiles": null,
      "monomers": [
        {
          "name": "Diglycidyl ether of bisphenol-A",
          "smiles": "CC(C)(c1ccc(OCC2CO2)cc1)c2ccc(OCC2CO2)cc2",
          "ratio_value": null,
          "ratio_unit": null
        }
      ],
      "additives": [
        {
          "name": "Aradur 90",
          "type": "crosslinker",
          "amount_value": null,
          "amount_unit": null
        }
      ],
      "is_homopolymer": false
    },
    "processing_history": "Sample D02. Formulation prepared by mixing Dr. Sails commercial epoxy adhesive components (DGEBA epoxy and Aradur 90 crosslinker) at a weight ratio of 1.5:1 (Epoxy/Crosslinker). Cured at room temperature for 1 week. Tg measured by DMA (TA Q800) using 3-point bending clamp, temperature ramp 30 to 100 °C, heating rate 5 °C/min, frequency 1 Hz, amplitude 30 µm, tan δ peak.",
    "hierarchical_structure": "Amorphous thermoset network. Nonstoichiometric formulation with excess epoxy groups.",
    "properties": {
      "Tg": {
        "value": [
          58
        ],
        "unit": "°C"
      }
    },
    "analysis_with_hierarchical_structure": {
      "descriptive_text": "The sample comprises an amorphous thermoset network synthesized from Diglycidyl ether of bisphenol-A (DGEBA) and Aradur 90 crosslinker. The formulation was prepared by mixing the commercial epoxy adhesive components at a weight ratio of 1.5:1 (Epoxy/Crosslinker), creating a nonstoichiometric system with excess epoxy groups, and cured at room temperature for one week. The glass transition temperature was determined via dynamic mechanical analysis using a 3-point bending clamp with a temperature ramp from 30 to 100 °C at 5 °C/min, identifying the transition at the tan δ peak.",
      "reasoning_analysis": "Increasing Factors: The presence of rigid aromatic bisphenol-A units within the DGEBA backbone imposes significant steric hindrance and reduces chain flexibility, intrinsically driving the Tg higher. Furthermore, the reaction with Aradur 90 forms a covalently crosslinked thermoset network, which severely restricts segmental mobility compared to linear analogues, contributing to an elevated Tg. Decreasing Factors: The room temperature curing history likely results in incomplete conversion due to vitrification occurring before full reaction, leading to a lower crosslink density than achievable with thermal post-curing. Additionally, the nonstoichiometric formulation with excess epoxy groups implies the presence of unreacted monomers or dangling chain ends that can act as internal plasticizers, increasing free volume and depressing the Tg. Dominant Factor: While the rigid aromatic backbone and crosslinked network structure establish a high baseline Tg characteristic of epoxy thermosets, the limited crosslink density resulting from the room temperature curing process and nonstoichiometric imbalance qualitatively dominates the final behavior, preventing the maximization of segmental restriction and resulting in a Tg lower than that of a fully cured, stoichiometric system."
    },
    "analysis_without_hierarchical_structure": {
      "descriptive_text": "The sample, designated D02, consists of a thermoset network formed from Diglycidyl ether of bisphenol-A (DGEBA) epoxy resin and Aradur 90 crosslinker. The formulation was prepared by mixing Dr. Sails commercial epoxy adhesive components at a weight ratio of 1.5:1 (Epoxy/Crosslinker) and cured at room temperature for one week. The glass transition temperature was characterized using dynamic mechanical analysis (DMA) on a TA Q800 instrument equipped with a 3-point bending clamp, utilizing a temperature ramp from 30 to 100 °C at a heating rate of 5 °C/min with a frequency of 1 Hz and amplitude of 30 µm, identifying the Tg at the tan δ peak.",
      "reasoning_analysis": "Increasing Factors: The chemical composition features a bisphenol-A backbone containing bulky aromatic rings, which impose significant steric hindrance and restrict backbone rotation, intrinsically driving the Tg higher. Furthermore, the reaction with Aradur 90 crosslinker creates a three-dimensional covalent network that severely limits segmental chain mobility and reduces free volume, contributing to an elevated Tg relative to the linear prepolymer. Decreasing Factors: The presence of flexible ether linkages within the DGEBA structure provides some conformational freedom that acts to lower the Tg. More critically, the processing history specifies curing at room temperature for one week, which often results in incomplete conversion due to vitrification before full crosslinking is achieved; this lower crosslink density, potentially compounded by the off-stoichiometric 1.5:1 weight ratio leaving unreacted species, acts to plasticize the network and depress the Tg. Dominant Factor: While the rigid aromatic structure and crosslinking establish a high baseline thermal resistance, the room temperature curing history is the dominant dynamic factor, as the incomplete conversion limits the final network density and qualitatively suppresses the Tg relative to a fully heat-cured system."
    }
  },
  {
    "doi": null,
    "title": "The apparent activation energy and dynamic fragility of ancient ambers",
    "year": 2014,
    "chemical_composition": {
      "repeat_unit_psmiles": null,
      "monomers": [
        {
          "name": "Polylabdanoid resin",
          "smiles": null,
          "ratio_value": null,
          "ratio_unit": null
        }
      ],
      "additives": [],
      "is_homopolymer": false
    },
    "processing_history": "Sample: Dominican amber 1 (Dominican Republic, 20 Ma). DSC (PerkinElmer Pyris 1) under N2 purge. Thermal rejuvenation above Tg. Cooling rates: 30, 10, 3, 1, 0.3, 0.1 °C/min. Heating rate: 10 °C/min. Tg defined as limiting fictive temperature at 10 °C/min cooling rate using Moynihan's area matching method.",
    "hierarchical_structure": "Amorphous fossilized resin (Class I amber).",
    "properties": {
      "Tg": {
        "value": [
          132.9
        ],
        "unit": "°C"
      }
    },
    "analysis_with_hierarchical_structure": {
      "descriptive_text": "The investigated material is a sample of Dominican amber 1, originating from the Dominican Republic and dated to approximately 20 Ma. Chemically characterized as a polylabdanoid resin, the sample exhibits an amorphous hierarchical structure consistent with Class I amber. Thermal analysis was conducted using a PerkinElmer Pyris 1 DSC under a nitrogen purge, involving thermal rejuvenation above the glass transition temperature followed by cooling at rates ranging from 30 to 0.1 °C/min. The glass transition temperature was subsequently determined during heating at 10 °C/min, defined as the limiting fictive temperature at a 10 °C/min cooling rate utilizing Moynihan's area matching method.",
      "reasoning_analysis": "Increasing Factors: The polylabdanoid resin backbone consists of rigid bicyclic diterpenoid structures which inherently restrict segmental mobility compared to linear aliphatic chains. Furthermore, the geological age of 20 Ma indicates extensive natural polymerization and crosslinking over time, creating a network structure that significantly impedes chain motion and elevates the glass transition temperature. Decreasing Factors: As a natural product, the resin may exhibit heterogeneity in crosslink density and molecular weight distribution, where less crosslinked oligomeric fractions could introduce regions of higher free volume. Additionally, if any volatile terpene components were retained within the amber matrix during fossilization, they could act as internal plasticizers, potentially lowering the observed transition temperature. Dominant Factor: The dominant influence on the Tg behavior is the extensive crosslinking network formed during the 20 Ma fossilization process combined with the intrinsic rigidity of the labdanoid cyclic units, which overwhelmingly restricts segmental mobility relative to any potential plasticizing effects from residual oligomers, while the thermal rejuvenation and defined cooling rate protocol ensure the measured value reflects this intrinsic network state rather than physical aging effects."
    },
    "analysis_without_hierarchical_structure": {
      "descriptive_text": "The sample consists of Polylabdanoid resin, specifically identified as Dominican amber 1 originating from the Dominican Republic with an estimated age of 20 Ma. Characterization was performed using differential scanning calorimetry on a PerkinElmer Pyris 1 instrument under a nitrogen purge. The thermal protocol involved rejuvenation above the glass transition temperature followed by cooling at rates spanning from 30 down to 0.1 °C/min. The glass transition temperature was defined as the limiting fictive temperature corresponding to a 10 °C/min cooling rate, calculated using Moynihan's area matching method during a heating scan at 10 °C/min.",
      "reasoning_analysis": "Increasing Factors: The chemical composition comprises Polylabdanoid resin, which features rigid bicyclic diterpenoid structures that impose significant steric hindrance on chain mobility. Additionally, the classification as a non-homopolymer natural amber suggests a crosslinked network architecture that further restricts segmental motion, intrinsically driving the Tg upward. Decreasing Factors: The processing history specifies thermal rejuvenation above the Tg, which effectively erases the densification and free volume reduction accumulated over 20 million years of physical aging; without this reset, the extreme physical aging would artificially elevate the observed Tg. Furthermore, defining the Tg based on a moderate cooling rate rather than the fastest quenching rate avoids capturing the higher fictive temperatures associated with trapped excess free volume. Dominant Factor: The intrinsic rigidity of the polylabdanoid network structure dominates the thermal behavior, establishing a high baseline Tg fundamentally determined by the chemical architecture, while the thermal rejuvenation ensures this intrinsic value is measured rather than the artifacts of long-term geological aging."
    }
  },
  {
    "doi": null,
    "title": "The effect of intermolecular forces on the glass transition of solute-polymer blends:",
    "year": 1997,
    "chemical_composition": {
      "repeat_unit_psmiles": "[*]C(C1=CC=CC=C1)[*]",
      "monomers": [
        {
          "name": "Styrene",
          "smiles": "C=CC1=CC=CC=C1",
          "ratio_value": null,
          "ratio_unit": null
        }
      ],
      "additives": [
        {
          "name": "Dye d1 (anthraquinone magenta)",
          "type": "dye",
          "amount_value": 6.5,
          "amount_unit": "wt% (in solution)"
        }
      ],
      "is_homopolymer": true
    },
    "processing_history": "Blend prepared by dissolving dye (6.5 wt%) and polymer (5.9 wt%) in THF (91.0 wt%). Coated on PET substrate, dried 30s at 110 °C. Tg measured by DSC (Perkin-Elmer DSC-4) at 20 °C/min, first run.",
    "hierarchical_structure": "Amorphous dye-polymer blend coating (~1 μm).",
    "properties": {
      "Tg": {
        "value": [
          52.5
        ],
        "unit": "°C"
      }
    },
    "analysis_with_hierarchical_structure": {
      "descriptive_text": "The sample comprises an amorphous polystyrene homopolymer blend incorporating 6.5 wt% Anthraquinone magenta dye (Dye d1) within a ~1 μm thick coating. The material was processed by dissolving both the polymer (5.9 wt%) and the dye in tetrahydrofuran (THF, 91.0 wt%), followed by coating onto a polyethylene terephthalate (PET) substrate. The film was subsequently dried for 30 seconds at 110 °C to remove the solvent. Thermal characterization was performed using differential scanning calorimetry (DSC) on a Perkin-Elmer DSC-4 instrument at a heating rate of 20 °C/min during the first run.",
      "reasoning_analysis": "Increasing Factors: The polystyrene backbone contains bulky phenyl side groups that impose steric hindrance on chain rotation, establishing a high intrinsic baseline for the glass transition temperature. Additionally, the rigid planar structure of the anthraquinone dye molecules may restrict segmental mobility through pi-pi stacking interactions with the polymer backbone, potentially elevating the Tg. The relatively fast DSC heating rate of 20 °C/min also kinetically shifts the observed transition to higher temperatures compared to slower scanning protocols. Decreasing Factors: The inclusion of low molecular weight dye molecules typically increases free volume within the matrix, acting as a plasticizer that lowers the Tg. More critically, the rapid drying process (30 seconds at 110 °C) may be insufficient to fully remove the THF solvent, leaving residual volatile species that significantly plasticize the polymer chain segments. Furthermore, the thin film geometry (~1 μm) often exhibits Tg depression due to enhanced mobility at the free surface relative to the bulk material. Dominant Factor: While the rigid backbone and dye structure provide intrinsic resistance to motion, the processing history involving rapid solvent evaporation likely leaves residual THF, and the molecular dispersion of the dye acts as a diluent; therefore, the plasticizing effects from residual solvent and additive free volume are the dominant factors expected to reduce the Tg relative to bulk, pristine polystyrene."
    },
    "analysis_without_hierarchical_structure": {
      "descriptive_text": "The sample consists of a polystyrene homopolymer blended with Anthraquinone magenta dye (Dye d1). The blend was prepared by dissolving the dye at 6.5 wt% (in solution) and the polymer at 5.9 wt% in tetrahydrofuran (THF) comprising 91.0 wt% of the mixture. This solution was coated onto a polyethylene terephthalate (PET) substrate and dried for 30 seconds at 110 °C. The glass transition temperature was characterized using a Perkin-Elmer DSC-4 instrument at a heating rate of 20 °C/min during the first run.",
      "reasoning_analysis": "Increasing Factors: The polystyrene backbone contains bulky phenyl side groups that create steric hindrance, restricting segmental mobility and intrinsically driving the Tg to a higher baseline. Additionally, the DSC measurement conducted at a relatively fast heating rate of 20 °C/min kinetically shifts the observed transition to higher temperatures. Decreasing Factors: The Anthraquinone magenta dye acts as a low molecular weight additive that increases free volume within the matrix, functioning as a plasticizer to lower the Tg. Moreover, the short drying time of 30 seconds at 110 °C raises the likelihood of residual THF solvent remaining in the film, which would significantly enhance chain mobility and depress the Tg. Dominant Factor: Although the polymer architecture and measurement kinetics contribute to a higher Tg, the plasticizing effect of the dye additive combined with the probable presence of residual solvent from the rapid drying process qualitatively dominates the final behavior, leading to a net decrease in Tg relative to pure, fully dried polystyrene."
    }
  },
  {
    "doi": null,
    "title": "The apparent activation energy and dynamic fragility of ancient ambers",
    "year": 2014,
    "chemical_composition": {
      "repeat_unit_psmiles": null,
      "monomers": [
        {
          "name": "Polylabdanoid resin",
          "smiles": null,
          "ratio_value": null,
          "ratio_unit": null
        }
      ],
      "additives": [],
      "is_homopolymer": false
    },
