Repository: hhtrick/HHT-code

# HHT training framework

This directory contains model training, embedding precomputation, inference, article-level baselines and the curated datasets. All commands below assume that the working directory is `train_code/`.

## 3. Datasets and fixed partitions

Each main dataset is a JSON array at `dataset/{property}/{property}.json`. Entries contain source metadata, `chemical_composition`, `processing_history`, `hierarchical_structure`, `properties`, and two generated-analysis objects. Targets are stored as `properties[property]["value"]`; source metadata and target values are not predictive input fields.

| Property | Train | Validation | Test | Total |
|---|---:|---:|---:|---:|

File: train_code/dataset/Tg/Tg.json (part 209 of 235)
[
    "processing_history": "Sample: Burmese amber (Burma/Myanmar, 100-90 Ma). DSC (PerkinElmer Pyris 1) under N2 purge. Thermal rejuvenation above Tg. Cooling rates: 30, 10, 3, 1, 0.3, 0.1 °C/min. Heating rate: 10 °C/min. Tg defined as limiting fictive temperature at 10 °C/min cooling rate using Moynihan's area matching method.",
    "hierarchical_structure": "Amorphous fossilized resin (Class I amber).",
    "properties": {
      "Tg": {
        "value": [
          183.2
        ],
        "unit": "°C"
      }
    },
    "analysis_with_hierarchical_structure": {
      "descriptive_text": "The sample comprises Burmese amber, a Class I amorphous fossilized resin derived from polylabdanoid precursors originating from the Cenomanian period (100-90 Ma). Thermal analysis was conducted using differential scanning calorimetry under nitrogen purge, wherein the sample underwent thermal rejuvenation above the glass transition followed by cooling at rates spanning 30 to 0.1 °C/min and reheating at 10 °C/min. The glass transition temperature was quantified as the limiting fictive temperature at a 10 °C/min cooling rate, calculated using Moynihan's area matching method.",
      "reasoning_analysis": "Increasing Factors: The extensive crosslinking network formed during geological fossilization severely restricts segmental chain mobility, while the bulky labdanoid diterpene structures introduce significant steric hindrance that intrinsically elevates the rigidity of the matrix. Decreasing Factors: The predominantly aliphatic character of the terpene backbone provides greater conformational flexibility compared to aromatic synthetic polymers, potentially lowering the baseline transition temperature. Furthermore, the kinetic dependence of the glass transition implies that slower cooling rates during the processing history allow for increased structural relaxation, resulting in a lower observed fictive temperature. Dominant Factor: The highly crosslinked three-dimensional network established through millions of years of geological polymerization is the dominant factor, creating a rigid matrix that dictates the high thermal stability of the material, although the precise measured value remains contingent upon the specific thermal cooling protocol employed."
    },
    "analysis_without_hierarchical_structure": {
      "descriptive_text": "The sample comprises Polylabdanoid resin sourced from Burmese amber originating from Myanmar, dated between 100 and 90 Ma. Characterized as a non-homopolymer system, the material was analyzed using differential scanning calorimetry on a PerkinElmer Pyris 1 instrument under a nitrogen purge. The thermal protocol included rejuvenation above the glass transition temperature followed by cooling at rates ranging from 30 to 0.1 °C/min and subsequent heating at 10 °C/min. The glass transition temperature was defined as the limiting fictive temperature corresponding to a 10 °C/min cooling rate, determined via Moynihan's area matching method.",
      "reasoning_analysis": "Increasing Factors: The chemical composition consisting of polylabdanoid structures implies bulky diterpenoid units that impose significant steric hindrance on segmental rotation, intrinsically restricting chain mobility. Furthermore, the geological age of the amber suggests extensive natural polymerization and potential crosslinking over time, which creates a rigid network structure that drives the Tg upward. Decreasing Factors: The classification as a non-homopolymer indicates structural heterogeneity, which may include lower molecular weight fractions or residual volatiles that increase free volume and depress the Tg. Additionally, the kinetic nature of the glass transition means that the specific definition using a 10 °C/min cooling rate for the fictive temperature yields a lower value compared to what would be observed at faster cooling rates, as slower cooling allows for greater structural relaxation. Dominant Factor: The extensive geological aging and resulting network rigidity of the fossilized amber dominate the thermal behavior. While kinetic effects and heterogeneity introduce variability, the inherent structural constraints imposed by the crosslinked polylabdanoid matrix establish a robust baseline that qualitatively elevates the Tg relative to uncured or younger resin systems."
    }
  },
  {
    "doi": null,
    "title": "The effect of intermolecular forces on the glass transition of solute-polymer blends:",
    "year": 1997,
    "chemical_composition": {
      "repeat_unit_psmiles": null,
      "monomers": [
        {
          "name": "Poly(vinyl formal)",
          "smiles": null,
          "ratio_value": null,
          "ratio_unit": null
        }
      ],
      "additives": [
        {
          "name": "Dye d2 (anthraquinone cyan)",
          "type": "dye",
          "amount_value": 4.5,
          "amount_unit": "wt% (in solution)"
        }
      ],
      "is_homopolymer": true
    },
    "processing_history": "Blend prepared by dissolving dye (4.5 wt%) and polymer (4.5 wt%) in THF (91.0 wt%). Coated on PET substrate, dried 30s at 110 °C. Tg measured by DSC (Perkin-Elmer DSC-4) at 20 °C/min, first run.",
    "hierarchical_structure": "Amorphous dye-polymer blend coating (~1 μm).",
    "properties": {
      "Tg": {
        "value": [
          65.5
        ],
        "unit": "°C"
      }
    },
    "analysis_with_hierarchical_structure": {
      "descriptive_text": "The sample comprises an amorphous Poly(vinyl formal) homopolymer blend coating approximately 1 μm in thickness, incorporated with 4.5 wt% Anthraquinone cyan dye (d2). Preparation involved dissolving both the polymer and dye in tetrahydrofuran (THF) to achieve a solution composition of 91.0 wt% solvent, 4.5 wt% polymer, and 4.5 wt% dye, which was subsequently coated onto a polyethylene terephthalate (PET) substrate. The film was dried for 30 seconds at 110 °C, and the glass transition temperature was characterized using differential scanning calorimetry (DSC) on a Perkin-Elmer DSC-4 instrument at a heating rate of 20 °C/min during the first run.",
      "reasoning_analysis": "Increasing Factors: The use of a relatively fast heating rate (20 °C/min) during DSC characterization kinetically shifts the observed glass transition temperature to higher values compared to standard slower rates. Additionally, the rigid aromatic backbone of the anthraquinone dye molecules may impose steric constraints on the polymer chains if specific intermolecular interactions occur. Decreasing Factors: The addition of the low molecular weight dye (4.5 wt%) generally increases free volume within the matrix, acting as a plasticizer that lowers the Tg. Critically, the processing history specifies a very short drying time (30 seconds) for a THF-based solution; despite the temperature being above the solvent boiling point, this brevity suggests a high probability of residual THF remaining in the coating, which would significantly plasticize the system. Furthermore, the thin film geometry (~1 μm) may exhibit surface mobility effects that reduce the Tg relative to bulk samples. Dominant Factor: Although the heating rate contributes to a kinetic increase in the measured value, the thermodynamic plasticization effects induced by the small molecule dye additive and the likely presence of residual solvent from the rapid drying process are qualitatively dominant, driving the overall Tg behavior downward relative to the neat, fully dried polymer."
    },
    "analysis_without_hierarchical_structure": {
      "descriptive_text": "The sample consists of a Poly(vinyl formal) homopolymer incorporated with Dye d2 (anthraquinone cyan) as an additive. The blend was prepared by co-dissolving the polymer and the dye in tetrahydrofuran (THF), yielding a solution composition of 4.5 wt% polymer, 4.5 wt% dye, and 91.0 wt% solvent. This mixture was coated onto a polyethylene terephthalate (PET) substrate and thermally dried at 110 °C for 30 seconds. The glass transition temperature was subsequently measured using differential scanning calorimetry (DSC) on a Perkin-Elmer DSC-4 instrument at a heating rate of 20 °C/min during the first run.",
      "reasoning_analysis": "Increasing Factors: The Poly(vinyl formal) backbone features cyclic acetal structures that impose steric hindrance and restrict segmental rotation, intrinsically establishing a rigid baseline for the glass transition. Additionally, the anthraquinone-based dye possesses a rigid planar aromatic structure which may hinder chain mobility through intermolecular interactions, and the relatively fast DSC heating rate of 20 °C/min kinetically shifts the observed transition to higher temperatures. Decreasing Factors: The incorporation of low molecular weight dye molecules introduces free volume into the system, which typically acts to depress the glass transition temperature relative to the neat polymer. More critically, the processing history involves a very short drying duration of 30 seconds at 110 °C for a THF-based solution; despite the temperature exceeding the solvent boiling point, this brief window risks leaving residual THF trapped within the film, acting as a potent plasticizer that significantly increases free volume. Dominant Factor: While the rigid backbone and heating rate contribute to a higher observed Tg, the thermodynamic impact of low molecular weight species is typically paramount; specifically, the potential presence of residual solvent due to the aggressive drying schedule is the dominant factor likely causing a qualitative reduction in the glass transition temperature compared to a fully annealed, solvent-free bulk sample."
    }
  },
  {
    "doi": null,
    "title": "The effect of intermolecular forces on the glass transition of solute-polymer blends:",
    "year": 1997,
    "chemical_composition": {
      "repeat_unit_psmiles": null,
      "monomers": [
        {
          "name": "Poly(vinyl aceto acetal)",
          "smiles": null,
          "ratio_value": null,
          "ratio_unit": null
        }
      ],
      "additives": [
        {
          "name": "Dye d2 (anthraquinone cyan)",
          "type": "dye",
          "amount_value": 4.5,
          "amount_unit": "wt% (in solution)"
        }
      ],
      "is_homopolymer": true
    },
    "processing_history": "Blend prepared by dissolving dye (4.5 wt%) and polymer (4.5 wt%) in THF (91.0 wt%). Coated on PET substrate, dried 30s at 110 °C. Tg measured by DSC (Perkin-Elmer DSC-4) at 20 °C/min, first run.",
    "hierarchical_structure": "Amorphous dye-polymer blend coating (~1 μm).",
    "properties": {
      "Tg": {
        "value": [
          72.0
        ],
        "unit": "°C"
      }
    },
    "analysis_with_hierarchical_structure": {
      "descriptive_text": "The sample comprises an amorphous poly(vinyl aceto acetal) homopolymer matrix incorporated with anthraquinone cyan dye (Dye d2). This dye-polymer blend was fabricated as an approximately 1 μm thick coating on a PET substrate via solution casting from tetrahydrofuran (THF), where the initial solution contained 4.5 wt% polymer and 4.5 wt% dye. Thermal treatment involved drying the coated film for 30 seconds at 110 °C, and the glass transition temperature was evaluated using differential scanning calorimetry (DSC) on a Perkin-Elmer DSC-4 at a heating rate of 20 °C/min during the first heating cycle.",
      "reasoning_analysis": "Increasing Factors: The rigid anthraquinone backbone of the dye molecules may impose steric constraints on local segmental motions if specific intermolecular interactions occur between the dye and the polymer matrix. Additionally, the relatively fast DSC heating rate (20 °C/min) kinetically shifts the observed glass transition to higher temperatures compared to slower scanning rates due to the reduced time available for structural relaxation. Decreasing Factors: The substantial loading of low molecular weight dye molecules (approximately 50 wt% relative to the polymer solid content) introduces significant free volume, acting as a powerful plasticizer that enhances chain mobility and lowers the Tg. The thin film geometry (~1 μm) further reduces the Tg due to enhanced surface mobility effects, and the brief drying time (30 s) risks retaining residual THF solvent, which would significantly depress the transition temperature. Dominant Factor: The overwhelming plasticization effect caused by the high concentration of low molecular weight dye species relative to the polymer matrix dominates the thermal behavior, qualitatively lowering the Tg significantly compared to the neat poly(vinyl aceto acetal), despite the kinetic elevation expected from the fast scanning rate."
    },
    "analysis_without_hierarchical_structure": {
      "descriptive_text": "The sample comprises a Poly(vinyl aceto acetal) homopolymer incorporated with Dye d2 (anthraquinone cyan). The blend was prepared by dissolving the polymer and dye in tetrahydrofuran (THF) to form a solution consisting of 4.5 wt% dye, 4.5 wt% polymer, and 91.0 wt% solvent. This solution was coated onto a polyethylene terephthalate (PET) substrate and subsequently dried for 30 seconds at 110 °C. The glass transition temperature was characterized using differential scanning calorimetry on a Perkin-Elmer DSC-4 instrument at a heating rate of 20 °C/min during the first heating run.",
      "reasoning_analysis": "Increasing Factors: The chemical composition includes a high loading of rigid anthraquinone-based dye molecules relative to the polymer in the solid state, which can restrict segmental chain mobility through steric hindrance and specific intermolecular interactions, potentially acting as an anti-plasticizer. Additionally, the acetal groups within the polymer backbone introduce steric bulk compared to simpler vinyl polymers, intrinsically contributing to a higher baseline rigidity. Decreasing Factors: The processing history specifies a very short drying duration (30 seconds) at 110 °C for a THF-based solution; given the volatility of THF and the brief exposure, there is a significant likelihood of residual solvent remaining trapped within the matrix. Residual low-molecular-weight solvent acts as a potent plasticizer by increasing free volume and lubricating chain segments, which significantly depresses the Tg. Dominant Factor: While the rigid dye molecules provide structural resistance to motion, the potential plasticization effect from residual THF due to the insufficient drying time is the dominant dynamic factor. In solution-cast films, trapped solvent typically overwhelms anti-plasticization effects from additives, leading to a qualitative reduction in the observed Tg compared to a fully annealed, solvent-free sample."
    }
  },
  {
    "doi": null,
    "title": "The apparent activation energy and dynamic fragility of ancient ambers",
    "year": 2014,
    "chemical_composition": {
      "repeat_unit_psmiles": null,
      "monomers": [
        {
          "name": "Polylabdanoid resin",
          "smiles": null,
          "ratio_value": null,
          "ratio_unit": null
        }
      ],
      "additives": [],
      "is_homopolymer": false
    },
    "processing_history": "Sample: New Jersey amber (NJ, USA, 94-90 Ma). DSC (PerkinElmer Pyris 1) under N2 purge. Thermal rejuvenation above Tg. Cooling rates: 30, 10, 3, 1, 0.3, 0.1 °C/min. Heating rate: 10 °C/min. Tg defined as limiting fictive temperature at 10 °C/min cooling rate using Moynihan's area matching method.",
    "hierarchical_structure": "Amorphous fossilized resin (Class I amber).",
    "properties": {
      "Tg": {
        "value": [
          147.5
        ],
        "unit": "°C"
      }
    },
    "analysis_with_hierarchical_structure": {
      "descriptive_text": "The sample consists of New Jersey amber, a Class I amorphous fossilized resin composed primarily of polylabdanoid structures dating back to the Cretaceous period (94-90 Ma). Characterized as a complex natural polymer system, the material underwent thermal rejuvenation above its glass transition temperature followed by controlled cooling at rates ranging from 0.1 to 30 °C/min under nitrogen purge. The glass transition behavior was subsequently analyzed using differential scanning calorimetry with a heating rate of 10 °C/min, where the Tg was defined as the limiting fictive temperature at a 10 °C/min cooling rate according to Moynihan's area matching method.",
      "reasoning_analysis": "Increasing Factors: The polylabdanoid chemistry features bulky bicyclic and tricyclic diterpene structures that impose significant steric hindrance on backbone rotation, inherently raising the energy barrier for segmental motion. Furthermore, the classification as a fossilized resin implies extensive oxidative crosslinking and densification over geological time scales, which severely restricts chain mobility and drives the Tg upward. Decreasing Factors: Despite the rigid units, the polymer network contains aliphatic linkages between the cyclic structures that retain some degree of conformational flexibility compared to fully aromatic systems. Additionally, the experimental protocol involves thermal rejuvenation above Tg, which erases the extreme physical aging accumulated over millions of years, resetting the free volume to an equilibrium liquid state that may exhibit a lower Tg than the unrejuvenated geological specimen. Dominant Factor: The combination of intrinsically rigid cyclic monomers and the permanent network constraints imposed by fossilization qualitatively dominates the thermal behavior. While thermal rejuvenation resets physical aging, the chemical crosslink density and steric bulk of the labdanoid units establish a high baseline rigidity that dictates the final glass transition temperature."
    },
    "analysis_without_hierarchical_structure": {
      "descriptive_text": "The sample consists of New Jersey amber, a fossilized polylabdanoid resin dating from 94-90 Ma, which exhibits a complex natural polymer architecture rather than a simple homopolymer structure. Thermal analysis was conducted using a PerkinElmer Pyris 1 DSC under a nitrogen purge. The protocol involved thermal rejuvenation above the glass transition temperature, followed by cooling at varying rates ranging from 30 to 0.1 °C/min. Subsequent heating was performed at 10 °C/min, with the glass transition temperature defined as the limiting fictive temperature at a 10 °C/min cooling rate determined via Moynihan's area matching method.",
      "reasoning_analysis": "Increasing Factors: The extensive geological aging over 94-90 million years has resulted in significant oxidative crosslinking within the polylabdanoid network, which severely restricts segmental chain mobility and intrinsically drives the Tg upward. Additionally, the bulky diterpenoid structures inherent to the resin introduce steric hindrance that impedes backbone rotation. Decreasing Factors: The natural origin of the sample implies potential compositional heterogeneity, including lower molecular weight fractions that could act as internal plasticizers to increase free volume. Furthermore, while the fictive temperature method aims to standardize the measurement, the kinetic nature of the glass transition means that the thermal history prior to rejuvenation or variations in cooling rates during the protocol can influence the enthalpic recovery and observed transition temperature. Dominant Factor: The high crosslink density established during the fossilization process is the dominant factor, as the covalent network constraints fundamentally limit chain mobility far more than compositional heterogeneities, while the use of Moynihan's area matching method effectively normalizes the kinetic cooling rate effects to reveal the thermodynamic stability of the glassy state."
    }
  },
  {
    "doi": "10.1016/j.polymertesting.2019.105994",
    "title": "About glass transition in polymer-salt mixtures",
    "year": 2019,
    "chemical_composition": {
      "repeat_unit_psmiles": "[*]CCO[*]",
      "monomers": [
        {
          "name": "Ethylene oxide",
          "smiles": "C1CO1",
          "ratio_value": null,
          "ratio_unit": null
        }
      ],
      "additives": [],
      "is_homopolymer": true
    },
    "processing_history": "Poly(ethylene oxide) (PEO) supplied by Sigma Aldrich (Mv = 3x10^5 g/mol). Purified by dissolution in chloroform and precipitation in n-hexane. Solution casting method: dissolved in acetonitrile, stirred 24 h at 50 °C, cast on Teflon. Dried at 80 °C under nitrogen for 0.5 h, then vacuum dried 24 h at 25 °C. Tg measured by DSC (TA Q200) at 10 °C/min under N2, heated to 80 °C.",
    "hierarchical_structure": "Amorphous phase characterized by DSC. Neat polymer (Ws = 0).",
    "properties": {
      "Tg": {
        "value": [
          -53.1
        ],
        "unit": "°C"
      }
    },
    "analysis_with_hierarchical_structure": {
      "descriptive_text": "The sample consists of a neat poly(ethylene oxide) (PEO) homopolymer with a viscosity-average molecular weight (Mv) of 3x10^5 g/mol, supplied by Sigma Aldrich. Prior to characterization, the material was purified through dissolution in chloroform followed by precipitation in n-hexane. Films were prepared via solution casting, where the polymer was dissolved in acetonitrile, stirred for 24 hours at 50 °C, and cast onto a Teflon substrate. The resulting films were dried at 80 °C under a nitrogen flow for 0.5 hours, followed by vacuum drying for 24 hours at 25 °C to ensure solvent removal. The glass transition temperature was subsequently measured using differential scanning calorimetry (DSC) on a TA Q200 instrument at a heating rate of 10 °C/min under a nitrogen atmosphere, with the thermal scan extending up to 80 °C to characterize the amorphous phase.",
      "reasoning_analysis": "Increasing Factors: The high viscosity-average molecular weight (3x10^5 g/mol) significantly reduces the concentration of chain ends, thereby minimizing free volume contributions that typically lower the Tg in oligomeric species. Additionally, the purification step involving precipitation in n-hexane likely removes low molecular weight fractions that could act as internal plasticizers. Decreasing Factors: The intrinsic chemical structure of poly(ethylene oxide) contains flexible ether linkages within the backbone, which lower the energy barrier for segmental rotation and inherently dictate a low glass transition temperature. Furthermore, the solution casting process using acetonitrile, followed by drying at 80 °C (close to the solvent's boiling point), presents a risk of trace residual solvent retention, which could function as an external plasticizer to further depress the Tg. Dominant Factor: The high chain mobility imparted by the flexible aliphatic ether backbone is the dominant factor, establishing a fundamentally low Tg baseline that persists despite the high molecular weight and purification efforts, defining the thermal behavior of the amorphous phase."
    },
    "analysis_without_hierarchical_structure": {
      "descriptive_text": "The sample comprises a Poly(ethylene oxide) (PEO) homopolymer with a viscosity-average molecular weight of 3x10^5 g/mol sourced from Sigma Aldrich. The material was purified via dissolution in chloroform and subsequent precipitation in n-hexane prior to film formation. For processing, the polymer was dissolved in acetonitrile, stirred for 24 hours at 50 °C, and cast onto a Teflon substrate. The resulting film underwent a two-stage drying process, initially at 80 °C under nitrogen for 0.5 hours, followed by vacuum drying at 25 °C for 24 hours. Thermal characterization was conducted using differential scanning calorimetry at a heating rate of 10 °C/min under a nitrogen atmosphere with a maximum temperature of 80 °C.",
      "reasoning_analysis": "Increasing Factors: The high viscosity-average molecular weight of 3x10^5 g/mol reduces the concentration of chain ends, thereby decreasing free volume and restricting segmental mobility relative to lower molecular weight oligomers. Additionally, the rigorous two-step drying protocol involving thermal treatment under nitrogen followed by extended vacuum drying is designed to eliminate residual acetonitrile, preventing solvent-induced plasticization that would otherwise lower the transition temperature. Decreasing Factors: The fundamental chemical structure of the poly(ethylene oxide) backbone features flexible ether linkages with low rotational energy barriers, which inherently facilitates chain mobility and dictates a low baseline glass transition temperature. Additionally, despite the drying steps, the use of acetonitrile during casting poses a risk where trace residual solvent molecules could remain trapped within the amorphous regions, acting as internal plasticizers to increase free volume. Dominant Factor: The intrinsic flexibility of the polyether backbone is the dominant factor governing the thermal behavior, establishing a fundamentally low Tg regime regardless of processing. While the high molecular weight and drying protocol prevent further depression of the Tg, the chemical architecture ensures that segmental motion initiates at significantly lower temperatures compared to polymers with bulky side groups or rigid backbones."
    }
  },
  {
    "doi": "10.1016/j.polymertesting.2019.105994",
    "title": "About glass transition in polymer-salt mixtures",
    "year": 2019,
    "chemical_composition": {
      "repeat_unit_psmiles": null,
      "monomers": [
        {
          "name": "Isoprene",
          "smiles": "C=C(C)C=C",
          "ratio_value": 50,
          "ratio_unit": "mol%"
        },
        {
          "name": "2,3-Epoxyisoprene",
          "smiles": "CC1OC1C=C",
          "ratio_value": 50,
          "ratio_unit": "mol%"
        }
      ],
      "additives": [],
      "is_homopolymer": false
    },
    "processing_history": "Epoxidized natural rubber (ENR-50) supplied by Rubber Research Institute (Mv = 3x10^5 g/mol, 50 mol% epoxide). Purified by dissolution in chloroform and precipitation in methanol. Solution casting method: dissolved in tetrahydrofuran, stirred 24 h at 50 °C, cast on Teflon. Dried at 80 °C under nitrogen for 24 h, then vacuum dried 24 h at 25 °C. Tg measured by DSC (TA Q200) at 10 °C/min under N2, heated to 80 °C.",
    "hierarchical_structure": "Amorphous phase characterized by DSC. Neat polymer (Ws = 0).",
    "properties": {
      "Tg": {
        "value": [
          -20.1
        ],
        "unit": "°C"
      }
    },
    "analysis_with_hierarchical_structure": {
      "descriptive_text": "The sample consists of epoxidized natural rubber (ENR-50), a copolymer composed of 50 mol% isoprene and 50 mol% 2,3-epoxyisoprene repeat units, with a viscosity-average molecular weight (Mv) of 3x10^5 g/mol. Following supply from the Rubber Research Institute, the material was purified via dissolution in chloroform and precipitation in methanol. Films were prepared using a solution casting method where the polymer was dissolved in tetrahydrofuran, stirred for 24 hours at 50 °C, and cast onto a Teflon substrate. The resulting films were dried at 80 °C under a nitrogen atmosphere for 24 hours, followed by vacuum drying at 25 °C for 24 hours to ensure solvent removal. The hierarchical structure is characterized as an amorphous neat polymer, and the glass transition temperature was determined using differential scanning calorimetry (TA Q200) at a heating rate of 10 °C/min under nitrogen flow up to 80 °C.",
      "reasoning_analysis": "Increasing Factors: The incorporation of 2,3-epoxyisoprene units at 50 mol% introduces polar oxirane rings along the backbone, which establish strong dipole-dipole interactions between chains and increase rotational energy barriers, thereby restricting segmental mobility and driving the Tg upward relative to unmodified natural rubber. Additionally, the high viscosity-average molecular weight (3x10^5 g/mol) ensures that chain-end free volume effects are minimized, supporting a higher Tg plateau. Decreasing Factors: The remaining 50 mol% isoprene units retain the flexible cis-1,4-polyisoprene backbone structure, which inherently promotes chain mobility and limits the maximum achievable Tg compared to fully rigid aromatic polymers. Furthermore, although extensive drying was employed, the solution casting process using tetrahydrofuran carries a risk of residual solvent entrapment, which could act as a plasticizer and lower the observed Tg. Dominant Factor: The chemical composition, specifically the high degree of epoxidation, is the dominant factor governing the thermal behavior. The introduction of polar functionality fundamentally alters the intermolecular potential energy landscape compared to the base natural rubber, qualitatively resulting in a significantly elevated Tg driven by increased cohesive energy density, outweighing the mobility provided by the unmodified isoprene segments."
    },
    "analysis_without_hierarchical_structure": {
      "descriptive_text": "The sample consists of epoxidized natural rubber (ENR-50) with a viscosity-average molecular weight of 3x10^5 g/mol, comprising a copolymer structure of isoprene and 2,3-epoxyisoprene monomers in a 50 mol% ratio each. Following supply from the Rubber Research Institute, the material was purified via dissolution in chloroform and precipitation in methanol. Films were prepared using a solution casting method where the polymer was dissolved in tetrahydrofuran, stirred for 24 hours at 50 °C, and cast onto a Teflon substrate. The resulting films were dried at 80 °C under a nitrogen atmosphere for 24 hours, followed by vacuum drying at 25 °C for 24 hours, and the glass transition temperature was subsequently measured using differential scanning calorimetry at a heating rate of 10 °C/min under nitrogen flow up to 80 °C.",
      "reasoning_analysis": "Increasing Factors: The chemical modification involving 50 mol% epoxidation introduces polar oxirane rings along the polymer backbone, creating strong dipole-dipole interactions that significantly restrict segmental chain mobility compared to unmodified polyisoprene. Additionally, the high molecular weight (Mv = 3x10^5 g/mol) ensures the system is well above the critical molecular weight threshold, minimizing free volume contributions from chain ends that would otherwise depress the Tg. Decreasing Factors: The underlying cis-1,4-polyisoprene backbone retains inherent flexibility with low rotational energy barriers, maintaining a baseline tendency toward lower transition temperatures relative to rigid aromatic systems. Furthermore, the solution casting process involving chloroform and tetrahydrofuran introduces a risk of trace residual solvent retention despite drying, which could act as a plasticizer to increase free volume and lower the Tg. Dominant Factor: The incorporation of polar epoxide groups is the dominant factor governing the thermal behavior. While the flexible backbone and potential trace solvents exert downward pressure on the Tg, the substantial density of polar functional groups drastically enhances intermolecular cohesion and stiffness, qualitatively shifting the Tg to a significantly higher temperature range compared to natural rubber."
    }
  },
  {
    "doi": null,
    "title": "The effect of intermolecular forces on the glass transition of solute-polymer blends:",
    "year": 1997,
    "chemical_composition": {
      "repeat_unit_psmiles": null,
      "monomers": [
        {
          "name": "Ethyl cellulose",
          "smiles": null,
          "ratio_value": null,
          "ratio_unit": null
        }
      ],
      "additives": [
        {
          "name": "Dye d2 (anthraquinone cyan)",
          "type": "dye",
          "amount_value": 4.5,
          "amount_unit": "wt% (in solution)"
        }
      ],
      "is_homopolymer": true
    },
    "processing_history": "Blend prepared by dissolving dye (4.5 wt%) and polymer (4.5 wt%) in THF (91.0 wt%). Coated on PET substrate, dried 30s at 110 °C. Tg measured by DSC (Perkin-Elmer DSC-4) at 20 °C/min, first run.",
    "hierarchical_structure": "Amorphous dye-polymer blend coating (~1 μm).",
    "properties": {
      "Tg": {
        "value": [
          38.0
        ],
        "unit": "°C"
      }
    },
    "analysis_with_hierarchical_structure": {
      "descriptive_text": "The sample consists of an amorphous ethyl cellulose homopolymer blend coating with a thickness of approximately 1 μm, incorporated with Anthraquinone cyan (Dye d2). The blend was prepared by dissolving both the polymer and the dye at 4.5 wt% each in tetrahydrofuran (THF), which constituted 91.0 wt% of the solution. This mixture was coated onto a polyethylene terephthalate (PET) substrate and subjected to a brief thermal treatment, drying for 30 seconds at 110 °C. The glass transition temperature was subsequently characterized using differential scanning calorimetry (Perkin-Elmer DSC-4) at a heating rate of 20 °C/min during the first run.",
      "reasoning_analysis": "Increasing Factors: The incorporation of Anthraquinone cyan introduces rigid aromatic structures into the matrix, which can restrict segmental motion through steric hindrance and potential dipole-dipole interactions with the ethyl cellulose backbone, theoretically driving the Tg upward. Decreasing Factors: The additive acts as a low-molecular-weight species relative to the polymer, and at a high solid-content ratio, it likely disrupts polymer-polymer cohesion and increases free volume, functioning as a plasticizer. Furthermore, the rapid drying process may leave residual THF solvent within the film, which would significantly depress the Tg, while the thin film geometry often exhibits reduced Tg due to enhanced mobility at the free surface. Dominant Factor: Despite the rigidity of the dye molecules, the plasticizing effect of the high-concentration small-molecule additive combined with the high probability of residual solvent from the brief drying history qualitatively dominates, leading to a net reduction in Tg relative to the pristine bulk polymer."
    },
    "analysis_without_hierarchical_structure": {
      "descriptive_text": "The material system comprises an ethyl cellulose homopolymer matrix blended with 4.5 wt% Anthraquinone cyan dye (Dye d2) based on solution weight. The blend was prepared by dissolving both the polymer and dye components in tetrahydrofuran (THF) to form a solution containing 91.0 wt% solvent, which was subsequently coated onto a polyethylene terephthalate (PET) substrate. The films underwent a rapid thermal treatment involving drying for 30 seconds at 110 °C prior to characterization. The glass transition temperature was measured using differential scanning calorimetry on a Perkin-Elmer DSC-4 instrument at a heating rate of 20 °C/min during the first run.",
      "reasoning_analysis": "Increasing Factors: The inherent rigidity of the ethyl cellulose backbone, derived from the cyclic pyranose structures, restricts segmental mobility and establishes a baseline resistance to thermal transition. Additionally, the incorporated Anthraquinone cyan dye possesses a rigid planar aromatic structure which, if strongly interacting with the polymer matrix through dipole or stacking interactions, could theoretically impede chain motion and contribute to a higher Tg. Decreasing Factors: The processing history indicates a high likelihood of residual tetrahydrofuran (THF) solvent remaining within the film due to the extremely short drying duration of 30 seconds relative to typical solvent evaporation kinetics for coated films. Residual low-molecular-weight solvent acts as a potent plasticizer by increasing free volume and lubricating chain segments. Furthermore, the dye constitutes approximately 50 wt% of the solid content, and such a high concentration of small molecule additives typically disrupts interchain cohesive forces within the polymer matrix, functioning as internal plasticizers. Dominant Factor: The plasticizing effect of residual THF solvent resulting from the rapid drying protocol is the dominant factor. While the structural rigidity of the polymer and dye suggests a higher Tg, the presence of trapped solvent molecules combined with the high loading of small molecule additives typically overwhelms these intrinsic structural contributions in solution-cast systems, leading to a qualitative depression of the glass transition temperature relative to a fully dried bulk state."
    }
  },
  {
    "doi": "10.1016/j.polymertesting.2019.105994",
    "title": "About glass transition in polymer-salt mixtures",
    "year": 2019,
    "chemical_composition": {
      "repeat_unit_psmiles": null,
      "monomers": [
        {
          "name": "Isoprene",
          "smiles": "C=C(C)C=C",
          "ratio_value": 75,
          "ratio_unit": "mol%"
        },
        {
          "name": "2,3-Epoxyisoprene",
          "smiles": "CC1OC1C=C",
          "ratio_value": 25,
          "ratio_unit": "mol%"
        }
      ],
      "additives": [],
      "is_homopolymer": false
    },
    "processing_history": "Epoxidized natural rubber (ENR-25) supplied by Rubber Research Institute (Mv = 4.2x10^5 g/mol, 25 mol% epoxide). Purified by dissolution in chloroform and precipitation in methanol. Solution casting method: dissolved in tetrahydrofuran, stirred 24 h at 50 °C, cast on Teflon. Dried at 80 °C under nitrogen for 24 h, then vacuum dried 24 h at 25 °C. Tg measured by DSC (TA Q200) at 10 °C/min under N2, heated to 80 °C.",
    "hierarchical_structure": "Amorphous phase characterized by DSC. Neat polymer (Ws = 0).",
    "properties": {
      "Tg": {
        "value": [
          -42.1
        ],
        "unit": "°C"
      }
    },
    "analysis_with_hierarchical_structure": {
      "descriptive_text": "The sample consists of an amorphous epoxidized natural rubber (ENR-25) copolymer comprising 75 mol% isoprene and 25 mol% 2,3-epoxyisoprene repeat units, with a viscosity-average molecular weight (Mv) of 4.2 × 10^5 g/mol. Following purification by dissolution in chloroform and precipitation in methanol, the neat polymer was processed via solution casting from tetrahydrofuran, stirred for 24 h at 50 °C, and cast onto a Teflon substrate. The resulting films were dried at 80 °C under nitrogen for 24 h, followed by vacuum drying at 25 °C for 24 h, and the glass transition temperature was subsequently characterized by differential scanning calorimetry at a heating rate of 10 °C/min under a nitrogen atmosphere.",
