Repository: hhtrick/HHT-code

# HHT training framework

This directory contains model training, embedding precomputation, inference, article-level baselines and the curated datasets. All commands below assume that the working directory is `train_code/`.

## 3. Datasets and fixed partitions

Each main dataset is a JSON array at `dataset/{property}/{property}.json`. Entries contain source metadata, `chemical_composition`, `processing_history`, `hierarchical_structure`, `properties`, and two generated-analysis objects. Targets are stored as `properties[property]["value"]`; source metadata and target values are not predictive input fields.

| Property | Train | Validation | Test | Total |
|---|---:|---:|---:|---:|

File: train_code/dataset/Tg/Tg.json (part 210 of 235)
[
      "reasoning_analysis": "Increasing Factors: The incorporation of 2,3-epoxyisoprene units introduces polar epoxide rings along the backbone, enhancing intermolecular dipole-dipole interactions and restricting segmental mobility compared to pristine polyisoprene. Additionally, the high viscosity-average molecular weight (4.2 × 10^5 g/mol) minimizes the free volume contribution from chain ends according to the Fox-Flory relationship, maintaining a higher Tg. The rigorous drying protocol involving heating and vacuum treatment mitigates the presence of residual tetrahydrofuran or chloroform, preventing solvent-induced plasticization that would otherwise lower the Tg. Decreasing Factors: The majority composition of isoprene units (75 mol%) retains a flexible hydrocarbon backbone with low rotational barriers, which intrinsically favors a low glass transition temperature typical of elastomers. The amorphous hierarchical structure lacks crystalline domains that could physically crosslink and restrict chain motion further. Dominant Factor: The dominant factor governing the specific Tg behavior of this sample is the chemical modification via epoxidation; while the flexible isoprene backbone establishes a low-temperature baseline, the 25 mol% epoxide content significantly increases intermolecular cohesion relative to unmodified natural rubber. This effect is stabilized by the high molecular weight and effective solvent removal, ensuring the measured Tg reflects the intrinsic copolymer properties rather than processing artifacts."
    },
    "analysis_without_hierarchical_structure": {
      "descriptive_text": "The sample consists of an epoxidized natural rubber (ENR-25) copolymer composed of 75 mol% isoprene and 25 mol% 2,3-epoxyisoprene repeat units. The material was supplied by the Rubber Research Institute with a viscosity-average molecular weight of 4.2x10^5 g/mol and subsequently purified through dissolution in chloroform followed by precipitation in methanol. Thin films were prepared via solution casting by dissolving the purified polymer in tetrahydrofuran and stirring for 24 hours at 50 °C before casting onto a Teflon substrate. The cast films underwent a two-stage drying process, initially at 80 °C under a nitrogen atmosphere for 24 hours, followed by vacuum drying at 25 °C for 24 hours, with the glass transition temperature ultimately characterized using differential scanning calorimetry at a heating rate of 10 °C/min under nitrogen.",
      "reasoning_analysis": "Increasing Factors: The incorporation of 2,3-epoxyisoprene units introduces polar oxirane rings along the polymer backbone, which significantly enhance intermolecular dipole-dipole interactions compared to pure polyisoprene. These polar groups increase the energy barrier for segmental rotation and restrict chain mobility, thereby driving the Tg upward relative to the unmodified natural rubber baseline. Additionally, the high molecular weight of 4.2x10^5 g/mol ensures sufficient chain entanglement, minimizing free volume contributions from chain ends that would otherwise lower the Tg. Decreasing Factors: The solution casting method utilizes tetrahydrofuran as a solvent, creating a risk that residual solvent molecules may remain trapped within the matrix despite drying. If present, these residual molecules would act as plasticizers by increasing free volume and lubricating chain movement, which would depress the Tg. Furthermore, the majority composition of 75 mol% isoprene retains significant backbone flexibility due to the presence of double bonds and single bond rotation, maintaining a relatively low baseline stiffness compared to rigid thermoplastics. Dominant Factor: The chemical modification via epoxidation is the dominant factor governing the thermal behavior. While residual solvent poses a potential decreasing influence, the rigorous two-stage drying protocol involving heated nitrogen flow and vacuum treatment likely mitigates plasticization effects. Consequently, the intrinsic increase in intermolecular forces and rotational barriers provided by the 25 mol% epoxide content fundamentally dictates a higher Tg compared to natural rubber, overriding the inherent flexibility of the isoprene segments."
    }
  },
  {
    "doi": "10.1016/j.polymertesting.2019.105994",
    "title": "About glass transition in polymer-salt mixtures",
    "year": 2019,
    "chemical_composition": {
      "repeat_unit_psmiles": "[*]CC(C)(C(=O)OC)[*]",
      "monomers": [
        {
          "name": "Methyl methacrylate",
          "smiles": "CC(=C)C(=O)OC",
          "ratio_value": null,
          "ratio_unit": null
        }
      ],
      "additives": [],
      "is_homopolymer": true
    },
    "processing_history": "Poly(methyl methacrylate) (PMMA) supplied by Sigma Aldrich (Mw = 3.5x10^5 g/mol). Purified by dissolution in chloroform and precipitation in n-hexane. Solution casting method: dissolved in acetonitrile, stirred 24 h at 50 °C, cast on Teflon. Dried at 80 °C under nitrogen for 2 h, then vacuum dried 24 h at 25 °C. Tg measured by DSC (TA Q200) at 10 °C/min under N2, heated to 150 °C.",
    "hierarchical_structure": "Amorphous phase characterized by DSC. Neat polymer (Ws = 0).",
    "properties": {
      "Tg": {
        "value": [
          111.9
        ],
        "unit": "°C"
      }
    },
    "analysis_with_hierarchical_structure": {
      "descriptive_text": "The sample consists of a neat, amorphous poly(methyl methacrylate) (PMMA) homopolymer with a weight-average molecular weight (Mw) of 3.5 × 10^5 g/mol. Sourced commercially, the material was purified via dissolution in chloroform followed by precipitation in n-hexane prior to film fabrication. The processing history involves solution casting from acetonitrile with stirring at 50 °C for 24 hours on a Teflon substrate, followed by a two-stage drying protocol comprising heating at 80 °C under nitrogen for 2 hours and subsequent vacuum drying at 25 °C for 24 hours. The thermal properties were characterized using differential scanning calorimetry (DSC) under a nitrogen atmosphere at a heating rate of 10 °C/min up to 150 °C.",
      "reasoning_analysis": "Increasing Factors: The chemical structure of poly(methyl methacrylate) features bulky alpha-methyl and methoxycarbonyl side groups attached to the polymer backbone. These substituents impose significant steric hindrance, restricting segmental rotation and intrinsically elevating the glass transition temperature. Furthermore, the high molecular weight (3.5 × 10^5 g/mol) reduces the concentration of chain ends, thereby minimizing excess free volume associated with chain termini according to the Fox-Flory relationship, which supports a higher Tg relative to lower molecular weight analogs. Decreasing Factors: The solution casting process utilizes volatile organic solvents such as acetonitrile and chloroform. If the drying protocol, despite involving vacuum treatment, fails to completely eliminate residual solvent molecules, these small molecules would act as plasticizers by increasing free volume and lubricating chain motion, thereby depressing the Tg. Additionally, the commercial source implies an atactic stereochemistry, which generally exhibits a lower Tg compared to highly syndiotactic configurations due to differences in packing efficiency and free volume distribution. Dominant Factor: The intrinsic chain stiffness imparted by the bulky side groups serves as the dominant factor establishing the baseline thermal behavior. While residual solvent poses a risk for Tg depression, the rigorous multi-step drying process and the high molecular weight suggest that the material properties are primarily governed by the inherent rigidity of the PMMA backbone rather than processing-induced plasticization or chain-end effects."
    },
    "analysis_without_hierarchical_structure": {
      "descriptive_text": "The sample consists of a poly(methyl methacrylate) (PMMA) homopolymer with a molecular weight of 3.5x10^5 g/mol, supplied by Sigma Aldrich. Prior to film formation, the polymer was purified via dissolution in chloroform followed by precipitation in n-hexane. Thin films were prepared using a solution casting method where the purified polymer was dissolved in acetonitrile, stirred for 24 hours at 50 °C, and cast onto a Teflon substrate. The resulting films were dried at 80 °C under a nitrogen atmosphere for 2 hours, followed by vacuum drying at 25 °C for 24 hours to remove residual solvent. The glass transition temperature was subsequently characterized using differential scanning calorimetry (TA Q200) at a heating rate of 10 °C/min under a nitrogen atmosphere, with the thermal scan extending up to 150 °C.",
      "reasoning_analysis": "Increasing Factors: The chemical structure of poly(methyl methacrylate) features a bulky ester side group and an alpha-methyl substituent on the backbone, which impose significant steric hindrance and restrict segmental rotation, inherently elevating the Tg. Furthermore, the high molecular weight of 3.5x10^5 g/mol ensures that the concentration of chain ends is low, minimizing excess free volume contributions that typically depress Tg in lower molecular weight oligomers, while the purification process removes potential low molecular weight impurities. Decreasing Factors: The solution casting process involves the use of acetonitrile, and despite the drying protocol, there remains a possibility of trace residual solvent entrapment within the polymer matrix, which would act as a plasticizer to increase free volume and lower the Tg. Additionally, the specific thermal history of solution casting may result in a non-equilibrium free volume state compared to melt-quenched samples, potentially affecting the measured transition. Dominant Factor: The steric restrictions imposed by the PMMA backbone chemistry and the high molecular weight are the dominant factors establishing the baseline Tg. While residual solvent from solution casting presents a potential decreasing influence, the extensive drying protocol involving both thermal treatment and vacuum exposure likely mitigates this effect, meaning the intrinsic chain rigidity primarily dictates the thermal transition behavior."
    }
  },
  {
    "doi": null,
    "title": "The apparent activation energy and dynamic fragility of ancient ambers",
    "year": 2014,
    "chemical_composition": {
      "repeat_unit_psmiles": null,
      "monomers": [
        {
          "name": "Polylabdanoid resin",
          "smiles": null,
          "ratio_value": null,
          "ratio_unit": null
        }
      ],
      "additives": [],
      "is_homopolymer": false
    },
    "processing_history": "Sample: Dominican amber 2 (Dominican Republic, 20 Ma). DSC (PerkinElmer Pyris 1) under N2 purge. Thermal rejuvenation above Tg. Cooling rates: 30, 10, 3, 1, 0.3, 0.1 °C/min. Heating rate: 10 °C/min. Tg defined as limiting fictive temperature at 10 °C/min cooling rate using Moynihan's area matching method.",
    "hierarchical_structure": "Amorphous fossilized resin (Class I amber).",
    "properties": {
      "Tg": {
        "value": [
          162.8
        ],
        "unit": "°C"
      }
    },
    "analysis_with_hierarchical_structure": {
      "descriptive_text": "The sample consists of Dominican amber 2, a Class I amorphous fossilized resin originating from the Dominican Republic with an estimated geological age of 20 million years. Chemically identified as a polylabdanoid resin, the material possesses a complex non-homopolymeric structure characteristic of natural exudates. Thermal characterization was conducted using differential scanning calorimetry under a nitrogen purge, involving thermal rejuvenation above the glass transition temperature followed by controlled cooling at rates ranging from 30 to 0.1 °C/min and subsequent heating at 10 °C/min. The glass transition temperature was defined as the limiting fictive temperature at a 10 °C/min cooling rate utilizing Moynihan's area matching method to account for the thermal history.",
      "reasoning_analysis": "Increasing Factors: The extensive geological aging over 20 million years has facilitated significant crosslinking and polymerization of the labdanoid diterpenes, creating a dense network that severely restricts segmental chain mobility. Additionally, the bulky bicyclic structures inherent to the polylabdanoid monomers introduce steric hindrance that intrinsically elevates the energy barrier for glass transition. Decreasing Factors: The presence of any residual low molecular weight terpene fractions or volatiles trapped within the amorphous matrix could act as internal plasticizers, enhancing free volume and lowering the Tg. Furthermore, within the specific processing history, slower cooling rates allow for greater structural relaxation during the transition, resulting in a lower observed fictive temperature relative to faster quenches. Dominant Factor: The high degree of crosslinking and network formation driven by the 20 million-year geological history is the dominant factor, establishing a rigid structural baseline that dictates the overall Tg behavior, while the thermal processing history primarily modulates the measured fictive temperature within the constraints of this chemically locked network."
    },
    "analysis_without_hierarchical_structure": {
      "descriptive_text": "The sample consists of Polylabdanoid resin derived from Dominican amber sourced from the Dominican Republic, estimated to be 20 million years old. Identified as a complex non-homopolymer system, the material was subjected to thermal analysis using a PerkinElmer Pyris 1 DSC under a nitrogen purge. The procedure involved thermal rejuvenation above the glass transition temperature followed by controlled cooling at rates ranging from 30 to 0.1 °C/min. Subsequent heating was performed at 10 °C/min, with the glass transition temperature defined as the limiting fictive temperature at a 10 °C/min cooling rate utilizing Moynihan's area matching method.",
      "reasoning_analysis": "Increasing Factors: The chemical composition based on polylabdanoid resin incorporates bulky bicyclic diterpene structures that impose significant steric hindrance on segmental motion, intrinsically elevating the Tg. Furthermore, the geological history of 20 million years likely induced extensive oxidative crosslinking and network formation, which severely restricts chain mobility and drives the Tg higher. Additionally, within the processing history, faster cooling rates kinetically trap the polymer in a higher energy state with less free volume relaxation, leading to a higher measured fictive temperature. Decreasing Factors: Natural resins may contain residual volatile terpenes or low molecular weight oligomers trapped within the matrix that act as internal plasticizers, increasing free volume and depressing the Tg. Regarding processing, the inclusion of slower cooling rates (down to 0.1 °C/min) allows for greater enthalpy relaxation and densification during the transition, which qualitatively lowers the measured fictive temperature compared to faster quenches. Dominant Factor: The extensive geological crosslinking and the inherent rigidity of the labdanoid cyclic skeleton are the dominant factors establishing the baseline thermal behavior. While the cooling rate kinetics influence the specific measured fictive temperature value, the highly crosslinked network structure established over 20 million years imposes a fundamental constraint on segmental mobility that outweighs the plasticization effects of potential residual volatiles or the kinetic variations introduced by the DSC protocol."
    }
  },
  {
    "doi": null,
    "title": "The effect of intermolecular forces on the glass transition of solute-polymer blends:",
    "year": 1997,
    "chemical_composition": {
      "repeat_unit_psmiles": null,
      "monomers": [
        {
          "name": "Chlorinated poly(vinyl chloride)",
          "smiles": null,
          "ratio_value": null,
          "ratio_unit": null
        }
      ],
      "additives": [
        {
          "name": "Dye d2 (anthraquinone cyan)",
          "type": "dye",
          "amount_value": 4.5,
          "amount_unit": "wt% (in solution)"
        }
      ],
      "is_homopolymer": true
    },
    "processing_history": "Blend prepared by dissolving dye (4.5 wt%) and polymer (4.5 wt%) in THF (91.0 wt%). Coated on PET substrate, dried 30s at 110 °C. Tg measured by DSC (Perkin-Elmer DSC-4) at 20 °C/min, first run.",
    "hierarchical_structure": "Amorphous dye-polymer blend coating (~1 μm).",
    "properties": {
      "Tg": {
        "value": [
          65.5
        ],
        "unit": "°C"
      }
    },
    "analysis_with_hierarchical_structure": {
      "descriptive_text": "The sample comprises an amorphous dye-polymer blend coating approximately 1 μm in thickness, utilizing a chlorinated poly(vinyl chloride) homopolymer matrix doped with an anthraquinone cyan dye (Dye d2). The material was fabricated by dissolving the polymer and dye in tetrahydrofuran (THF) to achieve a solution composition of 4.5 wt% polymer and 4.5 wt% dye, which was then coated onto a polyethylene terephthalate (PET) substrate and dried for 30 seconds at 110 °C. Thermal characterization was performed using differential scanning calorimetry (DSC) at a heating rate of 20 °C/min during the first run to determine the glass transition temperature.",
      "reasoning_analysis": "Increasing Factors: The chlorination of the poly(vinyl chloride) backbone increases chain stiffness and intermolecular dipole-dipole interactions compared to standard PVC, intrinsically raising the baseline glass transition temperature. Additionally, the rigid, planar structure of the anthraquinone dye molecules could potentially restrict segmental motion through steric hindrance or specific pi-interactions if well-dispersed. The relatively fast DSC heating rate of 20 °C/min also kinetically shifts the observed transition to higher temperatures. Decreasing Factors: The solution processing indicates a solid-state composition of approximately 50 wt% dye, meaning the low molecular weight dye acts as a potent plasticizer by significantly increasing free volume and disrupting polymer chain entanglements. Furthermore, the brief drying time of 30 seconds at 110 °C may be insufficient to fully remove the THF solvent, and any residual solvent would further depress the Tg through plasticization. The amorphous nature of the coating lacks crystalline domains that might otherwise constrain chain mobility. Dominant Factor: The massive dilution of the polymer network by the low molecular weight dye (approx. 50 wt% of solids) is the dominant factor, as the free volume introduction and disruption of polymer-polymer interactions overwhelmingly outweigh the intrinsic stiffness of the CPVC backbone, leading to a qualitative reduction in Tg relative to the neat polymer."
    },
    "analysis_without_hierarchical_structure": {
      "descriptive_text": "The sample comprises a Chlorinated poly(vinyl chloride) homopolymer matrix blended with Dye d2 (anthraquinone cyan) as an additive. The material was prepared by dissolving the polymer and dye in tetrahydrofuran (THF) to achieve a solution composition of 4.5 wt% polymer and 4.5 wt% dye. This solution was coated onto a polyethylene terephthalate (PET) substrate and dried for 30 seconds at 110 °C. The glass transition temperature was subsequently measured using a Perkin-Elmer DSC-4 instrument at a heating rate of 20 °C/min during the first heating run.",
      "reasoning_analysis": "Increasing Factors: The chemical composition features a chlorinated poly(vinyl chloride) backbone, where the additional chlorine atoms increase chain stiffness and enhance intermolecular dipole-dipole interactions compared to standard poly(vinyl chloride), intrinsically driving the baseline Tg upward. Decreasing Factors: The processing history indicates a high loading of the anthraquinone cyan dye relative to the polymer in the solid state, which introduces significant free volume and acts as a small-molecule plasticizer disrupting chain packing. Furthermore, the brief drying duration of 30 seconds at 110 °C may result in residual THF solvent retention within the film, which would further lubricate chain segments and depress the Tg. Dominant Factor: The substantial plasticization effect arising from the high concentration of the small-molecule dye and potential residual solvent qualitatively dominates over the intrinsic stiffness of the chlorinated backbone, leading to a net reduction in the Tg relative to the neat polymer."
    }
  },
  {
    "doi": null,
    "title": "The apparent activation energy and dynamic fragility of ancient ambers",
    "year": 2014,
    "chemical_composition": {
      "repeat_unit_psmiles": null,
      "monomers": [
        {
          "name": "Polylabdanoid resin",
          "smiles": null,
          "ratio_value": null,
          "ratio_unit": null
        }
      ],
      "additives": [],
      "is_homopolymer": false
    },
    "processing_history": "Sample: Baltic amber (Around the Baltic sea, 40-35 Ma). DSC (PerkinElmer Pyris 1) under N2 purge. Thermal rejuvenation above Tg. Cooling rates: 30, 10, 3, 1, 0.3, 0.1 °C/min. Heating rate: 10 °C/min. Tg defined as limiting fictive temperature at 10 °C/min cooling rate using Moynihan's area matching method.",
    "hierarchical_structure": "Amorphous fossilized resin (Class I amber).",
    "properties": {
      "Tg": {
        "value": [
          117.2
        ],
        "unit": "°C"
      }
    },
    "analysis_with_hierarchical_structure": {
      "descriptive_text": "The investigated sample consists of Baltic amber, a natural amorphous fossilized resin classified as Class I amber, dating back approximately 40-35 Ma. Chemically characterized as a polylabdanoid resin, the material was analyzed using differential scanning calorimetry (DSC) under a nitrogen purge. The thermal protocol involved rejuvenation above the glass transition temperature followed by cooling at rates ranging from 30 to 0.1 °C/min, with subsequent heating at 10 °C/min. The glass transition temperature was defined as the limiting fictive temperature corresponding to a 10 °C/min cooling rate, determined via Moynihan's area matching method.",
      "reasoning_analysis": "Increasing Factors: The polylabdanoid chemical structure comprises rigid bicyclic and tricyclic terpene units that restrict backbone flexibility through steric hindrance. Furthermore, the Class I amber structure implies a covalently crosslinked network formed during fossilization, which significantly constrains segmental motion and intrinsically elevates the glass transition temperature. Decreasing Factors: The kinetic nature of the glass transition dictates that the slower cooling rates employed in the experimental matrix (down to 0.1 °C/min) allow for greater structural relaxation during vitrification, which qualitatively lowers the fictive temperature compared to faster quenching rates. Additionally, the thermal rejuvenation step eliminates physical aging effects accumulated over geological time scales, preventing densification from artificially shifting the observed transition behavior. Dominant Factor: The covalently crosslinked network architecture of the fossilized resin is the dominant factor, establishing a high baseline rigidity that dictates the intrinsic thermal stability, while the specific definition of Tg via Moynihan's method ensures the reported value reflects the thermodynamic network properties rather than the metastable history of the geological sample."
    },
    "analysis_without_hierarchical_structure": {
      "descriptive_text": "The sample consists of Polylabdanoid resin derived from Baltic amber, a natural fossilized polymer dating back approximately 40 to 35 million years. Unlike synthetic homopolymers, this material represents a complex natural polymeric network. Thermal analysis was conducted using differential scanning calorimetry (DSC) under a nitrogen purge with a PerkinElmer Pyris 1 instrument. The protocol involved thermal rejuvenation above the glass transition temperature followed by cooling at varied rates ranging from 30 to 0.1 °C/min. The glass transition temperature was subsequently defined as the limiting fictive temperature at a 10 °C/min cooling rate, determined using Moynihan's area matching method during heating at 10 °C/min.",
      "reasoning_analysis": "Increasing Factors: The chemical composition comprises Polylabdanoid resin, which possesses a complex, crosslinked network structure developed over geological time scales. This extensive crosslinking, combined with the steric hindrance from bulky diterpenoid units within the polymer backbone, severely restricts segmental chain mobility, intrinsically driving the glass transition temperature higher. Additionally, the thermal rejuvenation step ensures that the measurement reflects the intrinsic network constraints rather than transient physical aging effects. Decreasing Factors: The processing history includes a range of cooling rates prior to measurement. According to free volume theory, slower cooling rates (such as 0.1 °C/min compared to 30 °C/min) allow sufficient time for structural relaxation and free volume reduction during the transition from the rubbery to the glassy state, which qualitatively lowers the observed fictive temperature. Dominant Factor: While the extensive crosslinking from fossilization establishes a fundamentally rigid network that dictates a high baseline thermal stability, the specific cooling rate history applied during the thermal rejuvenation process is the dominant factor determining the specific thermodynamic state measured. In this experimental context, the cooling protocol qualitatively governs the final fictive temperature, where slower cooling yields a lower Tg relative to faster cooling rates."
    }
  },
  {
    "doi": null,
    "title": "The effect of intermolecular forces on the glass transition of solute-polymer blends:",
    "year": 1997,
    "chemical_composition": {
      "repeat_unit_psmiles": null,
      "monomers": [
        {
          "name": "Poly(vinyl butyral)",
          "smiles": null,
          "ratio_value": null,
          "ratio_unit": null
        }
      ],
      "additives": [
        {
          "name": "Dye d2 (anthraquinone cyan)",
          "type": "dye",
          "amount_value": 4.5,
          "amount_unit": "wt% (in solution)"
        }
      ],
      "is_homopolymer": true
    },
    "processing_history": "Blend prepared by dissolving dye (4.5 wt%) and polymer (4.5 wt%) in THF (91.0 wt%). Coated on PET substrate, dried 30s at 110 °C. Tg measured by DSC (Perkin-Elmer DSC-4) at 20 °C/min, first run.",
    "hierarchical_structure": "Amorphous dye-polymer blend coating (~1 μm).",
    "properties": {
      "Tg": {
        "value": [
          61.0
        ],
        "unit": "°C"
      }
    },
    "analysis_with_hierarchical_structure": {
      "descriptive_text": "The sample comprises an amorphous poly(vinyl butyral) matrix blended with anthraquinone cyan dye (Dye d2) to form a thin coating approximately 1 μm in thickness. The blend was fabricated by dissolving the polymer and dye in tetrahydrofuran (THF) to achieve a solution composition of 4.5 wt% polymer and 4.5 wt% dye, which was then coated onto a poly(ethylene terephthalate) (PET) substrate. Following deposition, the film underwent a rapid thermal treatment, drying for 30 seconds at 110 °C to evaporate the solvent. The glass transition temperature was subsequently characterized using differential scanning calorimetry (DSC) on a Perkin-Elmer DSC-4 instrument at a heating rate of 20 °C/min during the first heating run.",
      "reasoning_analysis": "Increasing Factors: The rigid aromatic structure of the anthraquinone dye molecules may restrict local segmental mobility through steric hindrance and potential hydrogen bonding interactions with the hydroxyl groups present in the poly(vinyl butyral) backbone. Additionally, the relatively fast DSC heating rate of 20 °C/min introduces a kinetic effect that typically shifts the observed glass transition temperature to higher values compared to slower scanning rates. Decreasing Factors: The presence of the low molecular weight dye at a high concentration relative to the polymer (approximately 1 to 1 mass ratio in the solid state based on solution stoichiometry) significantly increases free volume and reduces polymer entanglement density, acting as a potent plasticizer. Furthermore, the brief drying duration (30 s) may result in residual THF solvent trapped within the matrix, which would further depress the Tg, while the thin film geometry (~1 μm) could enhance surface mobility effects. Dominant Factor: The plasticization effect arising from the high concentration of small molecule dye and the potential presence of residual solvent qualitatively dominates over the rigidifying effects of the dye structure and the kinetic heating rate shift, leading to a net reduction in the glass transition temperature relative to neat, bulk poly(vinyl butyral)."
    },
    "analysis_without_hierarchical_structure": {
      "descriptive_text": "The sample consists of a Poly(vinyl butyral) homopolymer matrix incorporated with Dye d2 (anthraquinone cyan). The blend was prepared by dissolving the polymer and 4.5 wt% dye in tetrahydrofuran (THF) to form a solution, which was subsequently coated onto a polyethylene terephthalate (PET) substrate. The film was dried for 30 seconds at 110 °C to remove the solvent. The glass transition temperature was characterized using differential scanning calorimetry on a Perkin-Elmer DSC-4 instrument at a heating rate of 20 °C/min during the first run.",
      "reasoning_analysis": "Increasing Factors: The rigid planar structure of the anthraquinone cyan dye molecules can restrict polymer segmental mobility through steric hindrance and potential specific intermolecular interactions, such as hydrogen bonding between the dye carbonyl groups and the hydroxyl groups inherent to the Poly(vinyl butyral) backbone. Furthermore, the differential scanning calorimetry measurement conducted at a relatively high heating rate of 20 °C/min introduces a kinetic effect that typically shifts the observed glass transition temperature to higher values compared to slower scanning rates. Decreasing Factors: The presence of the low molecular weight dye additive at a significant concentration relative to the polymer in the final solid film acts as a diluent, increasing the fractional free volume within the matrix and facilitating chain mobility, which functions as a plasticization mechanism. Additionally, the rapid drying protocol of only 30 seconds at 110 °C may be insufficient to completely evaporate the tetrahydrofuran solvent, leaving residual volatile molecules that would further lubricate polymer chains and depress the transition temperature. Dominant Factor: The plasticization effect induced by the high loading of small molecule additives and potential residual solvent is the dominant factor. While the rigid dye structure and fast heating rate contribute to an increase, the substantial increase in free volume from the non-polymeric components and the likelihood of incomplete solvent removal during the brief thermal treatment qualitatively drive the Tg lower relative to a pristine, fully dried Poly(vinyl butyral) sample."
    }
  },
  {
    "doi": null,
    "title": "The apparent activation energy and dynamic fragility of ancient ambers",
    "year": 2014,
    "chemical_composition": {
      "repeat_unit_psmiles": null,
      "monomers": [
        {
          "name": "Polylabdanoid resin",
          "smiles": null,
          "ratio_value": null,
          "ratio_unit": null
        }
      ],
      "additives": [],
      "is_homopolymer": false
    },
    "processing_history": "Sample: Spanish amber 2 (El Soplao, Spain, 110 Ma). DSC (PerkinElmer Pyris 1) under N2 purge. Thermal rejuvenation above Tg. Cooling rates: 30, 10, 3, 1, 0.3, 0.1 °C/min. Heating rate: 10 °C/min. Tg defined as limiting fictive temperature at 10 °C/min cooling rate using Moynihan's area matching method.",
    "hierarchical_structure": "Amorphous fossilized resin (Class I amber).",
    "properties": {
      "Tg": {
        "value": [
          126.9
        ],
        "unit": "°C"
      }
    },
    "analysis_with_hierarchical_structure": {
      "descriptive_text": "The sample consists of Spanish amber 2 sourced from El Soplao, Spain, dating back approximately 110 million years, classified as an amorphous fossilized Class I amber resin composed primarily of polylabdanoid structures. Thermal characterization was performed using differential scanning calorimetry under a nitrogen purge, where the sample underwent thermal rejuvenation above its glass transition temperature followed by controlled cooling at rates ranging from 0.1 to 30 °C/min. The glass transition temperature was subsequently defined as the limiting fictive temperature corresponding to a 10 °C/min cooling rate, determined via Moynihan's area matching method during heating at 10 °C/min.",
      "reasoning_analysis": "Increasing Factors: The polylabdanoid chemical composition features rigid fused cyclic diterpenoid structures that sterically hinder backbone rotation, intrinsically elevating the Tg. Additionally, the processing history encompassing 110 million years of geological aging facilitates extensive natural crosslinking and oxidative hardening, which severely restricts segmental mobility. Decreasing Factors: The material is classified as a natural resin rather than a synthetic homopolymer, implying a distribution of molecular weights where lower molecular weight oligomers may increase free volume. Furthermore, the amorphous hierarchical structure lacks crystalline domains that could otherwise physically constrain chain motion through confinement effects. Dominant Factor: The combined effect of the rigid fused-ring backbone and the high crosslink density resulting from prolonged geological aging qualitatively dominates the thermal behavior, establishing a robust network structure that dictates a high Tg relative to uncured terpenoid resins."
    },
    "analysis_without_hierarchical_structure": {
      "descriptive_text": "The sample comprises Spanish amber 2, a natural polylabdanoid resin originating from El Soplao, Spain, with a geological age of 110 million years. Differential scanning calorimetry was conducted under a nitrogen purge, wherein the sample underwent thermal rejuvenation above the glass transition temperature followed by cooling at rates varying from 30 to 0.1 °C/min. The glass transition temperature was characterized during heating at 10 °C/min and defined as the limiting fictive temperature at a 10 °C/min cooling rate using Moynihan's area matching method.",
      "reasoning_analysis": "Increasing Factors: The chemical composition consists of polylabdanoid structures, which feature bulky cyclic diterpene units that inherently restrict backbone segmental mobility through steric hindrance, driving the Tg upward. Furthermore, the geological age of 110 million years suggests extensive natural oxidative crosslinking and network formation over time, which significantly reduces free volume and imposes topological constraints on chain motion. Decreasing Factors: The designation as a non-homopolymer indicates a heterogeneous chemical composition, likely containing a distribution of molecular weights or unreacted terpene species that may act as internal plasticizers, increasing free volume and lowering the Tg relative to a fully crosslinked network. Additionally, the thermal rejuvenation protocol explicitly erases the physical aging history accumulated over geological timescales, resetting the free volume to a reference state and preventing the apparent Tg elevation typically associated with dense, physically aged glasses. Dominant Factor: The intrinsic rigidity of the bulky labdanoid cyclic backbone combined with the irreversible chemical crosslinking resulting from long-term fossilization qualitatively dominates the thermal behavior, establishing a high baseline Tg that outweighs the plasticizing effects of heterogeneity or the resetting of physical aging."
    }
  },
  {
    "doi": null,
    "title": "The apparent activation energy and dynamic fragility of ancient ambers",
    "year": 2014,
    "chemical_composition": {
      "repeat_unit_psmiles": null,
      "monomers": [
        {
          "name": "Polylabdanoid resin",
          "smiles": null,
          "ratio_value": null,
          "ratio_unit": null
        }
      ],
      "additives": [],
      "is_homopolymer": false
    },
    "processing_history": "Sample: Spanish amber 1 (El Soplao, Spain, 110 Ma). DSC (PerkinElmer Pyris 1) under N2 purge. Thermal rejuvenation above Tg. Cooling rates: 30, 10, 3, 1, 0.3, 0.1 °C/min. Heating rate: 10 °C/min. Tg defined as limiting fictive temperature at 10 °C/min cooling rate using Moynihan's area matching method.",
    "hierarchical_structure": "Amorphous fossilized resin (Class I amber).",
    "properties": {
      "Tg": {
        "value": [
          142.6
        ],
        "unit": "°C"
      }
    },
    "analysis_with_hierarchical_structure": {
      "descriptive_text": "The investigated sample is Spanish amber 1, a fossilized polylabdanoid resin sourced from El Soplao, Spain, with an estimated age of 110 million years. Structurally, the material presents as an amorphous Class I amber. Thermal characterization was performed using differential scanning calorimetry (DSC) under a nitrogen purge on a PerkinElmer Pyris 1 instrument. The experimental protocol included thermal rejuvenation above the glass transition temperature, followed by cooling at rates varying from 30 to 0.1 °C/min and subsequent heating at 10 °C/min. The glass transition temperature was defined as the limiting fictive temperature corresponding to a 10 °C/min cooling rate, calculated using Moynihan's area matching method.",
      "reasoning_analysis": "Increasing Factors: The polylabdanoid chemical backbone consists of rigid cyclic diterpenoid structures that inherently restrict segmental mobility, driving the Tg upward. Furthermore, the geological history of 110 million years implies extensive natural crosslinking and polymerization, creating a dense network that significantly constrains chain motion and elevates the glass transition temperature relative to uncured resins. Decreasing Factors: The glass transition is a kinetic phenomenon dependent on thermal history; specifically, the slower cooling rates employed in the processing history (down to 0.1 °C/min) allow for greater structural relaxation compared to faster rates, qualitatively lowering the observed fictive temperature. Additionally, as a natural product, the presence of any residual low-molecular-weight terpenes or plasticizing components within the amorphous matrix could enhance chain mobility and depress the Tg. Dominant Factor: The dominant factor governing the Tg behavior is the highly crosslinked, rigid polylabdanoid network established over geological timescales. While the thermal protocol dictates the specific thermodynamic state measured via the fictive temperature, the intrinsic chemical rigidity and geological crosslink density establish the high baseline Tg characteristic of Class I amber, overriding the kinetic variations introduced during the DSC measurement cycles."
    },
    "analysis_without_hierarchical_structure": {
