Repository: hhtrick/HHT-code

# HHT training framework

This directory contains model training, embedding precomputation, inference, article-level baselines and the curated datasets. All commands below assume that the working directory is `train_code/`.

## 3. Datasets and fixed partitions

Each main dataset is a JSON array at `dataset/{property}/{property}.json`. Entries contain source metadata, `chemical_composition`, `processing_history`, `hierarchical_structure`, `properties`, and two generated-analysis objects. Targets are stored as `properties[property]["value"]`; source metadata and target values are not predictive input fields.

| Property | Train | Validation | Test | Total |
|---|---:|---:|---:|---:|

File: train_code/dataset/Tg/Tg.json (part 211 of 235)
[
      "descriptive_text": "The sample comprises Spanish amber 1, a Polylabdanoid resin sourced from El Soplao, Spain, dating back approximately 110 million years. Thermal analysis was conducted using a PerkinElmer Pyris 1 DSC under a nitrogen purge, involving thermal rejuvenation above the glass transition temperature followed by controlled cooling at rates ranging from 30 to 0.1 °C/min. Subsequent heating was performed at 10 °C/min, with the glass transition temperature defined as the limiting fictive temperature at a 10 °C/min cooling rate using Moynihan's area matching method.",
      "reasoning_analysis": "Increasing Factors: The chemical composition consists of Polylabdanoid resin, a natural polymer network that has undergone geological polymerization over 110 million years. This extensive aging process induces high crosslink density and oxidative hardening, which severely restricts segmental chain mobility and intrinsically drives the glass transition temperature higher. Additionally, the bulky labdanoid skeletal structures contribute to steric hindrance, further limiting conformational freedom. Decreasing Factors: The processing history includes a thermal rejuvenation step above the glass transition temperature prior to measurement. This step erases the extreme physical aging and densification accumulated over geological timescales, which would otherwise artificially elevate the measured Tg due to reduced free volume. Furthermore, the utilization of Moynihan's area matching method defines Tg based on thermodynamic equilibrium limits rather than kinetic onset, which can yield lower values compared to standard inflection point methods in highly aged systems. Dominant Factor: The intrinsic chemical architecture, specifically the permanent covalent crosslinks formed during fossilization, dominates the final Tg behavior. While the thermal rejuvenation resets the physical aging state, the topological constraints imposed by the crosslinked network fundamentally dictate the segmental mobility limits, rendering the chemical composition the primary determinant over the transient thermal history effects."
    }
  },
  {
    "doi": null,
    "title": "The apparent activation energy and dynamic fragility of ancient ambers",
    "year": 2014,
    "chemical_composition": {
      "repeat_unit_psmiles": null,
      "monomers": [
        {
          "name": "Polylabdanoid resin",
          "smiles": null,
          "ratio_value": null,
          "ratio_unit": null
        }
      ],
      "additives": [],
      "is_homopolymer": false
    },
    "processing_history": "Sample: Triassic amber 2 (Southern Alps, Italy, 230 Ma). DSC (PerkinElmer Pyris 1) under N2 purge. Thermal rejuvenation above Tg. Cooling rates: 30, 10, 3, 1, 0.3, 0.1 °C/min. Heating rate: 10 °C/min. Tg defined as limiting fictive temperature at 10 °C/min cooling rate using Moynihan's area matching method.",
    "hierarchical_structure": "Amorphous fossilized resin (Class I amber).",
    "properties": {
      "Tg": {
        "value": [
          131.1
        ],
        "unit": "°C"
      }
    },
    "analysis_with_hierarchical_structure": {
      "descriptive_text": "The sample consists of Triassic amber 2, an amorphous fossilized Class I amber resin originating from the Southern Alps, Italy, with a geological age of approximately 230 Ma. Chemically characterized as a polylabdanoid resin system, the material exhibits a heterogeneous non-homopolymer structure typical of natural fossilized networks. Thermal analysis was conducted using differential scanning calorimetry (DSC) on a PerkinElmer Pyris 1 instrument under a nitrogen purge. The experimental protocol involved thermal rejuvenation above the glass transition temperature followed by controlled cooling at rates ranging from 30 to 0.1 °C/min, with a subsequent heating rate of 10 °C/min. The glass transition temperature was defined as the limiting fictive temperature corresponding to a 10 °C/min cooling rate, determined via Moynihan's area matching method to account for the kinetic nature of the transition.",
      "reasoning_analysis": "Increasing Factors: The polylabdanoid structure comprises bulky, rigid polycyclic diterpenoid units that impose significant steric hindrance on backbone rotation, intrinsically restricting segmental mobility. Furthermore, the geological age of 230 Ma implies extensive natural crosslinking and oxidative hardening over time, which creates a dense network that drastically reduces free volume and elevates the energy barrier for chain motion. Decreasing Factors: The classification as a non-homopolymer indicates chemical heterogeneity, suggesting the presence of flexible aliphatic linkages or lower molecular weight fractions within the matrix that introduce localized free volume compared to a perfectly uniform rigid network. Additionally, the kinetic nature of the glass transition means that while the limiting fictive temperature standardizes the measurement, the inherent sensitivity to cooling rates observed in the processing history indicates that faster thermal quenching could trap excess free volume, potentially lowering the observed transition if not properly corrected. Dominant Factor: The extensive crosslinking density and inherent rigidity of the polycyclic labdanoid backbone resulting from millions of years of fossilization qualitatively dominate the thermal behavior, establishing a highly constrained network structure that dictates a significantly elevated Tg relative to uncured or synthetic analogues, overriding the effects of chemical heterogeneity."
    },
    "analysis_without_hierarchical_structure": {
      "descriptive_text": "The sample consists of Polylabdanoid resin obtained from Triassic amber 2, sourced from the Southern Alps, Italy, and dated to approximately 230 Ma. Characterized as a complex natural resin rather than a synthetic homopolymer, the material contains no added additives. Thermal analysis was conducted using differential scanning calorimetry under a nitrogen purge with a PerkinElmer Pyris 1 instrument. The experimental protocol involved thermal rejuvenation above the glass transition temperature followed by cooling at rates ranging from 30 to 0.1 °C/min. The glass transition temperature was defined as the limiting fictive temperature corresponding to a 10 °C/min cooling rate, calculated using Moynihan's area matching method during heating at 10 °C/min.",
      "reasoning_analysis": "Increasing Factors: The chemical composition consists of polylabdanoid resin, a natural polymer network likely exhibiting significant crosslinking and steric bulk due to terpenoid structures accumulated over geological timescales, which inherently restricts segmental mobility and drives the Tg upward. The dense packing potential of the fossilized matrix also contributes to a rigid structure. Decreasing Factors: The processing history involves thermal rejuvenation above the Tg, which erases the physical aging accumulated over 230 million years and resets the free volume to a higher energy state, potentially lowering the measured Tg compared to the native fossilized state. Additionally, the kinetic nature of the glass transition implies that variations in cooling rates modulate the fictive temperature, where faster cooling traps more free volume. Dominant Factor: The intrinsic chemical architecture of the crosslinked polylabdanoid network dominates the thermal behavior. While the thermal rejuvenation and specific cooling rate define the precise fictive temperature state measured, the covalent constraints and steric hindrance inherent to the fossilized resin backbone establish the fundamental barrier to chain mobility, dictating the baseline glass transition temperature regardless of thermal history modulation."
    }
  },
  {
    "doi": null,
    "title": "On the glass transition temperature of chain-folded and chain-extended PE relating to microhardness",
    "year": 2004,
    "chemical_composition": {
      "repeat_unit_psmiles": "*[CH2]CH2*",
      "monomers": [
        {
          "name": "Ethylene",
          "smiles": "C=C",
          "ratio_value": null,
          "ratio_unit": null
        }
      ],
      "additives": [],
      "is_homopolymer": true
    },
    "processing_history": "Samples prepared as 1-mm thick moulded sheets by slow cooling from melt. Annealed in glycerine bath at 130 °C. Tg evaluated by extrapolating microhardness (H) vs density (rho) data to amorphous density and applying linear relationship H = 1.97 Tg - 571 (MPa, K). Microhardness measured using Vickers diamond. Density measured using toluene/carbon tetrachloride column at 23.0 °C.",
    "hierarchical_structure": "Chain-folded crystals. Mw = 1.55 × 10^5 g/mol (Rigidex 9).",
    "properties": {
      "Tg": {
        "value": [
          -60
        ],
        "unit": "°C"
      }
    },
    "analysis_with_hierarchical_structure": {
      "descriptive_text": "This sample comprises a polyethylene homopolymer (Rigidex 9) with a weight-average molecular weight (Mw) of 1.55 × 10^5 g/mol, exhibiting a hierarchical structure characterized by chain-folded crystals. Specimens were fabricated as 1-mm thick moulded sheets through slow cooling from the melt, followed by annealing in a glycerine bath at 130 °C to promote structural ordering. The glass transition temperature was assessed indirectly by extrapolating microhardness versus density data to the amorphous density limit using an established linear relationship, where microhardness was determined via a Vickers diamond indenter and density was measured using a toluene/carbon tetrachloride density gradient column at 23.0 °C.",
      "reasoning_analysis": "Increasing Factors: The processing history involving slow cooling from the melt and subsequent annealing at 130 °C significantly promotes crystallization and lamellar thickening, resulting in a chain-folded crystalline morphology. These crystalline regions act as physical crosslinks that restrict segmental mobility within the interlamellar amorphous phases, thereby driving the observed Tg higher. Additionally, the moderate-to-high molecular weight (1.55 × 10^5 g/mol) minimizes the free volume contribution from chain ends compared to oligomers, which supports a higher Tg. Decreasing Factors: The chemical composition consists solely of ethylene units with a simple carbon-carbon backbone lacking bulky side groups or polar functionalities. This structural simplicity results in low rotational energy barriers and high chain flexibility, which intrinsically drives the Tg down significantly relative to polymers with steric hindrance. Dominant Factor: The intrinsic flexibility of the polyethylene backbone establishes a fundamentally low baseline for the glass transition; however, for this specific sample, the dominant factor influencing the final thermal behavior is the extensive crystalline morphology induced by the slow cooling and high-temperature annealing, which severely restricts amorphous segmental mobility and shifts the transition characteristics upward relative to a purely amorphous state."
    },
    "analysis_without_hierarchical_structure": {
      "descriptive_text": "The sample comprises a polyethylene homopolymer characterized by a linear ethylene backbone. It was prepared as 1-mm thick moulded sheets through slow cooling from the melt, followed by annealing in a glycerine bath at 130 °C to refine the crystalline structure. The glass transition temperature was evaluated indirectly by extrapolating microhardness versus density data to the amorphous density limit using the linear relationship H = 1.97 Tg - 571, wherein microhardness was determined via a Vickers diamond indenter and density was measured using a toluene/carbon tetrachloride density gradient column at 23.0 °C.",
      "reasoning_analysis": "Increasing Factors: The processing history involving slow cooling from the melt and subsequent annealing at 130 °C promotes significant crystallization and lamellar thickening. This morphological development restricts the segmental mobility of the amorphous chains confined between crystallites, often referred to as the rigid amorphous fraction, which can effectively shift the observed transition behavior to higher temperatures relative to a quenched state. Decreasing Factors: The chemical composition consists exclusively of ethylene monomers forming a linear carbon backbone devoid of bulky side groups, polar functionalities, or crosslinks. This structural simplicity minimizes steric hindrance and intermolecular friction, intrinsically driving the glass transition temperature to very low temperatures characteristic of highly flexible polymer chains. Dominant Factor: While the thermal history imposes morphological constraints that stiffen the amorphous phase, the intrinsic chemical flexibility of the polyethylene backbone remains the dominant factor defining the fundamental baseline of the glass transition, ensuring it remains at low temperatures despite the crystalline constraints introduced during processing."
    }
  },
  {
    "doi": "10.1063/1.1819971",
    "title": "Investigation of orientational dynamics in poled nonlinear optical polymers by secondary poling ",
    "year": 2005,
    "chemical_composition": {
      "repeat_unit_psmiles": "[*]CC(C)(C(=O)OC)[*]",
      "monomers": [
        {
          "name": "Methyl methacrylate",
          "smiles": "CC(=C)C(=O)OC",
          "ratio_value": null,
          "ratio_unit": null
        }
      ],
      "additives": [
        {
          "name": "Disperse Red 1",
          "smiles": "CCN(CCO)c1ccc(cc1)N=Nc2ccc([N+](=O)[O-])cc2",
          "type": "NLO chromophore",
          "amount_value": 5,
          "amount_unit": "wt%"
        }
      ],
      "is_homopolymer": true
    },
    "processing_history": "PMMA (Mw=120,000) and approximately 5 wt% Disperse Red 1 dissolved in chlorobenzene, filtered through 0.5-µm Teflon membrane. Spin-coated onto ITO-coated glass plates to form 1.3-µm thick films. Samples fabricated by pressing two coated plates together above Tg to fuse films. Tg value of 114 °C reported for PMMA host material (Aldrich) and used as reference Tg for the guest-host polymer system.",
    "hierarchical_structure": "Amorphous guest-host polymer thin film. Thickness approximately 1.3 µm.",
    "properties": {
      "Tg": {
        "value": [
          114
        ],
        "unit": "°C"
      }
    },
    "analysis_with_hierarchical_structure": {
      "descriptive_text": "The sample consists of an amorphous guest-host polymer thin film based on a poly(methyl methacrylate) (PMMA) homopolymer matrix with a weight-average molecular weight of 120,000 g/mol. The system incorporates 5 wt% Disperse Red 1, a non-linear optical chromophore, dispersed within the polymer host. Preparation involved dissolving the PMMA and chromophore in chlorobenzene, filtering the solution through a 0.5-µm Teflon membrane, and spin-coating onto ITO-coated glass plates to achieve a film thickness of approximately 1.3 µm. Final fabrication was accomplished by pressing two coated plates together above the glass transition temperature to fuse the films, creating a consolidated amorphous structure.",
      "reasoning_analysis": "Increasing Factors: The poly(methyl methacrylate) backbone possesses significant steric hindrance due to the alpha-methyl and ester side groups, which restricts segmental rotation and intrinsically drives the Tg higher. Furthermore, the high molecular weight (120,000 g/mol) minimizes the concentration of chain ends, reducing the excess free volume associated with the Fox-Flory effect, thereby maintaining a elevated Tg baseline. The confinement within a 1.3-µm film on a rigid ITO/glass substrate may also impose interfacial constraints that slightly hinder chain mobility near the surface. Decreasing Factors: The incorporation of 5 wt% Disperse Red 1 introduces low-molecular-weight species into the matrix, which typically increases free volume and acts as a plasticizer, facilitating segmental motion and lowering the Tg. Additionally, the use of chlorobenzene, a high-boiling-point solvent, carries a risk of residual solvent retention despite thermal processing, which would further plasticize the system and depress the Tg. Dominant Factor: The intrinsic rigidity of the PMMA backbone combined with the high molecular weight establishes a robust high-Tg baseline; however, the presence of the small-molecule chromophore is the primary variable modifying the thermal behavior, likely resulting in a qualitative depression of the Tg relative to the neat high-molecular-weight host due to increased free volume and lubrication of chain segments."
    },
    "analysis_without_hierarchical_structure": {
      "descriptive_text": "The sample consists of a poly(methyl methacrylate) homopolymer matrix with a molecular weight of 120,000 g/mol, doped with 5 wt% Disperse Red 1 nonlinear optical chromophore. The composite was prepared by dissolving the polymer and additive in chlorobenzene, followed by filtration through a 0.5-µm Teflon membrane and spin-coating onto indium tin oxide-coated glass plates to form 1.3-µm thick films. Final fabrication involved pressing two coated plates together at temperatures exceeding the glass transition temperature to fuse the films, utilizing a reference Tg of 114 °C for the pristine PMMA host material.",
      "reasoning_analysis": "Increasing Factors: The high molecular weight of 120,000 g/mol ensures the polymer chains are well above the entanglement threshold, eliminating free volume contributions from chain ends and stabilizing the Tg at its bulk plateau value. Additionally, the inherent chemical structure of the PMMA backbone, characterized by bulky alpha-methyl and ester side groups, imposes significant steric hindrance that restricts segmental rotation and intrinsically elevates the glass transition temperature. Decreasing Factors: The incorporation of 5 wt% Disperse Red 1, a small molecule additive relative to the polymer host, typically increases the fractional free volume within the matrix, acting as a plasticizer that facilitates chain mobility and depresses the Tg. Furthermore, the use of chlorobenzene, a high-boiling-point solvent, carries a risk of residual solvent retention within the spin-coated films, which would further increase free volume and lower the thermal transition. Dominant Factor: While the high molecular weight and rigid backbone establish a robust high-temperature baseline, the introduction of the low molecular weight chromophore is the primary variable modifying the system; qualitatively, the free volume increase associated with the guest-host mixing dominates the deviation from the pristine polymer reference, likely resulting in a net reduction of the Tg relative to the pure PMMA host."
    }
  },
  {
    "doi": "10.1016/j.polymertesting.2019.105994",
    "title": "About glass transition in polymer-salt mixtures",
    "year": 2019,
    "chemical_composition": {
      "repeat_unit_psmiles": "[*]CC(C(=O)OC)[*]",
      "monomers": [
        {
          "name": "Methyl acrylate",
          "smiles": "C=CC(=O)OC",
          "ratio_value": null,
          "ratio_unit": null
        }
      ],
      "additives": [],
      "is_homopolymer": true
    },
    "processing_history": "Poly(methyl acrylate) (PMA) supplied by Sigma Aldrich (Mv = 4x10^4 g/mol). Purified by dissolution in chloroform and precipitation in n-hexane. Solution casting method: dissolved in acetonitrile, stirred 24 h at 50 °C, cast on Teflon. Dried at 80 °C under nitrogen for 0.5 h, then vacuum dried 24 h at 25 °C. Tg measured by DSC (TA Q200) at 10 °C/min under N2, heated to 80 °C.",
    "hierarchical_structure": "Amorphous phase characterized by DSC. Neat polymer (Ws = 0).",
    "properties": {
      "Tg": {
        "value": [
          12.9
        ],
        "unit": "°C"
      }
    },
    "analysis_with_hierarchical_structure": {
      "descriptive_text": "The sample consists of a neat, amorphous poly(methyl acrylate) homopolymer with a viscosity-average molecular weight (Mv) of 4x10^4 g/mol, originally supplied by Sigma Aldrich. Prior to film formation, the polymer was purified via dissolution in chloroform followed by precipitation in n-hexane. The material was processed using a solution casting method where it was dissolved in acetonitrile, stirred for 24 hours at 50 °C, and cast onto a Teflon substrate. Subsequent drying involved heating at 80 °C under a nitrogen atmosphere for 0.5 hours, followed by vacuum drying for 24 hours at 25 °C. The glass transition temperature was characterized by differential scanning calorimetry using a TA Q200 instrument at a heating rate of 10 °C/min under nitrogen, with the thermal scan limited to 80 °C.",
      "reasoning_analysis": "Increasing Factors: The presence of polar ester side groups introduces dipole-dipole interactions between polymer chains, which increases the cohesive energy density and restricts segmental mobility relative to non-polar polyolefins. Additionally, the purification step involving precipitation in n-hexane likely removes low molecular weight oligomers and synthesis residues that could otherwise act as internal plasticizers. Decreasing Factors: The chemical structure lacks an alpha-methyl group on the backbone carbon adjacent to the ester group, significantly reducing steric hindrance and allowing for greater backbone flexibility compared to poly(methyl methacrylate). Furthermore, despite the rigorous drying protocol, the solution casting process using acetonitrile and chloroform carries an inherent risk of trace residual solvent retention, which would increase free volume and depress the Tg. Dominant Factor: The intrinsic flexibility of the poly(methyl acrylate) backbone due to the absence of alpha-substitution is the dominant factor governing the thermal behavior. While the moderate molecular weight minimizes chain-end effects and the polar groups provide some restriction, the lack of steric hindrance around the backbone carbon establishes a fundamentally low baseline Tg compared to rigid glassy polymers."
    },
    "analysis_without_hierarchical_structure": {
      "descriptive_text": "The sample consists of a poly(methyl acrylate) homopolymer with a viscosity-average molecular weight of 4×10^4 g/mol, sourced commercially and subsequently purified via dissolution in chloroform followed by precipitation in n-hexane. Thin films were prepared using a solution casting method where the purified polymer was dissolved in acetonitrile, stirred for 24 hours at 50 °C, and cast onto a Teflon substrate. The resulting films underwent a two-stage drying protocol involving heating at 80 °C under nitrogen for 0.5 hours followed by vacuum drying at 25 °C for 24 hours to ensure solvent removal. The glass transition temperature was characterized using differential scanning calorimetry on a TA Q200 instrument at a heating rate of 10 °C/min under a nitrogen atmosphere, with the thermal scan extending up to 80 °C.",
      "reasoning_analysis": "Increasing Factors: The purification process involving precipitation in n-hexane removes low molecular weight oligomers and impurities, which reduces excess free volume associated with chain ends and typically acts to elevate or stabilize the Tg. Additionally, the polar ester side groups introduce dipole-dipole interactions that restrict segmental mobility compared to non-polar hydrocarbon chains, and the rigorous two-stage drying protocol minimizes residual solvent content that would otherwise act as a plasticizer. Decreasing Factors: The chemical architecture of poly(methyl acrylate) features a flexible carbon-carbon backbone with relatively small methyl ester side groups, lacking the bulky rigid substituents or strong hydrogen bonding networks that typically inhibit chain motion. Furthermore, the moderate molecular weight of 4×10^4 g/mol implies a higher concentration of chain ends compared to ultra-high molecular weight counterparts, introducing additional free volume that facilitates segmental relaxation. Dominant Factor: The intrinsic flexibility of the polyacrylate backbone and the minimal steric hindrance provided by the methyl ester groups qualitatively dominate the thermal behavior, establishing a fundamentally low Tg baseline that persists despite the stabilizing effects of purification and drying, as the chemical structure dictates the primary energy barrier for segmental motion."
    }
  },
  {
    "doi": null,
    "title": "The equation of glass transition of epoxy diane resin modifed with the nanoparticle fllers",
    "year": 2021,
    "chemical_composition": {
      "repeat_unit_psmiles": null,
      "monomers": [
        {
          "name": "ED-20 epoxy resin",
          "smiles": null,
          "ratio_value": 1,
          "ratio_unit": "mass ratio"
        },
        {
          "name": "L-20 hardener",
          "smiles": null,
          "ratio_value": 0.8,
          "ratio_unit": "mass ratio"
        }
      ],
      "additives": [],
      "is_homopolymer": false
    },
    "processing_history": "Hardener added to resin at room temperature in 1:0.8 proportion. Dispersed on UZDN-1UCH.2 ultrasonic unit (22 and 35 kHz) for 5–10 min. Cured as 0.02 g tablets at room temperature for 24 h. Tg measured by DSC (TOLEDO STAR) at 5 °C/min scanning speed.",
    "hierarchical_structure": "Amorphous epoxy binder. Middle plateau region of glass transition.",
    "properties": {
      "Tg": {
        "value": [
          80
        ],
        "unit": "°C"
      }
    },
    "analysis_with_hierarchical_structure": {
      "descriptive_text": "The sample comprises an amorphous epoxy binder system synthesized from ED-20 epoxy resin and L-20 hardener at a mass ratio of 1:0.8. The components were dispersed using a UZDN-1UCH.2 ultrasonic unit at 22 and 35 kHz for 5–10 minutes, then cured as 0.02 g tablets at room temperature for 24 hours. The thermal properties were evaluated via DSC using a TOLEDO STAR instrument at a scanning speed of 5 °C/min, identifying the middle plateau region of the glass transition.",
      "reasoning_analysis": "Increasing Factors: The formation of a three-dimensional covalent network through the reaction between the epoxy groups and the hardener significantly restricts segmental chain mobility, inherently raising the Tg relative to the uncured precursors. Additionally, the rigid aromatic structures typically present in ED-20 epoxy resin backbones contribute to chain stiffness, further promoting a higher glass transition temperature. Decreasing Factors: The room temperature curing process for 24 hours may lead to incomplete conversion due to vitrification, where the system solidifies before full crosslinking is achieved, leaving unreacted species that act as internal plasticizers. Furthermore, if the 1:0.8 mass ratio does not align perfectly with the stoichiometric equivalent ratio of epoxide to amine groups, the excess component will reduce the overall crosslink density and lower the Tg. Dominant Factor: While the inherent rigidity of the epoxy backbone and network formation establish a high baseline Tg, the room temperature processing history is the dominant factor limiting the final Tg, as incomplete cure and potential stoichiometric imbalance prevent the system from reaching the maximum thermal stability achievable with elevated temperature post-curing."
    },
    "analysis_without_hierarchical_structure": {
      "descriptive_text": "The sample comprises an epoxy thermoset network synthesized by mixing ED-20 epoxy resin with L-20 hardener at a mass ratio of 1:0.8. The mixture underwent ultrasonic dispersion using a UZDN-1UCH.2 unit at 22 and 35 kHz for 5 to 10 minutes to ensure homogeneity prior to being cured at room temperature for 24 hours as 0.02 g tablets. Thermal analysis was performed using differential scanning calorimetry (DSC) on a TOLEDO STAR instrument with a scanning speed of 5 °C/min.",
      "reasoning_analysis": "Increasing Factors: The chemical composition defines a thermosetting system where the reaction between the epoxy resin and hardener creates a three-dimensional covalent network, significantly restricting segmental chain mobility compared to linear polymers and inherently driving the Tg upward. Furthermore, the ultrasonic dispersion processing step enhances the homogeneity of the resin-hardener mixture, promoting uniform crosslinking density throughout the matrix which supports a higher Tg. Decreasing Factors: The processing history specifies curing at room temperature for 24 hours, which may lead to incomplete conversion due to vitrification occurring before the reaction reaches full extent, resulting in a lower crosslink density than potentially achievable with thermal post-curing. Additionally, any deviation in the 1:0.8 mass ratio from the stoichiometric equivalent ratio could leave unreacted species acting as internal plasticizers that increase free volume. Dominant Factor: While the crosslinked architecture establishes a rigid baseline, the room temperature curing condition is the dominant factor limiting the final Tg, as the lack of thermal energy during network formation likely prevents the system from reaching its maximum crosslink density and theoretical glass transition temperature."
    }
  },
  {
    "doi": null,
    "title": "The equation of glass transition of epoxy diane resin modifed with the nanoparticle fllers",
    "year": 2021,
    "chemical_composition": {
      "repeat_unit_psmiles": null,
      "monomers": [
        {
          "name": "ED-20 epoxy resin",
          "smiles": null,
          "ratio_value": 1,
          "ratio_unit": "mass ratio"
        },
        {
          "name": "L-20 hardener",
          "smiles": null,
          "ratio_value": 0.4,
          "ratio_unit": "mass ratio"
        }
      ],
      "additives": [],
      "is_homopolymer": false
    },
    "processing_history": "Hardener added to resin at room temperature in 1:0.4 proportion. Dispersed on UZDN-1UCH.2 ultrasonic unit (22 and 35 kHz) for 5–10 min. Cured as 0.02 g tablets at room temperature for 24 h. Tg measured by DSC (TOLEDO STAR) at 5 °C/min scanning speed.",
    "hierarchical_structure": "Amorphous epoxy binder. Initial plateau region of glass transition.",
    "properties": {
      "Tg": {
        "value": [
          72
        ],
        "unit": "°C"
      }
    },
    "analysis_with_hierarchical_structure": {
      "descriptive_text": "The sample comprises an amorphous epoxy binder system formulated from ED-20 epoxy resin and L-20 hardener at a mass ratio of 1:0.4. Preparation involved mixing the components at room temperature followed by dispersion using a UZDN-1UCH.2 ultrasonic unit operating at 22 and 35 kHz for 5–10 minutes to ensure homogeneity. The mixture was cured as 0.02 g tablets at room temperature for 24 hours to form the crosslinked network. Thermal characterization was performed using DSC (TOLEDO STAR) with a scanning speed of 5 °C/min, where the material exhibited an initial plateau region associated with the glass transition.",
      "reasoning_analysis": "Increasing Factors: The formation of a covalently crosslinked network through the reaction between the epoxy resin and hardener significantly restricts segmental chain mobility compared to linear polymers, intrinsically driving the Tg upward. Additionally, the rigid backbone structures typical of ED-20 epoxy resins contribute to reduced chain flexibility. Decreasing Factors: The curing process conducted at room temperature for 24 hours may lead to incomplete conversion due to vitrification, where the developing Tg surpasses the cure temperature before full crosslinking is achieved, thereby limiting the final network density. Furthermore, any deviation in the 1:0.4 mass ratio from stoichiometric equivalence could leave unreacted species that act as internal plasticizers, enhancing free volume. Dominant Factor: While the crosslinked network architecture fundamentally establishes the thermoset character and elevates the Tg relative to uncured precursors, the room temperature curing history is the dominant factor limiting the maximum achievable Tg, as thermal post-curing would typically be required to overcome vitrification and maximize crosslink density."
    },
    "analysis_without_hierarchical_structure": {
      "descriptive_text": "The sample comprises an epoxy network system formulated from ED-20 epoxy resin and L-20 hardener at a mass ratio of 1:0.4. The components were mixed at room temperature and dispersed using a UZDN-1UCH.2 ultrasonic unit operating at 22 and 35 kHz for 5 to 10 minutes to ensure homogeneity. The mixture was subsequently cured as 0.02 g tablets at room temperature for 24 hours. The glass transition temperature was measured by differential scanning calorimetry (DSC) using a TOLEDO STAR instrument at a scanning speed of 5 °C/min.",
      "reasoning_analysis": "Increasing Factors: The formation of a three-dimensional covalently crosslinked network through the reaction between the epoxy resin and hardener fundamentally restricts segmental chain mobility, intrinsically driving the Tg higher compared to the uncured precursors. Additionally, the ultrasonic dispersion promotes mixing homogeneity, which can facilitate a more uniform crosslink density and reduce structural defects that might otherwise lower thermal stability. Decreasing Factors: The processing history specifies curing at room temperature for only 24 hours, which is often insufficient to achieve full conversion in epoxy systems due to vitrification occurring before the reaction is complete. This incomplete curing results in a lower effective crosslink density and leaves unreacted monomers or oligomers that act as internal plasticizers, increasing free volume and depressing the Tg. Dominant Factor: While the crosslinked architecture inherently elevates the Tg relative to the linear precursors, the limited thermal energy provided during the room temperature curing process is the dominant factor; it likely prevents the system from reaching its maximum potential crosslink density, thereby qualitatively limiting the final Tg compared to a thermally post-cured equivalent."
    }
  },
  {
    "doi": null,
    "title": "The effect of intermolecular forces on the glass transition of solute-polymer blends:",
    "year": 1997,
    "chemical_composition": {
      "repeat_unit_psmiles": "[*]C(C1=CC=CC=C1)[*]",
      "monomers": [
        {
          "name": "Styrene",
          "smiles": "C=CC1=CC=CC=C1",
          "ratio_value": null,
          "ratio_unit": null
        }
      ],
      "additives": [
        {
          "name": "Dye d2 (anthraquinone cyan)",
          "type": "dye",
          "amount_value": 4.5,
          "amount_unit": "wt% (in solution)"
        }
      ],
      "is_homopolymer": true
    },
    "processing_history": "Blend prepared by dissolving dye (4.5 wt%) and polymer (4.5 wt%) in THF (91.0 wt%). Coated on PET substrate, dried 30s at 110 °C. Tg measured by DSC (Perkin-Elmer DSC-4) at 20 °C/min, first run.",
    "hierarchical_structure": "Amorphous dye-polymer blend coating (~1 μm).",
    "properties": {
      "Tg": {
        "value": [
          55.0
        ],
        "unit": "°C"
      }
    },
    "analysis_with_hierarchical_structure": {
      "descriptive_text": "The sample comprises an amorphous polystyrene homopolymer blend coating with a thickness of approximately 1 μm. It incorporates Anthraquinone cyan dye (Dye d2) prepared from a solution containing 4.5 wt% dye and 4.5 wt% polymer in tetrahydrofuran (91.0 wt%). This solution was coated onto a polyethylene terephthalate (PET) substrate and subsequently dried for 30 seconds at 110 °C. The glass transition temperature was characterized using a Perkin-Elmer DSC-4 instrument at a heating rate of 20 °C/min during the first run.",
      "reasoning_analysis": "Increasing Factors: The polystyrene backbone features bulky phenyl side groups that impose steric hindrance on chain rotation, intrinsically establishing a rigid baseline for segmental mobility. Additionally, the anthraquinone structure of the dye is inherently rigid and planar, which may restrict local polymer motion through pi-pi stacking interactions with the phenyl rings of the styrene units. The relatively fast DSC heating rate of 20 °C/min may also kinetically shift the observed transition to a higher temperature due to thermal lag. Decreasing Factors: The processing history indicates a 1:1 weight ratio of dye to polymer in the solid state, introducing a high concentration of low molecular weight species that significantly increases free volume. Furthermore, the short drying time of 30 seconds at 110 °C may be insufficient to completely remove the THF solvent, leaving residual solvent molecules that act as potent plasticizers. The thin film geometry may also enhance segmental mobility near the free surface compared to bulk samples. Dominant Factor: While the intrinsic rigidity of the polystyrene backbone and the planar dye structure provide resistance to motion, the high loading of low molecular weight dye combined with the high probability of residual solvent from the rapid drying process are the dominant factors. These elements significantly enhance free volume and chain mobility, qualitatively driving the Tg lower relative to pure bulk polystyrene."
    },
    "analysis_without_hierarchical_structure": {
      "descriptive_text": "The sample comprises a polystyrene homopolymer blended with anthraquinone cyan dye (Dye d2). The material was prepared by dissolving the polymer and dye in tetrahydrofuran (THF) to form a solution containing 4.5 wt% of each component relative to the total solution mass, which was then coated onto a polyethylene terephthalate (PET) substrate and dried for 30 seconds at 110 °C. Thermal analysis was conducted via differential scanning calorimetry (DSC) using a Perkin-Elmer DSC-4 at a heating rate of 20 °C/min during the first run.",
      "reasoning_analysis": "Increasing Factors: The polystyrene backbone contains bulky phenyl side groups that create steric hindrance, intrinsically restricting segmental motion and providing a rigid structural baseline. Additionally, the use of a 20 °C/min heating rate during DSC characterization kinetically shifts the observed transition temperature upward relative to slower scanning rates. Decreasing Factors: The removal of the volatile solvent leaves a high mass fraction of low molecular weight dye relative to the polymer, acting as a significant diluent that increases free volume and enhances chain mobility. Moreover, the brief 30-second drying period at 110 °C may leave residual THF solvent trapped within the matrix, which serves as a potent plasticizer. Dominant Factor: The high concentration of the low molecular weight dye in the solid state is the dominant factor governing the thermal response. The extensive dilution of the polymer network by the small molecule additive drastically increases free volume and reduces chain entanglement density, qualitatively driving the glass transition temperature significantly lower than that of neat polystyrene, an effect that outweighs the inherent backbone rigidity and measurement kinetics."
    }
  },
  {
    "doi": null,
    "title": "Suppression of the $T _ { \\mathrm { g } } .$ -Nanoconfinement Effect in Thin Poly(vinyl acetate) Films by Sorbed Water",
    "year": 2010,
    "chemical_composition": {
      "repeat_unit_psmiles": "[*]CC(OC(=O)C)[*]",
      "monomers": [
        {
          "name": "Vinyl acetate",
          "smiles": "CC(=O)OC=C",
          "ratio_value": null,
          "ratio_unit": null
        }
      ],
      "additives": [
        {
          "name": "Water",
          "type": "plasticizer",
          "amount_value": null,
          "amount_unit": null
        }
      ],
