Repository: hhtrick/HHT-code

# HHT training framework

This directory contains model training, embedding precomputation, inference, article-level baselines and the curated datasets. All commands below assume that the working directory is `train_code/`.

## 3. Datasets and fixed partitions

Each main dataset is a JSON array at `dataset/{property}/{property}.json`. Entries contain source metadata, `chemical_composition`, `processing_history`, `hierarchical_structure`, `properties`, and two generated-analysis objects. Targets are stored as `properties[property]["value"]`; source metadata and target values are not predictive input fields.

| Property | Train | Validation | Test | Total |
|---|---:|---:|---:|---:|

File: train_code/dataset/Tg/Tg.json (part 212 of 235)
[
      "is_homopolymer": true
    },
    "processing_history": "Bulk PVAc supplied by Scientific Polymer Products (Mn = 57500 g/mol). Lab-equilibrated sample with 0 min annealing at 393 K. Tg measured by DSC: heating to 323 K for 10 min, quenching at 40 K/min to 233 K, and heating at 10 K/min.",
    "hierarchical_structure": "Bulk polymer.",
    "properties": {
      "Tg": {
        "value": [
          25.2
        ],
        "unit": "°C"
      }
    },
    "analysis_with_hierarchical_structure": {
      "descriptive_text": "The sample comprises a bulk poly(vinyl acetate) homopolymer with a number-average molecular weight (Mn) of 57,500 g/mol, sourced from Scientific Polymer Products. The system incorporates water as a plasticizing additive within the polymer matrix. Thermal processing involved laboratory equilibration with no annealing period at 393 K. Glass transition characterization was conducted via differential scanning calorimetry (DSC), utilizing a protocol that heated the sample to 323 K for 10 minutes, followed by quenching to 233 K at 40 K/min, and a final heating ramp at 10 K/min.",
      "reasoning_analysis": "Increasing Factors: The acetate side groups on the vinyl backbone introduce steric hindrance and polar dipole-dipole interactions, which restrict segmental rotation and intrinsically elevate the Tg relative to non-polar polyolefins. Furthermore, the molecular weight of 57,500 g/mol is sufficiently high to limit the concentration of chain ends, minimizing free volume contributions that typically depress Tg in lower molecular weight oligomers. Decreasing Factors: The presence of water acts as a potent plasticizer, penetrating the polymer matrix to increase free volume and screen intermolecular forces, thereby significantly enhancing chain mobility and lowering the Tg. Additionally, the rapid quenching rate of 40 K/min during the DSC protocol traps excess free volume in the glassy state compared to equilibrium cooling, which tends to lower the observed transition temperature during the subsequent heating scan. Dominant Factor: The plasticizing effect of water is the qualitatively dominant factor; while the polymer backbone and molecular weight establish a baseline rigidity, the introduction of a small-molecule plasticizer typically overwhelms these intrinsic properties, causing a substantial depression in the glass transition temperature relative to the dry homopolymer."
    },
    "analysis_without_hierarchical_structure": {
      "descriptive_text": "The investigated material is a polyvinyl acetate homopolymer with a number-average molecular weight of 57500 g/mol, supplied by Scientific Polymer Products. The system incorporates water as a plasticizer additive within the bulk matrix. Prior to characterization, the lab-equilibrated sample underwent no annealing at 393 K. The glass transition temperature was characterized using differential scanning calorimetry, where the sample was heated to 323 K for 10 minutes, quenched to 233 K at a rate of 40 K/min, and subsequently heated at 10 K/min.",
      "reasoning_analysis": "Increasing Factors: The relatively high number-average molecular weight of 57500 g/mol limits the concentration of chain ends, which possess higher mobility than backbone segments, thereby pushing the Tg toward the asymptotic limit for infinite molecular weight. Additionally, the acetate side groups on the polyvinyl backbone introduce steric hindrance that restricts segmental rotation compared to simpler polyolefins. Decreasing Factors: The presence of water as a plasticizer is a critical factor; water molecules intercalate between polymer chains, increasing free volume and screening intermolecular forces, which significantly facilitates segmental motion at lower temperatures. Furthermore, the processing history includes a rapid quenching step at 40 K/min, which freezes excess free volume into the glassy state compared to slow cooling, typically resulting in a lower observed Tg during the subsequent heating scan. Dominant Factor: The plasticization effect induced by the water additive qualitatively dominates the thermal behavior. While the molecular weight and backbone chemistry establish a baseline rigidity, the introduction of small molecule plasticizers drastically enhances chain mobility, overriding the stiffening contributions from molecular weight and the specific thermal quenching protocol."
    }
  },
  {
    "doi": null,
    "title": "The equation of glass transition of epoxy diane resin modifed with the nanoparticle fllers",
    "year": 2021,
    "chemical_composition": {
      "repeat_unit_psmiles": null,
      "monomers": [
        {
          "name": "ED-20 epoxy resin",
          "smiles": null,
          "ratio_value": 1,
          "ratio_unit": "mass ratio"
        },
        {
          "name": "L-20 hardener",
          "smiles": null,
          "ratio_value": 0.6,
          "ratio_unit": "mass ratio"
        }
      ],
      "additives": [],
      "is_homopolymer": false
    },
    "processing_history": "Hardener added to resin at room temperature in 1:0.6 proportion. Dispersed on UZDN-1UCH.2 ultrasonic unit (22 and 35 kHz) for 5–10 min. Cured as 0.02 g tablets at room temperature for 24 h. Tg measured by DSC (TOLEDO STAR) at 5 °C/min scanning speed.",
    "hierarchical_structure": "Amorphous epoxy binder. Middle plateau region of glass transition (1:0.6–0.9 range).",
    "properties": {
      "Tg": {
        "value": [
          80
        ],
        "unit": "°C"
      }
    },
    "analysis_with_hierarchical_structure": {
      "descriptive_text": "The sample consists of an amorphous epoxy binder system formulated from ED-20 epoxy resin and L-20 hardener at a mass ratio of 1:0.6. Preparation involved adding the hardener to the resin at room temperature, followed by dispersion using an UZDN-1UCH.2 ultrasonic unit operating at 22 and 35 kHz for 5–10 minutes. The mixture was cured as 0.02 g tablets at room temperature for 24 hours to form a crosslinked network. Thermal characterization was performed using DSC (TOLEDO STAR) with a scanning speed of 5 °C/min, identifying the material within the middle plateau region of the glass transition range.",
      "reasoning_analysis": "Increasing Factors: The formation of a covalently crosslinked network between the ED-20 epoxy resin and L-20 hardener significantly restricts segmental chain mobility, inherently elevating the Tg compared to the uncured precursor. The ultrasonic dispersion promotes homogeneous mixing, ensuring uniform network formation and minimizing localized regions of low crosslink density that could depress the transition. Decreasing Factors: The curing process conducted at room temperature for 24 hours may lead to vitrification before full conversion is achieved, resulting in a lower final crosslink density compared to elevated temperature curing protocols. Additionally, depending on the exact equivalent weights, the 1:0.6 mass ratio might deviate from perfect stoichiometry, potentially leaving unreacted functional groups or dangling chain ends that increase free volume and act as internal plasticizers. Dominant Factor: The crosslink density established during the room temperature curing cycle is the dominant factor governing the final Tg. While the chemical nature of the epoxy-hardener system provides the potential for high thermal stability, the ambient processing conditions limit the extent of the reaction, qualitatively setting the Tg at a level determined by the incomplete network formation rather than the intrinsic rigidity of the fully cured material."
    },
    "analysis_without_hierarchical_structure": {
      "descriptive_text": "The sample consists of an epoxy network formed by mixing ED-20 epoxy resin with L-20 hardener at a mass ratio of 1:0.6. The mixture was processed at room temperature and subjected to ultrasonic dispersion using a UZDN-1UCH.2 unit operating at 22 and 35 kHz for 5 to 10 minutes to ensure homogeneity. Subsequently, the material was cured as 0.02 g tablets at room temperature for 24 hours. The glass transition temperature was characterized using differential scanning calorimetry (DSC) on a TOLEDO STAR instrument with a scanning speed of 5 °C/min.",
      "reasoning_analysis": "Increasing Factors: The chemical composition involves the reaction between ED-20 epoxy resin and L-20 hardener, forming a densely crosslinked thermoset network. This three-dimensional architecture severely restricts segmental chain mobility compared to linear polymers, intrinsically driving the Tg upward. Additionally, the ultrasonic dispersion processing likely enhances the homogeneity of the resin-hardener mixture, promoting a more uniform network formation which supports higher thermal stability. Decreasing Factors: The processing history specifies curing at room temperature for 24 hours. In epoxy systems, room temperature curing often leads to vitrification before full conversion is achieved, resulting in incomplete crosslinking and a lower final crosslink density compared to elevated temperature curing. Furthermore, if the stoichiometric ratio of 1:0.6 deviates from the ideal equivalence ratio, unreacted species could remain within the network, acting as internal plasticizers that increase free volume and depress the Tg. Dominant Factor: The crosslink density established by the epoxy-hardener reaction qualitatively dominates the thermal behavior, as the transition from linear precursors to a 3D network is the primary mechanism elevating the Tg. However, the room temperature curing history imposes a ceiling on this effect; the dominant dynamic determining the specific Tg behavior relative to the material's potential is the incomplete conversion caused by vitrification during ambient curing, which restricts the maximum achievable network rigidity."
    }
  },
  {
    "doi": null,
    "title": "On the glass transition temperature of chain-folded and chain-extended PE relating to microhardness",
    "year": 2004,
    "chemical_composition": {
      "repeat_unit_psmiles": "*[CH2]CH2*",
      "monomers": [
        {
          "name": "Ethylene",
          "smiles": "C=C",
          "ratio_value": null,
          "ratio_unit": null
        }
      ],
      "additives": [],
      "is_homopolymer": true
    },
    "processing_history": "Samples prepared as 1-mm thick moulded sheets by slow cooling from melt. Annealed in glycerine bath at 130 °C. Tg evaluated by extrapolating microhardness (H) vs density (rho) data to amorphous density and applying linear relationship H = 1.97 Tg - 571 (MPa, K). Microhardness measured using Vickers diamond. Density measured using toluene/carbon tetrachloride column at 23.0 °C.",
    "hierarchical_structure": "Chain-folded crystals. Mw > 2 × 10^6 g/mol (Hifax 1900).",
    "properties": {
      "Tg": {
        "value": [
          -1
        ],
        "unit": "°C"
      }
    },
    "analysis_with_hierarchical_structure": {
      "descriptive_text": "The sample comprises an ultra-high molecular weight polyethylene homopolymer (Hifax 1900) with a weight-average molecular weight exceeding 2 × 10^6 g/mol, exhibiting a hierarchical structure of chain-folded crystals. Specimens were fabricated as 1-mm thick moulded sheets through slow cooling from the melt, followed by annealing in a glycerine bath at 130 °C. The glass transition temperature was derived indirectly by extrapolating microhardness versus density data to the amorphous density limit using the linear relationship H = 1.97 Tg - 571 (MPa, K), with microhardness measured via a Vickers diamond indenter and density determined using a toluene/carbon tetrachloride density gradient column at 23.0 °C.",
      "reasoning_analysis": "Increasing Factors: The thermal history involving slow cooling and annealing at 130 °C promotes high crystallinity and the formation of thicker lamellae, which confines the amorphous chains between crystalline regions (rigid amorphous fraction), thereby restricting segmental mobility and elevating the observed Tg. Additionally, the ultra-high molecular weight (> 2 × 10^6 g/mol) results in a high density of entanglements and tie molecules, further hindering chain relaxation processes. Decreasing Factors: The chemical composition consists exclusively of flexible methylene backbone units lacking bulky side groups or strong intermolecular polar interactions, which intrinsically facilitates high chain mobility and establishes a low baseline Tg compared to polymers with sterically hindered backbones. Dominant Factor: The morphological constraints imposed by the high crystallinity and the confinement of the amorphous phase due to the specific thermal annealing history dominate over the intrinsic flexibility of the polyethylene backbone, qualitatively resulting in a higher effective Tg than would be observed in a quenched or low-crystallinity counterpart of the same chemical composition."
    },
    "analysis_without_hierarchical_structure": {
      "descriptive_text": "The sample consists of a polyethylene homopolymer prepared as 1-mm thick moulded sheets. The material underwent slow cooling from the melt state followed by annealing in a glycerine bath at 130 °C to modify its thermal history. The glass transition temperature was evaluated by extrapolating microhardness versus density data to the amorphous density limit, utilizing a linear relationship between hardness and Tg, where microhardness was determined using a Vickers diamond and density was measured via a toluene/carbon tetrachloride density gradient column at 23.0 °C.",
      "reasoning_analysis": "Increasing Factors: The processing history involving slow cooling from the melt and subsequent annealing at 130 °C promotes high crystallinity and the formation of thicker lamellae. This morphological development constrains the segmental mobility of the amorphous chains located between crystalline domains, often referred to as the rigid amorphous fraction, which qualitatively drives the observed transition temperature upward relative to a quenched, less crystalline sample. Decreasing Factors: The chemical composition consists exclusively of linear ethylene units lacking bulky side groups or polar functionalities. This simple backbone architecture provides exceptional chain flexibility and high free volume within the amorphous regions, intrinsically driving the Tg to very low cryogenic temperatures. Additionally, the absence of additives such as plasticizers ensures no external chemical species are present to further depress the transition temperature beyond the intrinsic baseline. Dominant Factor: The intrinsic chemical flexibility of the polyethylene backbone is the dominant factor establishing the fundamental low-temperature regime of the Tg. While the annealing process imposes constraints that restrict mobility within the amorphous phase, the lack of steric hindrance in the repeat unit ensures that the glass transition remains significantly lower than that of polymers with rigid backbones, regardless of the thermal history."
    }
  },
  {
    "doi": null,
    "title": "The apparent activation energy and dynamic fragility of ancient ambers",
    "year": 2014,
    "chemical_composition": {
      "repeat_unit_psmiles": null,
      "monomers": [
        {
          "name": "Polylabdanoid resin",
          "smiles": null,
          "ratio_value": null,
          "ratio_unit": null
        }
      ],
      "additives": [],
      "is_homopolymer": false
    },
    "processing_history": "Sample: Triassic amber 1 (Southern Alps, Italy, 230 Ma). DSC (PerkinElmer Pyris 1) under N2 purge. Thermal rejuvenation above Tg. Cooling rates: 30, 10, 3, 1, 0.3, 0.1 °C/min. Heating rate: 10 °C/min. Tg defined as limiting fictive temperature at 10 °C/min cooling rate using Moynihan's area matching method.",
    "hierarchical_structure": "Amorphous fossilized resin (Class I amber).",
    "properties": {
      "Tg": {
        "value": [
          140.1
        ],
        "unit": "°C"
      }
    },
    "analysis_with_hierarchical_structure": {
      "descriptive_text": "The sample consists of Triassic amber 1, sourced from the Southern Alps, Italy, dating back approximately 230 million years. Chemically characterized as a polylabdanoid resin, the material exhibits an amorphous hierarchical structure typical of Class I amber and is distinct from a homopolymer. Thermal analysis was conducted using differential scanning calorimetry under a nitrogen purge, where the sample underwent thermal rejuvenation above its glass transition temperature followed by cooling at rates ranging from 30 to 0.1 °C/min. The glass transition temperature was subsequently defined as the limiting fictive temperature at a 10 °C/min cooling rate, determined via Moynihan's area matching method during heating at 10 °C/min.",
      "reasoning_analysis": "Increasing Factors: The polylabdanoid resin backbone contains bulky cyclic diterpenoid structures that intrinsically restrict segmental rotation through steric hindrance. Furthermore, the geological processing history spanning 230 million years has induced extensive polymerization and crosslinking within the amorphous network, significantly reducing chain mobility and driving the Tg upward. Decreasing Factors: The material is identified as not being a homopolymer, indicating a heterogeneous chemical composition which may introduce free volume compared to a uniform synthetic network. Additionally, the thermal rejuvenation step in the processing history erases physical aging accumulated since excavation, preventing an artificial elevation of the measured Tg that would otherwise result from densification during long-term storage. Dominant Factor: The extensive crosslinking density achieved through geological fossilization combined with the rigid cyclic monomer structure qualitatively dominates the thermal behavior, establishing a high Tg characteristic of mature amber relative to fresh resin, despite the heterogeneity and thermal resetting protocols."
    },
    "analysis_without_hierarchical_structure": {
      "descriptive_text": "The investigated material is a Polylabdanoid resin derived from Triassic amber 1, originating from the Southern Alps, Italy, with an estimated age of 230 million years. The sample underwent differential scanning calorimetry using a PerkinElmer Pyris 1 instrument under a nitrogen purge. The thermal protocol involved thermal rejuvenation above the glass transition temperature, followed by cooling at rates ranging from 30 to 0.1 °C/min and subsequent heating at 10 °C/min. The glass transition temperature was defined as the limiting fictive temperature at a 10 °C/min cooling rate, determined using Moynihan's area matching method.",
      "reasoning_analysis": "Increasing Factors: The chemical composition consists of Polylabdanoid resin, a natural polymer found in Triassic amber. Over 230 million years, this resin undergoes extensive polymerization and crosslinking, creating a rigid three-dimensional network. This high degree of crosslinking and the bulky nature of the labdanoid diterpenoid structures severely restrict segmental chain mobility, intrinsically driving the Tg to higher temperatures. Decreasing Factors: The processing history specifies cooling rates ranging from 30 down to 0.1 °C/min following thermal rejuvenation. According to free volume theory, slower cooling rates allow more time for polymer chains to relax and pack efficiently during the transition from liquid to glass. Consequently, the slower cooling cycles utilized in the protocol would result in a lower fictive temperature and a qualitatively lower observed Tg compared to faster cooling rates, as less free volume is trapped in the glassy state. Dominant Factor: The intrinsic chemical architecture of the fossilized polylabdanoid resin is the dominant factor. While the cooling rate modulates the fictive temperature within a certain range, the extensive natural crosslinking and polymerization inherent to 230 million-year-old amber establish a fundamentally high baseline for chain rigidity. The use of Moynihan's area matching method further isolates this intrinsic property by defining the Tg as the limiting fictive temperature, minimizing the variability introduced by the specific cooling rates used during characterization."
    }
  },
  {
    "doi": null,
    "title": "The effect of intermolecular forces on the glass transition of solute-polymer blends:",
    "year": 1997,
    "chemical_composition": {
      "repeat_unit_psmiles": "[*]C(Cl)C[*]",
      "monomers": [
        {
          "name": "Vinyl Chloride",
          "smiles": "C=CCl",
          "ratio_value": null,
          "ratio_unit": null
        }
      ],
      "additives": [
        {
          "name": "Dye d3 (isothiazole magenta)",
          "type": "dye",
          "amount_value": 3.0,
          "amount_unit": "wt% (in solution)"
        }
      ],
      "is_homopolymer": true
    },
    "processing_history": "Blend prepared by dissolving dye (3.0 wt%) and polymer (6.0 wt%) in THF (91.0 wt%). Coated on PET substrate, dried 30s at 110 °C. Tg measured by DSC (Perkin-Elmer DSC-4) at 20 °C/min, first run.",
    "hierarchical_structure": "Amorphous dye-polymer blend coating (~1 μm).",
    "properties": {
      "Tg": {
        "value": [
          41.5
        ],
        "unit": "°C"
      }
    },
    "analysis_with_hierarchical_structure": {
      "descriptive_text": "The sample is an amorphous polyvinyl chloride (PVC) homopolymer coating approximately 1 μm in thickness, incorporating Dye d3 (isothiazole magenta) as an additive. The blend was prepared by dissolving the polymer and dye in tetrahydrofuran (THF) to form a solution containing 3.0 wt% dye and 6.0 wt% polymer, which was subsequently coated onto a polyethylene terephthalate (PET) substrate and dried for 30 seconds at 110 °C. Thermal characterization was performed via differential scanning calorimetry (DSC) at a heating rate of 20 °C/min during the first run.",
      "reasoning_analysis": "Increasing Factors: The presence of polar chlorine substituents on the polyvinyl chloride backbone introduces strong dipole-dipole interactions that restrict segmental rotation, intrinsically elevating the Tg relative to non-polar olefins. Additionally, the relatively fast DSC heating rate of 20 °C/min introduces a kinetic lag that typically shifts the observed glass transition to higher temperatures. Decreasing Factors: The incorporation of Dye d3, a low molecular weight organic molecule, acts as a plasticizer by increasing free volume and disrupting interchain packing; given the solution composition implies a significant dye-to-polymer ratio in the solid film, this effect is substantial. Furthermore, the brief drying duration of 30 seconds may result in residual THF solvent trapped within the amorphous matrix, which would further enhance chain mobility and depress the Tg. Dominant Factor: The plasticization effect arising from the high concentration of the small molecule dye and potential residual solvent qualitatively dominates the intrinsic rigidity of the PVC backbone. While the polar C-Cl bonds establish a moderate baseline Tg, the dilution of polymer-polymer contacts by the dye molecules drastically reduces the energy required for segmental motion, leading to a net depression in Tg relative to neat PVC."
    },
    "analysis_without_hierarchical_structure": {
      "descriptive_text": "The sample consists of a poly(vinyl chloride) homopolymer blended with Dye d3 (isothiazole magenta). The composite film was prepared by dissolving the dye at 3.0 wt% and the polymer at 6.0 wt% in tetrahydrofuran (THF), which constituted 91.0 wt% of the solution. This mixture was coated onto a poly(ethylene terephthalate) (PET) substrate and subsequently dried for 30 seconds at 110 °C. The glass transition temperature was characterized using differential scanning calorimetry on a Perkin-Elmer DSC-4 instrument at a heating rate of 20 °C/min during the first run.",
      "reasoning_analysis": "Increasing Factors: The inherent chemical structure of the poly(vinyl chloride) backbone serves as the primary driver for increasing the glass transition temperature. The presence of chlorine substituents on the polymer chain introduces significant steric hindrance and strong interchain dipole-dipole interactions, which restrict segmental mobility and raise the energy barrier required for the glass transition. Additionally, the physical confinement of the polymer film on a rigid PET substrate may impose interfacial constraints that further limit chain motion near the boundary. Decreasing Factors: The composition and processing history introduce substantial factors that drive the Tg downward. The formulation contains a high relative proportion of small molecule dye additive compared to the polymer content in the solid film, which acts as a potent plasticizer by increasing free volume and screening polymer-polymer interactions. Furthermore, the rapid drying protocol of 30 seconds at 110 °C following solution casting in THF suggests a high likelihood of residual solvent retention, which would significantly enhance chain mobility. Dominant Factor: Although the intrinsic polarity and steric bulk of the PVC backbone establish a rigid baseline, the dominant factor governing the final Tg behavior is the substantial plasticization effect induced by the high loading of small molecule dye additives and potential residual THF. These low molecular weight species significantly enhance free volume and lubricate chain segments, qualitatively overriding the restrictive effects of the polymer's chemical structure."
    }
  },
  {
    "doi": null,
    "title": "Suppression of the $T _ { \\mathrm { g } } .$ -Nanoconfinement Effect in Thin Poly(vinyl acetate) Films by Sorbed Water",
    "year": 2010,
    "chemical_composition": {
      "repeat_unit_psmiles": "[*]CC(OC(=O)C)[*]",
      "monomers": [
        {
          "name": "Vinyl acetate",
          "smiles": "CC(=O)OC=C",
          "ratio_value": null,
          "ratio_unit": null
        }
      ],
      "additives": [
        {
          "name": "Water",
          "type": "plasticizer",
          "amount_value": null,
          "amount_unit": null
        }
      ],
      "is_homopolymer": true
    },
    "processing_history": "Thin film (600 nm) supported on silica. Spin-coated from PVAc/toluene solution. Annealed in vacuum at 323 K for 5 h and lab-equilibrated for 24 h (wet). Held at 333 K for 20 min before measurement. Tg measured by ellipsometry (cooling rate 1 K/min).",
    "hierarchical_structure": "Thin film (supported on silica).",
    "properties": {
      "Tg": {
        "value": [
          32.7
        ],
        "unit": "°C"
      }
    },
    "analysis_with_hierarchical_structure": {
      "descriptive_text": "The sample comprises a poly(vinyl acetate) homopolymer configured as a 600 nm thin film supported on a silica substrate. Processing involved spin-coating from a PVAc/toluene solution, followed by vacuum annealing at 323 K for 5 hours and lab-equilibration for 24 hours under wet conditions, resulting in the inclusion of water within the matrix. Prior to characterization, the film was held at 333 K for 20 minutes, and the glass transition temperature was assessed via ellipsometry with a cooling rate of 1 K/min.",
      "reasoning_analysis": "Increasing Factors: The strong interfacial interactions between the carbonyl groups of the vinyl acetate units and the hydroxyl groups on the silica substrate restrict segmental dynamics near the interface, which tends to elevate the Tg. Additionally, the vacuum annealing process may reduce excess free volume trapped during the initial spin-coating, potentially contributing to a higher Tg relative to the as-cast state. Decreasing Factors: The presence of water, explicitly identified as a plasticizer and introduced during wet lab-equilibration, significantly enhances free volume and lubricates chain segments, which acts to depress the Tg. Furthermore, the existence of a free surface in the thin film geometry typically promotes enhanced segmental mobility compared to the bulk state, contributing to a reduction in Tg. Dominant Factor: While the silica substrate imposes interfacial constraints, the plasticization effect of absorbed water is qualitatively the dominant factor for this specific sample, driving the Tg downward relative to dry bulk poly(vinyl acetate), as small molecule plasticizers typically exert a profound depression on glass transition temperatures that outweighs confinement effects in films of this thickness."
    },
    "analysis_without_hierarchical_structure": {
      "descriptive_text": "This sample comprises a poly(vinyl acetate) homopolymer fabricated as a 600 nm thin film supported on a silica substrate. The film was prepared via spin-coating from a poly(vinyl acetate)/toluene solution, followed by annealing in vacuum at 323 K for 5 hours. Subsequent processing involved lab-equilibration for 24 hours under wet conditions and holding at 333 K for 20 minutes prior to characterization. Water is present as a plasticizing additive, and the glass transition temperature was determined via ellipsometry using a cooling rate of 1 K/min.",
      "reasoning_analysis": "Increasing Factors: The polar interactions between the poly(vinyl acetate) chains and the silica substrate restrict segmental mobility at the interface, which tends to elevate the glass transition temperature. Additionally, the slow cooling rate of 1 K/min during ellipsometry measurement allows for physical aging and densification, potentially shifting the observed transition to higher temperatures compared to faster cooling protocols. Decreasing Factors: The presence of water as a plasticizer additive, exacerbated by the wet lab-equilibration process, significantly increases free volume and disrupts interchain cohesive forces, strongly depressing the glass transition temperature. Furthermore, the thin film geometry typically exhibits reduced transition temperatures due to enhanced mobility at the free surface relative to the bulk material. Dominant Factor: The plasticization effect induced by water absorption during wet equilibration is the dominant factor governing the thermal behavior. While substrate interactions and measurement protocols provide restrictive influences, the profound mobilization of polymer chains caused by water molecules interacting with the acetate groups qualitatively overrides interfacial stiffening, leading to a net reduction in the glass transition temperature relative to a dry bulk counterpart."
    }
  },
  {
    "doi": null,
    "title": "The effect of intermolecular forces on the glass transition of solute-polymer blends:",
    "year": 1997,
    "chemical_composition": {
      "repeat_unit_psmiles": null,
      "monomers": [
        {
          "name": "p-Hydroxy Styrene",
          "smiles": "C=Cc1ccc(O)cc1",
          "ratio_value": null,
          "ratio_unit": null
        }
      ],
      "additives": [
        {
          "name": "Dye d2 (anthraquinone cyan)",
          "type": "dye",
          "amount_value": 4.5,
          "amount_unit": "wt% (in solution)"
        }
      ],
      "is_homopolymer": true
    },
    "processing_history": "Blend prepared by dissolving dye (4.5 wt%) and polymer (4.5 wt%) in THF (91.0 wt%). Coated on PET substrate, dried 30s at 110 °C. Tg measured by DSC (Perkin-Elmer DSC-4) at 20 °C/min, first run.",
    "hierarchical_structure": "Amorphous dye-polymer blend coating (~1 μm).",
    "properties": {
      "Tg": {
        "value": [
          80.0
        ],
        "unit": "°C"
      }
    },
    "analysis_with_hierarchical_structure": {
      "descriptive_text": "The sample comprises an amorphous poly(p-hydroxy styrene) homopolymer blend coating with a thickness of approximately 1 μm. It was prepared by dissolving the polymer and Anthraquinone cyan dye (Dye d2) in tetrahydrofuran (THF) to form a solution containing 4.5 wt% of each component, which was subsequently coated onto a polyethylene terephthalate (PET) substrate. Following deposition, the film underwent thermal drying for 30 seconds at 110 °C. Thermal characterization was performed using differential scanning calorimetry (DSC) on a Perkin-Elmer DSC-4 instrument at a heating rate of 20 °C/min during the first heating run.",
      "reasoning_analysis": "Increasing Factors: The poly(p-hydroxy styrene) backbone features pendant hydroxyl groups that facilitate extensive intermolecular hydrogen bonding, significantly restricting segmental chain mobility and intrinsically raising the Tg relative to non-polar analogues. The rigid aromatic structure of the anthraquinone dye may also contribute to restricted motion if strong specific interactions, such as hydrogen bonding between dye carbonyls and polymer hydroxyls, are established. Additionally, the relatively fast DSC heating rate of 20 °C/min kinetically shifts the observed transition temperature higher. Decreasing Factors: The preparation method results in a substantial loading of low molecular weight dye relative to the polymer in the solid state, which typically introduces significant free volume and acts as a potent plasticizer to lower the Tg. Furthermore, the brief drying duration of 30 seconds may leave residual THF solvent trapped within the thin film, further depressing the Tg through plasticization. Thin film confinement effects, particularly enhanced mobility at the free surface of the 1 μm coating, may also contribute to a reduction in Tg compared to bulk materials. Dominant Factor: While the hydrogen bonding network of the poly(p-hydroxy styrene) provides a high intrinsic baseline for thermal stability, the substantial concentration of the low molecular weight dye component likely serves as the dominant factor, introducing sufficient free volume and plasticization to qualitatively lower the final Tg relative to the neat polymer, contingent upon the efficiency of solvent removal during processing."
    },
    "analysis_without_hierarchical_structure": {
      "descriptive_text": "The sample comprises a poly(p-hydroxy styrene) homopolymer blended with a Dye d2 (anthraquinone cyan) additive. The material was prepared by dissolving both components in tetrahydrofuran (THF) to create a solution, which was then coated onto a polyethylene terephthalate (PET) substrate. The resulting film underwent a rapid thermal drying process for 30 seconds at 110 °C, and the glass transition temperature was subsequently characterized using a Perkin-Elmer DSC-4 at a heating rate of 20 °C/min during the first heating run.",
      "reasoning_analysis": "Increasing Factors: The poly(p-hydroxy styrene) backbone contains phenolic hydroxyl groups that facilitate strong intermolecular hydrogen bonding. These interactions function as physical crosslinks that restrict segmental chain mobility, intrinsically driving the glass transition temperature higher compared to non-polar styrenic analogues. Decreasing Factors: The formulation includes a substantial concentration of low molecular weight dye additive relative to the polymer solids, which typically acts as a plasticizer by increasing free volume and disrupting polymer-polymer contacts. Additionally, the processing history involves a very brief drying duration for a THF-cast film; this is likely insufficient to eliminate residual solvent, and trapped THF molecules would act as potent plasticizers that significantly depress the Tg. Dominant Factor: While the hydrogen bonding network of the polymer provides a high intrinsic baseline for thermal resistance, the combined plasticization effects from the high-loading dye additive and the probable entrapment of residual solvent due to the rapid drying protocol qualitatively dominate the system behavior. These factors disrupt the cohesive energy density and increase free volume to a greater extent than the restrictive forces of the polymer backbone, leading to a net reduction in the observed glass transition temperature relative to the pristine dry homopolymer."
    }
  },
  {
    "doi": null,
    "title": "The equation of glass transition of epoxy diane resin modifed with the nanoparticle fllers",
    "year": 2021,
    "chemical_composition": {
      "repeat_unit_psmiles": null,
      "monomers": [
        {
          "name": "ED-20 epoxy resin",
          "smiles": null,
          "ratio_value": 1,
          "ratio_unit": "mass ratio"
        },
        {
          "name": "L-20 hardener",
          "smiles": null,
          "ratio_value": 1.2,
          "ratio_unit": "mass ratio"
        }
      ],
      "additives": [],
      "is_homopolymer": false
    },
    "processing_history": "Hardener added to resin at room temperature in 1:1.2 proportion. Dispersed on UZDN-1UCH.2 ultrasonic unit (22 and 35 kHz) for 5–10 min. Cured as 0.02 g tablets at room temperature for 24 h. Tg measured by DSC (TOLEDO STAR) at 5 °C/min scanning speed.",
    "hierarchical_structure": "Amorphous epoxy binder. Final plateau region of glass transition.",
    "properties": {
      "Tg": {
        "value": [
          90
        ],
        "unit": "°C"
      }
    },
    "analysis_with_hierarchical_structure": {
      "descriptive_text": "The sample consists of an amorphous epoxy binder system formulated from ED-20 epoxy resin and L-20 hardener mixed at a mass ratio of 1:1.2. Preparation involved adding the hardener to the resin at room temperature, followed by dispersion using a UZDN-1UCH.2 ultrasonic unit operating at 22 and 35 kHz for 5–10 minutes. The mixture was cured as 0.02 g tablets at room temperature for 24 hours. The glass transition temperature was subsequently characterized by differential scanning calorimetry (DSC) using a TOLEDO STAR instrument at a scanning speed of 5 °C/min, identifying the final plateau region of the glass transition.",
      "reasoning_analysis": "Increasing Factors: The chemical reaction between the ED-20 epoxy resin and L-20 hardener generates a three-dimensional crosslinked network, where covalent crosslinks significantly restrict segmental chain mobility compared to the uncured precursors, inherently driving the Tg upward. Additionally, the ultrasonic dispersion during processing may enhance the homogeneity of the resin-hardener mixture, promoting a more uniform network formation. Decreasing Factors: The curing process was conducted entirely at room temperature for 24 hours, which often leads to vitrification before full conversion is achieved in epoxy systems, resulting in a lower crosslink density compared to thermally post-cured networks. Furthermore, the specific mass ratio of 1:1.2 may deviate from the stoichiometric equivalent ratio, potentially leaving unreacted species that act as internal plasticizers to depress the Tg. Dominant Factor: While the formation of the crosslinked network is the primary driver establishing a solid glassy state, the room temperature curing history is the dominant constraint; the incomplete conversion resulting from the lack of thermal post-curing qualitatively limits the maximum achievable Tg relative to a fully cured epoxy system."
    },
    "analysis_without_hierarchical_structure": {
      "descriptive_text": "This sample comprises a thermosetting network formed from ED-20 epoxy resin and L-20 hardener mixed at a mass ratio of 1:1.2. The mixture was processed at room temperature and subjected to ultrasonic dispersion using a UZDN-1UCH.2 unit operating at 22 and 35 kHz for 5 to 10 minutes to ensure homogeneity. Subsequently, the material was cured as 0.02 g tablets at room temperature for 24 hours. The glass transition temperature was characterized using differential scanning calorimetry on a TOLEDO STAR instrument with a scanning speed of 5 °C/min.",
