Repository: hhtrick/HHT-code

# HHT training framework

This directory contains model training, embedding precomputation, inference, article-level baselines and the curated datasets. All commands below assume that the working directory is `train_code/`.

## 3. Datasets and fixed partitions

Each main dataset is a JSON array at `dataset/{property}/{property}.json`. Entries contain source metadata, `chemical_composition`, `processing_history`, `hierarchical_structure`, `properties`, and two generated-analysis objects. Targets are stored as `properties[property]["value"]`; source metadata and target values are not predictive input fields.

| Property | Train | Validation | Test | Total |
|---|---:|---:|---:|---:|

File: train_code/dataset/Tg/Tg.json (part 213 of 235)
[
      "reasoning_analysis": "Increasing Factors: The formation of a three-dimensional crosslinked network through the reaction between the ED-20 epoxy resin and the L-20 hardener restricts segmental chain mobility, inherently elevating the Tg relative to the uncured precursor. Additionally, the ultrasonic dispersion process likely enhances the homogeneity of the reactive mixture, promoting a more uniform network formation which supports consistent thermal transitions. Decreasing Factors: The curing protocol conducted entirely at room temperature for 24 hours may limit the final degree of conversion. As the system vitrifies during cure, molecular mobility decreases, potentially halting the reaction before full crosslinking density is achieved, leaving residual unreacted species that act as internal plasticizers to increase free volume and depress the Tg. Dominant Factor: The dominant factor governing the final Tg is the crosslink density achieved under the ambient curing conditions. While the chemical potential for a high-Tg network exists within the epoxy-hardener system, the room temperature processing history limits the extent of the reaction, making the final Tg a function of the vitrification limit reached during the 24-hour ambient cure rather than the theoretical maximum of the fully converted network."
    }
  },
  {
    "doi": null,
    "title": "On the glass transition temperature of chain-folded and chain-extended PE relating to microhardness",
    "year": 2004,
    "chemical_composition": {
      "repeat_unit_psmiles": "*[CH2]CH2*",
      "monomers": [
        {
          "name": "Ethylene",
          "smiles": "C=C",
          "ratio_value": null,
          "ratio_unit": null
        }
      ],
      "additives": [],
      "is_homopolymer": true
    },
    "processing_history": "Samples prepared as 1-mm thick moulded sheets by slow cooling from melt. High-pressure crystallized at 4.95 kbar. Tg evaluated by extrapolating microhardness (H) vs density (rho) data to amorphous density and applying linear relationship H = 1.97 Tg - 571 (MPa, K). Microhardness measured using Vickers diamond. Density measured using toluene/carbon tetrachloride column at 23.0 °C.",
    "hierarchical_structure": "Chain-extended crystals. Mw = 1.55 × 10^5 g/mol (Rigidex 9) and > 2 × 10^6 g/mol (Hifax 1900). Crystallinity > 90%.",
    "properties": {
      "Tg": {
        "value": [
          10
        ],
        "unit": "°C"
      }
    },
    "analysis_with_hierarchical_structure": {
      "descriptive_text": "The sample comprises a polyethylene homopolymer characterized by chain-extended crystals and a crystallinity exceeding 90%. Molecular weight specifications indicate values of 1.55 × 10^5 g/mol for Rigidex 9 and greater than 2 × 10^6 g/mol for Hifax 1900. The material was processed into 1-mm thick moulded sheets via slow cooling from the melt, followed by high-pressure crystallization at 4.95 kbar. Glass transition temperature evaluation was conducted indirectly by extrapolating microhardness versus density data to the amorphous density using the linear relationship H = 1.97 Tg - 571 (MPa, K), with microhardness measured via Vickers diamond and density determined using a toluene/carbon tetrachloride column at 23.0 °C.",
      "reasoning_analysis": "Increasing Factors: The high-pressure crystallization at 4.95 kbar promotes the formation of chain-extended crystals and significantly increases overall crystallinity (>90%), which severely confines the remaining amorphous chain segments between rigid lamellae, thereby restricting segmental mobility and driving the Tg upward. Additionally, the slow cooling from the melt allows for further structural perfection and densification, enhancing these confinement effects. Decreasing Factors: The chemical composition consists of a simple polyethylene backbone lacking bulky side groups or polar functionalities, resulting in low rotational energy barriers and high intrinsic chain flexibility that fundamentally favors a low Tg. Furthermore, depending on the specific molecular weight fraction considered, the presence of chain ends in the lower molecular weight component (Rigidex 9) could introduce excess free volume relative to the ultra-high molecular weight fraction, potentially enhancing mobility. Dominant Factor: While the intrinsic flexibility of the polyethylene backbone establishes a fundamentally low baseline for the glass transition, the extreme morphological constraints imposed by the high-pressure processing and the resulting >90% crystallinity dominate the specific thermal behavior of this sample, qualitatively elevating the Tg of the constrained amorphous phase relative to conventional melt-crystallized polyethylene."
    },
    "analysis_without_hierarchical_structure": {
      "descriptive_text": "The sample comprises a polyethylene homopolymer synthesized from ethylene monomers. Specimens were prepared as 1-mm thick moulded sheets through slow cooling from the melt, subsequently undergoing high-pressure crystallization at 4.95 kbar. Rather than direct thermal analysis, the glass transition temperature was evaluated indirectly by extrapolating microhardness versus density data to the amorphous density limit based on a linear empirical relationship; microhardness was assessed using a Vickers diamond indenter, while density measurements were conducted using a toluene/carbon tetrachloride density gradient column at 23.0 °C.",
      "reasoning_analysis": "Increasing Factors: The processing history involves slow cooling from the melt and subsequent high-pressure crystallization at 4.95 kbar, which promotes high crystallinity and potentially extended-chain crystal formation. These crystalline regions act as physical crosslinks that severely restrict the segmental mobility of the polymer chains in the interlamellar amorphous phase, logically driving the Tg upward relative to a quenched or ambient-pressure sample. Decreasing Factors: The chemical composition consists solely of ethylene monomers forming a simple polyethylene backbone lacking bulky side groups, heteroatoms, or rigid rings. This structural simplicity results in minimal steric hindrance and a low energy barrier for backbone rotation, providing high chain flexibility that intrinsically drives the Tg down to cryogenic temperatures. Dominant Factor: Although the intrinsic chemical flexibility of the polyethylene backbone establishes a fundamentally low baseline Tg, the extreme morphological constraints imposed by the high-pressure crystallization history are the dominant factor influencing the specific thermomechanical response of this sample. These processing-induced constraints likely result in a Tg that is qualitatively elevated relative to conventional polyethylene, making the processing history the critical determinant of the final property deviation from the chemical baseline."
    }
  },
  {
    "doi": null,
    "title": "Suppression of the $T _ { \\mathrm { g } } .$ -Nanoconfinement Effect in Thin Poly(vinyl acetate) Films by Sorbed Water",
    "year": 2010,
    "chemical_composition": {
      "repeat_unit_psmiles": "[*]CC(OC(=O)C)[*]",
      "monomers": [
        {
          "name": "Vinyl acetate",
          "smiles": "CC(=O)OC=C",
          "ratio_value": null,
          "ratio_unit": null
        }
      ],
      "additives": [
        {
          "name": "Water",
          "type": "plasticizer",
          "amount_value": null,
          "amount_unit": null
        }
      ],
      "is_homopolymer": true
    },
    "processing_history": "Bulk PVAc supplied by Scientific Polymer Products (Mn = 57500 g/mol). Lab-equilibrated sample annealed for 5 min at 393 K. Tg measured by DSC: heating to 323 K for 10 min, quenching at 40 K/min to 233 K, and heating at 10 K/min.",
    "hierarchical_structure": "Bulk polymer.",
    "properties": {
      "Tg": {
        "value": [
          29.5
        ],
        "unit": "°C"
      }
    },
    "analysis_with_hierarchical_structure": {
      "descriptive_text": "This study utilizes a bulk polyvinyl acetate (PVAc) homopolymer with a number-average molecular weight (Mn) of 57,500 g/mol, supplied by Scientific Polymer Products. The chemical composition includes water present as a plasticizing additive within the polymer matrix. Prior to thermal characterization, the lab-equilibrated sample was annealed for 5 minutes at 393 K. The glass transition temperature was subsequently measured using differential scanning calorimetry (DSC) via a protocol involving heating to 323 K for 10 minutes, quenching at 40 K/min to 233 K, and final heating at 10 K/min.",
      "reasoning_analysis": "Increasing Factors: The presence of polar acetate side groups facilitates dipole-dipole interactions between polymer chains, creating intermolecular cohesion that restricts segmental mobility and inherently elevates the Tg relative to non-polar polyolefins. Additionally, the relatively high molecular weight (57,500 g/mol) places the sample well above the critical entanglement threshold, minimizing the free volume contribution from chain ends that typically depresses Tg in lower molecular weight oligomers. Decreasing Factors: The inclusion of water as a plasticizer is a primary depressant, as small water molecules increase the free volume within the matrix and screen intermolecular dipole interactions, significantly facilitating chain motion at lower temperatures. Furthermore, the processing history involves a rapid quenching step (40 K/min) during the DSC protocol, which traps excess free volume in the glassy state compared to slow cooling, potentially lowering the observed transition onset. Dominant Factor: While the backbone polarity and high molecular weight establish a stable baseline for segmental relaxation, the plasticizing effect of water is the dominant factor. The ability of water to penetrate the matrix and disrupt intermolecular forces qualitatively overrides the intrinsic rigidity of the PVAc backbone, driving the Tg significantly lower than that of the dry, annealed polymer."
    },
    "analysis_without_hierarchical_structure": {
      "descriptive_text": "The sample consists of a polyvinyl acetate homopolymer with a number-average molecular weight of 57500 g/mol, supplied by Scientific Polymer Products. Water is incorporated within the matrix functioning as a plasticizer. The bulk polymer was lab-equilibrated and subsequently annealed for 5 minutes at 393 K. Thermal characterization was performed using differential scanning calorimetry, wherein the sample was heated to 323 K for 10 minutes, quenched at 40 K/min to 233 K, and finally heated at a rate of 10 K/min to determine the glass transition temperature.",
      "reasoning_analysis": "Increasing Factors: The number-average molecular weight of 57500 g/mol is sufficiently high to minimize the contribution of chain ends to free volume, establishing a robust baseline Tg near the infinite molecular weight limit. Furthermore, the initial annealing at 393 K ensures the removal of prior thermal stresses, providing a consistent starting structure before the specific thermal cycle. Decreasing Factors: The inclusion of water acts as a low molecular weight plasticizer; its small size and ability to interact with the polar acetate groups significantly increase the free volume and enhance chain segment mobility, thereby depressing the Tg. Additionally, the specific DSC protocol involves rapid quenching at 40 K/min, which traps the polymer in a non-equilibrium state with higher frozen-in free volume compared to slow cooling, potentially lowering the observed transition temperature. Dominant Factor: While the molecular weight provides structural stability, the presence of water is the dominant factor. The strong plasticization effect of water molecules disrupting interchain interactions in polyvinyl acetate qualitatively outweighs the molecular weight effects and thermal history, leading to a net reduction in the glass transition temperature relative to a dry, equivalent sample."
    }
  },
  {
    "doi": null,
    "title": "The equation of glass transition of epoxy diane resin modifed with the nanoparticle fllers",
    "year": 2021,
    "chemical_composition": {
      "repeat_unit_psmiles": null,
      "monomers": [
        {
          "name": "ED-20 epoxy resin",
          "smiles": null,
          "ratio_value": 1,
          "ratio_unit": "mass ratio"
        },
        {
          "name": "L-20 hardener",
          "smiles": null,
          "ratio_value": 0.9,
          "ratio_unit": "mass ratio"
        }
      ],
      "additives": [],
      "is_homopolymer": false
    },
    "processing_history": "Hardener added to resin at room temperature in 1:0.9 proportion. Dispersed on UZDN-1UCH.2 ultrasonic unit (22 and 35 kHz) for 5–10 min. Cured as 0.02 g tablets at room temperature for 24 h. Tg measured by DSC (TOLEDO STAR) at 5 °C/min scanning speed.",
    "hierarchical_structure": "Amorphous epoxy binder. Middle plateau region of glass transition (1:0.6–0.9 range).",
    "properties": {
      "Tg": {
        "value": [
          80
        ],
        "unit": "°C"
      }
    },
    "analysis_with_hierarchical_structure": {
      "descriptive_text": "The sample comprises an amorphous epoxy binder system formulated from ED-20 epoxy resin and L-20 hardener at a mass ratio of 1:0.9. Preparation involved mixing the components at room temperature followed by dispersion on a UZDN-1UCH.2 ultrasonic unit at 22 and 35 kHz for 5–10 minutes. The mixture was cured as 0.02 g tablets at room temperature for 24 hours. Structural characterization identifies the material within the middle plateau region of the glass transition for the 1:0.6–0.9 composition range, and the thermal properties were measured by DSC using a TOLEDO STAR instrument at a scanning speed of 5 °C/min.",
      "reasoning_analysis": "Increasing Factors: The chemical reaction between the ED-20 epoxy resin and L-20 hardener generates a covalently crosslinked three-dimensional network, which significantly restricts segmental chain mobility and inherently drives the Tg upward compared to the linear precursors. Additionally, the rigid chemical backbone of the epoxy resin contributes to reduced chain flexibility. Decreasing Factors: The curing history involves room temperature treatment for 24 hours, which may lead to vitrification before full conversion is achieved, resulting in a lower crosslink density and higher free volume compared to thermally post-cured systems. Furthermore, the lack of elevated temperature annealing prevents the relaxation of residual stresses and free volume trapped during the initial cure. Dominant Factor: While the room temperature curing history limits the maximum achievable conversion, the formation of the crosslinked network remains the dominant factor qualitatively defining the material's solid-state behavior, establishing a Tg significantly higher than the uncured components despite the processing constraints."
    },
    "analysis_without_hierarchical_structure": {
      "descriptive_text": "The sample consists of an epoxy network formed from ED-20 epoxy resin and L-20 hardener mixed at a mass ratio of 1:0.9. The mixture was dispersed using a UZDN-1UCH.2 ultrasonic unit operating at 22 and 35 kHz for 5–10 minutes to ensure homogeneity. Subsequently, the material was cured as 0.02 g tablets at room temperature for 24 hours. The glass transition temperature was characterized using differential scanning calorimetry (DSC) on a TOLEDO STAR instrument with a scanning speed of 5 °C/min.",
      "reasoning_analysis": "Increasing Factors: The chemical composition involves the reaction between ED-20 epoxy resin and L-20 hardener, forming a three-dimensional crosslinked network that significantly restricts segmental chain mobility compared to the linear precursors, intrinsically driving the Tg higher. Additionally, the rigid aromatic structures typically present in ED-20 resin backbones contribute to chain stiffness, further supporting an elevated Tg. The ultrasonic dispersion processing likely enhances mixing homogeneity, promoting a more uniform network formation which supports consistent thermal properties. Decreasing Factors: The processing history specifies curing at room temperature for only 24 hours, which is often insufficient for epoxy systems to reach full conversion due to vitrification occurring before the reaction completes; this results in a lower crosslink density and the presence of unreacted monomers or oligomers that act as internal plasticizers, depressing the Tg. Furthermore, the 1:0.9 mass ratio may represent a stoichiometric imbalance depending on the equivalent weights, potentially leaving excess species that increase free volume. Dominant Factor: While the formation of the crosslinked network is the fundamental mechanism establishing a solid-state Tg above the liquid resin baseline, the room temperature curing history is the dominant factor limiting the final Tg behavior, as the system likely vitrified prior to full conversion, capping the thermal transition temperature near the curing conditions regardless of the inherent chemical potential."
    }
  },
  {
    "doi": null,
    "title": "The effect of intermolecular forces on the glass transition of solute-polymer blends:",
    "year": 1997,
    "chemical_composition": {
      "repeat_unit_psmiles": null,
      "monomers": [
        {
          "name": "Phenoxy",
          "smiles": null,
          "ratio_value": null,
          "ratio_unit": null
        }
      ],
      "additives": [
        {
          "name": "Dye d3 (isothiazole magenta)",
          "type": "dye",
          "amount_value": 3.0,
          "amount_unit": "wt% (in solution)"
        }
      ],
      "is_homopolymer": true
    },
    "processing_history": "Blend prepared by dissolving dye (3.0 wt%) and polymer (6.0 wt%) in THF (91.0 wt%). Coated on PET substrate, dried 30s at 110 °C. Tg measured by DSC (Perkin-Elmer DSC-4) at 20 °C/min, first run.",
    "hierarchical_structure": "Amorphous dye-polymer blend coating (~1 μm).",
    "properties": {
      "Tg": {
        "value": [
          46.0
        ],
        "unit": "°C"
      }
    },
    "analysis_with_hierarchical_structure": {
      "descriptive_text": "The sample comprises an amorphous phenoxy homopolymer blended with Isothiazole magenta dye (Dye d3) to form a thin coating approximately 1 μm in thickness. The material was prepared by dissolving the polymer (6.0 wt%) and dye (3.0 wt%) in tetrahydrofuran (THF, 91.0 wt%), followed by coating onto a polyethylene terephthalate (PET) substrate and drying for 30 seconds at 110 °C. Thermal characterization was conducted using differential scanning calorimetry (DSC) on a Perkin-Elmer DSC-4 instrument at a heating rate of 20 °C/min during the first heating run.",
      "reasoning_analysis": "Increasing Factors: The phenoxy homopolymer backbone features bulky bisphenol A units and hydroxyl groups capable of interchain hydrogen bonding, which intrinsically restrict segmental mobility and establish a high baseline glass transition temperature. Additionally, the kinetic lag associated with the relatively high DSC heating rate (20 °C/min) may shift the observed transition to a slightly higher temperature. Decreasing Factors: The formulation contains a significant proportion of small molecule dye relative to the polymer solids, which acts as a potent plasticizer by disrupting chain packing and increasing free volume. Furthermore, the brief drying period (30 s at 110 °C) following solution casting in THF creates a high likelihood of residual solvent entrapment, which would drastically enhance chain mobility and depress the Tg. Dominant Factor: While the phenoxy backbone provides intrinsic thermal rigidity, the compositional and processing factors dominate the thermal behavior. The high loading of the small molecule dye combined with the probable presence of residual THF due to insufficient drying time will qualitatively depress the Tg significantly below that of the neat, fully dried polymer."
    },
    "analysis_without_hierarchical_structure": {
      "descriptive_text": "The material system comprises a phenoxy homopolymer matrix incorporated with 3.0 wt% Dye d3 (isothiazole magenta) dissolved within a tetrahydrofuran (THF) solution. The blend was coated onto a polyethylene terephthalate (PET) substrate, followed by rapid thermal drying for 30 seconds at 110 °C to remove the solvent. Thermal characterization was performed via differential scanning calorimetry (DSC) using a Perkin-Elmer DSC-4 apparatus at a heating rate of 20 °C/min during the initial heating scan.",
      "reasoning_analysis": "Increasing Factors: The phenoxy homopolymer backbone contains rigid aromatic rings and ether linkages that restrict segmental rotation, inherently elevating the Tg. Furthermore, phenoxy resins typically possess hydroxyl groups capable of forming intermolecular hydrogen bonds, which further restricts chain mobility and drives the Tg upward. Decreasing Factors: The incorporation of Dye d3, a low molecular weight small molecule, introduces free volume into the system and acts as a plasticizer, thereby reducing intermolecular friction and lowering the Tg. Additionally, the processing history involves a relatively short drying time (30 seconds) at 110 °C for a THF-based solution; despite the temperature exceeding the boiling point of THF, incomplete solvent removal is possible, and any residual THF would significantly plasticize the matrix and depress the Tg. Dominant Factor: While the rigid aromatic backbone and hydrogen bonding network of the phenoxy polymer establish a fundamentally high Tg baseline, the combined plasticization effects from the low molecular weight dye additive and the potential retention of residual solvent due to the rapid drying protocol represent the dominant dynamic factors likely causing a qualitative reduction in the observed Tg compared to the pristine bulk polymer."
    }
  },
  {
    "doi": null,
    "title": "The effect of intermolecular forces on the glass transition of solute-polymer blends:",
    "year": 1997,
    "chemical_composition": {
      "repeat_unit_psmiles": null,
      "monomers": [
        {
          "name": "Poly(vinyl formal)",
          "smiles": null,
          "ratio_value": null,
          "ratio_unit": null
        }
      ],
      "additives": [
        {
          "name": "Dye d3 (isothiazole magenta)",
          "type": "dye",
          "amount_value": 3.0,
          "amount_unit": "wt% (in solution)"
        }
      ],
      "is_homopolymer": true
    },
    "processing_history": "Blend prepared by dissolving dye (3.0 wt%) and polymer (6.0 wt%) in THF (91.0 wt%). Coated on PET substrate, dried 30s at 110 °C. Tg measured by DSC (Perkin-Elmer DSC-4) at 20 °C/min, first run.",
    "hierarchical_structure": "Amorphous dye-polymer blend coating (~1 μm).",
    "properties": {
      "Tg": {
        "value": [
          47.5
        ],
        "unit": "°C"
      }
    },
    "analysis_with_hierarchical_structure": {
      "descriptive_text": "The sample comprises an amorphous poly(vinyl formal) homopolymer blend coating approximately 1 μm in thickness, incorporating Dye d3 (isothiazole magenta). The material was processed by dissolving the polymer (6.0 wt%) and dye (3.0 wt%) in tetrahydrofuran (91.0 wt%), followed by coating onto a poly(ethylene terephthalate) substrate and drying for 30 seconds at 110 °C. Thermal analysis was conducted using differential scanning calorimetry at a heating rate of 20 °C/min during the first run.",
      "reasoning_analysis": "Increasing Factors: The poly(vinyl formal) backbone features cyclic acetal groups that introduce steric hindrance and backbone rigidity, inherently resisting segmental motion and establishing a moderate baseline Tg. Additionally, the use of a relatively fast DSC heating rate of 20 °C/min kinetically delays the relaxation processes, shifting the observed transition to higher temperatures. Decreasing Factors: The inclusion of low-molecular-weight dye molecules increases free volume within the matrix, acting as a plasticizer that enhances chain mobility. More significantly, the processing history involves a very short drying time (30 s) at 110 °C after casting from THF; despite the temperature exceeding the solvent boiling point, this brevity suggests a high probability of residual THF remaining in the film, which would strongly plasticize the polymer and depress the Tg. Dominant Factor: While the intrinsic backbone rigidity provides structural stability, the processing-induced potential for residual solvent retention combined with the free volume contribution from the dye additive are the dominant factors, qualitatively driving the final Tg lower than that of a pristine, fully dried bulk poly(vinyl formal) sample."
    },
    "analysis_without_hierarchical_structure": {
      "descriptive_text": "The sample comprises a poly(vinyl formal) homopolymer blended with Dye d3 (isothiazole magenta). The material was prepared by dissolving the polymer (6.0 wt%) and the dye (3.0 wt%) in tetrahydrofuran (91.0 wt%), followed by coating the solution onto a polyethylene terephthalate substrate. The resulting film was dried for 30 seconds at 110 °C. Thermal characterization was performed using differential scanning calorimetry (Perkin-Elmer DSC-4) at a heating rate of 20 °C/min, with data collected during the first heating run.",
      "reasoning_analysis": "Increasing Factors: The poly(vinyl formal) backbone possesses inherent rigidity due to the cyclic acetal structures along the chain, which restricts segmental mobility relative to fully flexible linear chains. Additionally, the use of a relatively fast heating rate (20 °C/min) during the DSC measurement introduces a kinetic lag that qualitatively shifts the observed transition temperature higher compared to slower scanning protocols. Decreasing Factors: The formulation contains a high concentration of low molecular weight dye additive; based on the solution composition (3.0 wt% dye vs 6.0 wt% polymer), the solid film comprises approximately 33 wt% dye, which acts as a potent plasticizer by increasing free volume and lubricating chain segments. Furthermore, the brief drying duration (30 s at 110 °C) may be insufficient to completely remove the tetrahydrofuran solvent, leaving residual volatile molecules that would further depress the glass transition temperature. Dominant Factor: The substantial loading of the small molecule dye additive qualitatively dominates the thermal behavior; the plasticization effect arising from this high concentration of non-polymeric species overwhelms the intrinsic backbone rigidity and kinetic heating effects, leading to a net reduction in Tg relative to the neat homopolymer."
    }
  },
  {
    "doi": null,
    "title": "The equation of glass transition of epoxy diane resin modifed with the nanoparticle fllers",
    "year": 2021,
    "chemical_composition": {
      "repeat_unit_psmiles": null,
      "monomers": [
        {
          "name": "ED-20 epoxy resin",
          "smiles": null,
          "ratio_value": 1,
          "ratio_unit": "mass ratio"
        },
        {
          "name": "L-20 hardener",
          "smiles": null,
          "ratio_value": 0.8,
          "ratio_unit": "mass ratio"
        }
      ],
      "additives": [
        {
          "name": "PDMS-5",
          "type": "plasticizer",
          "amount_value": 2.5,
          "amount_unit": "wt%"
        },
        {
          "name": "HDK",
          "type": "filler",
          "amount_value": 0.5,
          "amount_unit": "wt%"
        }
      ],
      "is_homopolymer": false
    },
    "processing_history": "HDK (0.5 wt%) mixed with PDMS-5 (2.5 wt%), dispersed ultrasonically, then added to ED-20 + L-20 (1:0.8). Cured as 0.02 g tablets at room temperature for 24 h. Tg measured by DSC (TOLEDO STAR) at 5 °C/min scanning speed.",
    "hierarchical_structure": "Supramolecular structure has pronounced ordering. Globular formations collected in linear clusters consisting of 5–7 globules.",
    "properties": {
      "Tg": {
        "value": [
          116
        ],
        "unit": "°C"
      }
    },
    "analysis_with_hierarchical_structure": {
      "descriptive_text": "The sample comprises a composite epoxy system formed from ED-20 epoxy resin and L-20 hardener at a mass ratio of 1:0.8, incorporating 2.5 wt% PDMS-5 plasticizer and 0.5 wt% HDK filler. The additives were dispersed ultrasonically prior to mixing with the resin components, and the mixture was cured as 0.02 g tablets at room temperature for 24 hours. Structural characterization reveals a supramolecular architecture with pronounced ordering, specifically featuring globular formations collected in linear clusters consisting of 5–7 globules, and the thermal behavior was assessed using DSC at a scanning speed of 5 °C/min.",
      "reasoning_analysis": "Increasing Factors: The formation of a covalently crosslinked network via the reaction between ED-20 epoxy resin and L-20 hardener significantly restricts segmental chain mobility, inherently raising the Tg. Additionally, the presence of rigid HDK filler particles can impose interfacial constraints on the polymer matrix, while the observed supramolecular ordering into globular linear clusters suggests physical aggregation that may further hinder chain motion. Decreasing Factors: The inclusion of 2.5 wt% PDMS-5 acts as a plasticizer, increasing free volume and lubricating chain segments to substantially depress the Tg. Furthermore, curing at room temperature for only 24 hours may result in incomplete conversion compared to thermal curing, leading to a lower crosslink density and higher chain mobility. Dominant Factor: While the epoxy network and supramolecular ordering provide structural rigidity, the intentional addition of the flexible PDMS plasticizer combined with the limited crosslink density achievable through room temperature curing are the dominant factors, qualitatively driving the Tg lower relative to a fully cured, unmodified epoxy network."
    },
    "analysis_without_hierarchical_structure": {
      "descriptive_text": "The sample comprises a crosslinked epoxy system formed from ED-20 epoxy resin and L-20 hardener at a mass ratio of 1:0.8, modified with 2.5 wt% PDMS-5 plasticizer and 0.5 wt% HDK filler. Preparation involved ultrasonic dispersion of the HDK filler within the PDMS-5 plasticizer prior to incorporation into the epoxy-hardener mixture. The resulting composite was cured as 0.02 g tablets at room temperature for 24 hours, and the thermal properties were characterized via DSC using a TOLEDO STAR instrument at a scanning speed of 5 °C/min.",
      "reasoning_analysis": "Increasing Factors: The chemical reaction between the ED-20 epoxy resin and L-20 hardener creates a crosslinked thermoset network, which inherently restricts segmental chain mobility and establishes a rigid structural baseline that drives the Tg upward. Additionally, the presence of 0.5 wt% HDK filler introduces rigid inorganic particles that can impose interfacial constraints on the polymer chains, potentially contributing to a slight increase in Tg. Decreasing Factors: The incorporation of 2.5 wt% PDMS-5 acts as a plasticizer; due to the high chain flexibility and low intrinsic Tg of polydimethylsiloxane, this additive increases free volume and lubricates segmental motion, significantly depressing the Tg. Furthermore, the processing history indicates curing at room temperature for 24 hours, which often results in incomplete conversion compared to thermal curing, leading to a lower crosslink density and a subsequent reduction in Tg. Dominant Factor: While the crosslinked network and filler provide structural rigidity, the plasticization effect from the PDMS-5 combined with the potentially limited crosslink density achieved during room temperature curing is the dominant factor. The substantial increase in free volume and chain mobility induced by the siloxane plasticizer qualitatively outweighs the restrictive effects of the low-loading filler, leading to a net reduction in Tg relative to a neat, fully cured epoxy system."
    }
  },
  {
    "doi": null,
    "title": "The effect of intermolecular forces on the glass transition of solute-polymer blends:",
    "year": 1997,
    "chemical_composition": {
      "repeat_unit_psmiles": null,
      "monomers": [
        {
          "name": "Ethyl cellulose",
          "smiles": null,
          "ratio_value": null,
          "ratio_unit": null
        }
      ],
      "additives": [
        {
          "name": "Dye d3 (isothiazole magenta)",
          "type": "dye",
          "amount_value": 3.0,
          "amount_unit": "wt% (in solution)"
        }
      ],
      "is_homopolymer": true
    },
    "processing_history": "Blend prepared by dissolving dye (3.0 wt%) and polymer (6.0 wt%) in THF (91.0 wt%). Coated on PET substrate, dried 30s at 110 °C. Tg measured by DSC (Perkin-Elmer DSC-4) at 20 °C/min, first run.",
    "hierarchical_structure": "Amorphous dye-polymer blend coating (~1 μm).",
    "properties": {
      "Tg": {
        "value": [
          26.5
        ],
        "unit": "°C"
      }
    },
    "analysis_with_hierarchical_structure": {
      "descriptive_text": "The sample comprises an amorphous ethyl cellulose matrix incorporated with Dye d3 (isothiazole magenta) to form a dye-polymer blend coating approximately 1 μm in thickness. Preparation involved dissolving the polymer (6.0 wt%) and dye (3.0 wt%) in tetrahydrofuran (91.0 wt%), coating the solution onto a polyethylene terephthalate (PET) substrate, and drying for 30 seconds at 110 °C. The glass transition temperature was characterized via differential scanning calorimetry using a Perkin-Elmer DSC-4 at a heating rate of 20 °C/min during the first run.",
      "reasoning_analysis": "Increasing Factors: The inherent rigidity of the cellulose backbone, characterized by pyranose rings, restricts segmental motion and establishes a baseline resistance to thermal transition. Additionally, specific intermolecular interactions, such as hydrogen bonding between the isothiazole magenta dye functional groups and the ethyl cellulose ether or hydroxyl sites, could theoretically restrict chain mobility. Decreasing Factors: The substitution of hydroxyl groups with ethyl groups on the cellulose backbone reduces interchain hydrogen bonding density compared to native cellulose, thereby increasing chain flexibility. More significantly, the low molecular weight dye molecules constitute a substantial fraction of the solid content (approximately 33 wt% of solids), acting as effective plasticizers that increase free volume. Furthermore, the brief drying duration (30 seconds) may result in trapped residual THF solvent, which would further depress the Tg. Dominant Factor: The plasticization effect arising from the high concentration of low molecular weight dye species and the potential presence of residual solvent qualitatively dominates the thermal behavior. These factors enhance segmental mobility and free volume to a greater extent than the backbone rigidity or intermolecular interactions can restrict it, leading to a net reduction in Tg relative to the neat polymer."
    },
    "analysis_without_hierarchical_structure": {
      "descriptive_text": "The sample consists of an ethyl cellulose homopolymer matrix blended with Dye d3 (isothiazole magenta). The blend was prepared by dissolving the dye (3.0 wt%) and polymer (6.0 wt%) in tetrahydrofuran (91.0 wt%), followed by coating onto a polyethylene terephthalate substrate and drying for 30 seconds at 110 °C. Thermal characterization was performed using differential scanning calorimetry on a Perkin-Elmer DSC-4 instrument at a heating rate of 20 °C/min during the first run.",
      "reasoning_analysis": "Increasing Factors: The ethyl cellulose backbone incorporates rigid pyranose rings that restrict segmental rotation, inherently promoting a higher glass transition temperature through steric hindrance and limited chain flexibility. Decreasing Factors: The ethyl substitution introduces additional flexibility compared to native cellulose, and the substantial relative concentration of the small molecule dye (approximately 33 wt% of the solid film content) acts as a potent plasticizer by increasing free volume and disrupting polymer-polymer interactions. Additionally, the brief drying period of 30 seconds may leave residual THF solvent within the matrix, further depressing the transition temperature. Dominant Factor: While the rigid backbone establishes the fundamental thermal stability, the high loading of the small molecule dye qualitatively dominates the final Tg behavior by significantly reducing the cohesive energy density and chain entanglement density relative to the neat polymer, leading to a marked decrease in the observed transition temperature."
    }
  },
  {
    "doi": null,
    "title": "Suppression of the $T _ { \\mathrm { g } } .$ -Nanoconfinement Effect in Thin Poly(vinyl acetate) Films by Sorbed Water",
    "year": 2010,
    "chemical_composition": {
      "repeat_unit_psmiles": "[*]CC(OC(=O)C)[*]",
      "monomers": [
        {
          "name": "Vinyl acetate",
          "smiles": "CC(=O)OC=C",
          "ratio_value": null,
          "ratio_unit": null
        }
      ],
      "additives": [],
      "is_homopolymer": true
    },
    "processing_history": "Bulk PVAc supplied by Scientific Polymer Products (Mn = 57500 g/mol). Bone-dry sample achieved by cumulative annealing exceeding 300 min at 393 K. Tg measured by DSC: heating to 323 K for 10 min, quenching at 40 K/min to 233 K, and heating at 10 K/min.",
    "hierarchical_structure": "Bulk polymer.",
    "properties": {
      "Tg": {
        "value": [
          39.5
        ],
        "unit": "°C"
      }
    },
    "analysis_with_hierarchical_structure": {
      "descriptive_text": "The sample is a bulk poly(vinyl acetate) homopolymer with a number-average molecular weight (Mn) of 57,500 g/mol, supplied by Scientific Polymer Products. To achieve a bone-dry state, the material underwent cumulative annealing exceeding 300 minutes at 393 K. The glass transition temperature was characterized by differential scanning calorimetry (DSC) using a protocol that involved heating to 323 K for 10 minutes, quenching at 40 K/min to 233 K, and a subsequent heating scan at 10 K/min.",
      "reasoning_analysis": "Increasing Factors: The presence of polar acetate side groups facilitates dipole-dipole interactions between chains, restricting segmental mobility and intrinsically elevating the Tg. Additionally, the relatively high molecular weight (57,500 g/mol) ensures the polymer is well above the critical entanglement threshold, minimizing the free volume contribution from chain ends described by the Fox-Flory relationship. The rigorous annealing process at 393 K effectively removes absorbed moisture, preventing plasticization that would otherwise depress the transition temperature. Decreasing Factors: The acetate side group possesses greater conformational flexibility compared to rigid aromatic substituents, allowing for easier segmental rotation. Furthermore, the DSC measurement protocol involves a rapid quenching rate of 40 K/min, which traps excess free volume within the bulk polymer matrix compared to slow cooling, potentially lowering the observed Tg relative to an equilibrium state. Dominant Factor: While the rapid quenching during characterization introduces kinetic free volume that tends to lower the measured Tg, the intrinsic intermolecular forces generated by the polar acetate groups combined with the elimination of hygroscopic moisture via extensive annealing are the dominant factors establishing the material's thermal transition behavior."
