Repository: hhtrick/HHT-code

# HHT training framework

This directory contains model training, embedding precomputation, inference, article-level baselines and the curated datasets. All commands below assume that the working directory is `train_code/`.

## 3. Datasets and fixed partitions

Each main dataset is a JSON array at `dataset/{property}/{property}.json`. Entries contain source metadata, `chemical_composition`, `processing_history`, `hierarchical_structure`, `properties`, and two generated-analysis objects. Targets are stored as `properties[property]["value"]`; source metadata and target values are not predictive input fields.

| Property | Train | Validation | Test | Total |
|---|---:|---:|---:|---:|

File: train_code/dataset/Tg/Tg.json (part 214 of 235)
[
    },
    "analysis_without_hierarchical_structure": {
      "descriptive_text": "The sample consists of a poly(vinyl acetate) homopolymer with a number-average molecular weight of 57500 g/mol, sourced from Scientific Polymer Products. To ensure a bone-dry state, the bulk material underwent cumulative annealing exceeding 300 minutes at 393 K. The glass transition temperature was characterized using differential scanning calorimetry, involving an initial heating to 323 K held for 10 minutes, followed by quenching at 40 K/min to 233 K, and a final heating ramp at 10 K/min.",
      "reasoning_analysis": "Increasing Factors: The number-average molecular weight of 57500 g/mol is sufficiently high to reside on the plateau of the Fox-Flory relationship, preventing molecular weight-dependent depression of the Tg. Furthermore, the absence of additives eliminates external plasticization effects, and the extensive annealing history at 393 K ensures the removal of absorbed moisture and residual monomers, which reduces free volume and restricts chain mobility. Decreasing Factors: The chemical structure of the vinyl acetate repeat unit lacks bulky rigid side groups, such as aromatics, which inherently allows for greater segmental flexibility compared to stiffer polymer backbones. Additionally, the measurement protocol involves quenching from 323 K to 233 K, which freezes in excess free volume relative to a slow-cooled state, potentially lowering the observed transition onset. Dominant Factor: The extensive thermal annealing to achieve a bone-dry state is the dominant factor, as poly(vinyl acetate) is highly hygroscopic and the removal of water molecules prevents significant plasticization that would otherwise drastically depress the Tg, thereby ensuring the measured value reflects the intrinsic dry polymer behavior."
    }
  },
  {
    "doi": null,
    "title": "The effect of intermolecular forces on the glass transition of solute-polymer blends:",
    "year": 1997,
    "chemical_composition": {
      "repeat_unit_psmiles": null,
      "monomers": [
        {
          "name": "Poly(vinyl aceto acetal)",
          "smiles": null,
          "ratio_value": null,
          "ratio_unit": null
        }
      ],
      "additives": [
        {
          "name": "Dye d3 (isothiazole magenta)",
          "type": "dye",
          "amount_value": 3.0,
          "amount_unit": "wt% (in solution)"
        }
      ],
      "is_homopolymer": true
    },
    "processing_history": "Blend prepared by dissolving dye (3.0 wt%) and polymer (6.0 wt%) in THF (91.0 wt%). Coated on PET substrate, dried 30s at 110 °C. Tg measured by DSC (Perkin-Elmer DSC-4) at 20 °C/min, first run.",
    "hierarchical_structure": "Amorphous dye-polymer blend coating (~1 μm).",
    "properties": {
      "Tg": {
        "value": [
          52.0
        ],
        "unit": "°C"
      }
    },
    "analysis_with_hierarchical_structure": {
      "descriptive_text": "The sample consists of an amorphous poly(vinyl aceto acetal) homopolymer blend coating approximately 1 μm in thickness. It was prepared by dissolving the polymer (6.0 wt%) and Dye d3 (isothiazole magenta, 3.0 wt%) in tetrahydrofuran (THF, 91.0 wt%), followed by coating onto a polyethylene terephthalate (PET) substrate. The film was subjected to a brief thermal treatment, drying for 30 seconds at 110 °C, to remove the solvent. The glass transition temperature was subsequently characterized using a Perkin-Elmer DSC-4 instrument at a heating rate of 20 °C/min during the first run.",
      "reasoning_analysis": "Increasing Factors: The poly(vinyl aceto acetal) backbone contains bulky acetal side groups that introduce steric hindrance relative to simple vinyl polymers, inherently restricting segmental mobility and establishing a baseline resistance to chain motion. The DSC measurement conducted at a relatively fast heating rate of 20 °C/min kinetically shifts the observed transition to higher temperatures due to the lag in thermal equilibrium. Additionally, confinement within the 1 μm coating on a PET substrate may restrict chain mobility at the polymer-substrate interface. Decreasing Factors: The formulation contains a high loading of low molecular weight Dye d3 (approximately 33 wt% of the solid film), which typically acts as a potent plasticizer by increasing free volume and lubricating chain segments, significantly depressing the Tg. Furthermore, the brief drying period (30 s at 110 °C) following solution casting in THF raises the likelihood of residual solvent retention, which would further plasticize the matrix and lower the transition temperature. Dominant Factor: While the backbone sterics and measurement kinetics provide upward pressure, the substantial concentration of the small molecule dye combined with the high probability of residual solvent from the rapid drying process are the dominant factors. These processing and compositional features likely cause a significant qualitative reduction in the Tg compared to the neat, dry polymer."
    },
    "analysis_without_hierarchical_structure": {
      "descriptive_text": "The sample consists of a poly(vinyl aceto acetal) homopolymer blended with 3.0 wt% Dye d3 (isothiazole magenta). It was prepared by dissolving the polymer (6.0 wt%) and dye in tetrahydrofuran (THF, 91.0 wt%), followed by coating onto a poly(ethylene terephthalate) (PET) substrate and drying for 30 seconds at 110 °C. The glass transition temperature was measured by DSC at 20 °C/min during the first run.",
      "reasoning_analysis": "Increasing Factors: The DSC measurement protocol utilizes a heating rate of 20 °C/min, which is relatively fast; kinetically, this reduces the time available for segmental relaxation at any given temperature, resulting in an observed shift of the Tg to higher values. Additionally, the acetal groups on the polymer backbone introduce some steric hindrance compared to unsubstituted vinyl chains, providing a baseline resistance to segmental motion. Decreasing Factors: The incorporation of 3.0 wt% Dye d3, a low molecular weight small molecule, typically acts as a plasticizer by increasing the free volume within the polymer matrix unless strong specific intermolecular interactions restrict mobility. Furthermore, the processing history involves a very short drying duration (30 s at 110 °C) for a solution-cast film from THF; despite the temperature exceeding the solvent boiling point, this brief window may insufficiently remove all residual THF, which would act as a potent plasticizer significantly depressing the Tg. Dominant Factor: While the fast heating rate kinetically elevates the observed transition, the thermodynamic plasticization effect introduced by the low molecular weight dye additive and the high probability of residual solvent retention due to the rapid drying process qualitatively dominates the material state, driving the final Tg behavior lower relative to a fully dried, neat polymer sample."
    }
  },
  {
    "doi": null,
    "title": "Experimental Study of the Influence of Periodic Boundary Conditions: Effects of Finite Size and Faster Cooling Rates on Dissimilar Polymer−Polymer Interfaces",
    "year": 2017,
    "chemical_composition": {
      "repeat_unit_psmiles": "[*]CC(C1=CC=CC=C1)[*]",
      "monomers": [
        {
          "name": "Styrene",
          "smiles": "C=CC1=CC=CC=C1",
          "ratio_value": null,
          "ratio_unit": null
        }
      ],
      "additives": [],
      "is_homopolymer": true
    },
    "processing_history": "Neat PS film spin-coated from toluene onto mica. Annealed overnight under vacuum at 120 °C. Tg measured by localized fluorescence method (excitation 330 nm, emission 379 nm) on cooling at 1 K/min.",
    "hierarchical_structure": "Neat polystyrene film. Mw = 1920 kg/mol, Mw/Mn = 1.26.",
    "properties": {
      "Tg": {
        "value": [
          101
        ],
        "unit": "°C"
      }
    },
    "analysis_with_hierarchical_structure": {
      "descriptive_text": "The sample consists of a neat polystyrene homopolymer film with a weight-average molecular weight (Mw) of 1920 kg/mol and a dispersity (Mw/Mn) of 1.26. The film was fabricated by spin-coating a toluene solution onto a mica substrate, followed by overnight annealing under vacuum at 120 °C to remove residual solvent and relieve internal stresses. The glass transition temperature was subsequently determined using a localized fluorescence method with excitation at 330 nm and emission at 379 nm during cooling at a rate of 1 K/min.",
      "reasoning_analysis": "Increasing Factors: The presence of bulky phenyl side groups attached to the polymer backbone imposes significant steric hindrance, restricting segmental rotation and intrinsically elevating the glass transition temperature. Furthermore, the exceptionally high molecular weight (1920 kg/mol) minimizes the concentration of chain ends, thereby reducing excess free volume according to the Fox-Flory relationship and driving the Tg toward the asymptotic bulk limit. Decreasing Factors: The slow cooling rate of 1 K/min during the fluorescence measurement allows for extended structural relaxation times compared to standard differential scanning calorimetry protocols, which can result in a lower observed Tg. Additionally, if the spin-coating process resulted in a thin film geometry on the mica substrate, enhanced mobility at the free surface could induce nanoconfinement effects that depress the Tg relative to the bulk material. Dominant Factor: The extremely high molecular weight serves as the primary intrinsic factor stabilizing the Tg near the bulk asymptotic value by negating chain end effects; however, the final observed behavior is likely governed by the interplay between this bulk-like chain dynamics and the specific thermal history imposed by the slow cooling rate and potential surface mobility effects inherent to the film geometry."
    },
    "analysis_without_hierarchical_structure": {
      "descriptive_text": "The sample consists of a neat polystyrene homopolymer film prepared by spin-coating a toluene solution onto a mica substrate. Following deposition, the film was annealed overnight under vacuum at 120 °C to remove residual solvent and relax chain conformations. The glass transition temperature was subsequently characterized using a localized fluorescence method with excitation at 330 nm and emission at 379 nm during cooling at a rate of 1 K/min.",
      "reasoning_analysis": "Increasing Factors: The presence of bulky phenyl side groups on the polystyrene backbone imposes significant steric hindrance, restricting segmental rotation and intrinsically elevating the glass transition temperature. Furthermore, the processing history involves annealing at 120 °C under vacuum, which is above the typical bulk Tg of polystyrene; this thermal treatment facilitates the removal of residual toluene solvent and promotes physical aging, thereby reducing free volume and restricting chain mobility compared to a non-annealed spin-coated film. Interfacial interactions between the polymer chains and the mica substrate may also constrain segmental motion near the interface. Decreasing Factors: The spin-coating process initially introduces toluene, which acts as a potent plasticizer; if the annealing step were insufficient, residual solvent would increase free volume and depress the Tg. Additionally, free surface effects inherent to thin films prepared by spin-coating can sometimes enhance mobility at the air-polymer interface, potentially lowering the observed Tg relative to the bulk material. Dominant Factor: The intrinsic structural rigidity provided by the phenyl groups establishes a high baseline Tg, but the thermal annealing history is the critical processing variable; by effectively eliminating residual solvent and densifying the film through relaxation above the glass transition, the annealing process prevents plasticization-induced depression, ensuring the observed Tg is dominated by the intrinsic polymer architecture and substrate constraints rather than processing artifacts."
    }
  },
  {
    "doi": null,
    "title": "Suppression of the $T _ { \\mathrm { g } } .$ -Nanoconfinement Effect in Thin Poly(vinyl acetate) Films by Sorbed Water",
    "year": 2010,
    "chemical_composition": {
      "repeat_unit_psmiles": "[*]CC(OC(=O)C)[*]",
      "monomers": [
        {
          "name": "Vinyl acetate",
          "smiles": "CC(=O)OC=C",
          "ratio_value": null,
          "ratio_unit": null
        }
      ],
      "additives": [
        {
          "name": "Water",
          "type": "plasticizer",
          "amount_value": null,
          "amount_unit": null
        }
      ],
      "is_homopolymer": true
    },
    "processing_history": "Thin film (23 nm) supported on silica. Spin-coated from PVAc/toluene solution. Annealed in vacuum at 323 K for 5 h and lab-equilibrated for 24 h (wet). Held at 333 K for 20 min before measurement. Tg measured by ellipsometry (cooling rate 1 K/min).",
    "hierarchical_structure": "Thin film (supported on silica).",
    "properties": {
      "Tg": {
        "value": [
          33.6
        ],
        "unit": "°C"
      }
    },
    "analysis_with_hierarchical_structure": {
      "descriptive_text": "The sample comprises a polyvinyl acetate homopolymer fabricated as a 23 nm thin film supported on a silica substrate. Prepared via spin-coating from a toluene solution, the film underwent vacuum annealing at 323 K for 5 hours followed by 24 hours of lab equilibration under wet conditions, resulting in water uptake as a plasticizing additive. Prior to characterization, the specimen was held at 333 K for 20 minutes, and the glass transition temperature was assessed using ellipsometry with a cooling rate of 1 K/min.",
      "reasoning_analysis": "Increasing Factors: The supportive silica substrate introduces interfacial interactions that can restrict segmental mobility of the polymer chains near the interface, potentially elevating the Tg. Additionally, the vacuum annealing process above the expected transition region promotes physical densification and stress relaxation, which may reduce free volume and contribute to a higher thermal transition. Decreasing Factors: The explicit presence of water as a plasticizer disrupts interchain hydrogen bonding and increases free volume, significantly enhancing chain mobility and depressing the Tg. Furthermore, the nanoscale thickness of the film introduces a significant free surface effect that enhances mobility relative to the bulk, and the slow cooling rate during ellipsometry allows for greater structural relaxation, qualitatively shifting the observed transition to lower temperatures. Dominant Factor: While the silica substrate provides a restrictive interface, the combined effects of water plasticization and the high surface-to-volume ratio inherent to the thin film are likely the dominant factors, driving a qualitative reduction in Tg relative to a bulk, dry polyvinyl acetate sample."
    },
    "analysis_without_hierarchical_structure": {
      "descriptive_text": "The sample consists of a polyvinyl acetate homopolymer formulated as a 23 nm thin film supported on a silica substrate. The film was fabricated via spin-coating from a polyvinyl acetate/toluene solution, followed by annealing in vacuum at 323 K for 5 hours. Subsequently, the sample was lab-equilibrated for 24 hours under wet conditions, introducing water as a plasticizing additive, and held at 333 K for 20 minutes prior to characterization. The glass transition temperature was determined using ellipsometry with a cooling rate of 1 K/min.",
      "reasoning_analysis": "Increasing Factors: Interfacial interactions between the polar acetate groups of the PVAc backbone and the hydroxyl groups on the silica substrate restrict segmental mobility at the buried interface, theoretically driving the Tg higher. Additionally, the vacuum annealing process may reduce excess free volume through physical aging if performed below the effective transition temperature. Decreasing Factors: The explicit presence of water as a plasticizer, facilitated by the wet lab-equilibration, disrupts interchain dipole-dipole interactions and significantly increases free volume, strongly depressing the Tg. Furthermore, the nanoconfinement of the 23 nm thin film introduces a free surface effect where enhanced chain mobility at the air-polymer interface lowers the overall transition temperature relative to the bulk. Dominant Factor: The plasticization effect induced by water absorption combined with the free surface mobility inherent to the ultrathin film geometry qualitatively dominates over the substrate-induced restrictions, leading to a net reduction in the glass transition temperature compared to a bulk, dry sample."
    }
  },
  {
    "doi": null,
    "title": "The effect of intermolecular forces on the glass transition of solute-polymer blends:",
    "year": 1997,
    "chemical_composition": {
      "repeat_unit_psmiles": null,
      "monomers": [
        {
          "name": "Styrene",
          "smiles": "C=CC1=CC=CC=C1",
          "ratio_value": null,
          "ratio_unit": null
        },
        {
          "name": "Acrylonitrile",
          "smiles": "C=CC#N",
          "ratio_value": null,
          "ratio_unit": null
        }
      ],
      "additives": [
        {
          "name": "Dye d3 (isothiazole magenta)",
          "type": "dye",
          "amount_value": 3.0,
          "amount_unit": "wt% (in solution)"
        }
      ],
      "is_homopolymer": false
    },
    "processing_history": "Blend prepared by dissolving dye (3.0 wt%) and polymer (6.0 wt%) in THF (91.0 wt%). Coated on PET substrate, dried 30s at 110 °C. Tg measured by DSC (Perkin-Elmer DSC-4) at 20 °C/min, first run.",
    "hierarchical_structure": "Amorphous dye-polymer blend coating (~1 μm).",
    "properties": {
      "Tg": {
        "value": [
          54.0
        ],
        "unit": "°C"
      }
    },
    "analysis_with_hierarchical_structure": {
      "descriptive_text": "The sample comprises an amorphous styrene-acrylonitrile copolymer blend incorporating Dye d3 (isothiazole magenta) at 3.0 wt% in the initial solution. The material was processed by dissolving the dye and polymer (6.0 wt%) in tetrahydrofuran (THF, 91.0 wt%), followed by coating onto a polyethylene terephthalate (PET) substrate and drying for 30 seconds at 110 °C to form an approximately 1 μm thick film. The glass transition temperature was characterized via differential scanning calorimetry using a Perkin-Elmer DSC-4 at a heating rate of 20 °C/min during the first run.",
      "reasoning_analysis": "Increasing Factors: The incorporation of acrylonitrile monomers introduces polar nitrile groups that engage in strong dipole-dipole interactions, restricting segmental mobility and inherently raising the Tg relative to pure polystyrene. Additionally, the bulky phenyl groups from the styrene units provide steric hindrance that further limits chain rotation. The relatively fast DSC heating rate of 20 °C/min may also kinetically shift the observed transition to a higher temperature compared to slower scanning rates. Decreasing Factors: The formulation contains a significant proportion of low molecular weight dye molecules relative to the polymer (approximately 33 wt% dye in the solid film based on solution ratios), which likely acts as a potent plasticizer by increasing free volume and lubricating chain motion. Furthermore, the short drying time (30 s) at 110 °C may leave residual THF solvent trapped within the 1 μm coating, which would also function as a plasticizer to depress the Tg. Dominant Factor: While the intrinsic rigidity of the styrene-acrylonitrile backbone and polar interactions favor a higher Tg, the substantial loading of the low molecular weight dye combined with the potential for residual solvent from the rapid thermal processing likely dominates the thermodynamic behavior, resulting in a qualitative depression of the Tg relative to the neat copolymer matrix."
    },
    "analysis_without_hierarchical_structure": {
      "descriptive_text": "The sample consists of a styrene-acrylonitrile copolymer blend incorporating Dye d3 (isothiazole magenta). The material was prepared by dissolving the polymer (6.0 wt%) and dye (3.0 wt%) in tetrahydrofuran (91.0 wt%), followed by coating the solution onto a polyethylene terephthalate substrate. The film was dried for 30 seconds at 110 °C, and the glass transition temperature was characterized using differential scanning calorimetry at a heating rate of 20 °C/min during the first run.",
      "reasoning_analysis": "Increasing Factors: The incorporation of acrylonitrile comonomers introduces strong polar dipole-dipole interactions between polymer chains, significantly increasing cohesive energy density and restricting segmental mobility compared to pure polystyrene. Additionally, the bulky phenyl side groups from the styrene units impose steric hindrance that further limits backbone rotation, intrinsically driving the Tg higher. Decreasing Factors: The processing history involves a very short drying time (30 seconds) at 110 °C, which may be insufficient to completely evaporate the tetrahydrofuran solvent, leading to residual solvent acting as a plasticizer that increases free volume. Furthermore, the addition of the low molecular weight dye molecules can disrupt polymer packing and increase free volume, contributing to a depression in Tg. Dominant Factor: While the polar interactions from the acrylonitrile content establish a fundamentally high Tg baseline for the copolymer matrix, the processing condition involving brief drying likely results in significant residual solvent retention, making the plasticization effect the dominant dynamic factor that qualitatively reduces the measured Tg relative to a fully dried, pristine sample."
    }
  },
  {
    "doi": null,
    "title": "The equation of glass transition of epoxy diane resin modifed with the nanoparticle fllers",
    "year": 2021,
    "chemical_composition": {
      "repeat_unit_psmiles": null,
      "monomers": [
        {
          "name": "ED-20 epoxy resin",
          "smiles": null,
          "ratio_value": 1,
          "ratio_unit": "mass ratio"
        },
        {
          "name": "L-20 hardener",
          "smiles": null,
          "ratio_value": 0.8,
          "ratio_unit": "mass ratio"
        }
      ],
      "additives": [
        {
          "name": "PDMS-5",
          "type": "plasticizer",
          "amount_value": 2.5,
          "amount_unit": "wt%"
        }
      ],
      "is_homopolymer": false
    },
    "processing_history": "PDMS-5 (2.5 wt%) added to ED-20 + L-20 (1:0.8). Dispersed on UZDN-1UCH.2 ultrasonic unit (22 and 35 kHz) for 5–10 min. Cured as 0.02 g tablets at room temperature for 24 h. Tg measured by DSC (TOLEDO STAR) at 5 °C/min scanning speed.",
    "hierarchical_structure": "Structure contains significantly smaller number of pores and microcracks. New formations distributed discretely.",
    "properties": {
      "Tg": {
        "value": [
          85
        ],
        "unit": "°C"
      }
    },
    "analysis_with_hierarchical_structure": {
      "descriptive_text": "This material system comprises a crosslinked epoxy network synthesized from ED-20 epoxy resin and L-20 hardener at a mass ratio of 1:0.8, modified with 2.5 wt% PDMS-5 plasticizer. The components were dispersed using an UZDN-1UCH.2 ultrasonic unit operating at 22 and 35 kHz for 5–10 minutes and subsequently cured as 0.02 g tablets at room temperature for 24 hours. Structural analysis reveals a morphology characterized by a significantly reduced number of pores and microcracks, with new formations distributed discretely throughout the matrix, and the thermal properties were characterized by DSC at a scanning speed of 5 °C/min.",
      "reasoning_analysis": "Increasing Factors: The formation of a covalently crosslinked network between the ED-20 resin and L-20 hardener significantly restricts segmental chain mobility, which intrinsically drives the Tg upward compared to linear analogs. Additionally, the ultrasonic dispersion processing promotes homogeneity and may enhance crosslinking efficiency, while the reduced number of pores and microcracks indicates a dense matrix structure that supports higher thermal stability. Decreasing Factors: The incorporation of 2.5 wt% PDMS-5 introduces flexible siloxane chains that act as an internal plasticizer, increasing free volume and facilitating segmental motion, thereby depressing the Tg. Furthermore, curing at room temperature for 24 hours may result in incomplete conversion of the epoxy groups compared to elevated temperature curing, limiting the ultimate crosslink density and lowering the Tg. Dominant Factor: While the crosslinked epoxy network establishes a rigid baseline, the intentional addition of the low-Tg PDMS plasticizer combined with the limited crosslink density achieved through room temperature curing qualitatively dominates the thermal behavior, resulting in a Tg that is lower than that of a fully cured, unmodified epoxy system."
    },
    "analysis_without_hierarchical_structure": {
      "descriptive_text": "The sample comprises a modified epoxy network synthesized from ED-20 epoxy resin and L-20 hardener at a mass ratio of 1:0.8, incorporating 2.5 wt% PDMS-5 as a plasticizing additive. The mixture was homogenized using an UZDN-1UCH.2 ultrasonic unit at 22 and 35 kHz for 5 to 10 minutes to ensure dispersion. Following preparation, the material was cured into 0.02 g tablets at room temperature for 24 hours, and the glass transition temperature was subsequently characterized by differential scanning calorimetry using a TOLEDO STAR instrument at a scanning speed of 5 °C/min.",
      "reasoning_analysis": "Increasing Factors: The reaction between ED-20 epoxy resin and L-20 hardener forms a covalently crosslinked thermoset network, which significantly restricts segmental chain mobility and inherently drives the Tg upward compared to linear counterparts. The rigid chemical structure typical of epoxy backbones further contributes to this stiffness. Decreasing Factors: The addition of 2.5 wt% PDMS-5 acts as a plasticizer, increasing the free volume within the matrix and lubricating chain segments, which qualitatively depresses the Tg. Furthermore, the processing history specifies curing at room temperature for 24 hours, which may result in incomplete conversion and lower crosslink density compared to elevated temperature curing protocols, thereby limiting the maximum achievable Tg. Dominant Factor: While the crosslinked network architecture establishes the fundamental thermal stability of the material, the intentional incorporation of the low-Tg PDMS-5 plasticizer combined with the limited crosslink density achievable through room temperature curing qualitatively dominates the final Tg behavior by suppressing the transition temperature relative to a fully cured, neat epoxy system."
    }
  },
  {
    "doi": null,
    "title": "The effect of intermolecular forces on the glass transition of solute-polymer blends:",
    "year": 1997,
    "chemical_composition": {
      "repeat_unit_psmiles": null,
      "monomers": [
        {
          "name": "Chlorinated poly(vinyl chloride)",
          "smiles": null,
          "ratio_value": null,
          "ratio_unit": null
        }
      ],
      "additives": [
        {
          "name": "Dye d3 (isothiazole magenta)",
          "type": "dye",
          "amount_value": 3.0,
          "amount_unit": "wt% (in solution)"
        }
      ],
      "is_homopolymer": true
    },
    "processing_history": "Blend prepared by dissolving dye (3.0 wt%) and polymer (6.0 wt%) in THF (91.0 wt%). Coated on PET substrate, dried 30s at 110 °C. Tg measured by DSC (Perkin-Elmer DSC-4) at 20 °C/min, first run.",
    "hierarchical_structure": "Amorphous dye-polymer blend coating (~1 μm).",
    "properties": {
      "Tg": {
        "value": [
          53.5
        ],
        "unit": "°C"
      }
    },
    "analysis_with_hierarchical_structure": {
      "descriptive_text": "The sample comprises an amorphous dye-polymer blend coating approximately 1 μm in thickness, utilizing a chlorinated poly(vinyl chloride) homopolymer matrix. The formulation was prepared by dissolving the polymer (6.0 wt%) and Dye d3 (isothiazole magenta, 3.0 wt%) in tetrahydrofuran (THF, 91.0 wt%), followed by coating onto a polyethylene terephthalate (PET) substrate. The film was dried for 30 seconds at 110 °C, and the glass transition temperature was characterized using a Perkin-Elmer DSC-4 instrument at a heating rate of 20 °C/min during the first run.",
      "reasoning_analysis": "Increasing Factors: The chlorinated poly(vinyl chloride) backbone possesses high polarity and steric hindrance due to chlorine substitution, which intrinsically restricts segmental mobility and establishes a high baseline glass transition temperature compared to non-chlorinated analogs. Additionally, the relatively fast DSC heating rate of 20 °C/min introduces kinetic lag, typically shifting the observed transition to higher temperatures. Decreasing Factors: The incorporation of Dye d3 represents a significant loading of low molecular weight species relative to the polymer content, which acts as a potent plasticizer by increasing free volume and lubricating chain motion. Furthermore, the rapid drying protocol (30 seconds at 110 °C) for a solution initially containing 91% volatile solvent creates a high probability of residual THF retention, which would further plasticize the matrix. Thin film effects associated with the ~1 μm coating thickness may also enhance surface mobility. Dominant Factor: While the CPVC backbone provides intrinsic rigidity, the substantial concentration of the small molecule dye combined with the likelihood of residual solvent from the aggressive drying schedule qualitatively dominates the system behavior, driving the Tg significantly lower than that of the neat, bulk polymer."
    },
    "analysis_without_hierarchical_structure": {
      "descriptive_text": "The sample comprises a chlorinated poly(vinyl chloride) homopolymer matrix blended with isothiazole magenta dye (Dye d3). The mixture was prepared by dissolving the dye (3.0 wt%) and polymer (6.0 wt%) in tetrahydrofuran (THF, 91.0 wt%), followed by coating onto a poly(ethylene terephthalate) (PET) substrate. The film was dried for 30 seconds at 110 °C, and the glass transition temperature was measured by differential scanning calorimetry (DSC) using a Perkin-Elmer DSC-4 instrument at a heating rate of 20 °C/min during the first run.",
      "reasoning_analysis": "Increasing Factors: The chemical composition features a chlorinated poly(vinyl chloride) backbone, where the additional chlorine atoms increase chain stiffness and intermolecular dipole-dipole interactions compared to standard poly(vinyl chloride), intrinsically driving the glass transition temperature higher. Decreasing Factors: The processing history indicates a solid composition containing a high mass fraction of low molecular weight dye relative to the polymer (approximately 1:2 ratio by weight in the solid state), which acts as a significant plasticizer by increasing free volume. Furthermore, the brief drying period (30s at 110 °C) following solution casting in THF suggests a high likelihood of residual solvent entrapment, which would further depress the glass transition temperature. Dominant Factor: While the chlorinated backbone provides inherent thermal rigidity, the substantial concentration of the low molecular weight dye additive combined with the potential for residual solvent due to the rapid drying protocol qualitatively dominates the system behavior, leading to a significant reduction in the observed glass transition temperature relative to the neat polymer."
    }
  },
  {
    "doi": null,
    "title": "The effect of intermolecular forces on the glass transition of solute-polymer blends:",
    "year": 1997,
    "chemical_composition": {
      "repeat_unit_psmiles": "[*]OC(=O)Oc1ccc(C(C)(C)c2ccc(O*)cc2)cc1",
      "monomers": [
        {
          "name": "Bisphenol A",
          "smiles": "CC(C)(c1ccc(O)cc1)c2ccc(O)cc2",
          "ratio_value": null,
          "ratio_unit": null
        }
      ],
      "additives": [
        {
          "name": "Dye d3 (isothiazole magenta)",
          "type": "dye",
          "amount_value": 3.0,
          "amount_unit": "wt% (in solution)"
        }
      ],
      "is_homopolymer": true
    },
    "processing_history": "Blend prepared by dissolving dye (3.0 wt%) and polymer (6.0 wt%) in THF (91.0 wt%). Coated on PET substrate, dried 30s at 110 °C. Tg measured by DSC (Perkin-Elmer DSC-4) at 20 °C/min, first run.",
    "hierarchical_structure": "Amorphous dye-polymer blend coating (~1 μm).",
    "properties": {
      "Tg": {
        "value": [
          45.5
        ],
        "unit": "°C"
      }
    },
    "analysis_with_hierarchical_structure": {
      "descriptive_text": "The sample comprises an amorphous coating approximately 1 μm thick, consisting of a Bisphenol A-derived polycarbonate homopolymer blended with 3.0 wt% Dye d3 (isothiazole magenta). The material was prepared by dissolving the polymer (6.0 wt%) and dye in tetrahydrofuran (THF, 91.0 wt%), followed by coating onto a polyethylene terephthalate (PET) substrate and drying for 30 seconds at 110 °C. The glass transition temperature was characterized using differential scanning calorimetry (DSC) on a Perkin-Elmer DSC-4 instrument at a heating rate of 20 °C/min during the first run.",
      "reasoning_analysis": "Increasing Factors: The polymer backbone features bulky phenyl rings and rigid carbonate linkages derived from the Bisphenol A structure, which impose significant steric hindrance and restrict segmental rotation, intrinsically driving the Tg higher. Additionally, the confinement of the polymer chains within a thin coating on a PET substrate may impose interfacial constraints that could potentially limit chain mobility near the interface. Decreasing Factors: The incorporation of the low molecular weight dye molecules increases the free volume within the matrix, acting as a plasticizer that enhances chain mobility and lowers the Tg. Furthermore, the rapid drying process (30 seconds at 110 °C) following solution casting from THF may leave residual solvent trapped within the amorphous structure, which would significantly depress the Tg through effective plasticization. Dominant Factor: While the inherent stiffness of the polycarbonate backbone establishes a high baseline Tg characteristic of engineering thermoplastics, the combined plasticizing effects of the dye additive and potential residual THF from the abbreviated drying history are the dominant factors causing a qualitative reduction in Tg relative to the pristine, solvent-free homopolymer."
    },
    "analysis_without_hierarchical_structure": {
      "descriptive_text": "The sample consists of a Bisphenol A polycarbonate homopolymer blended with 3.0 wt% Dye d3 (isothiazole magenta) as an additive. The composite was prepared by dissolving the polymer and dye in tetrahydrofuran (THF) to form a solution containing 6.0 wt% polymer and 91.0 wt% solvent, which was then coated onto a polyethylene terephthalate (PET) substrate. The film was dried for 30 seconds at 110 °C, and the glass transition temperature was characterized using differential scanning calorimetry (DSC) on a Perkin-Elmer DSC-4 instrument at a heating rate of 20 °C/min during the first run.",
      "reasoning_analysis": "Increasing Factors: The chemical architecture of the Bisphenol A polycarbonate backbone, characterized by rigid aromatic rings and polar carbonate linkages, imposes significant steric hindrance and strong intermolecular forces that restrict segmental mobility, intrinsically driving the Tg higher. Additionally, the relatively fast DSC heating rate of 20 °C/min introduces a kinetic effect that typically shifts the observed transition temperature upward compared to slower scanning rates. Decreasing Factors: The incorporation of the small molecule Dye d3 additive disrupts polymer packing and increases free volume, acting as a plasticizer to lower the Tg. Furthermore, the processing history involves a brief drying period of only 30 seconds at 110 °C following dissolution in THF; this short duration may be insufficient to completely remove the low-boiling solvent, leaving residual THF molecules that would significantly enhance chain mobility and depress the Tg. Dominant Factor: While the intrinsic rigidity of the polycarbonate backbone establishes a high baseline thermal resistance, the combined plasticization effects from the permanent dye additive and the high probability of residual solvent due to the abbreviated drying protocol represent the dominant dynamic factors. These elements qualitatively drive the final Tg behavior downward relative to a pristine, fully dried neat polymer sample."
    }
  },
  {
    "doi": null,
    "title": "Suppression of the $T _ { \\mathrm { g } } .$ -Nanoconfinement Effect in Thin Poly(vinyl acetate) Films by Sorbed Water",
    "year": 2010,
    "chemical_composition": {
      "repeat_unit_psmiles": "[*]CC(OC(=O)C)[*]",
      "monomers": [
        {
          "name": "Vinyl acetate",
          "smiles": "CC(=O)OC=C",
          "ratio_value": null,
          "ratio_unit": null
        }
      ],
      "additives": [],
      "is_homopolymer": true
    },
    "processing_history": "Thin film (23 nm) supported on silica. Spin-coated from PVAc/toluene solution. Annealed in vacuum at 323 K for 5 h, then annealed in vacuum at 393 K for 3 h (dry). Held at 393 K for 20 min before measurement. Tg measured by ellipsometry (cooling rate 1 K/min).",
    "hierarchical_structure": "Thin film (supported on silica).",
    "properties": {
      "Tg": {
        "value": [
          30.2
        ],
        "unit": "°C"
      }
    },
    "analysis_with_hierarchical_structure": {
      "descriptive_text": "The sample comprises a poly(vinyl acetate) homopolymer configured as a 23 nm thin film supported on a silica substrate. Fabrication involved spin-coating from a PVAc/toluene solution, followed by a sequential vacuum annealing process at 323 K for 5 hours and 393 K for 3 hours to ensure dryness. Prior to characterization, the film was held at 393 K for 20 minutes, and the glass transition temperature was subsequently measured via ellipsometry using a cooling rate of 1 K/min.",
