Repository: hhtrick/HHT-code

# HHT training framework

This directory contains model training, embedding precomputation, inference, article-level baselines and the curated datasets. All commands below assume that the working directory is `train_code/`.

## 3. Datasets and fixed partitions

Each main dataset is a JSON array at `dataset/{property}/{property}.json`. Entries contain source metadata, `chemical_composition`, `processing_history`, `hierarchical_structure`, `properties`, and two generated-analysis objects. Targets are stored as `properties[property]["value"]`; source metadata and target values are not predictive input fields.

| Property | Train | Validation | Test | Total |
|---|---:|---:|---:|---:|

File: train_code/dataset/Tg/Tg.json (part 215 of 235)
[
      "reasoning_analysis": "Increasing Factors: The polar ester functionalities in the vinyl acetate repeat units facilitate strong interfacial adhesion with the hydroxylated silica substrate, creating a region of restricted segmental mobility that drives the Tg upward. Additionally, the extensive vacuum annealing at 393 K effectively removes residual toluene solvent, preventing plasticization that would otherwise depress the transition temperature. Decreasing Factors: The nanoscale thickness of the film introduces a free surface effect where reduced chain coordination enhances local mobility, typically contributing to a reduction in Tg for thin polymer films. Furthermore, the slow cooling rate of 1 K/min during ellipsometric measurement allows for greater structural relaxation compared to faster scanning methods, potentially shifting the observed transition to lower temperatures. Dominant Factor: In supported thin films of polar polymers, the substrate interaction energy typically outweighs the free surface mobility enhancement. Therefore, the immobilization of chains at the silica interface, combined with the solvent-free state ensured by the thermal history, is the dominant factor likely counteracting the depression expected from finite size effects, governing the final thermal behavior."
    },
    "analysis_without_hierarchical_structure": {
      "descriptive_text": "The sample consists of a poly(vinyl acetate) homopolymer fabricated as a 23 nm thin film supported on a silica substrate. The film was prepared via spin-coating from a poly(vinyl acetate)/toluene solution, followed by a multi-step thermal annealing protocol in vacuum consisting of 5 hours at 323 K and subsequently 3 hours at 393 K to ensure dryness. Prior to characterization, the sample was held at 393 K for 20 minutes, and the glass transition temperature was determined using ellipsometry with a cooling rate of 1 K/min.",
      "reasoning_analysis": "Increasing Factors: The chemical composition features polar acetate side groups that introduce significant dipole-dipole interactions between chains, increasing cohesive energy density and restricting segmental mobility relative to non-polar analogs. Furthermore, the processing history involves supporting the film on silica, where strong attractive interactions, likely hydrogen bonding between the carbonyl oxygen of the polymer and silanol groups on the substrate, create an immobilized interfacial layer that drives the Tg upward. Decreasing Factors: The geometric confinement of the 23 nm thin film introduces a significant free surface area where chain segments experience reduced coordination and enhanced mobility, typically driving the Tg downward. Additionally, while the sample was annealed at 393 K, any trace residual toluene from the spin-coating process would act as a plasticizer by increasing free volume. The slow cooling rate of 1 K/min during ellipsometry measurement also allows for greater structural relaxation compared to standard DSC rates, which can result in a lower observed transition temperature. Dominant Factor: The dominant factor determining the final thermal behavior is the competition between the mobility-enhancing free surface effect and the mobility-restricting substrate interactions. Given the strong specific interactions between the polar poly(vinyl acetate) and the silica substrate, the substrate-induced confinement likely exerts a profound influence that counteracts the free surface depression, making the interfacial energy the primary determinant of the deviation from bulk behavior."
    }
  },
  {
    "doi": null,
    "title": "Suppression of the $T _ { \\mathrm { g } } .$ -Nanoconfinement Effect in Thin Poly(vinyl acetate) Films by Sorbed Water",
    "year": 2010,
    "chemical_composition": {
      "repeat_unit_psmiles": "[*]CC(OC(=O)C)[*]",
      "monomers": [
        {
          "name": "Vinyl acetate",
          "smiles": "CC(=O)OC=C",
          "ratio_value": null,
          "ratio_unit": null
        }
      ],
      "additives": [],
      "is_homopolymer": true
    },
    "processing_history": "Thin film (600 nm) supported on silica. Spin-coated from PVAc/toluene solution. Annealed in vacuum at 323 K for 5 h, then annealed in vacuum at 393 K for 3 h (dry). Held at 393 K for 20 min before measurement. Tg measured by ellipsometry (cooling rate 1 K/min).",
    "hierarchical_structure": "Thin film (supported on silica).",
    "properties": {
      "Tg": {
        "value": [
          35.9
        ],
        "unit": "°C"
      }
    },
    "analysis_with_hierarchical_structure": {
      "descriptive_text": "The sample is a poly(vinyl acetate) homopolymer structured as a 600 nm thin film supported on a silica substrate. It was prepared by spin-coating from a PVAc/toluene solution, followed by vacuum annealing at 323 K for 5 hours and subsequently at 393 K for 3 hours to ensure complete solvent removal. Following a 20-minute hold at 393 K, the glass transition temperature was characterized by ellipsometry with a cooling rate of 1 K/min.",
      "reasoning_analysis": "Increasing Factors: The presence of polar acetate side groups in the vinyl acetate repeating units facilitates dipole-dipole interactions between chains, increasing cohesive energy density and restricting segmental mobility. Additionally, the supported thin film geometry on silica introduces attractive interactions between the polymer ester groups and the hydrophilic substrate surface, which further restricts chain dynamics at the interface. Decreasing Factors: The thin film architecture possesses a free surface opposite the substrate, which typically enhances segmental mobility and lowers the average Tg compared to bulk material. Furthermore, the ellipsometry measurement utilizes a slow cooling rate of 1 K/min, which allows for greater structural relaxation during the transition, kinetically shifting the observed Tg to lower temperatures compared to faster cooling protocols. Dominant Factor: The intrinsic cohesive energy density of the poly(vinyl acetate) chemistry establishes the fundamental baseline for the transition; regarding structural perturbations, the restrictive interactions at the silica substrate interface qualitatively dominate over the mobility-enhancing free surface effect, ensuring that segmental dynamics are constrained relative to a free-standing film despite the relatively large film thickness."
    },
    "analysis_without_hierarchical_structure": {
      "descriptive_text": "The sample consists of a poly(vinyl acetate) homopolymer fabricated as a 600 nm thin film supported on a silica substrate. The film was prepared via spin-coating from a poly(vinyl acetate) solution in toluene. Following deposition, the sample underwent a sequential thermal annealing process, first held in vacuum at 323 K for 5 hours and subsequently annealed in vacuum at 393 K for 3 hours to ensure dryness. Prior to characterization, the film was held at 393 K for 20 minutes, and the glass transition temperature was determined using ellipsometry with a cooling rate of 1 K/min.",
      "reasoning_analysis": "Increasing Factors: The presence of polar acetate side groups on the polymer backbone facilitates dipole-dipole interactions, while the specific hydrogen bonding potential between the carbonyl groups of the poly(vinyl acetate) and the hydroxyl groups on the silica substrate restricts segmental mobility at the interface, driving the Tg higher. Additionally, the processing history involving high-temperature vacuum annealing at 393 K ensures the complete removal of residual toluene solvent, eliminating plasticization effects that would otherwise lower the Tg. Decreasing Factors: The aliphatic backbone of the vinyl acetate monomer lacks bulky rigid side groups, allowing for relatively facile segmental rotation compared to stiffer polymers, which intrinsically lowers the baseline Tg. Furthermore, the thin film geometry introduces a free surface at the air-polymer interface where chain mobility is enhanced, typically contributing to a depression in Tg relative to the bulk material. Dominant Factor: The intrinsic chemical composition of the poly(vinyl acetate) backbone serves as the primary determinant, as the 600 nm thickness largely mitigates severe nanoconfinement effects; furthermore, the rigorous vacuum annealing ensures that the Tg reflects this intrinsic backbone flexibility rather than being suppressed by residual solvent plasticization."
    }
  },
  {
    "doi": null,
    "title": "Experimental Study of the Influence of Periodic Boundary Conditions: Effects of Finite Size and Faster Cooling Rates on Dissimilar Polymer−Polymer Interfaces",
    "year": 2017,
    "chemical_composition": {
      "repeat_unit_psmiles": "[*]CC(C(=O)OCCCC)[*]",
      "monomers": [
        {
          "name": "n-Butyl methacrylate",
          "smiles": "CCCCOC(=O)C(=C)C",
          "ratio_value": null,
          "ratio_unit": null
        }
      ],
      "additives": [],
      "is_homopolymer": true
    },
    "processing_history": "Neat PnBMA film spin-coated from toluene onto mica. Annealed overnight under vacuum at 80 °C. Tg measured by localized fluorescence method (excitation 330 nm, emission 379 nm) on cooling at 1 K/min.",
    "hierarchical_structure": "Neat poly(n-butyl methacrylate) film. Mw = 1210 kg/mol, Mw/Mn = 1.7.",
    "properties": {
      "Tg": {
        "value": [
          21
        ],
        "unit": "°C"
      }
    },
    "analysis_with_hierarchical_structure": {
      "descriptive_text": "The sample consists of a neat poly(n-butyl methacrylate) homopolymer film with a weight-average molecular weight (Mw) of 1210 kg/mol and a polydispersity index (Mw/Mn) of 1.7. The film was fabricated by spin-coating a toluene solution onto a mica substrate, followed by overnight annealing under vacuum at 80 °C to remove residual solvent and relax internal stresses. The glass transition temperature was subsequently determined using a localized fluorescence method, monitoring emission at 379 nm upon excitation at 330 nm during cooling at a rate of 1 K/min.",
      "reasoning_analysis": "Increasing Factors: The very high molecular weight (1210 kg/mol) significantly reduces the concentration of chain ends, minimizing excess free volume and pushing the Tg towards the asymptotic infinite molecular weight limit according to the Fox-Flory relationship. Additionally, the thermal annealing at 80 °C under vacuum likely eliminates residual toluene solvent, preventing solvent-induced plasticization that would otherwise depress the Tg. The presence of the alpha-methyl group on the methacrylate backbone also introduces steric hindrance that restricts backbone rotation relative to acrylate analogs. Decreasing Factors: The n-butyl side chain is flexible and sufficiently long to increase free volume and facilitate segmental motion compared to methacrylates with shorter alkyl groups, intrinsically lowering the Tg relative to stiffer counterparts like poly(methyl methacrylate). Furthermore, the slow cooling rate of 1 K/min during the fluorescence measurement allows for greater segmental relaxation, which can result in a slightly lower observed transition temperature compared to faster scanning rates. Dominant Factor: The chemical composition, specifically the flexibility of the n-butyl side chain, is the dominant factor establishing the intrinsic baseline Tg regime for this polymer. While the high molecular weight and rigorous annealing prevent deviations below this bulk value by eliminating chain end effects and residual solvent, the monomer structure ultimately dictates the energy barrier for segmental motion."
    },
    "analysis_without_hierarchical_structure": {
      "descriptive_text": "The sample comprises a poly(n-butyl methacrylate) homopolymer film prepared without exogenous additives. The material was processed by spin-coating a neat solution from toluene onto a mica substrate, followed by overnight annealing under vacuum at 80 °C to facilitate solvent removal and stress relaxation. The glass transition temperature was characterized using a localized fluorescence method, monitoring emission at 379 nm upon excitation at 330 nm during cooling at a rate of 1 K/min.",
      "reasoning_analysis": "Increasing Factors: The methacrylate backbone possesses an alpha-methyl group that introduces steric hindrance, restricting backbone rotation and inherently raising the Tg relative to acrylate analogs. Furthermore, the processing history involves vacuum annealing at 80 °C, which promotes physical aging and densification while ensuring the complete removal of residual toluene, thereby eliminating solvent-induced plasticization. Additionally, the strong interaction between the polymer film and the mica substrate may restrict segmental mobility at the interface, contributing to an elevation in Tg. Decreasing Factors: The presence of the n-butyl ester side chain introduces significant free volume and internal flexibility compared to shorter alkyl esters, which acts as an internal plasticizer and drives the Tg downward. The initial spin-coating process introduces toluene, which would depress the Tg if not fully removed, and free surface effects in thin films can sometimes enhance chain mobility. Dominant Factor: The inherent chemical architecture, specifically the flexibility imparted by the n-butyl side chains, is the primary determinant establishing the baseline glass transition temperature relative to other methacrylates. However, the vacuum annealing history is the critical processing factor that prevents a qualitative reduction in Tg caused by residual solvent, ensuring the measured behavior reflects the intrinsic polymer-substrate system rather than a plasticized state."
    }
  },
  {
    "doi": "10.1016/j.ejps.2026.107450",
    "title": "Design of co-lyophilised ternary insulin-sucrose-polymer systems with enhanced amorphous glass stability",
    "year": 2026,
    "chemical_composition": {
      "repeat_unit_psmiles": "[*]CC(C1CCNC1=O)[*]",
      "monomers": [
        {
          "name": "N-vinylpyrrolidone",
          "smiles": "C=CN1CCCC1=O",
          "ratio_value": null,
          "ratio_unit": null
        }
      ],
      "additives": [
        {
          "name": "Insulin",
          "type": "peptide",
          "amount_value": 32.5,
          "amount_unit": "%w/w"
        },
        {
          "name": "Sucrose",
          "type": "disaccharide",
          "amount_value": 48.75,
          "amount_unit": "%w/w"
        }
      ],
      "is_homopolymer": true
    },
    "processing_history": "Lyophilized from 10 mM citric acid buffer (pH 2), 4% w/v total solute. Freeze-drying cycle: frozen to -40°C, primary drying at -30°C (50 mTorr, 62 h), secondary drying at 35°C (50 mTorr, 6 h). Tg measured by Modulated DSC (TA Instruments Q1000) at 3°C/min heating rate, ±1°C amplitude, 40 s period, under N2 purge (50 mL/min).",
    "hierarchical_structure": "Amorphous glass solid-state. Residual water content: 1.44% (w/w). Phase separation observed.",
    "properties": {
      "Tg": {
        "value": [
          75.04
        ],
        "unit": "°C"
      }
    },
    "analysis_with_hierarchical_structure": {
      "descriptive_text": "The sample consists of a poly(N-vinylpyrrolidone) homopolymer matrix formulated with 32.5% w/w insulin peptide and 48.75% w/w sucrose disaccharide additives. The material was prepared by lyophilization from a 10 mM citric acid buffer at pH 2 with a total solute concentration of 4% w/v. The freeze-drying cycle involved freezing to -40°C, followed by primary drying at -30°C under 50 mTorr for 62 hours, and secondary drying at 35°C under 50 mTorr for 6 hours. The resulting solid-state material is an amorphous glass exhibiting phase separation and contains a residual water content of 1.44% w/w. Thermal characterization was performed using Modulated DSC at a heating rate of 3°C/min with a ±1°C amplitude and 40 s period under a nitrogen purge.",
      "reasoning_analysis": "Increasing Factors: The bulky pyrrolidone rings in the poly(N-vinylpyrrolidone) backbone impose significant steric hindrance, restricting segmental rotation and intrinsically raising the Tg. The high concentration of sucrose acts as a rigid co-former that can form extensive hydrogen bonds with the polymer and insulin, increasing the cohesive energy density of the matrix. Additionally, the lyophilization process ensures an amorphous solid state, and the secondary drying step at 35°C aids in removing volatile solvents that would otherwise plasticize the system. Decreasing Factors: The residual water content of 1.44% w/w acts as a potent plasticizer, increasing free volume and chain mobility which significantly depresses the Tg. The observed phase separation indicates morphological heterogeneity, suggesting that distinct domains may exist with lower local Tg values compared to a fully miscible single-phase system. Furthermore, the presence of large insulin molecules may disrupt the packing efficiency of the polymer-sugar matrix. Dominant Factor: While the high mass fraction of sucrose and the rigid PVP backbone establish a high theoretical Tg baseline, the residual water content is the dominant factor qualitatively reducing the observed Tg relative to the anhydrous limit, with the phase-separated morphology further complicating the thermal transition behavior."
    },
    "analysis_without_hierarchical_structure": {
      "descriptive_text": "The sample comprises a poly(N-vinylpyrrolidone) homopolymer matrix formulated with 32.5 %w/w insulin and 48.75 %w/w sucrose. The material was prepared via lyophilization from a 10 mM citric acid buffer at pH 2 with a total solute concentration of 4% w/v, undergoing a freeze-drying cycle that included freezing to -40°C, primary drying at -30°C under 50 mTorr for 62 hours, and secondary drying at 35°C under 50 mTorr for 6 hours. Thermal characterization was performed using Modulated DSC at a heating rate of 3°C/min with a ±1°C amplitude and 40 s period under a nitrogen purge.",
      "reasoning_analysis": "Increasing Factors: The chemical structure of the poly(N-vinylpyrrolidone) backbone contains rigid pyrrolidone rings capable of forming strong intermolecular hydrogen bonds with the hydroxyl groups of sucrose and the amide groups of insulin, which restricts segmental chain mobility. Furthermore, the processing history includes a secondary drying step at 35°C for 6 hours, which significantly reduces residual moisture content, thereby eliminating the plasticizing effect of water and driving the Tg higher. Decreasing Factors: The incorporation of low molecular weight additives, specifically sucrose and insulin, introduces additional free volume into the system compared to a pure high molecular weight polymer matrix, which can facilitate segmental motion. Additionally, the hygroscopic nature of both the polymer and sucrose implies that any incomplete drying or subsequent moisture uptake would act as a potent plasticizer, significantly depressing the Tg. Dominant Factor: The extensive secondary drying protocol combined with the dense network of specific hydrogen bonding interactions between the polymer and additives qualitatively dominates the thermal behavior, as these factors effectively mitigate the free volume increase from the low molecular weight species and prevent the severe Tg reduction typically associated with residual moisture in hygroscopic amorphous systems."
    }
  },
  {
    "doi": null,
    "title": "The effect of intermolecular forces on the glass transition of solute-polymer blends:",
    "year": 1997,
    "chemical_composition": {
      "repeat_unit_psmiles": "[*]C(C1=CC=CC=C1)[*]",
      "monomers": [
        {
          "name": "Styrene",
          "smiles": "C=CC1=CC=CC=C1",
          "ratio_value": null,
          "ratio_unit": null
        }
      ],
      "additives": [
        {
          "name": "Dye d3 (isothiazole magenta)",
          "type": "dye",
          "amount_value": 3.0,
          "amount_unit": "wt% (in solution)"
        }
      ],
      "is_homopolymer": true
    },
    "processing_history": "Blend prepared by dissolving dye (3.0 wt%) and polymer (6.0 wt%) in THF (91.0 wt%). Coated on PET substrate, dried 30s at 110 °C. Tg measured by DSC (Perkin-Elmer DSC-4) at 20 °C/min, first run.",
    "hierarchical_structure": "Amorphous dye-polymer blend coating (~1 μm).",
    "properties": {
      "Tg": {
        "value": [
          34.0
        ],
        "unit": "°C"
      }
    },
    "analysis_with_hierarchical_structure": {
      "descriptive_text": "The material is an amorphous polystyrene homopolymer blend containing 3.0 wt% Isothiazole Magenta (Dye d3), configured as a thin coating approximately 1 μm thick. Preparation involved dissolving the polymer and dye in tetrahydrofuran (THF) to form a solution comprising 6.0 wt% polymer and 91.0 wt% solvent, which was then coated onto a polyethylene terephthalate (PET) substrate and dried for 30 seconds at 110 °C. The glass transition temperature was characterized via differential scanning calorimetry using a Perkin-Elmer DSC-4 instrument at a heating rate of 20 °C/min during the initial heating scan.",
      "reasoning_analysis": "Increasing Factors: The polystyrene backbone contains bulky phenyl side groups that impose significant steric hindrance, restricting segmental rotation and intrinsically establishing a rigid baseline for the glass transition. Additionally, the differential scanning calorimetry measurement was conducted at a relatively fast heating rate of 20 °C/min, which kinetically shifts the observed transition to higher temperatures compared to slower scanning rates. The confinement within a 1 μm coating on a rigid PET substrate may also impose interfacial constraints that slightly hinder chain mobility near the substrate interface. Decreasing Factors: The incorporation of 3.0 wt% Isothiazole Magenta dye introduces low molecular weight species into the matrix, which typically increases free volume and acts as a plasticizer to lower the Tg. More critically, the processing history involves drying a THF-based solution for only 30 seconds at 110 °C; given the boiling point of THF and the diffusion limitations in a polymer film, this brief thermal treatment is likely insufficient to remove all residual solvent, leading to significant plasticization. Furthermore, the thin film geometry enhances the surface-to-volume ratio, where free surface effects can promote enhanced chain mobility relative to bulk materials. Dominant Factor: While the steric rigidity of the polystyrene backbone provides a high intrinsic Tg baseline, the processing history and additive composition are the dominant factors influencing the final thermal behavior. Specifically, the high probability of residual THF solvent remaining after the brief drying protocol, combined with the plasticizing effect of the dye molecules, qualitatively dominates the system by increasing free volume and chain mobility, likely resulting in a depressed Tg relative to solvent-free, bulk polystyrene despite the kinetic shift induced by the faster DSC heating rate."
    },
    "analysis_without_hierarchical_structure": {
      "descriptive_text": "The sample comprises a polystyrene homopolymer blended with 3.0 wt% Dye d3 (isothiazole magenta) within a tetrahydrofuran (THF) solution containing 6.0 wt% polymer. This mixture was coated onto a polyethylene terephthalate (PET) substrate and subjected to thermal drying for 30 seconds at 110 °C. The glass transition temperature was characterized using differential scanning calorimetry on a Perkin-Elmer DSC-4 instrument at a heating rate of 20 °C/min during the first heating run.",
      "reasoning_analysis": "Increasing Factors: The polystyrene homopolymer backbone features bulky phenyl side groups that impose steric hindrance on segmental rotation, establishing an intrinsically rigid chain architecture that drives the Tg upward. Additionally, potential pi-pi interactions between the aromatic systems of the polystyrene and the isothiazole magenta dye could theoretically restrict local chain mobility. Decreasing Factors: The formulation contains a substantial proportion of low molecular weight dye additive relative to the polymer solid content, which typically acts as a plasticizer by increasing free volume and lubricating chain segments. Furthermore, the processing history involves a brief 30-second drying period at 110 °C for a THF-cast film; this short duration may be insufficient to completely remove all residual solvent, and any remaining THF would significantly depress the Tg through solvent plasticization. Dominant Factor: While the polystyrene backbone provides structural rigidity, the high loading of the small molecule dye additive combined with the likelihood of residual solvent from the rapid drying process qualitatively dominates the system behavior by enhancing free volume and segmental mobility, leading to a net depression of the Tg relative to neat polystyrene."
    }
  },
  {
    "doi": null,
    "title": "The influence of residual stresses on the mechanical and thermal properties of injection moulded ABS copolymer",
    "year": 1994,
    "chemical_composition": {
      "repeat_unit_psmiles": null,
      "monomers": [
        {
          "name": "Styrene",
          "smiles": "C=CC1=CC=CC=C1",
          "ratio_value": null,
          "ratio_unit": null
        },
        {
          "name": "Acrylonitrile",
          "smiles": "C=CC#N",
          "ratio_value": null,
          "ratio_unit": null
        },
        {
          "name": "Butadiene",
          "smiles": "C=CC=C",
          "ratio_value": null,
          "ratio_unit": null
        }
      ],
      "additives": [],
      "is_homopolymer": false
    },
    "processing_history": "Injection moulded (General Electrics' CYCOLAC T 35) on Stubbe SKM 51 machine. Barrel temp 230-260°C, mould temp 60°C. As-moulded condition (no annealing). Tg measured by DMA (Du Pont Dynamic mechanical analyser) in fixed frequency mode, 1 Hz, 3°C/min heating rate, defined as maximum tan δ.",
    "hierarchical_structure": "Amorphous ABS. Skin-core structure with compressive residual stresses at surface and tensile in core. Molecular orientation higher at surface.",
    "properties": {
      "Tg": {
        "value": [
          107
        ],
        "unit": "°C"
      }
    },
    "analysis_with_hierarchical_structure": {
      "descriptive_text": "The sample comprises an amorphous acrylonitrile-butadiene-styrene (ABS) terpolymer, identified as General Electrics' CYCOLAC T 35, which was processed via injection moulding on a Stubbe SKM 51 machine. The manufacturing protocol utilized barrel temperatures between 230 and 260°C and a mould temperature of 60°C, leaving the material in an as-moulded condition without annealing. Hierarchical analysis indicates a skin-core morphology characterized by compressive residual stresses at the surface and tensile stresses within the core, with heightened molecular orientation observed at the surface region. The glass transition temperature was evaluated using dynamic mechanical analysis (DMA) in fixed frequency mode at 1 Hz with a 3°C/min heating rate, defined specifically as the maximum tan δ peak.",
      "reasoning_analysis": "Increasing Factors: The incorporation of acrylonitrile introduces strong dipole-dipole interactions between nitrile groups, while the bulky phenyl rings from styrene impose significant steric hindrance, both of which restrict segmental chain mobility and inherently raise the Tg of the SAN matrix. Furthermore, the injection moulding process induced molecular orientation at the surface, which aligns polymer chains and restricts conformational freedom, thereby locally increasing the Tg. The use of DMA at 1 Hz also shifts the observed Tg to higher temperatures compared to static methods due to the time-temperature superposition principle, and compressive residual stresses at the surface may reduce free volume, further contributing to an increase. Decreasing Factors: The presence of the butadiene rubber phase introduces low-Tg domains that contribute to the overall viscoelastic response, although the primary transition is governed by the SAN matrix. More critically, the as-moulded condition without annealing implies a quenched state with excess frozen-in free volume resulting from rapid cooling against the 60°C mould, which enhances chain mobility and lowers the Tg relative to an equilibrium state. Additionally, tensile residual stresses in the core region expand free volume, potentially depressing the local Tg. Dominant Factor: While the chemical composition of the SAN matrix establishes the fundamental baseline for the glass transition through steric and polar interactions, the processing history is the dominant factor influencing the specific observed Tg behavior. The non-equilibrium free volume state caused by the injection moulding cooling rate, combined with the heterogeneous skin-core stress distribution and the frequency-dependent nature of the DMA measurement, qualitatively dictates the final thermal transition profile more significantly than the baseline chemistry alone."
    },
    "analysis_without_hierarchical_structure": {
      "descriptive_text": "The sample comprises a terpolymer synthesized from styrene, acrylonitrile, and butadiene monomers, commercially identified as General Electrics' CYCOLAC T 35. The material was processed via injection moulding on a Stubbe SKM 51 machine with barrel temperatures ranging from 230 to 260°C and a mould temperature of 60°C. Specimens were tested in the as-moulded condition without annealing. The glass transition temperature was characterized using dynamic mechanical analysis in fixed frequency mode at 1 Hz with a heating rate of 3°C/min, defined by the maximum tan δ.",
      "reasoning_analysis": "Increasing Factors: The chemical composition includes styrene and acrylonitrile units within the continuous matrix, where bulky phenyl side groups impose steric hindrance and polar nitrile groups facilitate strong dipole-dipole interactions, both restricting segmental mobility and driving the matrix Tg upward. Additionally, the characterization method utilizes DMA at 1 Hz, where the higher frequency kinetically shifts the relaxation peak to higher temperatures compared to static measurements. Decreasing Factors: The presence of butadiene introduces a rubbery phase with an inherently low Tg, and while phase-separated, it contributes to the overall viscoelastic complexity. More significantly, the processing history involves a mould temperature of 60°C and an as-moulded condition without annealing, which results in rapid cooling that traps excess free volume within the rigid matrix, thereby depressing the Tg relative to an equilibrated state. Dominant Factor: The intrinsic chemical rigidity and intermolecular forces of the styrene-acrylonitrile matrix are the dominant factors establishing the high-temperature transition baseline, overriding the free volume effects introduced by the non-equilibrium processing history, although the lack of annealing ensures the measured value represents a lower bound relative to the material's fully relaxed potential."
    }
  },
  {
    "doi": null,
    "title": "The effect of intermolecular forces on the glass transition of solute-polymer blends:",
    "year": 1997,
    "chemical_composition": {
      "repeat_unit_psmiles": null,
      "monomers": [
        {
          "name": "Polyester",
          "smiles": null,
          "ratio_value": null,
          "ratio_unit": null
        }
      ],
      "additives": [
        {
          "name": "Dye d3 (isothiazole magenta)",
          "type": "dye",
          "amount_value": 3.0,
          "amount_unit": "wt% (in solution)"
        }
      ],
      "is_homopolymer": true
    },
    "processing_history": "Blend prepared by dissolving dye (3.0 wt%) and polymer (6.0 wt%) in THF (91.0 wt%). Coated on PET substrate, dried 30s at 110 °C. Tg measured by DSC (Perkin-Elmer DSC-4) at 20 °C/min, first run.",
    "hierarchical_structure": "Amorphous dye-polymer blend coating (~1 μm).",
    "properties": {
      "Tg": {
        "value": [
          45.0
        ],
        "unit": "°C"
      }
    },
    "analysis_with_hierarchical_structure": {
      "descriptive_text": "The sample comprises an amorphous coating approximately 1 μm in thickness consisting of a polyester homopolymer blended with Dye d3 (isothiazole magenta). The blend was prepared by dissolving the polymer (6.0 wt%) and the dye (3.0 wt%) in tetrahydrofuran (THF, 91.0 wt%), followed by coating onto a polyethylene terephthalate (PET) substrate. The film was subsequently dried for 30 seconds at 110 °C to remove the solvent. The glass transition temperature was characterized using a Perkin-Elmer DSC-4 instrument at a heating rate of 20 °C/min during the first run.",
      "reasoning_analysis": "Increasing Factors: The relatively fast DSC heating rate of 20 °C/min kinetically shifts the observed glass transition to higher temperatures compared to standard slower rates. Additionally, interfacial interactions between the polyester coating and the PET substrate may restrict segmental chain mobility near the bottom interface, contributing to a localized increase in thermal stability. Decreasing Factors: The presence of Dye d3 small molecules at a high loading relative to the polymer content acts as a potent plasticizer by increasing free volume and enhancing chain segmental mobility. Furthermore, the thin film geometry introduces free surface effects that typically reduce Tg relative to bulk materials, and the short drying duration may leave residual THF solvent, further depressing the transition temperature. Dominant Factor: The substantial plasticizing effect arising from the high loading of low molecular weight dye molecules relative to the polymer matrix qualitatively dominates the thermal behavior, likely causing a significant depression in Tg that outweighs the kinetic elevation from the heating rate or constraints from the substrate."
    },
    "analysis_without_hierarchical_structure": {
      "descriptive_text": "The sample consists of a polyester homopolymer incorporated with Dye d3 (isothiazole magenta) as an additive. The material was processed by dissolving the polymer (6.0 wt%) and dye (3.0 wt%) in tetrahydrofuran (THF, 91.0 wt%), followed by coating the solution onto a polyethylene terephthalate (PET) substrate. The coated film was dried for 30 seconds at 110 °C, and the glass transition temperature was characterized via differential scanning calorimetry (DSC) using a Perkin-Elmer DSC-4 at a heating rate of 20 °C/min during the first run.",
      "reasoning_analysis": "Increasing Factors: The use of a relatively high heating rate of 20 °C/min during the DSC measurement kinetically shifts the observed glass transition temperature to higher values compared to slower scanning rates. Additionally, if specific intermolecular interactions such as hydrogen bonding or pi-stacking occur between the isothiazole magenta dye and the polyester carbonyl groups, this could restrict segmental mobility and contribute to a higher Tg. Decreasing Factors: The incorporation of the low molecular weight dye additive significantly increases the free volume within the matrix, acting as a plasticizer that depresses the Tg, an effect exacerbated by the high solid-state concentration implied by the solution processing ratios. Furthermore, the short drying time of 30 seconds at 110 °C may be insufficient to fully evaporate the THF solvent, leaving residual volatile molecules that would further plasticize the system. The inherent flexibility of the ester linkages in the polyester backbone also facilitates segmental motion compared to more rigid polymer architectures. Dominant Factor: The plasticizing effect arising from the substantial concentration of the small molecule dye additive and the high probability of residual THF solvent entrapment qualitatively dominates the thermal behavior, driving the Tg significantly lower than that of a neat, fully dried polyester sample, outweighing the kinetic elevation caused by the DSC heating rate."
    }
  },
  {
    "doi": "10.1016/j.ejps.2026.107450",
    "title": "Design of co-lyophilised ternary insulin-sucrose-polymer systems with enhanced amorphous glass stability",
    "year": 2026,
    "chemical_composition": {
      "repeat_unit_psmiles": null,
      "monomers": [
        {
          "name": "N-vinylpyrrolidone",
          "smiles": "C=CN1CCCC1=O",
          "ratio_value": null,
          "ratio_unit": null
        },
        {
          "name": "Vinyl acetate",
          "smiles": "CC(=O)OC=C",
          "ratio_value": null,
          "ratio_unit": null
        }
      ],
      "additives": [
        {
          "name": "Insulin",
          "type": "peptide",
          "amount_value": 10.0,
          "amount_unit": "%w/w"
        },
        {
          "name": "Sucrose",
          "type": "disaccharide",
          "amount_value": 40.0,
          "amount_unit": "%w/w"
        }
      ],
      "is_homopolymer": false
    },
    "processing_history": "Lyophilized from 10 mM citric acid buffer (pH 2), 4% w/v total solute. Freeze-drying cycle: frozen to -40°C, primary drying at -30°C (50 mTorr, 62 h), secondary drying at 35°C (50 mTorr, 6 h). Tg measured by Modulated DSC (TA Instruments Q1000) at 3°C/min heating rate, ±1°C amplitude, 40 s period, under N2 purge (50 mL/min).",
    "hierarchical_structure": "Amorphous glass solid-state. Residual water content: 0.52% (w/w). Homogeneous system.",
    "properties": {
      "Tg": {
        "value": [
          63.9
        ],
        "unit": "°C"
      }
    },
    "analysis_with_hierarchical_structure": {
      "descriptive_text": "The sample comprises a copolymer system derived from N-vinylpyrrolidone and vinyl acetate monomers, formulated as a homogeneous amorphous glass solid-state matrix containing 10.0% w/w insulin peptide and 40.0% w/w sucrose disaccharide additives. The material was prepared via lyophilization from a 10 mM citric acid buffer at pH 2 with a total solute concentration of 4% w/v, undergoing a freeze-drying cycle that involved freezing to -40°C, primary drying at -30°C under 50 mTorr for 62 hours, and secondary drying at 35°C under 50 mTorr for 6 hours. The resulting solid exhibits a residual water content of 0.52% w/w, and its glass transition temperature was characterized using Modulated DSC with a heating rate of 3°C/min, an amplitude of ±1°C, and a period of 40 s under a nitrogen purge.",
