Repository: hhtrick/HHT-code

# HHT training framework

This directory contains model training, embedding precomputation, inference, article-level baselines and the curated datasets. All commands below assume that the working directory is `train_code/`.

## 3. Datasets and fixed partitions

Each main dataset is a JSON array at `dataset/{property}/{property}.json`. Entries contain source metadata, `chemical_composition`, `processing_history`, `hierarchical_structure`, `properties`, and two generated-analysis objects. Targets are stored as `properties[property]["value"]`; source metadata and target values are not predictive input fields.

| Property | Train | Validation | Test | Total |
|---|---:|---:|---:|---:|

File: train_code/dataset/Tg/Tg.json (part 216 of 235)
[
      "reasoning_analysis": "Increasing Factors: The incorporation of N-vinylpyrrolidone units introduces bulky pyrrolidone rings that impose steric hindrance on backbone rotation, intrinsically raising the glass transition temperature. Furthermore, the high loading of sucrose acts as a rigidifying agent due to its high intrinsic Tg and ability to form extensive hydrogen bonding networks with the polymer and insulin, effectively reducing free volume and restricting segmental mobility. The lyophilization process, particularly the secondary drying stage, facilitates the removal of bulk solvent, which generally increases Tg compared to the hydrated solution state. Decreasing Factors: The presence of vinyl acetate monomers introduces flexible acetate side groups and a more compliant backbone compared to pure PVP, which tends to lower the overall copolymer Tg. Critically, the residual water content acts as a potent plasticizer; even trace amounts of water can significantly enhance chain mobility in hydrophilic systems like PVP and sucrose matrices by breaking intermolecular hydrogen bonds. Additionally, the inclusion of insulin may introduce free volume or disrupt polymer-polymer interactions depending on its conformational state within the matrix. Dominant Factor: The high mass fraction of sucrose combined with the rigid pyrrolidone rings qualitatively dominates the thermal behavior, establishing a high baseline Tg typical of stable amorphous solid dispersions. However, the plasticizing effect of the residual moisture represents the most sensitive variable, meaning the final Tg is determined by the balance between the rigidifying sugar-polymer network and the mobility-enhancing presence of trace water."
    },
    "analysis_without_hierarchical_structure": {
      "descriptive_text": "The sample consists of a copolymer synthesized from N-vinylpyrrolidone and vinyl acetate monomers, formulated with 10.0% w/w insulin peptide and 40.0% w/w sucrose disaccharide additives. The material was prepared by lyophilization from a 10 mM citric acid buffer at pH 2 with a total solute concentration of 4% w/v. The freeze-drying cycle involved freezing to -40°C, followed by primary drying at -30°C under 50 mTorr for 62 hours, and secondary drying at 35°C under 50 mTorr for 6 hours. The glass transition temperature was subsequently characterized using Modulated DSC at a heating rate of 3°C/min with a ±1°C amplitude and 40 s period under a nitrogen purge.",
      "reasoning_analysis": "Increasing Factors: The presence of N-vinylpyrrolidone units introduces bulky pyrrolidone rings that sterically hinder backbone rotation, inherently raising the polymer baseline Tg. Additionally, the high concentration of sucrose acts as a rigid glass former that reinforces the amorphous matrix through extensive hydrogen bonding with the polymer carbonyls and insulin, while the secondary drying stage at 35°C facilitates the removal of residual water, eliminating a potent plasticizer. Decreasing Factors: The incorporation of vinyl acetate monomers introduces flexible acetate side groups that increase free volume and chain mobility compared to pure poly(N-vinylpyrrolidone), thereby lowering the intrinsic copolymer Tg. Furthermore, any incomplete removal of moisture during the lyophilization cycle or the presence of citric acid buffer salts could disrupt intermolecular packing and act as plasticizers. Dominant Factor: The dominant influence on the final Tg behavior is the extensive hydrogen-bonding network formed between the N-vinylpyrrolidone units, sucrose, and insulin within the dry amorphous state. While the vinyl acetate content reduces the intrinsic polymer rigidity, the high loading of sucrose combined with the efficiency of water removal during secondary drying qualitatively dictates a stabilized, rigid matrix where intermolecular interactions override the flexibility introduced by the vinyl acetate comonomer."
    }
  },
  {
    "doi": null,
    "title": "The influence of residual stresses on the mechanical and thermal properties of injection moulded ABS copolymer",
    "year": 1994,
    "chemical_composition": {
      "repeat_unit_psmiles": null,
      "monomers": [
        {
          "name": "Styrene",
          "smiles": "C=CC1=CC=CC=C1",
          "ratio_value": null,
          "ratio_unit": null
        },
        {
          "name": "Acrylonitrile",
          "smiles": "C=CC#N",
          "ratio_value": null,
          "ratio_unit": null
        },
        {
          "name": "Butadiene",
          "smiles": "C=CC=C",
          "ratio_value": null,
          "ratio_unit": null
        }
      ],
      "additives": [],
      "is_homopolymer": false
    },
    "processing_history": "Injection moulded (General Electrics' CYCOLAC T 35). Annealed below Tg at 80°C for 24 h under vacuum (Medium heat treated). Tg measured by DMA (Du Pont Dynamic mechanical analyser) in fixed frequency mode, 1 Hz, 3°C/min heating rate, defined as maximum tan δ.",
    "hierarchical_structure": "Amorphous ABS. Residual stresses relieved. Molecular orientation retained.",
    "properties": {
      "Tg": {
        "value": [
          107
        ],
        "unit": "°C"
      }
    },
    "analysis_with_hierarchical_structure": {
      "descriptive_text": "The sample comprises an amorphous acrylonitrile-butadiene-styrene (ABS) terpolymer, identified as General Electrics' CYCOLAC T 35. Processed via injection moulding, the material underwent a medium heat treatment involving annealing below the glass transition temperature at 80°C for 24 hours under vacuum, resulting in a hierarchical structure where residual stresses were relieved while molecular orientation was retained. The glass transition temperature was characterized using dynamic mechanical analysis in fixed frequency mode at 1 Hz with a 3°C/min heating rate, defined as the maximum tan δ.",
      "reasoning_analysis": "Increasing Factors: The incorporation of acrylonitrile introduces strong dipole-dipole interactions that restrict segmental mobility, while the bulky phenyl groups of styrene provide steric hindrance, both intrinsically driving the matrix Tg higher. The measurement technique using DMA at 1 Hz probes relaxation at a higher frequency compared to standard calorimetry, kinetically shifting the observed transition to higher temperatures, and the annealing history promotes physical aging which densifies the matrix and reduces free volume. Decreasing Factors: The presence of the polybutadiene rubber phase introduces a component with an intrinsically low glass transition temperature, creating a multiphase system where the flexible rubber domains contrast with the rigid matrix. Additionally, the initial injection moulding process may have trapped excess free volume that, despite annealing, could contribute to enhanced chain mobility relative to a slowly cooled bulk specimen. Dominant Factor: The chemical constitution of the styrene-acrylonitrile matrix is the dominant factor, establishing a rigid backbone through polar and steric effects that dictates a high baseline Tg. This intrinsic chemical stability, compounded by the kinetic shift from the dynamic mechanical measurement frequency, qualitatively overrides the softening influence of the rubber phase or processing-induced free volume."
    },
    "analysis_without_hierarchical_structure": {
      "descriptive_text": "The sample comprises an Acrylonitrile Butadiene Styrene (ABS) terpolymer system, specifically utilizing General Electrics' CYCOLAC T 35 grade. The material was fabricated via injection moulding and subsequently subjected to a medium heat treatment consisting of annealing at 80°C for 24 hours under vacuum to relieve internal stresses. Characterization of the glass transition temperature was performed using dynamic mechanical analysis (DMA) in fixed frequency mode at 1 Hz with a heating rate of 3°C/min, with the transition point defined as the maximum of the tan δ peak.",
      "reasoning_analysis": "Increasing Factors: The chemical composition includes acrylonitrile and styrene monomers within the matrix phase; the polar nitrile groups facilitate strong dipole-dipole interactions while the bulky phenyl rings impose steric hindrance, both of which significantly restrict segmental chain mobility and drive the Tg upward. Additionally, the processing history involves annealing below the glass transition under vacuum, which promotes physical aging and free volume relaxation, thereby densifying the polymer matrix and shifting the transition to higher temperatures. The use of DMA at 1 Hz also contributes to a higher observed Tg compared to static methods due to the shorter timescale of deformation. Decreasing Factors: The presence of butadiene introduces a rubbery phase with a highly flexible backbone and low intrinsic Tg, which contributes to overall compliance and can lower the effective stiffness of the bulk material. Furthermore, the initial injection molding process may have induced frozen-in free volume and molecular orientation that typically depresses the Tg, although the subsequent annealing step is designed to mitigate this effect. Dominant Factor: The rigid chemical architecture of the Styrene-Acrylonitrile (SAN) matrix establishes the primary baseline for the glass transition behavior; however, the thermal history imposed by the vacuum annealing process is the dominant variable modifying this baseline, as the reduction in free volume qualitatively stabilizes the glassy state and maximizes the observed Tg relative to the as-molded condition."
    }
  },
  {
    "doi": null,
    "title": "Experimental Study of the Influence of Periodic Boundary Conditions: Effects of Finite Size and Faster Cooling Rates on Dissimilar Polymer−Polymer Interfaces",
    "year": 2017,
    "chemical_composition": {
      "repeat_unit_psmiles": "[*]CC(C1=CC=CC=C1)[*]",
      "monomers": [
        {
          "name": "Styrene",
          "smiles": "C=CC1=CC=CC=C1",
          "ratio_value": null,
          "ratio_unit": null
        }
      ],
      "additives": [
        {
          "name": "Pyrene",
          "type": "fluorescent label",
          "amount_value": 1.4,
          "amount_unit": "mol%"
        }
      ],
      "is_homopolymer": true
    },
    "processing_history": "Multilayer stack (PS/PnBMA). PS-Py layer located at z=100 nm from bottom interface, y=260 nm from top interface. Annealed at 120 °C for 20 min. Tg measured by localized fluorescence on cooling at 1 K/min.",
    "hierarchical_structure": "PS domain in PnBMA matrix. PS-Py layer located at z=100 nm, y=260 nm. Mw PS-Py = 672 kg/mol.",
    "properties": {
      "Tg": {
        "value": [
          63
        ],
        "unit": "°C"
      }
    },
    "analysis_with_hierarchical_structure": {
      "descriptive_text": "The sample comprises a polystyrene homopolymer labeled with 1.4 mol% pyrene as a fluorescent probe, featuring a high molecular weight (Mw) of 672 kg/mol. It was fabricated as a multilayer stack incorporating a poly(n-butyl methacrylate) (PnBMA) matrix, with the pyrene-labeled polystyrene (PS-Py) layer positioned 100 nm from the bottom interface and 260 nm from the top interface. The assembly underwent thermal annealing at 120 °C for 20 minutes, and the glass transition temperature was characterized via localized fluorescence spectroscopy during cooling at a rate of 1 K/min.",
      "reasoning_analysis": "Increasing Factors: The intrinsic rigidity of the polystyrene backbone, conferred by bulky phenyl side groups, restricts segmental rotation and drives the Tg upward. Additionally, the high molecular weight (672 kg/mol) significantly reduces the concentration of chain ends, minimizing free volume contributions that typically lower Tg according to the Fox-Flory relationship. The incorporation of rigid pyrene labels may further impose local steric constraints. Decreasing Factors: The adjacent soft PnBMA matrix (lower Tg than PS) may enhance segmental mobility at the polymer-polymer interfaces, potentially depressing the local Tg near the boundaries. Furthermore, the slow cooling rate (1 K/min) employed during fluorescence measurement allows for extended structural relaxation compared to standard thermal analysis, which can result in a lower observed transition temperature. Dominant Factor: Despite the potential interfacial mobility enhancement from the PnBMA matrix, the substantial layer dimensions and the very high molecular weight ensure that bulk-like behavior prevails. Therefore, the intrinsic stiffness of the polystyrene backbone combined with the negligible chain end effects qualitatively dominates the final Tg behavior, maintaining it close to the bulk polystyrene baseline."
    },
    "analysis_without_hierarchical_structure": {
      "descriptive_text": "The sample comprises a polystyrene homopolymer functionalized with 1.4 mol% pyrene serving as a fluorescent label. This material was fabricated as a distinct layer within a multilayer stack incorporating poly(n-butyl methacrylate), wherein the pyrene-labeled polystyrene layer was positioned at specific depths relative to the bottom and top interfaces. The multilayer assembly underwent thermal annealing at 120 °C for 20 minutes to ensure structural equilibration and interfacial stability. Subsequently, the glass transition temperature was characterized using localized fluorescence spectroscopy during a cooling ramp at a rate of 1 K/min.",
      "reasoning_analysis": "Increasing Factors: The fundamental chemical structure of the polystyrene backbone, characterized by bulky phenyl side groups, imposes significant steric hindrance that restricts segmental mobility and intrinsically elevates the glass transition temperature. Furthermore, the thermal annealing history at 120 °C allows for physical aging relaxation and densification, which reduces excess free volume and tends to stabilize or increase the observed Tg relative to a quenched state. Decreasing Factors: The incorporation of pyrene molecules, even at low concentrations, introduces small molecular species that can increase free volume and act as mild plasticizers within the polymer matrix, potentially depressing the Tg. Additionally, the presence of the adjacent poly(n-butyl methacrylate) layer, which possesses a significantly lower intrinsic Tg, may enhance segmental mobility at the polymer-polymer interface through cooperative dynamics, further contributing to a reduction in the effective Tg of the labeled layer. Dominant Factor: While interfacial effects and additive plasticization introduce perturbations, the intrinsic structural rigidity conferred by the polystyrene backbone remains the dominant factor governing the final Tg behavior, establishing a high-temperature transition baseline that persists despite the modest modifications from the fluorescent label and multilayer architecture."
    }
  },
  {
    "doi": null,
    "title": "Experimental Study of the Influence of Periodic Boundary Conditions: Effects of Finite Size and Faster Cooling Rates on Dissimilar Polymer−Polymer Interfaces",
    "year": 2017,
    "chemical_composition": {
      "repeat_unit_psmiles": "[*]CC(C1=CC=CC=C1)[*]",
      "monomers": [
        {
          "name": "Styrene",
          "smiles": "C=CC1=CC=CC=C1",
          "ratio_value": null,
          "ratio_unit": null
        }
      ],
      "additives": [
        {
          "name": "Pyrene",
          "type": "fluorescent label",
          "amount_value": 1.4,
          "amount_unit": "mol%"
        }
      ],
      "is_homopolymer": true
    },
    "processing_history": "Multilayer stack (PS/PnBMA). PS-Py layer located at z=100 nm from bottom interface, y>450 nm from top interface. Annealed at 120 °C for 20 min. Tg measured by localized fluorescence on cooling at 1 K/min.",
    "hierarchical_structure": "PS domain in PnBMA matrix. PS-Py layer located at z=100 nm, y>450 nm. Mw PS-Py = 672 kg/mol.",
    "properties": {
      "Tg": {
        "value": [
          65
        ],
        "unit": "°C"
      }
    },
    "analysis_with_hierarchical_structure": {
      "descriptive_text": "The material is a high molecular weight polystyrene homopolymer (Mw = 672 kg/mol) incorporated with 1.4 mol% pyrene serving as a fluorescent label. Structurally, the polymer exists as a distinct PS domain within a poly(n-butyl methacrylate) matrix, configured as a multilayer stack with the pyrene-labeled polystyrene layer situated 100 nm from the bottom interface and more than 450 nm from the top interface. Following preparation, the multilayer stack underwent thermal annealing at 120 °C for 20 minutes, and the glass transition temperature was determined via localized fluorescence measurements during cooling at a rate of 1 K/min.",
      "reasoning_analysis": "Increasing Factors: The high molecular weight (672 kg/mol) significantly reduces the concentration of chain ends, minimizing free volume contributions according to the Fox-Flory relationship and pushing the Tg toward the asymptotic bulk limit. The inherent steric hindrance of the phenyl side groups in the polystyrene backbone restricts segmental rotation, establishing a rigid baseline. Additionally, the incorporation of 1.4 mol% pyrene, a bulky aromatic molecule, may further restrict local chain mobility if covalently bound or tightly associated within the matrix. Decreasing Factors: The polymer is confined within a multilayer stack embedded in a poly(n-butyl methacrylate) (PnBMA) matrix, which has a substantially lower Tg than polystyrene; interfacial interactions with this softer matrix can enhance segmental mobility near the boundaries, potentially depressing the local Tg. Furthermore, the characterization method utilizes a very slow cooling rate (1 K/min) during fluorescence measurement, which allows for extended structural relaxation times compared to standard DSC protocols, kinetically shifting the observed transition temperature downward. Dominant Factor: While the soft PnBMA matrix interface and slow cooling rate introduce mechanisms to lower the observed transition, the extremely high molecular weight and the intrinsic stiffness of the polystyrene backbone are the dominant factors. These features ensure that the bulk of the 100 nm layer behaves largely according to the intrinsic properties of high-Mw polystyrene, overriding significant confinement-induced depressions that are typically reserved for much thinner films."
    },
    "analysis_without_hierarchical_structure": {
      "descriptive_text": "The sample comprises a polystyrene homopolymer incorporated with 1.4 mol% pyrene serving as a fluorescent label. This material was engineered as a specific layer within a multilayer stack containing poly(n-butyl methacrylate), wherein the pyrene-labeled polystyrene layer was positioned 100 nm from the bottom interface and more than 450 nm from the top interface. The assembly underwent thermal annealing at 120 °C for 20 minutes, followed by characterization of the glass transition temperature via localized fluorescence measurements during cooling at a rate of 1 K/min.",
      "reasoning_analysis": "Increasing Factors: The steric hindrance imposed by the bulky phenyl side groups on the polystyrene backbone intrinsically restricts segmental mobility, establishing a high baseline glass transition temperature. Furthermore, the incorporation of rigid pyrene molecules may locally constrain chain dynamics due to their large aromatic structure, and the buried geometry of the layer within the multilayer stack minimizes free surface effects that typically enhance mobility and depress Tg in thin films. Decreasing Factors: The presence of poly(n-butyl methacrylate) in the adjacent layers introduces a component with a significantly lower intrinsic Tg, creating a risk of interfacial interdiffusion that could plasticize the polystyrene phase near the boundaries. Additionally, the slow cooling rate of 1 K/min employed during fluorescence measurement allows for greater structural relaxation compared to standard rapid scanning methods, which often results in the observation of a lower apparent Tg. Dominant Factor: The intrinsic chain stiffness of the polystyrene backbone qualitatively dominates the thermal behavior, as the layer positioning suggests sufficient thickness to mitigate severe nanoconfinement effects; however, the interfacial proximity to the lower-Tg poly(n-butyl methacrylate) represents the primary perturbative factor that may cause a deviation from the bulk polystyrene reference value."
    }
  },
  {
    "doi": null,
    "title": "Experimental Study of the Influence of Periodic Boundary Conditions: Effects of Finite Size and Faster Cooling Rates on Dissimilar Polymer−Polymer Interfaces",
    "year": 2017,
    "chemical_composition": {
      "repeat_unit_psmiles": "[*]CC(C1=CC=CC=C1)[*]",
      "monomers": [
        {
          "name": "Styrene",
          "smiles": "C=CC1=CC=CC=C1",
          "ratio_value": null,
          "ratio_unit": null
        }
      ],
      "additives": [
        {
          "name": "Pyrene",
          "type": "fluorescent label",
          "amount_value": 1.4,
          "amount_unit": "mol%"
        }
      ],
      "is_homopolymer": true
    },
    "processing_history": "Multilayer stack (PS/PnBMA). PS-Py layer located at z=0 nm (at interface). Data from previous work (ref 9) used in this study. Tg measured by localized fluorescence on cooling at 1 K/min.",
    "hierarchical_structure": "PS/PnBMA interface. PS-Py layer located at z=0 nm. Mw PS-Py = 672 kg/mol.",
    "properties": {
      "Tg": {
        "value": [
          37
        ],
        "unit": "°C"
      }
    },
    "analysis_with_hierarchical_structure": {
      "descriptive_text": "The sample comprises a polystyrene homopolymer labeled with 1.4 mol% pyrene, exhibiting a weight-average molecular weight (Mw) of 672 kg/mol. This material was engineered as part of a multilayer stack consisting of polystyrene and poly(n-butyl methacrylate) (PnBMA), with the pyrene-labeled polystyrene layer specifically situated at the interface (z=0 nm). Thermal characterization was performed using localized fluorescence spectroscopy during a cooling ramp at 1 K/min, leveraging data from prior referenced studies.",
      "reasoning_analysis": "Increasing Factors: The high molecular weight (672 kg/mol) significantly reduces the concentration of chain ends, minimizing free volume contributions that typically lower Tg according to the Fox-Flory relationship. Additionally, the intrinsic stiffness of the polystyrene backbone due to bulky phenyl side groups, combined with the steric hindrance introduced by the covalently attached pyrene labels, restricts segmental mobility and drives the Tg upward. Decreasing Factors: The placement of the polymer layer at the interface (z=0 nm) within a multilayer stack often induces enhanced segmental mobility due to reduced coordination numbers or interfacial slip effects compared to the bulk state. Furthermore, the adjacent poly(n-butyl methacrylate) phase possesses a lower intrinsic Tg, which may facilitate interdiffusion or cooperative motion that plasticizes the interface. The relatively slow cooling rate of 1 K/min during fluorescence measurement also allows for greater structural relaxation, potentially yielding a lower observed transition temperature compared to faster scanning rates. Dominant Factor: While the high molecular weight stabilizes the polymer against chain-end effects, the interfacial confinement and the dynamic influence of the adjacent lower-Tg polymer phase are the dominant factors. These interfacial phenomena typically override bulk molecular weight contributions in multilayer systems, leading to localized segmental dynamics that deviate from the bulk polystyrene baseline."
    },
    "analysis_without_hierarchical_structure": {
      "descriptive_text": "The sample comprises a polystyrene homopolymer incorporated with 1.4 mol% pyrene as a fluorescent label. This material was engineered as part of a multilayer stack consisting of polystyrene and poly(n-butyl methacrylate), with the pyrene-labeled polystyrene layer specifically situated at the interface (z=0 nm). The glass transition temperature was assessed via localized fluorescence spectroscopy during a cooling ramp at 1 K/min, leveraging data established in prior literature.",
      "reasoning_analysis": "Increasing Factors: The polystyrene backbone features bulky phenyl side groups that impose steric hindrance on backbone rotation, inherently restricting segmental mobility and elevating the baseline Tg. Additionally, the incorporation of 1.4 mol% pyrene introduces rigid aromatic structures into the matrix, which may further constrain local chain dynamics through steric bulk and potential pi-pi interactions. Decreasing Factors: The processing history involves creating a multilayer stack with poly(n-butyl methacrylate) (PnBMA), which possesses a significantly lower intrinsic Tg than polystyrene. Positioning the PS-Py layer at the interface suggests enhanced segmental mobility due to interfacial interactions with the softer PnBMA phase. Furthermore, the slow cooling rate of 1 K/min used during fluorescence measurement allows for greater structural relaxation compared to standard rapid thermal scans, potentially lowering the observed transition temperature. Dominant Factor: Despite the rigidifying effects of the polymer backbone and pyrene labels, the interfacial confinement within the multilayer stack adjacent to the lower Tg PnBMA phase is the dominant factor. The enhanced mobility characteristic of polymer-polymer interfaces, particularly when adjacent to a more mobile phase, qualitatively drives the Tg downward relative to the bulk homopolymer."
    }
  },
  {
    "doi": "10.1016/j.ejps.2026.107450",
    "title": "Design of co-lyophilised ternary insulin-sucrose-polymer systems with enhanced amorphous glass stability",
    "year": 2026,
    "chemical_composition": {
      "repeat_unit_psmiles": null,
      "monomers": [],
      "additives": [
        {
          "name": "Insulin",
          "type": "peptide",
          "amount_value": 40.0,
          "amount_unit": "%w/w"
        },
        {
          "name": "Sucrose",
          "type": "disaccharide",
          "amount_value": 60.0,
          "amount_unit": "%w/w"
        }
      ],
      "is_homopolymer": false
    },
    "processing_history": "Lyophilized from 10 mM citric acid buffer (pH 2), 4% w/v total solute. Freeze-drying cycle: frozen to -40°C, primary drying at -30°C (50 mTorr, 62 h), secondary drying at 35°C (50 mTorr, 6 h). Tg measured by Modulated DSC (TA Instruments Q1000) at 3°C/min heating rate, ±1°C amplitude, 40 s period, under N2 purge (50 mL/min).",
    "hierarchical_structure": "Amorphous glass solid-state. Residual water content: 0.98% (w/w). Homogeneous system.",
    "properties": {
      "Tg": {
        "value": [
          68.03
        ],
        "unit": "°C"
      }
    },
    "analysis_with_hierarchical_structure": {
      "descriptive_text": "The sample consists of a homogeneous amorphous solid dispersion comprising 40.0% w/w Insulin peptide and 60.0% w/w Sucrose disaccharide. It was prepared by lyophilization from a 10 mM citric acid buffer at pH 2 with a total solute concentration of 4% w/v. The freeze-drying cycle involved freezing to -40°C, followed by primary drying at -30°C under 50 mTorr for 62 hours, and secondary drying at 35°C under 50 mTorr for 6 hours. The resulting solid-state material exhibits an amorphous glass structure with a residual water content of 0.98% w/w, and its thermal properties were characterized using Modulated DSC at a heating rate of 3°C/min under nitrogen purge.",
      "reasoning_analysis": "Increasing Factors: The high mass fraction of Sucrose (60.0% w/w) serves as the primary glass-forming matrix, providing substantial structural rigidity through extensive hydrogen bonding networks that restrict segmental mobility. Additionally, the homogeneous nature of the system suggests specific intermolecular interactions between the peptide and disaccharide that may further stabilize the amorphous structure against relaxation. Decreasing Factors: The presence of residual water (0.98% w/w) acts as a potent plasticizer, introducing free volume and disrupting the hydrogen bonding network within the solid matrix, which significantly enhances molecular mobility. Furthermore, the processing history involving lyophilization from an aqueous buffer inherently risks trapping moisture within the porous cake structure despite secondary drying. Dominant Factor: While the high sucrose content establishes a high baseline Tg inherent to the carbohydrate matrix, the residual water content is the dominant factor qualitatively depressing the final Tg relative to the theoretical anhydrous state, as even minute quantities of water exert a disproportionate plasticizing effect in protein-sugar glass systems."
    },
    "analysis_without_hierarchical_structure": {
      "descriptive_text": "The sample consists of a binary mixture comprising 40.0 %w/w Insulin peptide and 60.0 %w/w Sucrose disaccharide. This formulation was prepared by lyophilization from a 10 mM citric acid buffer at pH 2 with a total solute concentration of 4% w/v. The freeze-drying cycle involved freezing to -40°C, followed by primary drying at -30°C under 50 mTorr for 62 hours, and secondary drying at 35°C under 50 mTorr for 6 hours. The glass transition temperature was subsequently characterized using Modulated DSC on a TA Instruments Q1000 with a heating rate of 3°C/min, an amplitude of ±1°C, and a period of 40 s under a nitrogen purge of 50 mL/min.",
      "reasoning_analysis": "Increasing Factors: The high mass fraction of Sucrose (60%) establishes a rigid carbohydrate matrix characterized by extensive intermolecular hydrogen bonding, which significantly restricts segmental mobility and drives the Tg higher. Furthermore, the processing history includes a secondary drying step at 35°C, which is critical for removing residual water; the elimination of this potent plasticizer reduces free volume and further elevates the Tg. Decreasing Factors: The incorporation of 40.0 %w/w Insulin may disrupt the continuous hydrogen-bonding network of the sucrose matrix compared to pure sucrose glass, potentially introducing free volume elements that lower the Tg relative to the pure stabilizer. Additionally, any incomplete removal of the citric acid buffer components or residual moisture despite the drying cycle would act as impurities or plasticizers, depressing the transition temperature. Dominant Factor: The high concentration of Sucrose combined with the aggressive secondary drying protocol dominates the thermal behavior, as the formation of a dry, rigid sucrose-based glassy matrix qualitatively overrides the mobility-increasing effects of the protein inclusion, establishing a high-Tg solid dispersion state."
    }
  },
  {
    "doi": null,
    "title": "Experimental Study of the Influence of Periodic Boundary Conditions: Effects of Finite Size and Faster Cooling Rates on Dissimilar Polymer−Polymer Interfaces",
    "year": 2017,
    "chemical_composition": {
      "repeat_unit_psmiles": "[*]CC(C1=CC=CC=C1)[*]",
      "monomers": [
        {
          "name": "Styrene",
          "smiles": "C=CC1=CC=CC=C1",
          "ratio_value": null,
          "ratio_unit": null
        }
      ],
      "additives": [
        {
          "name": "Pyrene",
          "type": "fluorescent label",
          "amount_value": 1.4,
          "amount_unit": "mol%"
        }
      ],
      "is_homopolymer": true
    },
    "processing_history": "Multilayer stack (PS/PnBMA). PS-Py layer located at z=100 nm from bottom interface, y=301 nm from top interface. Annealed at 120 °C for 20 min. Tg measured by localized fluorescence on cooling at 1 K/min.",
    "hierarchical_structure": "PS domain in PnBMA matrix. PS-Py layer located at z=100 nm, y=301 nm. Mw PS-Py = 672 kg/mol.",
    "properties": {
      "Tg": {
        "value": [
          66
        ],
        "unit": "°C"
      }
    },
    "analysis_with_hierarchical_structure": {
      "descriptive_text": "The sample comprises a polystyrene homopolymer labeled with 1.4 mol% pyrene as a fluorescent probe, featuring a high molecular weight (Mw) of 672 kg/mol. This material was engineered as part of a multilayer stack consisting of PS and poly(n-butyl methacrylate) (PnBMA), with the pyrene-labeled PS layer situated 100 nm from the bottom interface and 301 nm from the top interface within the PnBMA matrix. Following fabrication, the multilayer structure underwent thermal annealing at 120 °C for 20 minutes, and the glass transition temperature was characterized via localized fluorescence measurements during cooling at a rate of 1 K/min.",
      "reasoning_analysis": "Increasing Factors: The exceptionally high molecular weight (672 kg/mol) significantly reduces the concentration of chain ends, thereby minimizing free volume contributions according to the Fox-Flory relationship and maximizing the intrinsic Tg. Additionally, the bulky phenyl side groups of the styrene backbone impose steric hindrance that restricts segmental rotation, while the rigid pyrene labels may further limit local chain mobility through steric bulk or pi-pi interactions. Decreasing Factors: The confinement of the PS domain within a PnBMA matrix introduces interfacial effects where the lower Tg of the PnBMA component can enhance segmental mobility at the polymer-polymer interface, potentially depressing the effective Tg of the PS layer. Furthermore, the very slow cooling rate (1 K/min) employed during fluorescence characterization allows for extended structural relaxation times, which kinetically shifts the observed glass transition to lower temperatures compared to standard faster scanning rates. Dominant Factor: Although the high molecular weight ensures the polymer approaches its asymptotic bulk Tg limit, the interfacial dynamics within the multilayer stack qualitatively dominate the final thermal behavior. The proximity to the lower-Tg PnBMA matrix and the specific confinement geometry likely override the bulk stabilizing effects of the high molecular weight, dictating the segmental mobility landscape more significantly than composition alone."
    },
    "analysis_without_hierarchical_structure": {
      "descriptive_text": "The sample comprises a polystyrene homopolymer internally labeled with 1.4 mol% pyrene serving as a fluorescent probe. This material was incorporated into a multilayer stack architecture alongside poly(n-butyl methacrylate), wherein the specific polystyrene-pyrene layer was situated 100 nm from the bottom interface and 301 nm from the top interface. Following fabrication, the multilayer assembly underwent thermal annealing at 120 °C for 20 minutes to relieve internal stresses and promote interfacial diffusion. The glass transition temperature was subsequently characterized via localized fluorescence spectroscopy during a cooling cycle at a rate of 1 K/min.",
      "reasoning_analysis": "Increasing Factors: The polystyrene backbone possesses bulky phenyl side groups that impose significant steric hindrance on segmental rotation, establishing an inherently high baseline glass transition temperature. Furthermore, the incorporation of 1.4 mol% pyrene introduces rigid aromatic structures into the matrix; if these labels interact strongly with the backbone or restrict local chain packing, they can contribute to a slight increase in rigidity and Tg. Decreasing Factors: The processing history involves fabricating the sample as part of a multilayer stack with poly(n-butyl methacrylate) (PnBMA), which has a significantly lower bulk Tg than polystyrene. Enhanced segmental mobility at the PS/PnBMA interfaces can propagate into the PS layer, effectively depressing the observed Tg relative to the bulk homopolymer. Additionally, the use of localized fluorescence to determine Tg probes local mobility environments which may detect onset transitions at lower temperatures compared to bulk calorimetric methods. Dominant Factor: While the intrinsic rigidity of the polystyrene backbone and pyrene labels sets a high thermal stability baseline, the dominant factor influencing the final Tg behavior is the interfacial coupling with the lower Tg PnBMA layers within the multilayer architecture. This interfacial effect typically overrides the minor stiffening contributions of the label, leading to a qualitative depression of the glass transition temperature compared to a bulk, unconfined polystyrene sample."
    }
  },
  {
    "doi": null,
    "title": "Experimental Study of the Influence of Periodic Boundary Conditions: Effects of Finite Size and Faster Cooling Rates on Dissimilar Polymer−Polymer Interfaces",
    "year": 2017,
    "chemical_composition": {
      "repeat_unit_psmiles": "[*]CC(C1=CC=CC=C1)[*]",
      "monomers": [
        {
          "name": "Styrene",
          "smiles": "C=CC1=CC=CC=C1",
          "ratio_value": null,
          "ratio_unit": null
        }
      ],
      "additives": [
        {
          "name": "Pyrene",
          "type": "fluorescent label",
          "amount_value": 1.4,
          "amount_unit": "mol%"
        }
      ],
      "is_homopolymer": true
    },
    "processing_history": "Multilayer stack (PS/PnBMA) assembled by floating layers. PS-Py layer (11-12 nm) located at z=356 nm from bottom interface, y>450 nm from top interface. Annealed at 120 °C for 20 min. Tg measured by localized fluorescence on cooling at 1 K/min.",
    "hierarchical_structure": "PS domain in PnBMA matrix. PS-Py layer located at z=356 nm, y>450 nm. Mw PS-Py = 672 kg/mol.",
    "properties": {
      "Tg": {
        "value": [
          100
        ],
        "unit": "°C"
      }
    },
    "analysis_with_hierarchical_structure": {
      "descriptive_text": "The sample comprises a polystyrene homopolymer labeled with 1.4 mol% pyrene, featuring a high molecular weight (Mw) of 672 kg/mol. This material was engineered as a specific domain within a poly(n-butyl methacrylate) (PnBMA) matrix, forming a multilayer stack assembled via a floating layer technique. The pyrene-labeled PS layer possesses a thickness of 11-12 nm and is situated at a depth of 356 nm from the bottom interface and greater than 450 nm from the top interface. Following assembly, the stack underwent annealing at 120 °C for 20 minutes, and the glass transition temperature was characterized using localized fluorescence measurements during cooling at a rate of 1 K/min.",
