Repository: hhtrick/HHT-code

# HHT training framework

This directory contains model training, embedding precomputation, inference, article-level baselines and the curated datasets. All commands below assume that the working directory is `train_code/`.

## 3. Datasets and fixed partitions

Each main dataset is a JSON array at `dataset/{property}/{property}.json`. Entries contain source metadata, `chemical_composition`, `processing_history`, `hierarchical_structure`, `properties`, and two generated-analysis objects. Targets are stored as `properties[property]["value"]`; source metadata and target values are not predictive input fields.

| Property | Train | Validation | Test | Total |
|---|---:|---:|---:|---:|

File: train_code/dataset/Tg/Tg.json (part 217 of 235)
[
      "reasoning_analysis": "Increasing Factors: The polystyrene backbone contains bulky phenyl side groups that impose steric hindrance on segmental rotation, intrinsically establishing a high baseline Tg. The incorporation of rigid pyrene labels at 1.4 mol% further restricts local chain mobility through additional steric constraints. Furthermore, the very high molecular weight (672 kg/mol) minimizes the concentration of chain ends, thereby reducing free volume contributions that typically lower Tg in lower molecular weight counterparts. Decreasing Factors: The nanoconfined geometry of the PS layer (11-12 nm thickness) embedded within a PnBMA matrix introduces significant interfacial effects; since PnBMA has a substantially lower Tg than PS, the interface likely enhances segmental mobility in the PS domain, leading to Tg depression. Additionally, the extremely slow cooling rate (1 K/min) used during fluorescence measurement allows for greater structural relaxation time compared to standard thermal analysis, phenomenologically shifting the observed Tg to lower temperatures. Dominant Factor: While the high molecular weight and rigid chemical structure provide a robust intrinsic resistance to segmental motion, the severe nanoconfinement within a lower-Tg matrix combined with the slow measurement cooling rate qualitatively dominates the final behavior, likely resulting in an observed Tg lower than that of bulk, rapidly cooled polystyrene."
    },
    "analysis_without_hierarchical_structure": {
      "descriptive_text": "The sample consists of a polystyrene homopolymer chemically labeled with 1.4 mol% pyrene as a fluorescent probe. This material was fabricated as a specific layer within a multilayer stack comprising polystyrene and poly(n-butyl methacrylate) assembled via a floating layer technique. The pyrene-labeled polystyrene layer, possessing a thickness of 11 to 12 nm, was positioned at a depth of 356 nm from the bottom interface and more than 450 nm from the top interface. Following assembly, the stack underwent thermal annealing at 120 °C for 20 minutes, and the glass transition temperature was subsequently determined using localized fluorescence measurements during cooling at a rate of 1 K/min.",
      "reasoning_analysis": "Increasing Factors: The polystyrene backbone features bulky phenyl side groups that impose steric hindrance, restricting segmental rotation and establishing a high intrinsic baseline for the glass transition temperature. Additionally, the covalent incorporation of 1.4 mol% pyrene labels introduces rigid aromatic structures that may further limit local chain mobility. Decreasing Factors: The processing history defines the material as an ultrathin layer (11-12 nm) within a multilayer stack, where nanoscale confinement often enhances segmental mobility near interfaces or free surfaces, leading to a depression of the glass transition temperature relative to the bulk. Furthermore, the adjacency to poly(n-butyl methacrylate), which has a significantly lower bulk glass transition temperature, may facilitate interfacial mobility. Dominant Factor: Despite the rigid chemical composition, the dominant factor governing the thermal behavior is the nanoscale confinement effect imposed by the 11-12 nm layer thickness, which qualitatively drives the observed glass transition temperature lower than that of the bulk homopolymer due to enhanced surface and interface dynamics."
    }
  },
  {
    "doi": "10.1063/1.1428788",
    "title": "Direct comparison of mechanical and electro-optic responses of a low $T _ { g }$ photorefractive doped polymer ",
    "year": 2002,
    "chemical_composition": {
      "repeat_unit_psmiles": null,
      "monomers": [
        {
          "name": "Carbazole functionalized polysiloxane",
          "smiles": null,
          "ratio_value": null,
          "ratio_unit": null
        }
      ],
      "additives": [],
      "is_homopolymer": false
    },
    "processing_history": "Pure polysiloxane functionalized with carbazole pendant (PS4CZ). Tg measured by differential scanning calorimetry (DSC).",
    "hierarchical_structure": "Amorphous polymer matrix.",
    "properties": {
      "Tg": {
        "value": [
          45
        ],
        "unit": "°C"
      }
    },
    "analysis_with_hierarchical_structure": {
      "descriptive_text": "The sample comprises an amorphous polymer matrix based on a polysiloxane backbone functionalized with carbazole pendant groups, identified as PS4CZ. Classified as a non-homopolymeric system, the material was processed as a pure functionalized polysiloxane without additional additives. The glass transition temperature was characterized using differential scanning calorimetry (DSC) to assess the thermal properties of the amorphous structure.",
      "reasoning_analysis": "Increasing Factors: The incorporation of bulky carbazole pendant groups imposes significant steric hindrance, restricting the segmental rotation of the polymer chains. The rigid, aromatic nature of the carbazole moiety increases the energy barrier for chain motion, and potential intermolecular interactions between pendant groups may further constrain mobility, driving the Tg upward. Decreasing Factors: The underlying polysiloxane backbone (Si-O-Si) possesses inherently high flexibility due to low rotational energy barriers and long bond lengths, which intrinsically promotes chain mobility and lowers the Tg compared to carbon-backbone equivalents. Additionally, the absence of crosslinking agents or reinforcing fillers means the material lacks external constraints that would otherwise elevate thermal transitions. Dominant Factor: While the siloxane backbone provides a flexible foundation, the steric bulk and rigidity of the carbazole functionalization qualitatively dominate the thermal behavior, resulting in a Tg significantly higher than unsubstituted polysiloxanes, though the final value represents a balance between the flexible backbone and the rigid pendant constraints."
    },
    "analysis_without_hierarchical_structure": {
      "descriptive_text": "The investigated sample comprises a pure polysiloxane backbone functionalized with carbazole pendant groups, specifically designated as PS4CZ. Classified as a non-homopolymer system, the material contains no external additives or fillers. The glass transition temperature was characterized using differential scanning calorimetry (DSC).",
      "reasoning_analysis": "Increasing Factors: The incorporation of bulky carbazole pendant groups onto the polymer backbone introduces significant steric hindrance. These rigid aromatic structures restrict the segmental motion of the polymer chains and may facilitate intermolecular pi-pi stacking interactions, both of which act to elevate the glass transition temperature relative to the unmodified backbone. Decreasing Factors: The underlying polysiloxane backbone consists of siloxane (Si-O) linkages, which are known for exceptional flexibility and low rotational energy barriers. This intrinsic backbone flexibility inherently drives the Tg downward, typically resulting in very low transition temperatures for unmodified polysiloxanes. Dominant Factor: The competition between the flexible siloxane backbone and the rigid carbazole side groups determines the final Tg. While the backbone favors mobility, the substantial steric bulk and rigidity of the carbazole functionalization typically override the backbone flexibility in functionalized systems. Therefore, the restrictive effect of the carbazole pendants is the dominant factor, likely resulting in a Tg significantly higher than that of pure polysiloxane."
    }
  },
  {
    "doi": null,
    "title": "Dc and Ac conductivity of polyaniline/poly (methyl methacrylathe) blends below the percolation threshold",
    "year": 2012,
    "chemical_composition": {
      "repeat_unit_psmiles": "[*]CC(C)(C(=O)OC)[*]",
      "monomers": [
        {
          "name": "Methyl methacrylate",
          "smiles": "CC(=C)C(=O)OC",
          "ratio_value": null,
          "ratio_unit": null
        }
      ],
      "additives": [
        {
          "name": "Dichloroacetic acid",
          "type": "plasticizer",
          "amount_value": null,
          "amount_unit": null
        }
      ],
      "is_homopolymer": true
    },
    "processing_history": "Co-dissolution method in dichloroacetic acid (DCA). PMMA dissolved in DCA, stirred at 60 °C, cast on glass substrate, dried at ambient atmosphere at 60 °C for several days. Film thickness estimated 100-120 µm. Tg measured by DSC (Perkin Elmer calorimeter) from 10 °C to 300 °C at 10 °C/min.",
    "hierarchical_structure": "Amorphous film. Homogenous at micron scale (SEM). Residual DCA solvent acts as plasticizer reducing Tg from commercial 120 °C to 115 °C.",
    "properties": {
      "Tg": {
        "value": [
          115
        ],
        "unit": "°C"
      }
    },
    "analysis_with_hierarchical_structure": {
      "descriptive_text": "The sample comprises a poly(methyl methacrylate) homopolymer processed via co-dissolution with dichloroacetic acid, which serves as both solvent and plasticizing additive. The material was prepared by stirring the polymer in dichloroacetic acid at 60 °C, casting onto a glass substrate, and drying in ambient atmosphere at 60 °C for several days to form an amorphous film with a thickness estimated between 100 and 120 µm. Scanning electron microscopy confirms homogeneity at the micron scale, although characterization notes indicate that residual solvent remains within the matrix, acting as a plasticizer that reduces the glass transition temperature relative to commercial standards. Thermal analysis was conducted using differential scanning calorimetry from 10 °C to 300 °C at a heating rate of 10 °C/min.",
      "reasoning_analysis": "Increasing Factors: The poly(methyl methacrylate) backbone possesses inherent rigidity due to the presence of the alpha-methyl group and the bulky ester side chain, which impose steric hindrance on backbone rotation. Additionally, strong dipole-dipole interactions between the carbonyl groups of adjacent chains restrict segmental mobility, intrinsically driving the glass transition temperature to higher values compared to polymers with flexible backbones. Decreasing Factors: The processing history involves drying at 60 °C, which is significantly below the boiling point of dichloroacetic acid, likely resulting in retained solvent within the film. This residual dichloroacetic acid acts as a plasticizer by increasing the free volume between polymer chains and shielding intermolecular dipole interactions, thereby enhancing chain mobility and lowering the glass transition temperature. Dominant Factor: While the chemical structure of the PMMA backbone establishes a high baseline thermal stability, the presence of residual solvent introduced during the co-dissolution and mild drying process is the dominant factor influencing the specific thermal behavior of this sample. The plasticization effect qualitatively overrides the intrinsic chain stiffness regarding the deviation from neat polymer values, resulting in a net depression of the glass transition temperature."
    },
    "analysis_without_hierarchical_structure": {
      "descriptive_text": "The sample consists of a poly(methyl methacrylate) homopolymer incorporated with dichloroacetic acid. It was prepared via a co-dissolution method where the polymer was dissolved in dichloroacetic acid, stirred at 60 °C, and cast onto a glass substrate. The resulting film, with an estimated thickness of 100–120 µm, was dried under ambient atmosphere at 60 °C for several days. The glass transition temperature was measured by differential scanning calorimetry on a Perkin Elmer calorimeter, scanning from 10 °C to 300 °C at a heating rate of 10 °C/min.",
      "reasoning_analysis": "Increasing Factors: The poly(methyl methacrylate) backbone possesses inherent rigidity due to the steric hindrance imposed by the alpha-methyl groups and bulky ester side chains, which restricts segmental rotation and intrinsically elevates the glass transition temperature. Additionally, the prolonged drying process at 60 °C, which is likely below the polymer's intrinsic Tg, may induce physical aging that densifies the matrix and reduces free volume, further contributing to a higher Tg. Decreasing Factors: The presence of dichloroacetic acid, classified here as a plasticizer additive and used as the casting solvent, introduces low molecular weight species that increase free volume and lubricate polymer chains. The ambient atmosphere drying condition, lacking vacuum assistance, increases the likelihood of residual solvent retention within the 100–120 µm film, which acts to depress the Tg. Dominant Factor: While the intrinsic stiffness of the PMMA backbone establishes a high baseline thermal stability, the plasticization effect from residual dichloroacetic acid is the dominant dynamic factor; the efficiency of solvent removal during ambient drying qualitatively dictates the final Tg, likely resulting in a value lower than that of a fully dried, neat polymer sample."
    }
  },
  {
    "doi": "10.1016/j.ejps.2026.107450",
    "title": "Design of co-lyophilised ternary insulin-sucrose-polymer systems with enhanced amorphous glass stability",
    "year": 2026,
    "chemical_composition": {
      "repeat_unit_psmiles": "[*]CC(C1CCNC1=O)[*]",
      "monomers": [
        {
          "name": "N-vinylpyrrolidone",
          "smiles": "C=CN1CCCC1=O",
          "ratio_value": null,
          "ratio_unit": null
        }
      ],
      "additives": [
        {
          "name": "Insulin",
          "type": "peptide",
          "amount_value": 10.0,
          "amount_unit": "%w/w"
        },
        {
          "name": "Sucrose",
          "type": "disaccharide",
          "amount_value": 40.0,
          "amount_unit": "%w/w"
        }
      ],
      "is_homopolymer": true
    },
    "processing_history": "Lyophilized from 10 mM citric acid buffer (pH 2), 4% w/v total solute. Freeze-drying cycle: frozen to -40°C, primary drying at -30°C (50 mTorr, 62 h), secondary drying at 35°C (50 mTorr, 6 h). Tg measured by Modulated DSC (TA Instruments Q1000) at 3°C/min heating rate, ±1°C amplitude, 40 s period, under N2 purge (50 mL/min).",
    "hierarchical_structure": "Amorphous glass solid-state. Residual water content: 1.59% (w/w). Homogeneous system.",
    "properties": {
      "Tg": {
        "value": [
          87.34
        ],
        "unit": "°C"
      }
    },
    "analysis_with_hierarchical_structure": {
      "descriptive_text": "The sample comprises a poly(N-vinylpyrrolidone) homopolymer matrix formulated as a homogeneous amorphous glass solid-state system incorporating 10.0% w/w insulin peptide and 40.0% w/w sucrose disaccharide. Preparation involved lyophilization from a 10 mM citric acid buffer at pH 2 with a total solute concentration of 4% w/v, utilizing a freeze-drying cycle that froze the material to -40°C, followed by primary drying at -30°C under 50 mTorr for 62 hours and secondary drying at 35°C under 50 mTorr for 6 hours. The resulting solid retains a residual water content of 1.59% w/w, and its thermal behavior was characterized using Modulated DSC at a heating rate of 3°C/min with a ±1°C amplitude and 40 s period under a nitrogen purge.",
      "reasoning_analysis": "Increasing Factors: The bulky pyrrolidone side groups on the poly(N-vinylpyrrolidone) backbone introduce significant steric hindrance that restricts segmental rotation, intrinsically elevating the baseline Tg. Furthermore, the high loading of sucrose and the presence of insulin facilitate extensive intermolecular hydrogen bonding with the polymer carbonyls, creating a rigid physical network that reduces chain mobility and acts as an anti-plasticizer. Decreasing Factors: The residual water content of 1.59% w/w acts as a potent small-molecule plasticizer, increasing free volume and lubricating polymer chains to significantly depress the Tg. Additionally, sucrose has a lower intrinsic glass transition temperature than dry poly(N-vinylpyrrolidone), and its incorporation into the matrix may lower the overall blend Tg according to mixing rules unless specific interactions overwhelmingly counteract this effect. Dominant Factor: Despite the rigidifying hydrogen-bonding network established by the sucrose and polymer, the residual water content is the dominant factor qualitatively reducing the Tg relative to the theoretical anhydrous maximum, as hydrophilic systems like poly(N-vinylpyrrolidone) exhibit high sensitivity to moisture-induced mobilization of chain segments."
    },
    "analysis_without_hierarchical_structure": {
      "descriptive_text": "The sample comprises a poly(N-vinylpyrrolidone) homopolymer matrix loaded with 10.0 %w/w Insulin and 40.0 %w/w Sucrose. Preparation involved lyophilization from a 10 mM citric acid buffer at pH 2 with a total solute concentration of 4% w/v. The freeze-drying protocol included freezing to -40°C, primary drying at -30°C under 50 mTorr for 62 hours, and secondary drying at 35°C under 50 mTorr for 6 hours. Thermal characterization was performed using Modulated DSC (TA Instruments Q1000) with a heating rate of 3°C/min, an amplitude of ±1°C, and a period of 40 s under a nitrogen purge (50 mL/min).",
      "reasoning_analysis": "Increasing Factors: The poly(N-vinylpyrrolidone) backbone contains bulky pyrrolidone rings that impose significant steric hindrance, restricting segmental mobility and intrinsically raising the glass transition temperature. Furthermore, extensive hydrogen bonding interactions between the carbonyl groups of the polymer and the hydroxyl groups of sucrose, as well as the peptide bonds of insulin, create a physically crosslinked network that further restricts chain motion. The secondary drying step at 35°C also serves to remove residual water, which eliminates a potent plasticizer and contributes to a higher Tg. Decreasing Factors: The addition of sucrose, which has a lower intrinsic glass transition temperature than dry poly(N-vinylpyrrolidone), acts as a diluent that increases the free volume of the system relative to the pure polymer, thereby driving the Tg down. Similarly, the low molecular weight nature of the buffer salts and any residual moisture not removed during processing would increase chain mobility. Dominant Factor: The dominant factor is the efficiency of water removal during the secondary drying phase; while the hydrogen bonding network between the polymer and additives provides structural rigidity, the high hygroscopicity of both poly(N-vinylpyrrolidone) and sucrose means that any residual moisture remaining after processing will act as a powerful plasticizer, qualitatively overriding the stiffening effects of the polymer backbone and specific intermolecular interactions."
    }
  },
  {
    "doi": null,
    "title": "Dc and Ac conductivity of polyaniline/poly (methyl methacrylathe) blends below the percolation threshold",
    "year": 2012,
    "chemical_composition": {
      "repeat_unit_psmiles": "[*]CC(C)(C(=O)OC)[*]",
      "monomers": [
        {
          "name": "Methyl methacrylate",
          "smiles": "CC(=C)C(=O)OC",
          "ratio_value": null,
          "ratio_unit": null
        }
      ],
      "additives": [
        {
          "name": "Polyaniline",
          "type": "filler",
          "amount_value": 0.3,
          "amount_unit": "wt%"
        },
        {
          "name": "Dichloroacetic acid",
          "type": "plasticizer",
          "amount_value": null,
          "amount_unit": null
        }
      ],
      "is_homopolymer": false
    },
    "processing_history": "Co-dissolution method in dichloroacetic acid (DCA). PMMA and polyaniline (emeraldine salt form) dissolved in DCA, stirred at 60 °C, cast on glass substrate, dried at ambient atmosphere at 60 °C for several days. Film thickness estimated 100-120 µm. Tg measured by DSC (Perkin Elmer calorimeter) from 10 °C to 300 °C at 10 °C/min.",
    "hierarchical_structure": "Amorphous composite film. Homogenous at micron scale (SEM) with no micron-sized polyaniline agglomerations. Polyaniline well dispersed and interpenetrated with PMMA chains. Residual DCA solvent acts as plasticizer.",
    "properties": {
      "Tg": {
        "value": [
          86
        ],
        "unit": "°C"
      }
    },
    "analysis_with_hierarchical_structure": {
      "descriptive_text": "The sample comprises an amorphous composite film based on a poly(methyl methacrylate) (PMMA) matrix incorporating 0.3 wt% polyaniline (emeraldine salt form) as a filler. The material was fabricated via a co-dissolution method where both components were dissolved in dichloroacetic acid (DCA), stirred at 60 °C, and cast onto a glass substrate to form a film with a thickness of approximately 100-120 µm. Following casting, the film was dried under ambient atmosphere at 60 °C for several days, resulting in a homogeneous structure at the micron scale with no observable polyaniline agglomerations, indicating well-dispersed and interpenetrated chains. Hierarchical structure analysis indicates that residual DCA solvent remains within the matrix, functioning as a plasticizer. The glass transition temperature was characterized using differential scanning calorimetry (DSC) from 10 °C to 300 °C at a heating rate of 10 °C/min.",
      "reasoning_analysis": "Increasing Factors: The poly(methyl methacrylate) backbone possesses inherent rigidity due to the bulky ester side groups and the alpha-methyl substitution, which restricts backbone rotation and establishes a high baseline glass transition temperature. Additionally, the incorporation of polyaniline in the emeraldine salt form introduces rigid conjugated chains that, when well-dispersed and interpenetrated with the PMMA matrix, can restrict segmental mobility through intermolecular interactions such as hydrogen bonding between the amine or imine groups and the PMMA carbonyls. Decreasing Factors: The most significant factor lowering the Tg is the presence of residual dichloroacetic acid (DCA) solvent, which is explicitly noted to act as a plasticizer within the amorphous composite film. This low molecular weight species increases the free volume between polymer chains, thereby facilitating segmental motion at lower temperatures. Furthermore, the drying process conducted at 60 °C under ambient atmosphere may have been insufficient to fully evaporate the solvent given the likely higher boiling point of DCA and the vitrification of the matrix during drying, trapping the plasticizer within the film. Dominant Factor: While the rigid PMMA backbone and well-dispersed polyaniline filler provide structural resistance to chain motion, the plasticizing effect of the residual dichloroacetic acid is the dominant factor governing the final Tg behavior. The enhancement in free volume provided by the trapped solvent molecules qualitatively outweighs the restrictive effects of the low-loading rigid filler, leading to a net depression of the glass transition temperature relative to a solvent-free PMMA standard."
    },
    "analysis_without_hierarchical_structure": {
      "descriptive_text": "The sample comprises a poly(methyl methacrylate) matrix blended with polyaniline in the emeraldine salt form as a filler at 0.3 wt%, utilizing dichloroacetic acid as a plasticizing agent. Preparation involved a co-dissolution method where the components were dissolved in dichloroacetic acid, stirred at 60 °C, and cast onto a glass substrate. The resulting film, with an estimated thickness of 100–120 µm, was dried under ambient atmosphere at 60 °C for several days. Thermal characterization was performed via differential scanning calorimetry using a Perkin Elmer calorimeter, heating from 10 °C to 300 °C at a rate of 10 °C/min.",
      "reasoning_analysis": "Increasing Factors: The poly(methyl methacrylate) backbone possesses inherent rigidity due to the steric hindrance of the alpha-methyl group and the polar ester side groups, which restricts segmental rotation and establishes a relatively high baseline glass transition temperature. Furthermore, the incorporation of polyaniline filler may introduce specific intermolecular interactions, such as hydrogen bonding between the carbonyl groups of the matrix and the amine groups of the polyaniline emeraldine salt, potentially restricting chain mobility at the interface. Decreasing Factors: The presence of dichloroacetic acid, utilized both as the processing solvent and explicitly listed as a plasticizer, acts as a primary depressant of the glass transition temperature. The drying protocol involving ambient atmosphere at 60 °C is likely insufficient to completely evaporate dichloroacetic acid given its high boiling point, leading to residual solvent molecules that increase free volume and lubricate polymer chains. Dominant Factor: While the rigid polymer backbone and filler interactions provide structural resistance to motion, the plasticization effect from residual dichloroacetic acid is the dominant factor. The combination of its classification as a plasticizer and the mild drying conditions relative to the solvent's volatility suggests that free volume expansion from trapped solvent molecules will qualitatively override the rigidifying effects of the filler and backbone architecture."
    }
  },
  {
    "doi": "10.1016/j.ejps.2026.107450",
    "title": "Design of co-lyophilised ternary insulin-sucrose-polymer systems with enhanced amorphous glass stability",
    "year": 2026,
    "chemical_composition": {
      "repeat_unit_psmiles": null,
      "monomers": [],
      "additives": [
        {
          "name": "Insulin",
          "type": "peptide",
          "amount_value": 40.0,
          "amount_unit": "%w/w"
        },
        {
          "name": "Sucrose",
          "type": "disaccharide",
          "amount_value": 60.0,
          "amount_unit": "%w/w"
        }
      ],
      "is_homopolymer": false
    },
    "processing_history": "Lyophilized from 10 mM citric acid buffer (pH 2), 4% w/v total solute. Freeze-drying cycle: frozen to -40°C, primary drying at -30°C (50 mTorr, 62 h), secondary drying at 35°C (50 mTorr, 6 h). Tg measured by Modulated DSC (TA Instruments Q1000) at 3°C/min heating rate, ±1°C amplitude, 40 s period, under N2 purge (50 mL/min).",
    "hierarchical_structure": "Amorphous glass solid-state. Residual water content: 0.59% (w/w). Homogeneous system.",
    "properties": {
      "Tg": {
        "value": [
          68.03
        ],
        "unit": "°C"
      }
    },
    "analysis_with_hierarchical_structure": {
      "descriptive_text": "The sample comprises a homogeneous amorphous solid system consisting of 40.0% w/w Insulin peptide and 60.0% w/w Sucrose disaccharide. It was prepared by lyophilization from a 10 mM citric acid buffer at pH 2 with a total solute concentration of 4% w/v, undergoing a freeze-drying cycle that included freezing to -40°C, primary drying at -30°C for 62 hours, and secondary drying at 35°C for 6 hours under 50 mTorr. The resulting material contains 0.59% w/w residual water and was characterized by Modulated DSC at a heating rate of 3°C/min with a ±1°C amplitude under nitrogen purge.",
      "reasoning_analysis": "Increasing Factors: The high mass fraction of Sucrose acts as a rigid glass-forming matrix, where extensive intermolecular hydrogen bonding restricts molecular mobility and drives the Tg upward. Additionally, the homogeneous nature of the system prevents phase separation into lower-Tg domains, and the secondary drying step at 35°C facilitates the removal of volatile components, further supporting a higher transition temperature. Decreasing Factors: The presence of 0.59% w/w residual water acts as a potent plasticizer by increasing free volume and enhancing segmental mobility within the matrix, significantly depressing the Tg. Furthermore, the incorporation of the Insulin peptide may disrupt the continuous hydrogen-bonding network of the sucrose matrix, and residual buffer salts could act as impurities that lower the thermal transition. Dominant Factor: The high concentration of Sucrose qualitatively dominates the final Tg behavior by establishing a robust, high-rigidity glassy framework, although the residual moisture content acts as the primary modulator depressing the transition relative to the anhydrous limit."
    },
    "analysis_without_hierarchical_structure": {
      "descriptive_text": "The sample comprises a binary biomolecular mixture consisting of 40.0% w/w Insulin peptide and 60.0% w/w Sucrose disaccharide. This formulation was prepared by dissolving the components to a total solute concentration of 4% w/v in a 10 mM citric acid buffer adjusted to pH 2, followed by lyophilization. The freeze-drying process included freezing to -40°C, primary drying at -30°C under 50 mTorr for 62 hours, and secondary drying at 35°C under 50 mTorr for 6 hours. Thermal characterization was performed using Modulated DSC (TA Instruments Q1000) with a heating rate of 3°C/min, an amplitude of ±1°C, and a period of 40 s under a nitrogen purge of 50 mL/min.",
      "reasoning_analysis": "Increasing Factors: The high mass fraction of sucrose (60.0% w/w) establishes a rigid amorphous matrix characterized by extensive intermolecular hydrogen bonding, which inherently restricts segmental mobility and drives the Tg upward. Additionally, the processing history includes a dedicated secondary drying stage at 35°C under vacuum, designed to remove residual volatiles and reduce free volume, thereby further supporting a higher Tg. Decreasing Factors: The initial use of an aqueous citric acid buffer introduces water, which acts as a potent plasticizer with a significantly low inherent Tg; if any residual moisture remains despite the drying cycle, it will increase free volume and depress the transition temperature. Furthermore, the presence of the peptide component introduces conformational degrees of freedom that may exhibit higher mobility compared to the carbohydrate glass. Dominant Factor: The sucrose matrix rigidity qualitatively dominates the final Tg behavior. As the majority component with a high inherent glass transition temperature in the anhydrous state, the sucrose network dictates the thermal mechanics of the solid dispersion, assuming the secondary drying protocol effectively minimized the plasticizing influence of residual water."
    }
  },
  {
    "doi": "10.1063/1.1428788",
    "title": "Direct comparison of mechanical and electro-optic responses of a low $T _ { g }$ photorefractive doped polymer ",
    "year": 2002,
    "chemical_composition": {
      "repeat_unit_psmiles": null,
      "monomers": [
        {
          "name": "Carbazole functionalized polysiloxane",
          "smiles": null,
          "ratio_value": null,
          "ratio_unit": null
        }
      ],
      "additives": [
        {
          "name": "chalcone 2 (CHAL2)",
          "type": "chromophore",
          "amount_value": 20,
          "amount_unit": "wt%"
        },
        {
          "name": "(2,4,7-trinitro-9-fluorenylidene)-malononitrile (TNFM)",
          "type": "photosensitizer",
          "amount_value": 1,
          "amount_unit": "wt%"
        }
      ],
      "is_homopolymer": false
    },
    "processing_history": "Polysiloxane functionalized with carbazole pendant (PS4CZ) doped with 20 wt% CHAL2 and 1 wt% TNFM. Tg measured by differential scanning calorimetry (DSC).",
    "hierarchical_structure": "Amorphous polymer matrix doped with chromophores.",
    "properties": {
      "Tg": {
        "value": [
          23
        ],
        "unit": "°C"
      }
    },
    "analysis_with_hierarchical_structure": {
      "descriptive_text": "The material system comprises an amorphous polysiloxane backbone functionalized with carbazole pendant groups (PS4CZ), which serves as the host matrix. This polymer matrix is doped with 20 wt% chalcone 2 (CHAL2) as a chromophore and 1 wt% (2,4,7-trinitro-9-fluorenylidene)-malononitrile (TNFM) as a photosensitizer. The composite was prepared via doping, and the glass transition temperature was subsequently measured using differential scanning calorimetry (DSC).",
      "reasoning_analysis": "Increasing Factors: The incorporation of bulky carbazole pendant groups onto the polysiloxane backbone introduces significant steric hindrance, which restricts the segmental rotation of the inherently flexible siloxane chains and raises the Tg relative to unsubstituted polysiloxanes. Furthermore, potential pi-pi stacking interactions between the aromatic carbazole units and the dopant molecules may create transient physical crosslinks that hinder chain mobility. Decreasing Factors: The siloxane backbone (Si-O-Si) possesses high flexibility and a low rotational energy barrier, establishing a low intrinsic baseline for the glass transition. Additionally, the inclusion of 20 wt% chalcone 2, a low molecular weight small molecule, likely acts as a plasticizer within the amorphous matrix; this increases the free volume between polymer chains and lubricates segmental motion, thereby depressing the Tg. Dominant Factor: While the carbazole pendants provide rigidity, the high concentration of small molecule dopants combined with the inherently flexible siloxane backbone is likely the dominant factor. The plasticization effect induced by the 20 wt% chromophore loading typically outweighs the rigidifying contribution of the pendants in such doped systems, resulting in a Tg governed primarily by the free volume increase and backbone flexibility."
    },
    "analysis_without_hierarchical_structure": {
      "descriptive_text": "The sample consists of a polysiloxane backbone functionalized with carbazole pendant groups, referred to as PS4CZ. This polymer matrix was doped with 20 wt% chalcone 2 (CHAL2) acting as a chromophore and 1 wt% (2,4,7-trinitro-9-fluorenylidene)-malononitrile (TNFM) serving as a photosensitizer. The glass transition temperature of this composite system was characterized using differential scanning calorimetry (DSC).",
      "reasoning_analysis": "Increasing Factors: The chemical architecture features bulky carbazole pendant groups attached to the flexible polysiloxane backbone. These rigid aromatic structures introduce significant steric hindrance that restricts the segmental rotation of the siloxane chains, intrinsically driving the Tg higher compared to unmodified polysiloxanes. Decreasing Factors: The processing history involves doping the polymer matrix with low molecular weight additives, specifically 20 wt% CHAL2 and 1 wt% TNFM. These small molecules act as plasticizers by increasing the free volume between polymer chains and facilitating segmental motion, which qualitatively depresses the Tg relative to the neat functionalized polymer. Dominant Factor: The incorporation of bulky carbazole pendant groups is the dominant structural factor determining the final Tg behavior. While the small molecule additives exert a plasticizing influence, the fundamental modification of the flexible siloxane backbone with rigid aromatic pendants establishes the primary thermal transition regime, preventing the Tg from remaining in the cryogenic range characteristic of pure polysiloxanes."
    }
  },
  {
    "doi": "10.1016/j.ejps.2026.107450",
    "title": "Design of co-lyophilised ternary insulin-sucrose-polymer systems with enhanced amorphous glass stability",
    "year": 2026,
    "chemical_composition": {
      "repeat_unit_psmiles": null,
      "monomers": [
        {
          "name": "N-vinylpyrrolidone",
          "smiles": "C=CN1CCCC1=O",
          "ratio_value": null,
          "ratio_unit": null
        },
        {
          "name": "Vinyl acetate",
          "smiles": "CC(=O)OC=C",
          "ratio_value": null,
          "ratio_unit": null
        }
      ],
      "additives": [
        {
          "name": "Insulin",
          "type": "peptide",
          "amount_value": 32.5,
          "amount_unit": "%w/w"
        },
        {
          "name": "Sucrose",
          "type": "disaccharide",
          "amount_value": 48.75,
          "amount_unit": "%w/w"
        }
      ],
      "is_homopolymer": false
    },
    "processing_history": "Lyophilized from 10 mM citric acid buffer (pH 2), 4% w/v total solute. Freeze-drying cycle: frozen to -40°C, primary drying at -30°C (50 mTorr, 62 h), secondary drying at 35°C (50 mTorr, 6 h). Tg measured by Modulated DSC (TA Instruments Q1000) at 3°C/min heating rate, ±1°C amplitude, 40 s period, under N2 purge (50 mL/min).",
    "hierarchical_structure": "Amorphous glass solid-state. Residual water content: 0.43% (w/w). Phase separation observed.",
    "properties": {
      "Tg": {
        "value": [
          102.96
        ],
        "unit": "°C"
      }
    },
    "analysis_with_hierarchical_structure": {
      "descriptive_text": "The material is an amorphous copolymer system comprising N-vinylpyrrolidone and vinyl acetate monomers, formulated with 32.5% w/w insulin and 48.75% w/w sucrose. Prepared via lyophilization from a 10 mM citric acid buffer at pH 2 with a 4% w/v total solute concentration, the sample underwent a freeze-drying cycle involving freezing to -40°C, primary drying at -30°C under 50 mTorr for 62 hours, and secondary drying at 35°C under 50 mTorr for 6 hours. The resulting solid-state morphology is an amorphous glass with 0.43% w/w residual water content and observed phase separation, characterized by Modulated DSC under nitrogen purge with a 3°C/min heating rate.",
      "reasoning_analysis": "Increasing Factors: The bulky pyrrolidone rings in the N-vinylpyrrolidone units impose significant steric hindrance on backbone rotation, intrinsically raising the Tg. Additionally, the high mass fraction of sucrose, which possesses a high intrinsic glass transition temperature, contributes to a rigid matrix through extensive hydrogen bonding with the polymer and insulin. The secondary drying stage at 35°C aids in volatiles removal, reducing plasticization compared to a purely primary-dried cake. Decreasing Factors: The incorporation of vinyl acetate monomers introduces flexible acetate side groups that enhance segmental mobility relative to a pure poly(N-vinylpyrrolidone) system. The residual water content of 0.43% acts as a potent plasticizer by increasing free volume, while the lyophilization process itself can trap excess free volume compared to melt-quenched glasses. Furthermore, the observed phase separation suggests structural heterogeneity that may create domains with lower local thermal stability. Dominant Factor: The high concentration of sucrose combined with the steric rigidity of the N-vinylpyrrolidone units establishes a highly constrained hydrogen-bonded network that qualitatively dominates the thermal behavior, setting a high baseline Tg; however, the residual water content and phase separation act as critical moderating factors that prevent the system from achieving the theoretical maximum rigidity of the dry components."
    },
    "analysis_without_hierarchical_structure": {
      "descriptive_text": "The sample consists of a copolymer derived from N-vinylpyrrolidone and vinyl acetate monomers, formulated with 32.5 %w/w insulin and 48.75 %w/w sucrose. The material was prepared by lyophilization from a 10 mM citric acid buffer solution at pH 2 with a total solute concentration of 4% w/v. The freeze-drying cycle involved freezing to -40°C, followed by primary drying at -30°C under 50 mTorr for 62 hours, and secondary drying at 35°C under 50 mTorr for 6 hours. The glass transition temperature was subsequently characterized using Modulated DSC (TA Instruments Q1000) with a heating rate of 3°C/min, an amplitude of ±1°C, and a period of 40 s under a nitrogen purge at 50 mL/min.",
