Repository: hhtrick/HHT-code

# HHT training framework

This directory contains model training, embedding precomputation, inference, article-level baselines and the curated datasets. All commands below assume that the working directory is `train_code/`.

## 3. Datasets and fixed partitions

Each main dataset is a JSON array at `dataset/{property}/{property}.json`. Entries contain source metadata, `chemical_composition`, `processing_history`, `hierarchical_structure`, `properties`, and two generated-analysis objects. Targets are stored as `properties[property]["value"]`; source metadata and target values are not predictive input fields.

| Property | Train | Validation | Test | Total |
|---|---:|---:|---:|---:|

File: train_code/dataset/Tg/Tg.json (part 218 of 235)
[
      "reasoning_analysis": "Increasing Factors: The copolymer backbone incorporates N-vinylpyrrolidone units, which possess bulky pyrrolidone rings that impose steric hindrance and facilitate strong hydrogen bonding, inherently restricting segmental mobility and driving the Tg upward. Furthermore, the high concentration of sucrose acts as a rigidifying agent within the amorphous matrix, forming extensive hydrogen bond networks with both the polymer and insulin that reduce free volume. Decreasing Factors: The inclusion of vinyl acetate monomers introduces greater backbone flexibility compared to pure poly(N-vinylpyrrolidone), which inherently lowers the baseline thermal transition. More significantly, the processing history involves lyophilization from an aqueous citric acid buffer; despite the secondary drying step at 35°C, residual moisture is highly likely to remain trapped in the hygroscopic sucrose-polymer matrix, acting as a potent plasticizer that increases free volume and depresses the Tg. Dominant Factor: While the rigid sucrose matrix and polymer architecture establish a high theoretical baseline for the Tg, the presence of residual water resulting from the aqueous processing history is the dominant dynamic factor, as even minor amounts of moisture significantly plasticize the carbohydrate-protein-polymer system and qualitatively lower the observed Tg relative to a completely anhydrous state."
    }
  },
  {
    "doi": "10.1016/j.ejps.2026.107450",
    "title": "Design of co-lyophilised ternary insulin-sucrose-polymer systems with enhanced amorphous glass stability",
    "year": 2026,
    "chemical_composition": {
      "repeat_unit_psmiles": null,
      "monomers": [
        {
          "name": "N-vinylpyrrolidone",
          "smiles": "C=CN1CCCC1=O",
          "ratio_value": null,
          "ratio_unit": null
        },
        {
          "name": "Vinyl acetate",
          "smiles": "CC(=O)OC=C",
          "ratio_value": null,
          "ratio_unit": null
        }
      ],
      "additives": [
        {
          "name": "Insulin",
          "type": "peptide",
          "amount_value": 10.0,
          "amount_unit": "%w/w"
        },
        {
          "name": "Sucrose",
          "type": "disaccharide",
          "amount_value": 65.0,
          "amount_unit": "%w/w"
        }
      ],
      "is_homopolymer": false
    },
    "processing_history": "Lyophilized from 10 mM citric acid buffer (pH 2), 4% w/v total solute. Freeze-drying cycle: frozen to -40°C, primary drying at -30°C (50 mTorr, 62 h), secondary drying at 35°C (50 mTorr, 6 h). Tg measured by Modulated DSC (TA Instruments Q1000) at 3°C/min heating rate, ±1°C amplitude, 40 s period, under N2 purge (50 mL/min).",
    "hierarchical_structure": "Amorphous glass solid-state. Residual water content: 0.44% (w/w). Phase separation observed.",
    "properties": {
      "Tg": {
        "value": [
          53.45
        ],
        "unit": "°C"
      }
    },
    "analysis_with_hierarchical_structure": {
      "descriptive_text": "The material is composed of a copolymer derived from N-vinylpyrrolidone and vinyl acetate monomers, formulated with 10.0% w/w insulin peptide and 65.0% w/w sucrose disaccharide additives. The sample was prepared by lyophilization from a 10 mM citric acid buffer at pH 2 with a total solute concentration of 4% w/v, subjected to a freeze-drying cycle involving freezing to -40°C, primary drying at -30°C under 50 mTorr for 62 hours, and secondary drying at 35°C under 50 mTorr for 6 hours. The resulting hierarchical structure is an amorphous glass solid-state exhibiting phase separation with a residual water content of 0.44% w/w, and the glass transition temperature was characterized using Modulated DSC at a heating rate of 3°C/min under nitrogen purge.",
      "reasoning_analysis": "Increasing Factors: The incorporation of N-vinylpyrrolidone introduces rigid pyrrolidone rings into the polymer backbone, which restricts segmental motion through steric hindrance and dipole interactions, inherently raising the Tg. Furthermore, the high mass fraction of 65.0% w/w sucrose, a carbohydrate with a high intrinsic glass transition temperature, significantly reinforces the matrix rigidity. The secondary drying step at 35°C also aids in removing volatile components, reducing free volume associated with solvents. Decreasing Factors: The presence of vinyl acetate monomers introduces more flexible acetate side groups compared to pyrrolidone, which can lower the overall copolymer Tg. Residual water content of 0.44% w/w, although low, acts as a potent plasticizer by increasing free volume and facilitating chain mobility. Additionally, the observed phase separation suggests structural heterogeneity, where protein-rich domains may exhibit lower local Tg values compared to the sucrose-rich matrix. Dominant Factor: The high concentration of rigid sucrose and N-vinylpyrrolidone units qualitatively dominates the thermal behavior, establishing a high baseline Tg for the bulk material; however, the phase separation and residual moisture act as critical mitigating factors that prevent the system from achieving the theoretical maximum Tg of a fully miscible, anhydrous blend."
    },
    "analysis_without_hierarchical_structure": {
      "descriptive_text": "The sample comprises a copolymer derived from N-vinylpyrrolidone and vinyl acetate monomers, formulated with 10.0% w/w insulin peptide and 65.0% w/w sucrose disaccharide additives. Preparation involved lyophilization from a 10 mM citric acid buffer at pH 2 with a total solute concentration of 4% w/v. The freeze-drying protocol included freezing to -40°C, primary drying at -30°C under 50 mTorr for 62 hours, and secondary drying at 35°C under 50 mTorr for 6 hours. Thermal characterization was performed using Modulated DSC at a 3°C/min heating rate with a ±1°C amplitude and 40 s period under a nitrogen purge.",
      "reasoning_analysis": "Increasing Factors: The presence of N-vinylpyrrolidone units introduces bulky pyrrolidone rings that sterically hinder backbone rotation, intrinsically restricting segmental mobility. Additionally, the high concentration of sucrose acts as a rigidifying agent that forms extensive intermolecular hydrogen bonds with the carbonyl groups of the copolymer and the peptide groups of insulin, creating a dense network that resists thermal motion. The secondary drying stage at 35°C further contributes to increasing the Tg by facilitating the removal of volatile components and reducing potential plasticization. Decreasing Factors: The incorporation of vinyl acetate monomers introduces flexible acetate side groups which lower the inherent stiffness of the polymer backbone compared to pure poly(N-vinylpyrrolidone). Furthermore, the processing history involves lyophilization from an aqueous citric acid buffer, meaning any residual moisture remaining after the drying cycle would act as a potent plasticizer, increasing free volume and significantly depressing the Tg. The presence of insulin may also disrupt efficient polymer packing. Dominant Factor: The dominant factor is the extensive hydrogen bonding network established by the high mass fraction of sucrose interacting with the polymer and protein matrix. While the vinyl acetate units and potential residual moisture exert a plasticizing influence, the rigidifying effect of the sucrose-polymer-peptide hydrogen bonding network qualitatively dominates the final thermal behavior, leading to a stabilized glassy state relative to the pure polymer, assuming the secondary drying step effectively minimized residual moisture content."
    }
  },
  {
    "doi": "10.1080/15421406.2011.566074",
    "title": "Synthesis and Nonlinear Optical Properties of Novel Y-type Polyester Containing Nitrophenylazoresorcinoxy Group",
    "year": 2011,
    "chemical_composition": {
      "repeat_unit_psmiles": null,
      "monomers": [
        {
          "name": "Terephthaloyl chloride",
          "smiles": "ClC(=O)c1ccc(C(=O)Cl)cc1",
          "ratio_value": null,
          "ratio_unit": null
        },
        {
          "name": "Monomer 2 (nitrophenylazoresorcinoxy derivative)",
          "smiles": null,
          "ratio_value": null,
          "ratio_unit": null
        }
      ],
      "additives": [],
      "is_homopolymer": false
    },
    "processing_history": "Synthesized through the reaction of monomer 2 containing NLO chromophore with stoichiometric amounts of terephthaloyl chloride in pyridine. Purified by extraction in a Soxhlet extractor with methanol and dried under vacuum. Tg measured by DSC (TA 2920) in a nitrogen atmosphere.",
    "hierarchical_structure": "Y-type polyester with pendant NLO chromophores as parts of the polymer backbone. Number-average molecular weight (Mn) = 18800, Polydispersity (Mw/Mn) = 1.97.",
    "properties": {
      "Tg": {
        "value": [
          116
        ],
        "unit": "°C"
      }
    },
    "analysis_with_hierarchical_structure": {
      "descriptive_text": "The sample is a Y-type polyester synthesized through the reaction of terephthaloyl chloride with a nitrophenylazoresorcinoxy derivative containing NLO chromophores in pyridine. This copolymer features pendant NLO chromophores integrated as parts of the polymer backbone, exhibiting a number-average molecular weight (Mn) of 18,800 and a polydispersity (Mw/Mn) of 1.97. Post-synthesis purification was achieved via Soxhlet extraction with methanol followed by vacuum drying, and the thermal properties were characterized by DSC using a TA 2920 instrument in a nitrogen atmosphere.",
      "reasoning_analysis": "Increasing Factors: The inclusion of terephthaloyl chloride establishes a rigid aromatic backbone that severely restricts segmental rotation, while the bulky nitrophenylazoresorcinoxy derivative introduces significant steric hindrance and strong polar dipole-dipole interactions via nitro and azo functionalities, both driving the Tg upward. Decreasing Factors: The moderate number-average molecular weight of 18,800 g/mol results in a finite concentration of chain ends that increases free volume relative to infinite molecular weight chains, potentially lowering the Tg according to the Fox-Flory relationship. Additionally, the ester linkages within the backbone offer slightly more rotational freedom compared to fully aromatic heterocyclic polymers. Dominant Factor: The combined effect of the rigid aromatic backbone and the substantial steric and polar constraints imposed by the NLO chromophores qualitatively dominates the thermal behavior, likely resulting in a significantly elevated Tg that outweighs the modest mobility introduced by chain ends at this molecular weight."
    },
    "analysis_without_hierarchical_structure": {
      "descriptive_text": "The polymer sample is a copolymer synthesized via the reaction of a nitrophenylazoresorcinoxy derivative containing a non-linear optical chromophore with stoichiometric amounts of terephthaloyl chloride in pyridine. Post-synthesis purification was achieved through Soxhlet extraction with methanol, followed by vacuum drying to remove residual solvents. Thermal characterization was performed using differential scanning calorimetry on a TA 2920 instrument under a nitrogen atmosphere to determine the glass transition temperature.",
      "reasoning_analysis": "Increasing Factors: The incorporation of terephthaloyl chloride introduces rigid aromatic rings into the polymer backbone, significantly restricting segmental mobility. Furthermore, the nitrophenylazoresorcinoxy derivative adds bulky non-linear optical chromophores with azo and nitro functional groups, which increase steric hindrance and enhance intermolecular dipole-dipole interactions, both of which drive the Tg upward. Decreasing Factors: The use of pyridine as a reaction solvent presents a risk; if residual pyridine remains trapped within the matrix despite vacuum drying, it could act as a plasticizer by increasing free volume and lubricating chain movement, thereby depressing the Tg. Additionally, if the copolymer architecture prevents efficient packing due to the irregularity of the bulky side groups, increased free volume could theoretically lower the Tg relative to a tightly packed linear analog. Dominant Factor: The intrinsic chain stiffness imparted by the aromatic backbone and the substantial steric bulk of the NLO chromophores qualitatively dominate the thermal behavior. While residual solvent is a risk, the rigorous Soxhlet purification and vacuum drying suggest effective removal, making the structural rigidity the primary determinant of an elevated Tg."
    }
  },
  {
    "doi": null,
    "title": "Experimental Study of the Influence of Periodic Boundary Conditions: Effects of Finite Size and Faster Cooling Rates on Dissimilar Polymer−Polymer Interfaces",
    "year": 2017,
    "chemical_composition": {
      "repeat_unit_psmiles": "[*]CC(C1=CC=CC=C1)[*]",
      "monomers": [
        {
          "name": "Styrene",
          "smiles": "C=CC1=CC=CC=C1",
          "ratio_value": null,
          "ratio_unit": null
        }
      ],
      "additives": [
        {
          "name": "Pyrene",
          "type": "fluorescent label",
          "amount_value": 1.4,
          "amount_unit": "mol%"
        }
      ],
      "is_homopolymer": true
    },
    "processing_history": "Multilayer stack (PS/PnBMA). PS-Py layer located at z=100 nm from bottom interface, y>300 nm from top interface. Average of 5 samples. Annealed at 120 °C for 20 min. Tg measured by localized fluorescence on cooling at 1 K/min.",
    "hierarchical_structure": "PS domain in PnBMA matrix. PS-Py layer located at z=100 nm, y>300 nm. Mw PS-Py = 672 kg/mol.",
    "properties": {
      "Tg": {
        "value": [
          66
        ],
        "unit": "°C"
      }
    },
    "analysis_with_hierarchical_structure": {
      "descriptive_text": "The sample consists of a polystyrene homopolymer labeled with 1.4 mol% pyrene as a fluorescent probe, possessing a weight-average molecular weight (Mw) of 672 kg/mol. This polymer was fabricated into a multilayer stack comprising PS and PnBMA, where the pyrene-labeled PS domain is embedded within a PnBMA matrix at a specific depth of 100 nm from the bottom interface and greater than 300 nm from the top interface. Following fabrication, the multilayer stack was annealed at 120 °C for 20 minutes, and the glass transition temperature was subsequently characterized via localized fluorescence measurements during cooling at a rate of 1 K/min, averaging data across five distinct samples.",
      "reasoning_analysis": "Increasing Factors: The ultra-high molecular weight (672 kg/mol) significantly minimizes chain-end free volume according to the Fox-Flory relationship, driving the Tg toward its asymptotic maximum. Additionally, the intrinsic steric hindrance from the bulky phenyl side groups of the styrene backbone and the incorporation of bulky pyrene fluorescent labels restrict segmental mobility, further contributing to a higher Tg. Decreasing Factors: The embedding of the PS domain within a PnBMA matrix, which has a significantly lower glass transition temperature, introduces interfacial regions where enhanced segmental mobility may propagate into the PS layer, potentially depressing the local Tg. Furthermore, the slow cooling rate of 1 K/min during measurement allows for greater structural relaxation compared to standard faster scans, which can result in a lower observed transition temperature. Dominant Factor: The intrinsic rigidity of the polystyrene backbone combined with the ultra-high molecular weight qualitatively dominates the final Tg behavior, maintaining a value close to the bulk asymptotic limit, as the 100 nm burial depth likely exceeds the characteristic length scale of interfacial mobility enhancement from the softer PnBMA matrix."
    },
    "analysis_without_hierarchical_structure": {
      "descriptive_text": "The sample consists of a polystyrene homopolymer labeled with 1.4 mol% pyrene as a fluorescent label. This material was fabricated as part of a multilayer stack incorporating poly(n-butyl methacrylate), with the pyrene-labeled polystyrene layer positioned 100 nm from the bottom interface and greater than 300 nm from the top interface. The multilayer structure was subjected to thermal annealing at 120 °C for 20 minutes, and the glass transition temperature was characterized using localized fluorescence spectroscopy on cooling at a rate of 1 K/min, representing an average of five samples.",
      "reasoning_analysis": "Increasing Factors: The inherent chemical composition, specifically the presence of bulky phenyl side groups on the polystyrene backbone, restricts polymer chain mobility through steric hindrance, intrinsically driving the Tg higher. Additionally, the rigid aromatic structure of the pyrene label may further constrain segmental motion through steric interactions or pi-pi stacking within the polymer matrix. Decreasing Factors: The processing history involves a relatively slow cooling rate of 1 K/min during fluorescence measurement, which allows polymer chains more time to relax into lower energy configurations at lower temperatures compared to standard faster scanning rates, thereby depressing the observed Tg. Furthermore, the presence of the poly(n-butyl methacrylate) layer in the multilayer stack introduces an interface with a lower Tg polymer, which could potentially enhance segmental mobility near the interface. Dominant Factor: The intrinsic structural rigidity provided by the bulky phenyl groups establishes a high baseline Tg for the polymer backbone; however, the specific thermal history involving the slow cooling rate is the dominant dynamic factor that determines the precise onset of the glass transition relative to standard calorimetric measurements, while the layer thickness ensures that bulk behavior dominates over nanoconfinement effects."
    }
  },
  {
    "doi": "10.1371/journal.pone.0151454",
    "title": "Simultaneous Determination of Glass Transition Temperatures of Several Polymers",
    "year": 2016,
    "chemical_composition": {
      "repeat_unit_psmiles": "[*]CC(C1=CC=CC=C1)[*]",
      "monomers": [
        {
          "name": "Styrene",
          "smiles": "C=CC1=CC=CC=C1",
          "ratio_value": null,
          "ratio_unit": null
        }
      ],
      "additives": [],
      "is_homopolymer": true
    },
    "processing_history": "Polystyrene (PS) microspheres prepared by emulsion solvent removal method (Atactic PS, Mw=230k g/mol, dissolved in chloroform, emulsified in PVA/distilled water, stirred 5h, centrifuged, washed, dried). Tg measured by microsphere imaging technique monitoring refractive index variation. Sample immersed in silicone oil, annealed at 130°C for 10 min, cooled from 130 to 30°C at a cooling rate of 10°C/min. Tg defined as intersection of best-fit linear lines of RI vs Temperature.",
    "hierarchical_structure": "Polymer microspheres, diameter several ten microns.",
    "properties": {
      "Tg": {
        "value": [
          98.3
        ],
        "unit": "°C"
      }
    },
    "analysis_with_hierarchical_structure": {
      "descriptive_text": "The sample comprises atactic polystyrene homopolymer microspheres with a diameter of several ten microns and a molecular weight (Mw) of 230,000 g/mol. Fabricated via an emulsion solvent removal method, the polymer was dissolved in chloroform, emulsified in a polyvinyl alcohol and distilled water solution, stirred for 5 hours, and recovered through centrifugation, washing, and drying. The glass transition temperature was characterized using a microsphere imaging technique monitoring refractive index variation, where the sample was immersed in silicone oil, annealed at 130°C for 10 minutes, and cooled to 30°C at 10°C/min, with the Tg defined as the intersection of best-fit linear lines of refractive index versus temperature.",
      "reasoning_analysis": "Increasing Factors: The bulky phenyl side groups attached to the polystyrene backbone create significant steric hindrance that restricts segmental mobility, intrinsically driving the Tg higher. Additionally, the high molecular weight of 230,000 g/mol places the polymer well above the critical entanglement threshold, minimizing free volume contributions from chain ends and stabilizing the Tg at the bulk plateau. The thermal annealing at 130°C prior to measurement erases previous physical aging, ensuring the chains approach equilibrium conditions that reflect the inherent stiffness of the matrix. Decreasing Factors: The use of chloroform during the emulsion solvent removal process introduces a risk of residual solvent retention, which could act as a plasticizer to enhance free volume and lower the Tg if washing was incomplete. Furthermore, the cooling rate of 10°C/min during the characterization step freezes a specific amount of non-equilibrium free volume into the system; while standard, a slower cooling rate would permit further relaxation and potentially yield a lower Tg value. Dominant Factor: The intrinsic rigidity of the polystyrene backbone combined with the high molecular weight serves as the dominant factor, establishing a robust baseline Tg characteristic of bulk atactic polystyrene. Although residual solvent from the processing history presents a potential depressing mechanism, the extensive washing protocol and the thermal annealing step likely mitigate these effects, ensuring the observed transition is primarily governed by the polymer's chemical structure rather than processing artifacts."
    },
    "analysis_without_hierarchical_structure": {
      "descriptive_text": "The sample consists of atactic polystyrene microspheres with a weight-average molecular weight of 230,000 g/mol, synthesized via an emulsion solvent removal method where the polymer was dissolved in chloroform and emulsified in a polyvinyl alcohol and distilled water solution. Following five hours of stirring, the microspheres were isolated through centrifugation, washing, and drying. The glass transition temperature was characterized using a microsphere imaging technique that monitors refractive index variation while the sample was immersed in silicone oil. Prior to measurement, the specimen underwent a specific thermal treatment involving annealing at 130°C for 10 minutes, followed by cooling from 130°C to 30°C at a rate of 10°C/min, with the Tg defined as the intersection of best-fit linear lines of refractive index versus temperature.",
      "reasoning_analysis": "Increasing Factors: The chemical composition features a polystyrene backbone with bulky phenyl side groups that create significant steric hindrance, restricting segmental rotation and intrinsically elevating the glass transition temperature. Additionally, the high molecular weight of 230,000 g/mol reduces the fraction of chain ends, minimizing excess free volume that would otherwise lower the Tg. The thermal annealing protocol at 130°C erases prior physical aging, allowing the structure to relax towards equilibrium. Decreasing Factors: The emulsion solvent removal process utilizes chloroform, and any residual solvent remaining after washing and drying would act as a plasticizer, increasing free volume and depressing the Tg. Furthermore, the finite cooling rate of 10°C/min may trap non-equilibrium free volume compared to quasi-static cooling, potentially yielding a slightly lower observed transition. Dominant Factor: The intrinsic chain stiffness derived from the bulky phenyl groups is the dominant factor determining the baseline thermal behavior. While processing parameters like residual solvent or cooling rates introduce qualitative shifts, the high molecular weight and standardized thermal history ensure the material properties are primarily governed by its chemical architecture rather than processing artifacts."
    }
  },
  {
    "doi": "10.1016/j.ejps.2026.107450",
    "title": "Design of co-lyophilised ternary insulin-sucrose-polymer systems with enhanced amorphous glass stability",
    "year": 2026,
    "chemical_composition": {
      "repeat_unit_psmiles": "[*]CC(C1CCNC1=O)[*]",
      "monomers": [
        {
          "name": "N-vinylpyrrolidone",
          "smiles": "C=CN1CCCC1=O",
          "ratio_value": null,
          "ratio_unit": null
        }
      ],
      "additives": [
        {
          "name": "Insulin",
          "type": "peptide",
          "amount_value": 10.0,
          "amount_unit": "%w/w"
        },
        {
          "name": "Sucrose",
          "type": "disaccharide",
          "amount_value": 65.0,
          "amount_unit": "%w/w"
        }
      ],
      "is_homopolymer": true
    },
    "processing_history": "Lyophilized from 10 mM citric acid buffer (pH 2), 4% w/v total solute. Freeze-drying cycle: frozen to -40°C, primary drying at -30°C (50 mTorr, 62 h), secondary drying at 35°C (50 mTorr, 6 h). Tg measured by Modulated DSC (TA Instruments Q1000) at 3°C/min heating rate, ±1°C amplitude, 40 s period, under N2 purge (50 mL/min).",
    "hierarchical_structure": "Amorphous glass solid-state. Residual water content: 0.62% (w/w). Phase separation observed.",
    "properties": {
      "Tg": {
        "value": [
          71.44
        ],
        "unit": "°C"
      }
    },
    "analysis_with_hierarchical_structure": {
      "descriptive_text": "The sample comprises an amorphous solid-state formulation based on a poly(N-vinylpyrrolidone) homopolymer matrix, incorporated with 10.0 %w/w insulin and 65.0 %w/w sucrose. Prepared via lyophilization from a 10 mM citric acid buffer at pH 2 with a total solute concentration of 4% w/v, the material underwent a freeze-drying cycle involving freezing to -40°C, primary drying at -30°C under 50 mTorr for 62 hours, and secondary drying at 35°C under 50 mTorr for 6 hours. The resulting hierarchical structure exhibits phase separation and a residual water content of 0.62% w/w, with thermal properties characterized by Modulated DSC under a nitrogen purge.",
      "reasoning_analysis": "Increasing Factors: The poly(N-vinylpyrrolidone) backbone possesses a rigid cyclic amide structure that restricts segmental mobility through steric hindrance and strong dipole-dipole interactions, intrinsically establishing a high baseline glass transition temperature. Additionally, the lyophilization process effectively removes the bulk aqueous solvent, preventing the massive plasticization effect associated with liquid water. Decreasing Factors: The high concentration of sucrose (65.0 %w/w), which has a lower intrinsic glass transition temperature than neat poly(N-vinylpyrrolidone), acts as a diluent that reduces the overall cohesive energy density of the matrix. The presence of insulin and the observed phase separation introduce heterogeneity and potential interfacial free volume that can facilitate chain mobility. Crucially, the residual water content of 0.62% w/w acts as a potent plasticizer, increasing free volume and significantly depressing the transition temperature. Dominant Factor: While the polymer backbone provides intrinsic rigidity, the high mass fraction of sucrose combined with the plasticizing influence of residual moisture qualitatively dominates the final thermal behavior. The phase separation further suggests that the system behaves as a multiphase mixture where the lower transition components and water content govern the observed macroscopic glass transition relative to the neat homopolymer."
    },
    "analysis_without_hierarchical_structure": {
      "descriptive_text": "The sample comprises a poly(N-vinylpyrrolidone) homopolymer matrix blended with 10.0% w/w insulin peptide and 65.0% w/w sucrose disaccharide. Preparation involved lyophilization from a 10 mM citric acid buffer solution at pH 2 with a total solute concentration of 4% w/v. The freeze-drying cycle consisted of freezing to -40°C, primary drying at -30°C under 50 mTorr for 62 hours, and secondary drying at 35°C under 50 mTorr for 6 hours. Thermal characterization was performed using Modulated DSC on a TA Instruments Q1000 at a heating rate of 3°C/min with a ±1°C amplitude and 40 s period under a nitrogen purge of 50 mL/min.",
      "reasoning_analysis": "Increasing Factors: The specific intermolecular interactions, particularly hydrogen bonding between the carbonyl groups of the poly(N-vinylpyrrolidone) backbone and the hydroxyl groups of sucrose and insulin, restrict segmental chain mobility and contribute to higher thermal stability. Furthermore, the processing history includes a secondary drying stage at 35°C, which facilitates the removal of residual water; since water acts as a potent plasticizer, its elimination significantly drives the Tg upward relative to the hydrated state. Decreasing Factors: The incorporation of low molecular weight additives, specifically sucrose at 65.0% w/w and insulin at 10.0% w/w, introduces additional free volume compared to a neat high molecular weight polymer, which typically depresses the Tg according to free volume theory. Additionally, residual citric acid buffer salts remaining after lyophilization may act as impurities that disrupt polymer packing and further lower the transition temperature. Dominant Factor: The dominant factor influencing the final Tg is the residual moisture content controlled by the secondary drying process; while the high loading of low molecular weight sucrose inherently lowers the Tg relative to neat poly(N-vinylpyrrolidone), the presence of even trace amounts of water exerts a disproportionately larger plasticizing effect, making the efficiency of the drying cycle the critical determinant of the observed glass transition behavior."
    }
  },
  {
    "doi": "10.1016/j.ejps.2026.107450",
    "title": "Design of co-lyophilised ternary insulin-sucrose-polymer systems with enhanced amorphous glass stability",
    "year": 2026,
    "chemical_composition": {
      "repeat_unit_psmiles": "[*]CC(C1CCNC1=O)[*]",
      "monomers": [
        {
          "name": "N-vinylpyrrolidone",
          "smiles": "C=CN1CCCC1=O",
          "ratio_value": null,
          "ratio_unit": null
        }
      ],
      "additives": [
        {
          "name": "Insulin",
          "type": "peptide",
          "amount_value": 40.0,
          "amount_unit": "%w/w"
        },
        {
          "name": "Sucrose",
          "type": "disaccharide",
          "amount_value": 50.0,
          "amount_unit": "%w/w"
        }
      ],
      "is_homopolymer": true
    },
    "processing_history": "Lyophilized from 10 mM citric acid buffer (pH 2), 4% w/v total solute. Freeze-drying cycle: frozen to -40°C, primary drying at -30°C (50 mTorr, 62 h), secondary drying at 35°C (50 mTorr, 6 h). Tg measured by Modulated DSC (TA Instruments Q1000) at 3°C/min heating rate, ±1°C amplitude, 40 s period, under N2 purge (50 mL/min).",
    "hierarchical_structure": "Amorphous glass solid-state. Residual water content: 1.48% (w/w). Homogeneous system.",
    "properties": {
      "Tg": {
        "value": [
          70.97
        ],
        "unit": "°C"
      }
    },
    "analysis_with_hierarchical_structure": {
      "descriptive_text": "The sample comprises a homogeneous amorphous glass solid-state system consisting of a poly(N-vinylpyrrolidone) homopolymer matrix blended with 40% w/w insulin and 50% w/w sucrose. The material was prepared by lyophilization from a 10 mM citric acid buffer at pH 2 with a total solute concentration of 4% w/v, undergoing a freeze-drying cycle that included freezing to -40°C, primary drying at -30°C under 50 mTorr for 62 hours, and secondary drying at 35°C under 50 mTorr for 6 hours. The resulting solid retains 1.48% w/w residual water, and the glass transition temperature was characterized using Modulated DSC with a heating rate of 3°C/min, an amplitude of ±1°C, and a period of 40 s under a 50 mL/min N2 purge.",
      "reasoning_analysis": "Increasing Factors: The formation of strong intermolecular hydrogen bonds between the carbonyl groups of the N-vinylpyrrolidone repeat units, the hydroxyl groups of sucrose, and the amide functionalities of insulin restricts segmental mobility, potentially elevating the Tg above predictions based on ideal mixing rules. Additionally, the homogeneous amorphous structure indicates effective miscibility, preventing phase separation that could introduce lower-Tg domains, while the secondary drying step at 35°C facilitates the removal of volatiles to support a higher thermal stability. Decreasing Factors: The formulation is predominantly composed of additives (90% w/w total), specifically sucrose and insulin, which generally possess lower intrinsic glass transition temperatures than high-molecular-weight poly(N-vinylpyrrolidone), thereby depressing the composite Tg according to free volume mixing theories. Crucially, the residual water content of 1.48% w/w acts as a potent plasticizer in this hydrophilic system, significantly increasing free volume and chain mobility. Dominant Factor: Despite the stabilizing hydrogen bonding interactions, the dominant factor influencing the final Tg is the combined plasticizing effect of the residual moisture and the high mass fraction of lower-Tg additives relative to the polymer matrix, which qualitatively shifts the thermal behavior toward a lower temperature regime characteristic of the hydrated carbohydrate-protein mixture rather than the pure polymer."
    },
    "analysis_without_hierarchical_structure": {
      "descriptive_text": "The sample consists of a poly(N-vinylpyrrolidone) homopolymer matrix incorporated with 40.0% w/w insulin peptide and 50.0% w/w sucrose disaccharide. The formulation was prepared by dissolving the components in a 10 mM citric acid buffer at pH 2 to achieve a 4% w/v total solute concentration, followed by lyophilization. The freeze-drying cycle involved freezing to -40°C, primary drying at -30°C under 50 mTorr for 62 hours, and secondary drying at 35°C under 50 mTorr for 6 hours. The glass transition temperature was characterized using Modulated DSC with a heating rate of 3°C/min, an amplitude of ±1°C, and a period of 40 s under a nitrogen purge.",
      "reasoning_analysis": "Increasing Factors: The poly(N-vinylpyrrolidone) backbone contains bulky pyrrolidone rings that impose steric hindrance and restrict segmental mobility, intrinsically contributing to higher rigidity. Furthermore, the formation of an extensive intermolecular hydrogen bonding network between the carbonyl groups of the polymer, the hydroxyl groups of sucrose, and the amide bonds of insulin creates a tightly coupled amorphous matrix that resists thermal motion. The secondary drying step at 35°C also acts to remove residual water, mitigating plasticization and preserving the rigidity of the glass. Decreasing Factors: The high mass fraction of sucrose and insulin, which generally possess lower intrinsic glass transition temperatures than the neat polymer, compositionally dilutes the high-Tg polymer matrix, thereby depressing the overall mixture Tg. Additionally, any residual moisture or citric acid buffer salts remaining after lyophilization could act as potent plasticizers, increasing free volume and facilitating chain movement. Dominant Factor: The extensive intermolecular hydrogen bonding network serves as the dominant factor; while the high loading of additives compositionally lowers the Tg relative to the pure polymer, the strong specific interactions between the polymer and additives create a single-phase, rigid glass structure that qualitatively defines the thermal stability more significantly than simple volumetric averaging would predict."
    }
  },
  {
    "doi": "10.1016/j.ejps.2026.107450",
    "title": "Design of co-lyophilised ternary insulin-sucrose-polymer systems with enhanced amorphous glass stability",
    "year": 2026,
    "chemical_composition": {
      "repeat_unit_psmiles": null,
      "monomers": [
        {
          "name": "N-vinylpyrrolidone",
          "smiles": "C=CN1CCCC1=O",
          "ratio_value": null,
          "ratio_unit": null
        },
        {
          "name": "Vinyl acetate",
          "smiles": "CC(=O)OC=C",
          "ratio_value": null,
          "ratio_unit": null
        }
      ],
      "additives": [
        {
          "name": "Insulin",
          "type": "peptide",
          "amount_value": 32.5,
          "amount_unit": "%w/w"
        },
        {
          "name": "Sucrose",
          "type": "disaccharide",
          "amount_value": 58.75,
          "amount_unit": "%w/w"
        }
      ],
      "is_homopolymer": false
    },
    "processing_history": "Lyophilized from 10 mM citric acid buffer (pH 2), 4% w/v total solute. Freeze-drying cycle: frozen to -40°C, primary drying at -30°C (50 mTorr, 62 h), secondary drying at 35°C (50 mTorr, 6 h). Tg measured by Modulated DSC (TA Instruments Q1000) at 3°C/min heating rate, ±1°C amplitude, 40 s period, under N2 purge (50 mL/min).",
    "hierarchical_structure": "Amorphous glass solid-state. Residual water content: 0.71% (w/w). Homogeneous system.",
    "properties": {
      "Tg": {
        "value": [
          63.84
        ],
        "unit": "°C"
      }
    },
    "analysis_with_hierarchical_structure": {
      "descriptive_text": "This amorphous, homogeneous glass solid-state system comprises a copolymer of N-vinylpyrrolidone and vinyl acetate formulated with 32.5% w/w insulin peptide and 58.75% w/w sucrose disaccharide. The material was prepared via lyophilization from a 10 mM citric acid buffer at pH 2 with a total solute concentration of 4% w/v, undergoing a freeze-drying cycle that included freezing to -40°C, primary drying at -30°C under 50 mTorr for 62 hours, and secondary drying at 35°C under 50 mTorr for 6 hours. The resulting solid retains a residual water content of 0.71% w/w, and the glass transition temperature was characterized using Modulated DSC at a heating rate of 3°C/min with a ±1°C amplitude and 40 s period under a nitrogen purge.",
      "reasoning_analysis": "Increasing Factors: The presence of N-vinylpyrrolidone units introduces bulky pyrrolidone rings that restrict backbone segmental mobility through steric hindrance, intrinsically driving the Tg higher. Additionally, the high mass fraction of sucrose, a rigid disaccharide with a high inherent glass transition, acts as an anti-plasticizer within the matrix, while extensive intermolecular hydrogen bonding between the sucrose, insulin, and copolymer chains further reduces free volume and restricts motion. Decreasing Factors: The incorporation of vinyl acetate comonomers introduces flexible acetate side groups that increase chain mobility relative to a pure poly(N-vinylpyrrolidone) backbone, thereby depressing the Tg. Furthermore, the residual water content of 0.71% w/w acts as a potent plasticizer in this hydrophilic system, significantly enhancing segmental mobility, and the presence of buffer salts may disrupt the hydrogen bonding network, contributing to a reduction in thermal stability. Dominant Factor: The high concentration of sucrose combined with the rigid pyrrolidone units and the extensive hydrogen bonding network qualitatively dominates the system, establishing a high rigidity baseline that outweighs the flexibility introduced by the vinyl acetate comonomer, although the residual water content remains the critical variable limiting the maximum achievable Tg relative to the anhydrous state."
    },
    "analysis_without_hierarchical_structure": {
