Repository: hhtrick/HHT-code

# HHT training framework

This directory contains model training, embedding precomputation, inference, article-level baselines and the curated datasets. All commands below assume that the working directory is `train_code/`.

## 3. Datasets and fixed partitions

Each main dataset is a JSON array at `dataset/{property}/{property}.json`. Entries contain source metadata, `chemical_composition`, `processing_history`, `hierarchical_structure`, `properties`, and two generated-analysis objects. Targets are stored as `properties[property]["value"]`; source metadata and target values are not predictive input fields.

| Property | Train | Validation | Test | Total |
|---|---:|---:|---:|---:|

File: train_code/dataset/Tg/Tg.json (part 219 of 235)
[
      "descriptive_text": "The sample comprises a copolymer system synthesized from N-vinylpyrrolidone and vinyl acetate monomers, formulated with 32.5% w/w insulin and 58.75% w/w sucrose. The material was prepared by dissolving the components in a 10 mM citric acid buffer at pH 2 to achieve a 4% w/v total solute concentration, followed by lyophilization. The freeze-drying process involved freezing to -40°C, primary drying at -30°C under 50 mTorr for 62 hours, and secondary drying at 35°C under 50 mTorr for 6 hours. Thermal characterization was performed using Modulated DSC with a heating rate of 3°C/min, an amplitude of ±1°C, and a period of 40 s under a nitrogen purge.",
      "reasoning_analysis": "Increasing Factors: The presence of bulky pyrrolidone rings within the copolymer backbone imposes steric hindrance that restricts segmental chain mobility, intrinsically elevating the glass transition temperature. Furthermore, the high loading of sucrose facilitates the formation of an extensive hydrogen-bonding network with both the polymer and insulin, creating a rigid matrix, while the secondary drying stage at 35°C promotes the removal of residual water, thereby reducing free volume. Decreasing Factors: The incorporation of vinyl acetate comonomers introduces flexible acetate groups that lower the copolymer's Tg relative to pure polyvinylpyrrolidone, and the heterogeneous interface between the protein and the matrix may introduce additional free volume. Additionally, any incomplete removal of water during lyophilization would act as a potent plasticizer, significantly depressing the Tg. Dominant Factor: Given that sucrose constitutes the majority of the solid mass (58.75% w/w), the bulk thermal behavior is primarily dictated by the sucrose-rich matrix; therefore, the efficiency of water removal during the secondary drying process is the dominant factor, as even trace residual moisture would disproportionately plasticize the sugar-dominated system compared to the rigidifying influence of the minor polymer component."
    }
  },
  {
    "doi": "10.1371/journal.pone.0151454",
    "title": "Simultaneous Determination of Glass Transition Temperatures of Several Polymers",
    "year": 2016,
    "chemical_composition": {
      "repeat_unit_psmiles": null,
      "monomers": [
        {
          "name": "Ethylene glycol",
          "smiles": "OCCO",
          "ratio_value": null,
          "ratio_unit": null
        },
        {
          "name": "Terephthalic acid",
          "smiles": "OC(=O)c1ccc(C(=O)O)cc1",
          "ratio_value": null,
          "ratio_unit": null
        },
        {
          "name": "1,4-Cyclohexanedimethanol",
          "smiles": "OCC1CCC(CO)CC1",
          "ratio_value": null,
          "ratio_unit": null
        }
      ],
      "additives": [],
      "is_homopolymer": false
    },
    "processing_history": "Poly(ethylene terephthalate)-glycol (PETG) microspheres prepared by emulsion solvent removal method (PETG, Mw=200k g/mol, dissolved in chloroform, emulsified in PVA/distilled water, stirred 5h, centrifuged, washed, dried). Tg measured by microsphere imaging technique monitoring refractive index variation. Sample immersed in silicone oil, annealed at 130°C for 10 min, cooled from 130 to 30°C at a cooling rate of 10°C/min. Tg defined as intersection of best-fit linear lines of RI vs Temperature.",
    "hierarchical_structure": "Polymer microspheres, diameter several ten microns.",
    "properties": {
      "Tg": {
        "value": [
          88.7
        ],
        "unit": "°C"
      }
    },
    "analysis_with_hierarchical_structure": {
      "descriptive_text": "The sample consists of Poly(ethylene terephthalate)-glycol (PETG) microspheres with a diameter of several ten microns and a molecular weight (Mw) of 200,000 g/mol. This copolyester is synthesized from ethylene glycol, terephthalic acid, and 1,4-cyclohexanedimethanol monomers. The microspheres were fabricated via an emulsion solvent removal method, wherein the polymer was dissolved in chloroform, emulsified in a poly(vinyl alcohol) and distilled water solution, stirred for 5 hours, and subsequently centrifuged, washed, and dried. Thermal characterization was performed using a microsphere imaging technique monitoring refractive index variation while the sample was immersed in silicone oil, annealed at 130°C for 10 minutes, and cooled to 30°C at a rate of 10°C/min, with the Tg defined as the intersection of best-fit linear lines of refractive index versus temperature.",
      "reasoning_analysis": "Increasing Factors: The presence of aromatic terephthalate units within the backbone imposes significant rotational barriers due to ring stiffness, inherently driving the Tg upward. Additionally, the incorporation of 1,4-cyclohexanedimethanol introduces bulky cyclohexyl rings that further restrict segmental mobility through steric hindrance. The high molecular weight of 200,000 g/mol ensures the polymer is well above the critical entanglement threshold, minimizing chain end free volume effects that would otherwise depress the Tg. Decreasing Factors: The copolymerization strategy disrupts the structural regularity of the polymer chain, preventing crystallization and increasing the overall free volume compared to a perfectly packed crystalline lattice, which facilitates chain motion. Furthermore, the use of chloroform during the emulsion solvent removal process carries a risk of residual solvent entrapment, which could act as a plasticizer to lower the Tg, and the amorphous nature of the microspheres lacks the physical crosslinking constraints provided by crystalline domains. Dominant Factor: The chemical composition, specifically the copolymerization with 1,4-cyclohexanedimethanol, is the dominant factor as it dictates the amorphous nature of the material and the inherent free volume, overriding the potential for crystalline stiffening found in homopolymeric PET, while the high molecular weight ensures these intrinsic properties are fully realized without chain-end depression."
    },
    "analysis_without_hierarchical_structure": {
      "descriptive_text": "This sample comprises a copolymer derived from ethylene glycol, terephthalic acid, and 1,4-cyclohexanedimethanol monomers, specifically identified as Poly(ethylene terephthalate)-glycol (PETG) with a molecular weight of 200k g/mol. The material was fabricated into microspheres using an emulsion solvent removal method involving dissolution in chloroform, emulsification in a polyvinyl alcohol and distilled water solution, stirring for 5 hours, followed by centrifugation, washing, and drying. The glass transition temperature was characterized via a microsphere imaging technique monitoring refractive index variation, wherein the sample was immersed in silicone oil, annealed at 130°C for 10 minutes, and cooled to 30°C at a rate of 10°C/min, with the transition defined as the intersection of best-fit linear lines of refractive index versus temperature.",
      "reasoning_analysis": "Increasing Factors: The presence of aromatic terephthalic acid units within the polymer backbone imposes significant steric hindrance and restricts segmental rotation, intrinsically elevating the glass transition temperature. Furthermore, the high molecular weight minimizes the concentration of chain ends, thereby reducing excess free volume and contributing to a higher Tg, while the thermal protocol involving annealing promotes structural relaxation and densification that counteracts free volume excess. Decreasing Factors: The incorporation of 1,4-cyclohexanedimethanol disrupts the regular symmetry and packing efficiency of the polymer chains compared to homopolymeric PET, which can reduce cohesive energy density and potentially lower the Tg, and there remains a possibility that trace residual chloroform from the emulsion process could act as a plasticizer if not fully removed during washing. Dominant Factor: The intrinsic rigidity conferred by the aromatic backbone combined with the high molecular weight establishes a robust baseline for segmental mobility restrictions, and since the processing history includes thorough washing and a standardized thermal annealing cycle that erases prior solvent-induced history, the structural characteristics of the copolymer chain itself qualitatively dominate the final Tg behavior over potential processing-induced depressions."
    }
  },
  {
    "doi": "10.1016/j.ejps.2026.107450",
    "title": "Design of co-lyophilised ternary insulin-sucrose-polymer systems with enhanced amorphous glass stability",
    "year": 2026,
    "chemical_composition": {
      "repeat_unit_psmiles": null,
      "monomers": [
        {
          "name": "N-vinylpyrrolidone",
          "smiles": "C=CN1CCCC1=O",
          "ratio_value": null,
          "ratio_unit": null
        },
        {
          "name": "Vinyl acetate",
          "smiles": "CC(=O)OC=C",
          "ratio_value": null,
          "ratio_unit": null
        }
      ],
      "additives": [
        {
          "name": "Insulin",
          "type": "peptide",
          "amount_value": 40.0,
          "amount_unit": "%w/w"
        },
        {
          "name": "Sucrose",
          "type": "disaccharide",
          "amount_value": 50.0,
          "amount_unit": "%w/w"
        }
      ],
      "is_homopolymer": false
    },
    "processing_history": "Lyophilized from 10 mM citric acid buffer (pH 2), 4% w/v total solute. Freeze-drying cycle: frozen to -40°C, primary drying at -30°C (50 mTorr, 62 h), secondary drying at 35°C (50 mTorr, 6 h). Tg measured by Modulated DSC (TA Instruments Q1000) at 3°C/min heating rate, ±1°C amplitude, 40 s period, under N2 purge (50 mL/min).",
    "hierarchical_structure": "Amorphous glass solid-state. Residual water content: 0.99% (w/w). Homogeneous system.",
    "properties": {
      "Tg": {
        "value": [
          69.3
        ],
        "unit": "°C"
      }
    },
    "analysis_with_hierarchical_structure": {
      "descriptive_text": "The sample consists of an amorphous glass solid-state copolymer system composed of N-vinylpyrrolidone and vinyl acetate monomers. This polymeric matrix serves as a carrier for a high loading of bioactive and stabilizing additives, specifically insulin at 40.0% w/w and sucrose at 50.0% w/w. The material was prepared via lyophilization from a 10 mM citric acid buffer at pH 2 with a total solute concentration of 4% w/v, undergoing a freeze-drying cycle that included freezing to -40°C, primary drying at -30°C under 50 mTorr for 62 hours, and secondary drying at 35°C under 50 mTorr for 6 hours. The resulting homogeneous system retains a residual water content of 0.99% w/w, and its thermal properties were characterized using Modulated DSC with a heating rate of 3°C/min under nitrogen purge.",
      "reasoning_analysis": "Increasing Factors: The high mass fraction of sucrose (50.0% w/w) introduces a rigid disaccharide component with a high intrinsic glass transition temperature, which restricts segmental mobility through extensive hydrogen bonding within the homogeneous matrix. Additionally, the N-vinylpyrrolidone units in the copolymer backbone possess bulky pyrrolidone rings that impose steric hindrance, further contributing to backbone rigidity. The lyophilization process, specifically the secondary drying stage at 35°C, facilitates the removal of bulk solvent, reducing free volume compared to a solvent-cast state. Decreasing Factors: The incorporation of vinyl acetate monomers introduces flexible acetate side groups that lower the overall backbone stiffness compared to a pure poly(N-vinylpyrrolidone) homopolymer. Furthermore, the residual water content of 0.99% w/w acts as a potent small-molecule plasticizer, increasing free volume and enhancing chain mobility by disrupting intermolecular hydrogen bonds. The acidic processing environment (pH 2) may also influence intermolecular interactions, potentially reducing cohesive energy density. Dominant Factor: Despite the plasticizing effect of residual water and the flexibility of vinyl acetate units, the high concentration of sucrose and insulin creates a dense, hydrogen-bonded network that qualitatively dominates the thermal behavior. The rigidifying influence of the 50% sucrose loading typically outweighs the mobility introduced by the minor polymer component and trace water, ensuring the sugar-protein matrix dictates the glass transition behavior rather than the polymer backbone alone."
    },
    "analysis_without_hierarchical_structure": {
      "descriptive_text": "The sample comprises a copolymer synthesized from N-vinylpyrrolidone and vinyl acetate monomers, formulated within a solid matrix containing 40.0% w/w insulin and 50.0% w/w sucrose. This multicomponent system was prepared by lyophilization from a 10 mM citric acid buffer at pH 2 with a total solute concentration of 4% w/v. The freeze-drying cycle involved freezing to -40°C, followed by primary drying at -30°C under 50 mTorr for 62 hours, and secondary drying at 35°C under 50 mTorr for 6 hours. The glass transition temperature was subsequently characterized using Modulated DSC with a heating rate of 3°C/min under a nitrogen purge.",
      "reasoning_analysis": "Increasing Factors: The presence of N-vinylpyrrolidone units introduces bulky pyrrolidone rings along the backbone, creating steric hindrance that restricts segmental rotation and intrinsically elevates the glass transition temperature. Furthermore, the secondary drying stage at 35°C aims to remove residual water, eliminating a potent plasticizer that would otherwise increase free volume and depress the Tg. The extensive hydrogen bonding potential between the copolymer carbonyl groups and the hydroxyls of sucrose or amine groups of insulin can form a rigid intermolecular network, further restricting chain mobility. Decreasing Factors: The incorporation of vinyl acetate monomers introduces flexible ester linkages that lower the backbone rigidity compared to a pure poly(N-vinylpyrrolidone) homopolymer. Additionally, the high concentration of low molecular weight additives, specifically sucrose and insulin, acts to increase the free volume within the matrix relative to the pure polymer, functioning as plasticizers that depress the Tg. Any incomplete removal of the citric acid buffer or residual moisture during lyophilization would also contribute to a reduction in Tg. Dominant Factor: The high mass fraction of additives constitutes 90% of the solid matrix, meaning the thermal behavior is predominantly governed by the sucrose-insulin dynamics and their interactions with the minor copolymer component rather than the intrinsic properties of the polymer backbone alone."
    }
  },
  {
    "doi": null,
    "title": "X-ray Photon Correlation Spectroscopy of Silica Particles Grafted with Polymer Brush in Polystyrene Matrix",
    "year": 2011,
    "chemical_composition": {
      "repeat_unit_psmiles": "[*]CC(C1=CC=CC=C1)[*]",
      "monomers": [
        {
          "name": "Styrene",
          "smiles": "C=CC1=CC=CC=C1",
          "ratio_value": null,
          "ratio_unit": null
        }
      ],
      "additives": [
        {
          "name": "Silica nanoparticle",
          "type": "filler",
          "amount_value": 0.5,
          "amount_unit": "wt%"
        }
      ],
      "is_homopolymer": true
    },
    "processing_history": "Silica nanoparticles (108 nm diameter) immobilized with surface-initiator (2-bromo-2-methyl)propionyloxyhexyltriethoxysilane (BHE) by solution method. Polystyrene grafted via surface-initiated ATRP using N,N,N',N'',N''-pentamethyldiethylenetriamine ligand in dimethylacetamide (Mn = 1.23e5 g/mol, Mw/Mn = 1.67, graft density 0.95 chains/nm2). Particles dispersed in polystyrene matrix (Mw = 5.40e4 g/mol, Mw/Mn = 1.04). Tg referenced as ~100 °C during XPCS measurements at SPring-8 BL19LXU (7.25 keV).",
    "hierarchical_structure": "Nanocomposite of PS-grafted silica particles in PS matrix. Silica content 0.5 wt%. No aggregation observed by small angle scattering down to q = 2.4e-2 nm-1. Amorphous structure implied by glass transition behavior.",
    "properties": {
      "Tg": {
        "value": [
          100
        ],
        "unit": "°C"
      }
    },
    "analysis_with_hierarchical_structure": {
      "descriptive_text": "This amorphous nanocomposite comprises polystyrene-grafted silica nanoparticles dispersed within a polystyrene matrix at a silica loading of 0.5 wt%. The 108 nm silica nanoparticles were functionalized with a 2-bromo-2-methylpropionyloxyhexyltriethoxysilane surface initiator via solution methods, followed by surface-initiated atom transfer radical polymerization of styrene using N,N,N',N'',N''-pentamethyldiethylenetriamine ligand in dimethylacetamide to yield grafted chains with a number-average molecular weight of 1.23 × 10⁵ g/mol and a graft density of 0.95 chains/nm². These grafted particles were dispersed into a linear polystyrene matrix with a weight-average molecular weight of 5.40 × 10⁴ g/mol, resulting in a homogeneous structure with no observed aggregation down to q = 2.4 × 10⁻² nm⁻¹ by small-angle scattering. The glass transition temperature was referenced as approximately 100 °C during X-ray photon correlation spectroscopy measurements performed at 7.25 keV.",
      "reasoning_analysis": "Increasing Factors: The inherent steric hindrance from the phenyl rings in the polystyrene backbone restricts segmental rotation, establishing a high baseline glass transition temperature. Additionally, the presence of rigid silica nanoparticles, particularly with a high graft density of 0.95 chains/nm², creates an interphase region where polymer chain mobility is constrained due to tethering and surface interactions, potentially elevating the local transition temperature. Decreasing Factors: The finite molecular weight of the matrix introduces chain end free volume contributions that slightly lower the transition temperature relative to infinite molecular weight limits, although this effect is minimized as it exceeds the critical entanglement molecular weight. Furthermore, the incorporation of nanoparticles can disrupt local packing density depending on the interfacial compatibility, potentially introducing excess free volume that facilitates segmental motion, and any residual dimethylacetamide solvent from the synthesis could act as a plasticizer. Dominant Factor: The intrinsic rigidity of the polystyrene backbone combined with the high molecular weight of both the matrix and grafted chains serves as the dominant factor, stabilizing the transition temperature near the bulk value. While the silica interface imposes local constraints, the extremely low filler loading ensures that the bulk matrix behavior overwhelmingly dictates the macroscopic thermal response, rendering nanoparticle-induced shifts secondary."
    },
    "analysis_without_hierarchical_structure": {
      "descriptive_text": "The material system comprises a polystyrene homopolymer matrix incorporated with 0.5 wt% silica nanoparticles functionalized through surface-initiated atom transfer radical polymerization. Initially, 108 nm silica nanoparticles were immobilized with a 2-bromo-2-methylpropionyloxyhexyltriethoxysilane surface initiator via a solution method, after which polystyrene chains were grafted using N,N,N',N'',N''-pentamethyldiethylenetriamine ligand in dimethylacetamide to achieve a graft density of 0.95 chains/nm² and a number-average molecular weight of 1.23e5 g/mol. These grafted particles were subsequently dispersed into a polystyrene matrix with a weight-average molecular weight of 5.40e4 g/mol, and the glass transition temperature was referenced during X-ray photon correlation spectroscopy measurements conducted at the SPring-8 BL19LXU beamline.",
      "reasoning_analysis": "Increasing Factors: The inclusion of rigid silica nanoparticles covalently tethered to the polymer chains creates a constrained interphase region where segmental mobility is significantly restricted due to steric hindrance and reduced free volume at the grafting surface. Additionally, the high graft density of 0.95 chains/nm² enhances this confinement effect, effectively acting as physical crosslinks that impede chain relaxation and drive the Tg upward. Decreasing Factors: The polystyrene matrix possesses a finite weight-average molecular weight of 5.40e4 g/mol, which introduces a higher concentration of chain ends compared to ultra-high molecular weight bulk polymer, thereby increasing free volume and potentially depressing the Tg. Furthermore, the use of dimethylacetamide during the grafting process introduces a risk of residual high-boiling solvent acting as a plasticizer if not completely removed during processing. Dominant Factor: Due to the low filler loading of 0.5 wt%, the bulk characteristics of the polystyrene matrix qualitatively dominate the overall thermal response; however, within the local interphase region, the covalent grafting architecture imposes a restriction on segmental mobility that counteracts the free volume effects of the matrix chain ends, preventing a significant depression of the Tg."
    }
  },
  {
    "doi": "10.1016/j.ejps.2026.107450",
    "title": "Design of co-lyophilised ternary insulin-sucrose-polymer systems with enhanced amorphous glass stability",
    "year": 2026,
    "chemical_composition": {
      "repeat_unit_psmiles": null,
      "monomers": [],
      "additives": [
        {
          "name": "Insulin",
          "type": "peptide",
          "amount_value": 10.0,
          "amount_unit": "%w/w"
        },
        {
          "name": "Sucrose",
          "type": "disaccharide",
          "amount_value": 90.0,
          "amount_unit": "%w/w"
        }
      ],
      "is_homopolymer": false
    },
    "processing_history": "Lyophilized from 10 mM citric acid buffer (pH 2), 4% w/v total solute. Freeze-drying cycle: frozen to -40°C, primary drying at -30°C (50 mTorr, 62 h), secondary drying at 35°C (50 mTorr, 6 h). Tg measured by Modulated DSC (TA Instruments Q1000) at 3°C/min heating rate, ±1°C amplitude, 40 s period, under N2 purge (50 mL/min).",
    "hierarchical_structure": "Amorphous glass solid-state. Residual water content: 1.07% (w/w). Phase separation observed.",
    "properties": {
      "Tg": {
        "value": [
          60.79
        ],
        "unit": "°C"
      }
    },
    "analysis_with_hierarchical_structure": {
      "descriptive_text": "The sample comprises an amorphous glass solid-state formulation containing 10.0% w/w insulin peptide and 90.0% w/w sucrose disaccharide, prepared via lyophilization from a 10 mM citric acid buffer at pH 2 with a total solute concentration of 4% w/v. The processing history involves a freeze-drying cycle where the material was frozen to -40°C, subjected to primary drying at -30°C under 50 mTorr for 62 hours, and underwent secondary drying at 35°C under 50 mTorr for 6 hours, resulting in a final residual water content of 1.07% w/w. Structural analysis indicates phase separation within the matrix, and the thermal properties were characterized using Modulated DSC at a heating rate of 3°C/min with ±1°C amplitude and a 40 s period under a nitrogen purge.",
      "reasoning_analysis": "Increasing Factors: The high concentration of sucrose (90.0% w/w) establishes a rigid carbohydrate matrix characterized by extensive hydrogen bonding networks that restrict molecular mobility and intrinsically support a higher glass transition temperature. Additionally, the secondary drying stage at 35°C facilitates the removal of volatile components, which helps maximize the Tg relative to insufficiently dried samples. Decreasing Factors: The residual water content of 1.07% w/w acts as a potent plasticizer by increasing free volume and enhancing segmental mobility within the solid matrix, significantly depressing the Tg. Furthermore, the observed phase separation suggests structural heterogeneity, which may introduce domains with lower thermal stability, and the presence of citric acid buffer residues could disrupt intermolecular interactions. Dominant Factor: While the sucrose matrix provides a high theoretical baseline for thermal stability, the plasticizing effect of residual water is the dominant factor qualitatively lowering the observed Tg relative to the anhydrous state, compounded by the phase separation which prevents the formation of a single, homogeneous high-Tg phase."
    },
    "analysis_without_hierarchical_structure": {
      "descriptive_text": "The sample comprises a binary formulation consisting of 10.0 %w/w Insulin peptide dispersed within a 90.0 %w/w Sucrose disaccharide matrix. This mixture was prepared via lyophilization from a 10 mM citric acid buffer solution adjusted to pH 2 with a total solute concentration of 4% w/v. The freeze-drying cycle involved initial freezing to -40°C, followed by primary drying at -30°C under 50 mTorr for 62 hours, and concluded with secondary drying at 35°C under 50 mTorr for 6 hours. Thermal characterization was performed using Modulated DSC at a heating rate of 3°C/min with a ±1°C amplitude and 40 s period under a nitrogen purge.",
      "reasoning_analysis": "Increasing Factors: The high mass fraction of Sucrose establishes a rigid amorphous matrix characterized by extensive intermolecular hydrogen bonding, which significantly restricts segmental mobility and drives the Tg upward. Additionally, the secondary drying stage at 35°C facilitates the removal of residual water, reducing free volume and further increasing the Tg. Decreasing Factors: The presence of Insulin peptide at 10.0 %w/w may introduce structural heterogeneity and free volume relative to a pure sucrose glass, potentially lowering the Tg. Furthermore, any residual moisture remaining after the freeze-drying cycle or ions from the citric acid buffer could act as plasticizers or disrupt the hydrogen-bonding network, thereby depressing the Tg. Dominant Factor: The overwhelming concentration of Sucrose constitutes the continuous phase and qualitatively dominates the thermal behavior by establishing a high-rigidity baseline; however, the efficiency of the secondary drying process in eliminating residual water is the critical processing variable that determines whether the theoretical maximum Tg of the sucrose matrix is realized."
    }
  },
  {
    "doi": "10.1016/j.ejps.2026.107450",
    "title": "Design of co-lyophilised ternary insulin-sucrose-polymer systems with enhanced amorphous glass stability",
    "year": 2026,
    "chemical_composition": {
      "repeat_unit_psmiles": null,
      "monomers": [
        {
          "name": "N-vinylpyrrolidone",
          "smiles": "C=CN1CCCC1=O",
          "ratio_value": null,
          "ratio_unit": null
        },
        {
          "name": "Vinyl acetate",
          "smiles": "CC(=O)OC=C",
          "ratio_value": null,
          "ratio_unit": null
        }
      ],
      "additives": [
        {
          "name": "Insulin",
          "type": "peptide",
          "amount_value": 40.0,
          "amount_unit": "%w/w"
        },
        {
          "name": "Sucrose",
          "type": "disaccharide",
          "amount_value": 40.0,
          "amount_unit": "%w/w"
        }
      ],
      "is_homopolymer": false
    },
    "processing_history": "Lyophilized from 10 mM citric acid buffer (pH 2), 4% w/v total solute. Freeze-drying cycle: frozen to -40°C, primary drying at -30°C (50 mTorr, 62 h), secondary drying at 35°C (50 mTorr, 6 h). Tg measured by Modulated DSC (TA Instruments Q1000) at 3°C/min heating rate, ±1°C amplitude, 40 s period, under N2 purge (50 mL/min).",
    "hierarchical_structure": "Amorphous glass solid-state. Residual water content: 1.0% (w/w). Phase separation observed.",
    "properties": {
      "Tg": {
        "value": [
          106.48
        ],
        "unit": "°C"
      }
    },
    "analysis_with_hierarchical_structure": {
      "descriptive_text": "The sample comprises an amorphous glass solid-state copolymer system derived from N-vinylpyrrolidone and vinyl acetate monomers, formulated with 40.0% w/w insulin peptide and 40.0% w/w sucrose disaccharide. Prepared via lyophilization from a 10 mM citric acid buffer at pH 2 with a total solute concentration of 4% w/v, the material underwent a freeze-drying cycle involving freezing to -40°C, primary drying at -30°C under 50 mTorr for 62 hours, and secondary drying at 35°C under 50 mTorr for 6 hours. The resulting hierarchical structure exhibits phase separation and a residual water content of 1.0% w/w, with the glass transition temperature characterized using Modulated DSC at a heating rate of 3°C/min under nitrogen purge.",
      "reasoning_analysis": "Increasing Factors: The incorporation of N-vinylpyrrolidone units introduces bulky pyrrolidone rings that impose steric hindrance on backbone rotation, inherently raising the glass transition temperature. Additionally, the high concentration of sucrose acts as a rigidifying agent through extensive hydrogen bonding networks within the matrix, which restricts segmental mobility and contributes to thermal stability. Decreasing Factors: The presence of vinyl acetate units introduces flexible ester linkages that lower the baseline rigidity compared to a pure poly(N-vinylpyrrolidone) system. Crucially, the residual water content of 1.0% w/w acts as a potent plasticizer by increasing free volume and lubricating chain motion, while the observed phase separation indicates structural heterogeneity that likely creates domains of lower thermal stability. Dominant Factor: While the sucrose and N-vinylpyrrolidone components provide a high-Tg framework, the plasticizing effect of the residual moisture combined with the structural discontinuity caused by phase separation qualitatively dominates the final behavior, leading to a depression of the Tg relative to a theoretically ideal, dry, single-phase miscible blend."
    },
    "analysis_without_hierarchical_structure": {
      "descriptive_text": "The sample comprises a copolymer synthesized from N-vinylpyrrolidone and vinyl acetate monomers, formulated within a solid matrix containing 40.0% w/w insulin peptide and 40.0% w/w sucrose disaccharide. The material was prepared via lyophilization from a 10 mM citric acid buffer at pH 2 with a total solute concentration of 4% w/v. The freeze-drying cycle involved freezing to -40°C, followed by primary drying at -30°C under 50 mTorr for 62 hours, and secondary drying at 35°C under 50 mTorr for 6 hours. The glass transition temperature was characterized using Modulated DSC on a TA Instruments Q1000 at a heating rate of 3°C/min with a ±1°C amplitude and 40 s period under a nitrogen purge of 50 mL/min.",
      "reasoning_analysis": "Increasing Factors: The N-vinylpyrrolidone units introduce bulky pyrrolidone rings that restrict backbone rotation through steric hindrance, inherently elevating the baseline Tg relative to flexible aliphatic polymers. Additionally, the high concentration of sucrose acts as an anti-plasticizer by forming extensive hydrogen bonding networks with the polymer and insulin, significantly reducing free volume and increasing matrix rigidity. The secondary drying stage at 35°C promotes the removal of residual water, mitigating plasticization effects. Decreasing Factors: The incorporation of vinyl acetate monomers introduces flexible ester linkages and reduces steric bulk compared to pure poly(N-vinylpyrrolidone), which qualitatively lowers the copolymer's intrinsic Tg. Furthermore, any residual moisture or citric acid buffer salts remaining after lyophilization would act as potent plasticizers, increasing chain mobility and depressing the Tg. Dominant Factor: The high loading of sucrose combined with the secondary drying process qualitatively dominates the thermal behavior; while the vinyl acetate units introduce flexibility, the rigid hydrogen-bonded network established by the sucrose and polymer matrix, assuming effective water removal, drives the system toward a higher Tg state characteristic of stable amorphous solid dispersions."
    }
  },
  {
    "doi": "10.1371/journal.pone.0151454",
    "title": "Simultaneous Determination of Glass Transition Temperatures of Several Polymers",
    "year": 2016,
    "chemical_composition": {
      "repeat_unit_psmiles": null,
      "monomers": [
        {
          "name": "Styrene",
          "smiles": "C=CC1=CC=CC=C1",
          "ratio_value": 70,
          "ratio_unit": "%"
        },
        {
          "name": "Divinylbenzene",
          "smiles": "C=CC1=CC(=CC=C1)C=C",
          "ratio_value": null,
          "ratio_unit": null
        }
      ],
      "additives": [],
      "is_homopolymer": false
    },
    "processing_history": "Cross-linked polystyrene (CLPS) microspheres synthesized by dispersion polymerization (Styrene, DVB, AIBN initiator, PVP stabilizer, ethanol solvent, heated to 70°C, stirred 120rpm for 24h under N2, centrifuged, washed, dried). Tg measured by microsphere imaging technique monitoring refractive index variation. Sample immersed in silicone oil, annealed at 130°C for 10 min, cooled from 130 to 30°C at a cooling rate of 10°C/min. Tg defined as intersection of best-fit linear lines of RI vs Temperature.",
    "hierarchical_structure": "Cross-linked polymer microspheres, diameter several ten microns.",
    "properties": {
      "Tg": {
        "value": [
          106.7
        ],
        "unit": "°C"
      }
    },
    "analysis_with_hierarchical_structure": {
      "descriptive_text": "The sample consists of cross-linked polystyrene microspheres with diameters ranging across several tens of microns, synthesized via dispersion polymerization using styrene (70%) and divinylbenzene monomers, azobisisobutyronitrile initiator, and polyvinylpyrrolidone stabilizer in an ethanol solvent. The reaction was conducted at 70°C under nitrogen atmosphere with stirring at 120 rpm for 24 hours, followed by centrifugation, washing, and drying. The glass transition temperature was characterized using a microsphere imaging technique monitoring refractive index variation, where the sample was immersed in silicone oil, annealed at 130°C for 10 minutes, and cooled to 30°C at a rate of 10°C/min, with the Tg defined as the intersection of best-fit linear lines of refractive index versus temperature.",
      "reasoning_analysis": "Increasing Factors: The incorporation of divinylbenzene introduces covalent cross-links between polymer chains, creating a network structure that significantly restricts segmental mobility and increases the energy barrier for glass transition relative to linear polystyrene. Additionally, the bulky phenyl groups inherent to the styrene backbone impose steric hindrance that further stiffens the chain. Decreasing Factors: The characterization protocol requires immersion in silicone oil, which poses a risk of oil diffusion into the polymer matrix acting as an external plasticizer to lower the observed Tg. Furthermore, incomplete removal of the ethanol solvent or PVP stabilizer during the washing and drying steps could leave residual small molecules that increase free volume and reduce intermolecular forces. Dominant Factor: The topological constraints imposed by the cross-linked network structure are the dominant factor governing the thermal behavior. While the measurement environment and potential residuals introduce plasticizing effects, the fundamental restriction of chain motion due to cross-linking typically results in a net increase in Tg compared to the uncross-linked homopolymer, assuming a sufficient cross-link density was achieved during the 24-hour synthesis."
    },
    "analysis_without_hierarchical_structure": {
      "descriptive_text": "The sample consists of cross-linked polystyrene microspheres synthesized via dispersion polymerization using styrene (70%) and divinylbenzene as monomers, azobisisobutyronitrile as the initiator, and polyvinylpyrrolidone as a stabilizer in an ethanol solvent. The reaction mixture was heated to 70°C and stirred at 120 rpm for 24 hours under a nitrogen atmosphere, followed by centrifugation, washing, and drying to isolate the microspheres. The glass transition temperature was characterized using a microsphere imaging technique monitoring refractive index variation, where the sample was immersed in silicone oil, annealed at 130°C for 10 minutes, and subsequently cooled from 130 to 30°C at a rate of 10°C/min, with the Tg defined as the intersection of best-fit linear lines of refractive index versus temperature.",
      "reasoning_analysis": "Increasing Factors: The incorporation of divinylbenzene introduces covalent cross-links between polystyrene chains, significantly restricting segmental mobility and reducing free volume compared to linear polystyrene. Additionally, the bulky phenyl side groups inherent to the styrene monomer impose steric hindrance on backbone rotation, intrinsically raising the energy barrier for segmental motion. Decreasing Factors: If the washing and drying steps during synthesis were insufficient to remove all ethanol solvent or unreacted monomers, these small molecules could act as plasticizers, increasing free volume and lowering the Tg. Additionally, the presence of the PVP stabilizer, if not completely removed from the microsphere surface, could introduce interfacial regions with higher mobility compared to the bulk cross-linked network. Dominant Factor: The topological constraint imposed by the divinylbenzene cross-linking network is the dominant factor. While residual solvents or surface stabilizers could locally depress the Tg, the fundamental restriction of chain ends and segmental motion caused by the three-dimensional network structure qualitatively elevates the Tg significantly above that of linear polystyrene."
    }
  },
  {
    "doi": "10.1016/j.ejps.2026.107450",
    "title": "Design of co-lyophilised ternary insulin-sucrose-polymer systems with enhanced amorphous glass stability",
    "year": 2026,
    "chemical_composition": {
      "repeat_unit_psmiles": "[*]CC(C1CCNC1=O)[*]",
      "monomers": [
        {
          "name": "N-vinylpyrrolidone",
          "smiles": "C=CN1CCCC1=O",
          "ratio_value": null,
          "ratio_unit": null
        }
      ],
      "additives": [
        {
          "name": "Insulin",
          "type": "peptide",
          "amount_value": 32.5,
          "amount_unit": "%w/w"
        },
        {
          "name": "Sucrose",
          "type": "disaccharide",
          "amount_value": 58.75,
          "amount_unit": "%w/w"
        }
      ],
      "is_homopolymer": true
    },
    "processing_history": "Lyophilized from 10 mM citric acid buffer (pH 2), 4% w/v total solute. Freeze-drying cycle: frozen to -40°C, primary drying at -30°C (50 mTorr, 62 h), secondary drying at 35°C (50 mTorr, 6 h). Tg measured by Modulated DSC (TA Instruments Q1000) at 3°C/min heating rate, ±1°C amplitude, 40 s period, under N2 purge (50 mL/min).",
    "hierarchical_structure": "Amorphous glass solid-state. Residual water content: 0.84% (w/w). Homogeneous system.",
    "properties": {
      "Tg": {
        "value": [
          69.28
        ],
        "unit": "°C"
      }
    },
    "analysis_with_hierarchical_structure": {
