Repository: hhtrick/HHT-code

# HHT training framework

This directory contains model training, embedding precomputation, inference, article-level baselines and the curated datasets. All commands below assume that the working directory is `train_code/`.

## 3. Datasets and fixed partitions

Each main dataset is a JSON array at `dataset/{property}/{property}.json`. Entries contain source metadata, `chemical_composition`, `processing_history`, `hierarchical_structure`, `properties`, and two generated-analysis objects. Targets are stored as `properties[property]["value"]`; source metadata and target values are not predictive input fields.

| Property | Train | Validation | Test | Total |
|---|---:|---:|---:|---:|

File: train_code/dataset/Tg/Tg.json (part 220 of 235)
[
      "descriptive_text": "The sample comprises a homogeneous amorphous glass solid-state system based on a poly(N-vinylpyrrolidone) homopolymer blended with 32.5 %w/w Insulin peptide and 58.75 %w/w Sucrose disaccharide. The material was prepared by lyophilization from a 10 mM citric acid buffer at pH 2 with a total solute concentration of 4% w/v, utilizing a freeze-drying cycle that included freezing to -40°C, primary drying at -30°C under 50 mTorr for 62 hours, and secondary drying at 35°C under 50 mTorr for 6 hours. The resulting solid retains a residual water content of 0.84% w/w, and the thermal properties were characterized using Modulated DSC at a heating rate of 3°C/min with a ±1°C amplitude and 40 s period under a nitrogen purge.",
      "reasoning_analysis": "Increasing Factors: The poly(N-vinylpyrrolidone) backbone possesses a bulky pyrrolidone ring that imposes steric hindrance and restricts segmental rotation, intrinsically driving the Tg higher. Furthermore, the formation of an extensive hydrogen bonding network between the polymer carbonyl groups, sucrose hydroxyls, and insulin amides within the homogeneous amorphous structure reduces free volume and enhances cohesive energy density, further elevating the Tg. Decreasing Factors: The residual water content of 0.84% w/w acts as a potent plasticizer by disrupting intermolecular hydrogen bonds and increasing free volume, which significantly lowers the Tg. Additionally, the high mass fraction of sucrose (58.75 %w/w), which typically exhibits a lower dry Tg than poly(N-vinylpyrrolidone), dilutes the rigid polymer matrix and contributes to a reduction in the composite Tg relative to the pure polymer. Dominant Factor: While the rigid polymer backbone and specific intermolecular interactions provide structural reinforcement, the high loading of the lower-Tg sucrose excipient combined with the plasticizing effect of the residual moisture qualitatively dominates the thermal behavior, resulting in a composite Tg that is governed primarily by the free volume and mobility of the sugar-protein matrix rather than the intrinsic rigidity of the polymer alone."
    },
    "analysis_without_hierarchical_structure": {
      "descriptive_text": "The sample comprises a poly(N-vinylpyrrolidone) homopolymer matrix formulated with 32.5 %w/w insulin and 58.75 %w/w sucrose. The mixture was prepared in a 10 mM citric acid buffer at pH 2 with a total solute concentration of 4% w/v and subsequently lyophilized. The freeze-drying cycle involved freezing to -40°C, followed by primary drying at -30°C under 50 mTorr for 62 hours, and secondary drying at 35°C under 50 mTorr for 6 hours. The glass transition temperature was characterized using Modulated DSC with a heating rate of 3°C/min, an amplitude of ±1°C, and a period of 40 s under a nitrogen purge.",
      "reasoning_analysis": "Increasing Factors: The poly(N-vinylpyrrolidone) backbone possesses bulky pyrrolidone side groups that impose significant steric hindrance, intrinsically restricting segmental mobility and establishing a high baseline rigidity. Furthermore, the potential for extensive intermolecular hydrogen bonding between the carbonyl groups of the polymer, the hydroxyl groups of sucrose, and the amide functionalities of insulin creates a physically crosslinked network that reduces free volume and resists chain motion. Decreasing Factors: The incorporation of low molecular weight additives, specifically sucrose and insulin, acts to dilute the high molecular weight polymer matrix, which typically lowers the glass transition temperature relative to the pure homopolymer according to mixing rules. Additionally, the processing history involves lyophilization from an aqueous citric acid buffer; despite secondary drying, any residual moisture or citric acid remaining in the matrix would act as a potent plasticizer, significantly increasing free volume and depressing the Tg. Dominant Factor: While the intrinsic rigidity of the PVP backbone and specific hydrogen bonding interactions provide structural stability, the high mass fraction of lower-Tg sucrose combined with the inherent risk of residual moisture from the aqueous lyophilization process qualitatively dominates the thermal behavior, driving the final composite Tg lower than that of the pristine polymer matrix."
    }
  },
  {
    "doi": "10.1016/j.ejps.2026.107450",
    "title": "Design of co-lyophilised ternary insulin-sucrose-polymer systems with enhanced amorphous glass stability",
    "year": 2026,
    "chemical_composition": {
      "repeat_unit_psmiles": null,
      "monomers": [
        {
          "name": "N-vinylpyrrolidone",
          "smiles": "C=CN1CCCC1=O",
          "ratio_value": null,
          "ratio_unit": null
        },
        {
          "name": "Vinyl acetate",
          "smiles": "CC(=O)OC=C",
          "ratio_value": null,
          "ratio_unit": null
        }
      ],
      "additives": [
        {
          "name": "Insulin",
          "type": "peptide",
          "amount_value": 17.5,
          "amount_unit": "%w/w"
        },
        {
          "name": "Sucrose",
          "type": "disaccharide",
          "amount_value": 73.75,
          "amount_unit": "%w/w"
        }
      ],
      "is_homopolymer": false
    },
    "processing_history": "Lyophilized from 10 mM citric acid buffer (pH 2), 4% w/v total solute. Freeze-drying cycle: frozen to -40°C, primary drying at -30°C (50 mTorr, 62 h), secondary drying at 35°C (50 mTorr, 6 h). Tg measured by Modulated DSC (TA Instruments Q1000) at 3°C/min heating rate, ±1°C amplitude, 40 s period, under N2 purge (50 mL/min).",
    "hierarchical_structure": "Amorphous glass solid-state. Residual water content: 0.83% (w/w). Homogeneous system.",
    "properties": {
      "Tg": {
        "value": [
          64.84
        ],
        "unit": "°C"
      }
    },
    "analysis_with_hierarchical_structure": {
      "descriptive_text": "The sample comprises an amorphous glass solid-state system based on a copolymer of N-vinylpyrrolidone and vinyl acetate, formulated with 17.5% w/w insulin peptide and 73.75% w/w sucrose disaccharide. The material was prepared by lyophilization from a 10 mM citric acid buffer at pH 2 with a total solute concentration of 4% w/v, utilizing a freeze-drying cycle that included freezing to -40°C, primary drying at -30°C under 50 mTorr for 62 hours, and secondary drying at 35°C under 50 mTorr for 6 hours. The resulting homogeneous system exhibits a residual water content of 0.83% w/w, and the glass transition temperature was characterized using Modulated DSC at a heating rate of 3°C/min with a ±1°C amplitude and 40 s period under a nitrogen purge.",
      "reasoning_analysis": "Increasing Factors: The presence of N-vinylpyrrolidone units introduces bulky pyrrolidone rings that impose steric hindrance on backbone rotation, while the high concentration of sucrose forms a rigid sugar glass matrix. Furthermore, the lyophilization process facilitates the formation of an extensive hydrogen bonding network between the carbonyl groups of the copolymer, the hydroxyl groups of sucrose, and the peptide bonds of insulin, which significantly restricts segmental mobility. Decreasing Factors: The incorporation of vinyl acetate monomers introduces flexible acetate side groups that increase chain mobility relative to a pure poly(N-vinylpyrrolidone) system. Additionally, the residual water content of 0.83% w/w acts as a potent plasticizer by increasing free volume and disrupting intermolecular hydrogen bonds, and the relatively low secondary drying temperature of 35°C may limit the complete removal of this bound water. Dominant Factor: The high mass fraction of sucrose combined with the strong intermolecular hydrogen bonding network established during the freeze-drying process qualitatively dominates the thermal behavior, creating a rigid matrix that maintains the glassy state, although the residual moisture content remains a critical factor suppressing the Tg relative to the fully anhydrous formulation."
    },
    "analysis_without_hierarchical_structure": {
      "descriptive_text": "The sample comprises a copolymer synthesized from N-vinylpyrrolidone and vinyl acetate monomers, formulated with 17.5% w/w insulin peptide and 73.75% w/w sucrose disaccharide. The material was prepared via lyophilization from a 10 mM citric acid buffer at pH 2 with a total solute concentration of 4% w/v. The freeze-drying protocol included freezing to -40°C, primary drying at -30°C under 50 mTorr for 62 hours, and secondary drying at 35°C under 50 mTorr for 6 hours. Thermal characterization was performed using Modulated DSC with a heating rate of 3°C/min, an amplitude of ±1°C, and a period of 40 s under a nitrogen purge of 50 mL/min.",
      "reasoning_analysis": "Increasing Factors: The high mass fraction of sucrose, which possesses an inherently high glass transition temperature in its anhydrous amorphous state, significantly restricts segmental mobility within the matrix. Additionally, the pyrrolidone rings in the polymer backbone introduce steric hindrance that limits chain flexibility, while the secondary drying stage at 35°C under vacuum facilitates the removal of residual water, thereby reducing free volume and increasing rigidity. Extensive hydrogen bonding networks likely form between the hydroxyl groups of sucrose, the carbonyl groups of the polymer, and the peptide bonds of insulin, further locking the structure. Decreasing Factors: The incorporation of vinyl acetate comonomers introduces greater backbone flexibility compared to pure polyvinylpyrrolidone, which may lower the intrinsic Tg of the polymer phase. Furthermore, the hygroscopic nature of both sucrose and the polymer poses a risk that incomplete water removal during lyophilization could leave residual moisture acting as a potent plasticizer. The presence of citric acid buffer salts may also disrupt the homogeneous hydrogen bonding network. Dominant Factor: The high concentration of sucrose combined with the extensive intermolecular hydrogen bonding network between the sugar, polymer, and protein components qualitatively dominates the thermal behavior, establishing a rigid amorphous solid dispersion, provided the secondary drying process effectively minimizes residual moisture content."
    }
  },
  {
    "doi": "10.1002/macp.201100558",
    "title": "Thermally Cross-Linkable Poly( p -xylylene)s for Advanced Low-Dielectric Applications",
    "year": 2012,
    "chemical_composition": {
      "repeat_unit_psmiles": null,
      "monomers": [
        {
          "name": "α,α'-diphenyl-α-chloro-p-xylene",
          "smiles": null,
          "ratio_value": 70,
          "ratio_unit": "mol%"
        },
        {
          "name": "1-(Chloro(cyclohex-3-enyl)methyl)-4-methylbenzene",
          "smiles": null,
          "ratio_value": 30,
          "ratio_unit": "mol%"
        }
      ],
      "additives": [],
      "is_homopolymer": false
    },
    "processing_history": "Copolymer synthesized via Gilch route using KOtBu in dioxane at 110 °C. Feed ratio 70:30. Polymer precipitated in methanol and dried. Tg measured by Dynamic Mechanical Analysis (DMA) on TA Instrument DMA2980 at 1 Hz frequency, 3 °C/min heating rate under nitrogen atmosphere.",
    "hierarchical_structure": "Amorphous copolymer. High molecular weight (Mw = 95,000).",
    "properties": {
      "Tg": {
        "value": [
          239
        ],
        "unit": "°C"
      }
    },
    "analysis_with_hierarchical_structure": {
      "descriptive_text": "The sample consists of an amorphous copolymer synthesized via the Gilch route using potassium tert-butoxide (KOtBu) in dioxane at 110 °C, comprising α,α'-diphenyl-α-chloro-p-xylene (70 mol%) and 1-(Chloro(cyclohex-3-enyl)methyl)-4-methylbenzene (30 mol%) repeat units. Following synthesis, the polymer was precipitated in methanol and dried to yield a high molecular weight material (Mw = 95,000 g/mol). The thermomechanical properties were characterized using Dynamic Mechanical Analysis (DMA) on a TA Instrument DMA2980 at a frequency of 1 Hz and a heating rate of 3 °C/min under a nitrogen atmosphere.",
      "reasoning_analysis": "Increasing Factors: The incorporation of bulky phenyl and chloro substituents on the polymer backbone creates significant steric hindrance, restricting segmental rotation and increasing cohesive energy density. Additionally, the high molecular weight (Mw = 95,000 g/mol) ensures the polymer is well above the critical entanglement threshold, minimizing the free volume contribution from chain ends described by the Fox-Flory relationship. The use of Dynamic Mechanical Analysis (DMA) at 1 Hz also inherently probes relaxation processes at a shorter timescale compared to standard DSC, typically resulting in an observed shift of the glass transition to higher temperatures. Decreasing Factors: The inclusion of the 1-(Chloro(cyclohex-3-enyl)methyl)-4-methylbenzene monomer introduces cycloaliphatic character into the chain; compared to a fully aromatic backbone, these cyclohexenyl rings possess greater conformational flexibility, which may slightly reduce the overall backbone stiffness. Furthermore, while the sample was dried, any trace residual solvent from the dioxane synthesis or methanol precipitation could act as a plasticizer if not completely removed, potentially lowering the transition temperature. Dominant Factor: The intrinsic rigidity imparted by the high content of aromatic α,α'-diphenyl-α-chloro-p-xylene units (70 mol%) combined with the high molecular weight status qualitatively dominates the thermal behavior. These factors establish a high energy barrier for segmental motion, suggesting that the steric restrictions and chain length effects outweigh the flexibility introduced by the cycloaliphatic comonomer or potential minor processing residues."
    },
    "analysis_without_hierarchical_structure": {
      "descriptive_text": "The sample comprises a copolymer synthesized from α,α'-diphenyl-α-chloro-p-xylene and 1-(Chloro(cyclohex-3-enyl)methyl)-4-methylbenzene with a feed molar ratio of 70:30. Polymerization was conducted via the Gilch route using potassium tert-butoxide in dioxane at 110 °C, followed by precipitation in methanol and drying. The glass transition temperature was evaluated using Dynamic Mechanical Analysis on a TA Instrument DMA2980 at a frequency of 1 Hz and a heating rate of 3 °C/min under a nitrogen atmosphere.",
      "reasoning_analysis": "Increasing Factors: The chemical composition features bulky aromatic substituents, specifically the phenyl groups on the xylene unit and the benzene rings, which impose significant steric hindrance and restrict backbone segmental mobility. Additionally, the Gilch polymerization route typically yields rigid conjugated or semi-conjugated backbone structures that inherently resist rotation. The use of Dynamic Mechanical Analysis at 1 Hz frequency also contributes to an apparent increase in the measured Tg compared to static methods due to the reduced time available for molecular relaxation. Decreasing Factors: The copolymerization introduces structural irregularity compared to a corresponding homopolymer, which can increase free volume and reduce packing efficiency. Furthermore, the inclusion of the cyclohexenyl-containing monomer introduces aliphatic cyclic structures that may possess greater conformational flexibility than the fully aromatic counterparts, potentially lowering the overall stiffness. Residual solvent molecules from the dioxane synthesis or methanol precipitation, if not completely removed during drying, could act as plasticizers. Dominant Factor: The high molar fraction (70%) of the rigid, bulky α,α'-diphenyl-α-chloro-p-xylene unit combined with the inherent stiffness of the polymer backbone generated via the Gilch route qualitatively dominates the thermal behavior, establishing a high baseline Tg that outweighs the flexibility introduced by the comonomer or measurement artifacts."
    }
  },
  {
    "doi": "10.1002/macp.201100558",
    "title": "Thermally Cross-Linkable Poly( p -xylylene)s for Advanced Low-Dielectric Applications",
    "year": 2012,
    "chemical_composition": {
      "repeat_unit_psmiles": "[*]C(C1CCC=CC1)c2ccc(cc2)C[*]",
      "monomers": [
        {
          "name": "1-(Chloro(cyclohex-3-enyl)methyl)-4-methylbenzene",
          "smiles": null,
          "ratio_value": null,
          "ratio_unit": null
        }
      ],
      "additives": [],
      "is_homopolymer": true
    },
    "processing_history": "Synthesized via base-catalyzed Gilch route using potassium tert-butoxide (KOtBu) in THF. Reaction heated to reflux. Polymer precipitated in methanol and dried in vacuum at 40 °C. Tg measured by Dynamic Mechanical Analysis (DMA) on TA Instrument DMA2980 at 1 Hz frequency, 3 °C/min heating rate under nitrogen atmosphere.",
    "hierarchical_structure": "Amorphous polymer. High molecular weight (Mw = 195,000). Flexible and transparent films.",
    "properties": {
      "Tg": {
        "value": [
          136
        ],
        "unit": "°C"
      }
    },
    "analysis_with_hierarchical_structure": {
      "descriptive_text": "The sample comprises an amorphous homopolymer synthesized from 1-(Chloro(cyclohex-3-enyl)methyl)-4-methylbenzene via a base-catalyzed Gilch route using potassium tert-butoxide in refluxing THF. After precipitation in methanol and vacuum drying at 40 °C, the material formed flexible and transparent films with a high molecular weight (Mw = 195,000 g/mol). Thermal characterization was performed using Dynamic Mechanical Analysis (DMA) on a TA Instrument DMA2980 at 1 Hz frequency and 3 °C/min under nitrogen.",
      "reasoning_analysis": "Increasing Factors: The incorporation of bulky cyclohexenyl and aromatic pendant groups imposes significant steric hindrance on the polymer backbone, restricting segmental mobility and driving the Tg upward. The high molecular weight (Mw = 195,000 g/mol) reduces the free volume fraction associated with chain ends, further contributing to a higher transition temperature. Additionally, the use of DMA at 1 Hz frequency probes faster relaxation modes compared to static methods, inherently shifting the observed Tg to higher values. Decreasing Factors: The saturated nature of the backbone implied by the flexible film morphology allows for greater conformational freedom compared to rigid conjugated systems, potentially lowering the energy barrier for segmental motion. There is also a possibility that the low-temperature vacuum drying (40 °C) may leave trace residual solvent from the THF or methanol processing, which could act as a plasticizer to depress the Tg. Dominant Factor: The steric restrictions imposed by the bulky side groups and the high molecular weight are the dominant factors establishing the baseline thermal stability; however, the dynamic measurement conditions likely result in an observed Tg that is elevated relative to the static thermodynamic transition."
    },
    "analysis_without_hierarchical_structure": {
      "descriptive_text": "The sample comprises a homopolymer derived from 1-(Chloro(cyclohex-3-enyl)methyl)-4-methylbenzene. It was synthesized via a base-catalyzed Gilch route using potassium tert-butoxide in tetrahydrofuran under reflux conditions, followed by precipitation in methanol and vacuum drying at 40 °C. Thermal mechanical characterization was performed using Dynamic Mechanical Analysis on a TA Instrument DMA2980 at a frequency of 1 Hz and a heating rate of 3 °C/min under a nitrogen atmosphere.",
      "reasoning_analysis": "Increasing Factors: The chemical composition features a saturated backbone substituted with bulky cyclic groups, specifically cyclohexenyl and phenyl moieties, which introduce significant steric hindrance. This structural complexity restricts segmental rotation and free volume, intrinsically driving the glass transition temperature higher. Additionally, the homopolymer architecture ensures uniform distribution of these rigidifying groups along the chain. Decreasing Factors: The processing history involves vacuum drying at a relatively low temperature of 40 °C, which may be insufficient to completely remove high-boiling residual solvents like THF or trapped methanol from the precipitation step. These residual small molecules could act as plasticizers, increasing free volume and depressing the Tg. Furthermore, the base-catalyzed Gilch synthesis can sometimes result in lower molecular weight fractions or structural defects that reduce entanglement density. Dominant Factor: The intrinsic steric hindrance imposed by the bulky cyclic side groups on the polymer backbone is the dominant factor, establishing a high baseline rigidity that qualitatively outweighs the potential plasticization effects from the mild drying protocol."
    }
  },
  {
    "doi": "10.1002/macp.201100558",
    "title": "Thermally Cross-Linkable Poly( p -xylylene)s for Advanced Low-Dielectric Applications",
    "year": 2012,
    "chemical_composition": {
      "repeat_unit_psmiles": "[*]C(C1CCC=CC1)c2ccc(cc2)C[*]",
      "monomers": [
        {
          "name": "1-(Chloro(cyclohex-3-enyl)methyl)-4-methylbenzene",
          "smiles": null,
          "ratio_value": null,
          "ratio_unit": null
        }
      ],
      "additives": [],
      "is_homopolymer": true
    },
    "processing_history": "Synthesized via base-catalyzed Gilch route using potassium tert-butoxide (KOtBu) in THF. Reaction heated to reflux. Polymer precipitated in methanol and dried in vacuum at 40 °C. Thermally cross-linked (cured) by heating at 230 °C for 3 h. Tg measured by Dynamic Mechanical Analysis (DMA) on TA Instrument DMA2980 at 1 Hz frequency, 3 °C/min heating rate under nitrogen atmosphere.",
    "hierarchical_structure": "Highly cross-linked network structure. Insoluble in common organic solvents after curing.",
    "properties": {
      "Tg": {
        "value": [
          170
        ],
        "unit": "°C"
      }
    },
    "analysis_with_hierarchical_structure": {
      "descriptive_text": "The sample comprises a homopolymer derived from 1-(Chloro(cyclohex-3-enyl)methyl)-4-methylbenzene monomers. It was synthesized via a base-catalyzed Gilch route using potassium tert-butoxide in THF under reflux conditions, followed by precipitation in methanol and vacuum drying at 40 °C. The material was subsequently thermally cross-linked by curing at 230 °C for 3 hours, resulting in a highly cross-linked network structure that is insoluble in common organic solvents. Thermomechanical characterization was performed using Dynamic Mechanical Analysis on a TA Instrument DMA2980 at 1 Hz frequency with a 3 °C/min heating rate under a nitrogen atmosphere.",
      "reasoning_analysis": "Increasing Factors: The polymer backbone likely possesses significant rigidity due to the Gilch polymerization mechanism which typically yields conjugated systems, while the bulky cyclohexenyl and phenyl substituents impose steric hindrance that restricts internal rotation. Furthermore, the thermal curing process at 230 °C induces a highly cross-linked network structure, creating topological constraints that severely limit segmental chain mobility and reduce free volume. Decreasing Factors: The cyclohexenyl rings introduce aliphatic character which may provide slightly more conformational flexibility compared to fully aromatic analogs. Additionally, despite vacuum drying and curing, trace residual solvent from the THF synthesis or methanol precipitation could potentially act as a plasticizer if not completely eliminated, though this effect is likely minimized by the high-temperature cure. Dominant Factor: The formation of the highly cross-linked network structure via thermal curing is the dominant factor, as the covalent interchain connections fundamentally restrict large-scale segmental motion far more significantly than the intrinsic backbone rigidity or minor plasticization effects, qualitatively driving the Tg to a highly elevated state relative to the linear precursor."
    },
    "analysis_without_hierarchical_structure": {
      "descriptive_text": "This sample comprises a homopolymer synthesized from 1-(Chloro(cyclohex-3-enyl)methyl)-4-methylbenzene via a base-catalyzed Gilch route using potassium tert-butoxide in tetrahydrofuran under reflux. Following polymerization, the material was precipitated in methanol and dried under vacuum at 40 °C before undergoing thermal cross-linking by curing at 230 °C for 3 hours. The glass transition temperature was characterized using Dynamic Mechanical Analysis at a frequency of 1 Hz and a heating rate of 3 °C/min under a nitrogen atmosphere.",
      "reasoning_analysis": "Increasing Factors: The polymer backbone is adorned with bulky phenyl and cyclohexenyl pendant groups, which impose significant steric hindrance and restrict segmental rotation, intrinsically elevating the baseline glass transition temperature. Additionally, the processing history includes a thermal cross-linking step at 230 °C for 3 hours, which introduces covalent interchain connections that drastically reduce chain mobility and free volume, thereby driving the Tg higher. Decreasing Factors: The synthesis and workup involve organic solvents such as THF and methanol, and the initial drying temperature was relatively low at 40 °C; if residual solvent molecules remain trapped within the matrix prior to curing, they could act as plasticizers that increase free volume and lower the Tg. Additionally, the presence of the aliphatic cyclohexenyl ring introduces slightly more conformational flexibility compared to a fully aromatic backbone, which may modestly mitigate the rigidity imposed by the phenyl groups. Dominant Factor: The thermal cross-linking treatment is the dominant factor governing the final Tg behavior. While the bulky side groups establish a rigid baseline, the formation of a covalent network during the curing process fundamentally alters the polymer architecture from linear to networked, qualitatively overriding potential plasticization effects and maximizing the restriction on segmental motion."
    }
  },
  {
    "doi": "10.1016/j.ejps.2026.107450",
    "title": "Design of co-lyophilised ternary insulin-sucrose-polymer systems with enhanced amorphous glass stability",
    "year": 2026,
    "chemical_composition": {
      "repeat_unit_psmiles": "[*]CC(C1CCNC1=O)[*]",
      "monomers": [
        {
          "name": "N-vinylpyrrolidone",
          "smiles": "C=CN1CCCC1=O",
          "ratio_value": null,
          "ratio_unit": null
        }
      ],
      "additives": [
        {
          "name": "Insulin",
          "type": "peptide",
          "amount_value": 40.0,
          "amount_unit": "%w/w"
        },
        {
          "name": "Sucrose",
          "type": "disaccharide",
          "amount_value": 40.0,
          "amount_unit": "%w/w"
        }
      ],
      "is_homopolymer": true
    },
    "processing_history": "Lyophilized from 10 mM citric acid buffer (pH 2), 4% w/v total solute. Freeze-drying cycle: frozen to -40°C, primary drying at -30°C (50 mTorr, 62 h), secondary drying at 35°C (50 mTorr, 6 h). Tg measured by Modulated DSC (TA Instruments Q1000) at 3°C/min heating rate, ±1°C amplitude, 40 s period, under N2 purge (50 mL/min).",
    "hierarchical_structure": "Amorphous glass solid-state. Residual water content: 1.07% (w/w). Homogeneous system.",
    "properties": {
      "Tg": {
        "value": [
          68.23
        ],
        "unit": "°C"
      }
    },
    "analysis_with_hierarchical_structure": {
      "descriptive_text": "The sample consists of a poly(N-vinylpyrrolidone) homopolymer matrix formulated as an amorphous glass solid-state system containing 40.0 %w/w insulin and 40.0 %w/w sucrose. The material was prepared by lyophilization from a 10 mM citric acid buffer at pH 2 with a total solute concentration of 4% w/v, undergoing a freeze-drying cycle that included freezing to -40°C, primary drying at -30°C under 50 mTorr for 62 hours, and secondary drying at 35°C under 50 mTorr for 6 hours. The resulting homogeneous system retains a residual water content of 1.07% (w/w), and its thermal properties were characterized using Modulated DSC at a heating rate of 3°C/min under a nitrogen purge.",
      "reasoning_analysis": "Increasing Factors: The poly(N-vinylpyrrolidone) backbone features a bulky pyrrolidone ring that imposes steric hindrance and restricts segmental mobility, intrinsically driving the Tg higher. Furthermore, the homogeneous amorphous structure facilitates extensive intermolecular hydrogen bonding between the polymer carbonyls, sucrose hydroxyls, and insulin peptide groups, creating a rigid network that resists thermal motion. Decreasing Factors: The presence of 1.07% (w/w) residual water acts as a potent plasticizer by disrupting intermolecular hydrogen bonds and increasing free volume, significantly depressing the Tg. Additionally, the incorporation of low molecular weight components (sucrose and insulin) relative to the polymer chain ends and the moderate secondary drying temperature of 35°C, which may limit complete water removal, contribute to enhanced chain mobility. Dominant Factor: Although the strong specific interactions within the ternary blend establish a robust glassy framework, the residual water content resulting from the specific lyophilization cycle parameters is the dominant factor. This moisture plasticization qualitatively lowers the Tg relative to the theoretical anhydrous limit, governing the final thermal stability of the pharmaceutical solid dispersion."
    },
    "analysis_without_hierarchical_structure": {
      "descriptive_text": "The sample consists of a poly(N-vinylpyrrolidone) homopolymer matrix incorporated with 40.0% w/w insulin and 40.0% w/w sucrose. The formulation was prepared by dissolving the components in a 10 mM citric acid buffer at pH 2 to achieve a 4% w/v total solute concentration, followed by lyophilization. The freeze-drying cycle involved freezing to -40°C, primary drying at -30°C under 50 mTorr for 62 hours, and secondary drying at 35°C under 50 mTorr for 6 hours. The glass transition temperature was measured using a TA Instruments Q1000 Modulated DSC at a heating rate of 3°C/min with an amplitude of ±1°C and a period of 40 s under a nitrogen purge of 50 mL/min.",
      "reasoning_analysis": "Increasing Factors: The specific intermolecular hydrogen bonding interactions between the carbonyl groups of the poly(N-vinylpyrrolidone) backbone and the hydroxyl groups of sucrose or amide functionalities of insulin can restrict segmental chain mobility, potentially elevating the Tg relative to non-interacting mixtures. Additionally, the secondary drying stage at 35°C during processing is designed to remove volatile solvents, which mitigates plasticization and supports a higher Tg. Decreasing Factors: The high mass fraction of sucrose, which possesses a lower intrinsic glass transition temperature than the PVP homopolymer, acts as a diluent that increases free volume and depresses the composite Tg according to mixing rules. Furthermore, the lyophilization from an aqueous buffer system introduces the risk of residual moisture retention, and water acts as a potent plasticizer that drastically increases chain mobility and lowers Tg. Dominant Factor: The dominant factor is the plasticization effect arising from the high loading of low-molecular-weight additives combined with inevitable residual moisture from the aqueous processing history; these factors collectively override the intrinsic rigidity of the PVP backbone, resulting in a system where the Tg is governed primarily by the mobility of the small molecule matrix and residual water content rather than the polymer entanglement network."
    }
  },
  {
    "doi": "10.1016/j.ejps.2026.107450",
    "title": "Design of co-lyophilised ternary insulin-sucrose-polymer systems with enhanced amorphous glass stability",
    "year": 2026,
    "chemical_composition": {
      "repeat_unit_psmiles": "[*]CC(C1CCNC1=O)[*]",
      "monomers": [
        {
          "name": "N-vinylpyrrolidone",
          "smiles": "C=CN1CCCC1=O",
          "ratio_value": null,
          "ratio_unit": null
        }
      ],
      "additives": [
        {
          "name": "Insulin",
          "type": "peptide",
          "amount_value": 17.5,
          "amount_unit": "%w/w"
        },
        {
          "name": "Sucrose",
          "type": "disaccharide",
          "amount_value": 73.75,
          "amount_unit": "%w/w"
        }
      ],
      "is_homopolymer": true
    },
    "processing_history": "Lyophilized from 10 mM citric acid buffer (pH 2), 4% w/v total solute. Freeze-drying cycle: frozen to -40°C, primary drying at -30°C (50 mTorr, 62 h), secondary drying at 35°C (50 mTorr, 6 h). Tg measured by Modulated DSC (TA Instruments Q1000) at 3°C/min heating rate, ±1°C amplitude, 40 s period, under N2 purge (50 mL/min).",
    "hierarchical_structure": "Amorphous glass solid-state. Residual water content: 0.91% (w/w). Homogeneous system.",
    "properties": {
      "Tg": {
        "value": [
          67.97
        ],
        "unit": "°C"
      }
    },
    "analysis_with_hierarchical_structure": {
      "descriptive_text": "The sample comprises a poly(N-vinylpyrrolidone) homopolymer matrix formulated into a homogeneous amorphous glass solid-state system containing 17.5% w/w Insulin peptide and 73.75% w/w Sucrose disaccharide. Prepared via lyophilization from a 10 mM citric acid buffer at pH 2 with a total solute concentration of 4% w/v, the material underwent a freeze-drying cycle involving freezing to -40°C, primary drying at -30°C under 50 mTorr for 62 hours, and secondary drying at 35°C under 50 mTorr for 6 hours. The resulting solid retains a residual water content of 0.91% w/w, and its thermal transitions were characterized using Modulated DSC under a nitrogen purge.",
      "reasoning_analysis": "Increasing Factors: The poly(N-vinylpyrrolidone) backbone features bulky pyrrolidone rings that impose steric hindrance on chain rotation, intrinsically elevating the glass transition temperature. Furthermore, the high mass fraction of Sucrose (73.75% w/w), which possesses a high intrinsic Tg in its dry state, contributes to rigidifying the matrix through extensive hydrogen bonding networks formed with both the polymer and the Insulin peptide. Decreasing Factors: The residual water content of 0.91% w/w acts as a potent plasticizer; water molecules penetrate the polymer-excipient network, increasing free volume and facilitating segmental mobility, which significantly depresses the Tg. Additionally, the presence of low molecular weight species (Sucrose and water) relative to the polymer chains can increase overall free volume compared to a pure high-molecular-weight polymer glass. Dominant Factor: While the residual moisture introduces a plasticizing effect, the dominant factor governing the final Tg behavior is the strong intermolecular hydrogen bonding network established by the high concentration of Sucrose and the PVP matrix. This rigidifying interaction typically outweighs the free volume effects of the additives, establishing an elevated Tg baseline that is subsequently modulated, but not wholly dominated, by the low level of residual water."
    },
    "analysis_without_hierarchical_structure": {
      "descriptive_text": "The sample comprises a poly(N-vinylpyrrolidone) homopolymer matrix formulated with 17.5% w/w insulin peptide and 73.75% w/w sucrose disaccharide. This solid dispersion was prepared by lyophilization from a 10 mM citric acid buffer at pH 2 with a total solute concentration of 4% w/v. The freeze-drying cycle consisted of freezing to -40°C, followed by primary drying at -30°C under 50 mTorr for 62 hours, and secondary drying at 35°C under 50 mTorr for 6 hours. The glass transition temperature was characterized using Modulated DSC with a heating rate of 3°C/min, an amplitude of ±1°C, and a period of 40 s under a nitrogen purge.",
      "reasoning_analysis": "Increasing Factors: The lyophilization process, particularly the extended secondary drying stage at 35°C, is designed to remove residual water, which is a potent plasticizer, thereby maximizing the rigidity of the amorphous matrix. Additionally, the potential for extensive hydrogen bonding between the carbonyl groups of the poly(N-vinylpyrrolidone) backbone, the hydroxyl groups of sucrose, and the amide groups of insulin creates a tightly bound network that restricts segmental mobility. The presence of citric acid buffer components may also introduce ionic interactions that further stiffen the matrix. Decreasing Factors: The high weight fraction of sucrose (73.75% w/w), which possesses a lower intrinsic glass transition temperature than pure poly(N-vinylpyrrolidone), acts as a diluent that increases free volume relative to the pure polymer, inherently lowering the blend's Tg according to mixing rules. The incorporation of insulin peptides also disrupts polymer-polymer entanglements, potentially facilitating localized chain motion. Dominant Factor: While the high sucrose loading compositionally sets a baseline Tg lower than that of the pure homopolymer, the efficiency of the moisture removal during the secondary drying phase is the dominant processing factor; the absence of residual water prevents significant plasticization, ensuring the measured Tg reflects the maximum thermal stability achievable for this specific sucrose-rich formulation."
    }
  },
  {
    "doi": "10.1371/journal.pone.0151454",
    "title": "Simultaneous Determination of Glass Transition Temperatures of Several Polymers",
    "year": 2016,
    "chemical_composition": {
      "repeat_unit_psmiles": "[*]CC(C1=CC=CC=C1)[*]",
      "monomers": [
        {
          "name": "Styrene",
          "smiles": "C=CC1=CC=CC=C1",
          "ratio_value": null,
          "ratio_unit": null
        }
      ],
      "additives": [],
      "is_homopolymer": true
    },
    "processing_history": "Polystyrene (PS) slice with arbitrary shape. Sample immersed in silicone oil, annealed at 130°C for 10 min, cooled from 130 to 30°C at a cooling rate of 10°C/min. Tg measured by microsphere imaging technique monitoring DI/Do ratio variation (dark ring width to outer diameter ratio) as a function of temperature. Tg defined as intersection of best-fit linear lines of DI/Do vs Temperature.",
    "hierarchical_structure": "Polymer slice with arbitrary shape.",
    "properties": {
      "Tg": {
        "value": [
          96.6
        ],
        "unit": "°C"
      }
    },
    "analysis_with_hierarchical_structure": {
      "descriptive_text": "The sample consists of a polystyrene homopolymer fabricated into a polymer slice with an arbitrary shape. The material underwent thermal processing wherein the slice was immersed in silicone oil and annealed at 130°C for 10 minutes, followed by cooling to 30°C at a rate of 10°C/min. The glass transition temperature was subsequently determined using a microsphere imaging technique that monitors the variation in the DI/Do ratio as a function of temperature, with the Tg defined as the intersection of best-fit linear lines of the DI/Do versus temperature plot.",
