Repository: hhtrick/HHT-code

# HHT training framework

This directory contains model training, embedding precomputation, inference, article-level baselines and the curated datasets. All commands below assume that the working directory is `train_code/`.

## 3. Datasets and fixed partitions

Each main dataset is a JSON array at `dataset/{property}/{property}.json`. Entries contain source metadata, `chemical_composition`, `processing_history`, `hierarchical_structure`, `properties`, and two generated-analysis objects. Targets are stored as `properties[property]["value"]`; source metadata and target values are not predictive input fields.

| Property | Train | Validation | Test | Total |
|---|---:|---:|---:|---:|

File: train_code/dataset/Tg/Tg.json (part 221 of 235)
[
      "reasoning_analysis": "Increasing Factors: The presence of bulky phenyl side groups attached to the aliphatic backbone creates significant steric hindrance, which restricts internal rotation of the polymer chains and increases the energy barrier for segmental motion, thereby driving the Tg higher. Additionally, the thermal history involving annealing at 130°C above the expected Tg allows for chain relaxation and subsequent densification during the controlled cooling phase, which reduces free volume and restricts segmental mobility compared to a quenched state. Decreasing Factors: The material is a linear homopolymer without chemical crosslinking or reinforcing fillers, allowing for cooperative segmental motion characteristic of uncrosslinked chains rather than a locked network. Furthermore, the flexible methylene and methine segments of the backbone between the phenyl groups provide points of rotational freedom that facilitate mobility compared to fully rigid rod polymers. Dominant Factor: The steric hindrance imposed by the bulky phenyl side groups is the dominant factor governing the thermal behavior, establishing a characteristic baseline Tg for polystyrene that outweighs the mobility afforded by the aliphatic backbone segments, while the specific thermal history standardizes the free volume state without introducing extreme kinetic deviations."
    },
    "analysis_without_hierarchical_structure": {
      "descriptive_text": "The sample consists of a polystyrene homopolymer prepared as a slice with an arbitrary shape. The material underwent thermal treatment by immersion in silicone oil, where it was annealed at 130°C for 10 minutes followed by cooling to 30°C at a rate of 10°C/min. The glass transition temperature was subsequently determined using a microsphere imaging technique that monitors the variation in the ratio of dark ring width to outer diameter (DI/Do) as a function of temperature, with the Tg defined as the intersection of best-fit linear lines plotted against temperature.",
      "reasoning_analysis": "Increasing Factors: The inherent chemical composition, specifically the presence of bulky phenyl side groups on the polystyrene backbone, restricts polymer chain mobility through steric hindrance, intrinsically driving the Tg higher. Additionally, the processing history involving annealing at 130°C, which is above the typical glass transition range for polystyrene, allows for structural relaxation and densification of the polymer matrix upon cooling, which tends to increase the observed Tg compared to a quenched state. Decreasing Factors: The cooling rate of 10°C/min, while moderate, is sufficiently fast to trap some excess free volume within the matrix compared to ultra-slow equilibrium cooling, which may slightly depress the Tg. Furthermore, immersion in silicone oil presents a potential risk of minor oil absorption into the polymer surface, which could act as a plasticizer and increase segmental mobility. Dominant Factor: The intrinsic structural rigidity provided by the bulky phenyl groups establishes the fundamental high baseline Tg for the polymer backbone; while the thermal annealing stabilizes the free volume state, the chemical architecture remains the dominant factor determining the overall magnitude of the glass transition temperature relative to the secondary effects of cooling rate or potential surface plasticization."
    }
  },
  {
    "doi": "10.1016/j.ejps.2026.107450",
    "title": "Design of co-lyophilised ternary insulin-sucrose-polymer systems with enhanced amorphous glass stability",
    "year": 2026,
    "chemical_composition": {
      "repeat_unit_psmiles": null,
      "monomers": [],
      "additives": [
        {
          "name": "Insulin",
          "type": "peptide",
          "amount_value": 25.0,
          "amount_unit": "%w/w"
        },
        {
          "name": "Sucrose",
          "type": "disaccharide",
          "amount_value": 75.0,
          "amount_unit": "%w/w"
        }
      ],
      "is_homopolymer": false
    },
    "processing_history": "Lyophilized from 10 mM citric acid buffer (pH 2), 4% w/v total solute. Freeze-drying cycle: frozen to -40°C, primary drying at -30°C (50 mTorr, 62 h), secondary drying at 35°C (50 mTorr, 6 h). Tg measured by Modulated DSC (TA Instruments Q1000) at 3°C/min heating rate, ±1°C amplitude, 40 s period, under N2 purge (50 mL/min).",
    "hierarchical_structure": "Amorphous glass solid-state. Residual water content: 1.1% (w/w). Phase separation observed.",
    "properties": {
      "Tg": {
        "value": [
          69.34
        ],
        "unit": "°C"
      }
    },
    "analysis_with_hierarchical_structure": {
      "descriptive_text": "The sample comprises a binary solid dispersion containing 25.0% w/w Insulin peptide and 75.0% w/w Sucrose disaccharide, processed into an amorphous glass state via lyophilization from a 10 mM citric acid buffer at pH 2. The formulation underwent a specific freeze-drying cycle involving freezing to -40°C, primary drying at -30°C under 50 mTorr for 62 hours, and secondary drying at 35°C under 50 mTorr for 6 hours, resulting in a final residual water content of 1.1% w/w. Structural analysis indicates phase separation within the solid matrix, and the thermal properties were characterized using Modulated DSC under a nitrogen purge with a heating rate of 3°C/min.",
      "reasoning_analysis": "Increasing Factors: The high mass fraction of sucrose (75.0% w/w) establishes a rigid hydrogen-bonded network that intrinsically supports a higher glass transition temperature compared to the protein alone. Additionally, the secondary drying step at 35°C during processing actively removes bulk solvent, which serves to increase the Tg by reducing free volume associated with volatile components. Decreasing Factors: The presence of 1.1% w/w residual water acts as a potent plasticizer, significantly increasing free volume and chain mobility within the matrix, thereby depressing the Tg. Furthermore, the observed phase separation suggests structural heterogeneity where protein-rich domains may exhibit lower thermal stability than the sucrose-rich matrix, and the acidic pH 2 environment may induce conformational changes in the insulin that increase segmental mobility. Dominant Factor: While the high sucrose loading provides a rigid baseline, the plasticizing effect of the residual water content combined with the observed phase separation qualitatively dominates the final thermal behavior, likely resulting in a Tg lower than that of a theoretically homogeneous, anhydrous sucrose-insulin glass."
    },
    "analysis_without_hierarchical_structure": {
      "descriptive_text": "The sample comprises a binary solid dispersion consisting of 25.0 %w/w Insulin peptide and 75.0 %w/w Sucrose disaccharide. The material was prepared via lyophilization from a 10 mM citric acid buffer solution at pH 2 with a total solute concentration of 4% w/v. The freeze-drying protocol included freezing to -40°C, primary drying at -30°C under 50 mTorr for 62 hours, and secondary drying at 35°C under 50 mTorr for 6 hours. Thermal characterization was performed using Modulated DSC with a heating rate of 3°C/min, an amplitude of ±1°C, and a period of 40 s under a nitrogen purge.",
      "reasoning_analysis": "Increasing Factors: The high mass fraction of sucrose serves as the primary matrix former, and its inherent rigid carbohydrate structure with extensive hydrogen bonding capability intrinsically drives the Tg upward. Furthermore, the secondary drying stage at 35°C is designed to remove residual water, thereby reducing free volume and preventing plasticization. Decreasing Factors: The presence of Insulin acts as a diluent within the sugar matrix, potentially lowering the overall Tg compared to pure sucrose due to differences in molecular weight and chain flexibility. Additionally, any residual moisture remaining after lyophilization or residual citric acid buffer salts could disrupt the hydrogen bonding network of the sucrose, acting as plasticizers that increase segmental mobility. Dominant Factor: The high concentration of sucrose qualitatively dominates the system's thermal behavior by establishing a rigid glassy matrix; however, the effectiveness of the secondary drying process in eliminating residual water is the critical processing variable that determines whether the theoretical high Tg of the sucrose-rich composition is fully realized."
    }
  },
  {
    "doi": "10.1002/macp.201100558",
    "title": "Thermally Cross-Linkable Poly( p -xylylene)s for Advanced Low-Dielectric Applications",
    "year": 2012,
    "chemical_composition": {
      "repeat_unit_psmiles": null,
      "monomers": [
        {
          "name": "α,α'-diphenyl-α-chloro-p-xylene",
          "smiles": null,
          "ratio_value": 50,
          "ratio_unit": "mol%"
        },
        {
          "name": "1-(Chloro(cyclohex-3-enyl)methyl)-4-methylbenzene",
          "smiles": null,
          "ratio_value": 50,
          "ratio_unit": "mol%"
        }
      ],
      "additives": [],
      "is_homopolymer": false
    },
    "processing_history": "Copolymer synthesized via Gilch route using KOtBu in dioxane at 110 °C. Feed ratio 50:50. Polymer precipitated in methanol and dried in vacuum at 60 °C. Thermally cross-linked (cured) by heating at 300 °C. Tg measured by Dynamic Mechanical Analysis (DMA) on TA Instrument DMA2980 at 1 Hz frequency, 3 °C/min heating rate under nitrogen atmosphere.",
    "hierarchical_structure": "Highly cross-linked network structure. High thermal stability.",
    "properties": {
      "Tg": {
        "value": [
          294
        ],
        "unit": "°C"
      }
    },
    "analysis_with_hierarchical_structure": {
      "descriptive_text": "The sample comprises a copolymer synthesized via the Gilch route using potassium tert-butoxide in dioxane at 110 °C, utilizing α,α'-diphenyl-α-chloro-p-xylene and 1-(Chloro(cyclohex-3-enyl)methyl)-4-methylbenzene in a 50:50 mol% feed ratio. Following precipitation in methanol and vacuum drying at 60 °C, the material was thermally cross-linked by curing at 300 °C to establish a highly cross-linked network structure with high thermal stability. The glass transition temperature was characterized using Dynamic Mechanical Analysis on a TA Instrument DMA2980 at a frequency of 1 Hz and a heating rate of 3 °C/min under a nitrogen atmosphere.",
      "reasoning_analysis": "Increasing Factors: The incorporation of bulky aromatic rings and cyclic structures within both monomer units introduces significant steric hindrance and backbone rigidity, which inherently restricts segmental motion and elevates the Tg. Furthermore, the thermal curing process at 300 °C generates a highly cross-linked network structure, imposing topological constraints that drastically reduce chain mobility and drive the Tg upward. Decreasing Factors: The presence of the cyclohexenyl moiety in the second monomer introduces aliphatic character that may offer slightly greater conformational flexibility compared to a fully aromatic backbone, potentially moderating the Tg increase. Additionally, despite vacuum drying, any residual methanol or dioxane solvent trapped within the matrix could act as a plasticizer, enhancing free volume and lowering the Tg. Dominant Factor: The formation of the highly cross-linked network via thermal curing is the dominant factor, as the covalent cross-links impose severe restrictions on segmental relaxation that qualitatively outweigh the effects of monomer flexibility or potential minor plasticization, resulting in a significantly elevated Tg characteristic of thermoset networks."
    },
    "analysis_without_hierarchical_structure": {
      "descriptive_text": "This copolymer sample comprises α,α'-diphenyl-α-chloro-p-xylene and 1-(Chloro(cyclohex-3-enyl)methyl)-4-methylbenzene monomers fed in a 50:50 mol% ratio. Synthesis was conducted via the Gilch route using potassium tert-butoxide in dioxane at 110 °C, followed by precipitation in methanol and vacuum drying at 60 °C. The material underwent thermal cross-linking by curing at 300 °C, and the glass transition temperature was characterized using Dynamic Mechanical Analysis on a TA Instrument DMA2980 at 1 Hz frequency with a 3 °C/min heating rate under a nitrogen atmosphere.",
      "reasoning_analysis": "Increasing Factors: The incorporation of bulky phenyl and cyclohexenyl groups within the polymer backbone imposes significant steric hindrance, restricting segmental rotation and intrinsically raising the Tg. Furthermore, the thermal curing at 300 °C induces cross-linking, creating a network structure that drastically limits chain mobility. The use of DMA at 1 Hz also contributes to a higher observed Tg compared to lower frequency methods due to the time-temperature superposition principle. Decreasing Factors: The random copolymerization of two distinct monomers may introduce structural irregularity that increases free volume slightly compared to a highly ordered homopolymer. Additionally, any residual solvent from the dioxane synthesis or methanol precipitation not removed during the 60 °C drying step could act as a plasticizer, though this effect is likely mitigated by the subsequent high-temperature cure. Dominant Factor: The thermal cross-linking induced by the 300 °C curing step is the dominant factor. While the rigid backbone provides a high baseline Tg, the formation of covalent cross-links creates a three-dimensional network that qualitatively overrides linear chain dynamics, leading to a substantial elevation in the glass transition temperature relative to the uncured precursor."
    }
  },
  {
    "doi": "10.1016/j.ejps.2026.107450",
    "title": "Design of co-lyophilised ternary insulin-sucrose-polymer systems with enhanced amorphous glass stability",
    "year": 2026,
    "chemical_composition": {
      "repeat_unit_psmiles": "[*]CC(C1CCNC1=O)[*]",
      "monomers": [
        {
          "name": "N-vinylpyrrolidone",
          "smiles": "C=CN1CCCC1=O",
          "ratio_value": null,
          "ratio_unit": null
        }
      ],
      "additives": [
        {
          "name": "Insulin",
          "type": "peptide",
          "amount_value": 17.5,
          "amount_unit": "%w/w"
        },
        {
          "name": "Sucrose",
          "type": "disaccharide",
          "amount_value": 48.75,
          "amount_unit": "%w/w"
        }
      ],
      "is_homopolymer": true
    },
    "processing_history": "Lyophilized from 10 mM citric acid buffer (pH 2), 4% w/v total solute. Freeze-drying cycle: frozen to -40°C, primary drying at -30°C (50 mTorr, 62 h), secondary drying at 35°C (50 mTorr, 6 h). Tg measured by Modulated DSC (TA Instruments Q1000) at 3°C/min heating rate, ±1°C amplitude, 40 s period, under N2 purge (50 mL/min).",
    "hierarchical_structure": "Amorphous glass solid-state. Residual water content: 1.03% (w/w). Homogeneous system.",
    "properties": {
      "Tg": {
        "value": [
          81.88
        ],
        "unit": "°C"
      }
    },
    "analysis_with_hierarchical_structure": {
      "descriptive_text": "This sample comprises a poly(N-vinylpyrrolidone) homopolymer formulated within a homogeneous amorphous glass solid-state system containing 17.5% w/w insulin and 48.75% w/w sucrose. The material was prepared by lyophilization from a 10 mM citric acid buffer at pH 2 with a total solute concentration of 4% w/v, undergoing a freeze-drying cycle that included freezing to -40°C, primary drying at -30°C under 50 mTorr for 62 hours, and secondary drying at 35°C under 50 mTorr for 6 hours. The resulting solid exhibits a residual water content of 1.03% w/w, and its glass transition temperature was characterized using Modulated DSC with a heating rate of 3°C/min, an amplitude of ±1°C, and a period of 40 s under a nitrogen purge.",
      "reasoning_analysis": "Increasing Factors: The bulky pyrrolidone rings in the poly(N-vinylpyrrolidone) backbone impose significant steric hindrance, restricting segmental chain mobility and intrinsically driving the Tg higher. Additionally, the high concentration of sucrose and the presence of insulin facilitate the formation of an extensive intermolecular hydrogen bonding network with the polymer carbonyl groups, which further rigidifies the matrix and reduces free volume. The secondary drying step at 35°C during processing also aids in removing bulk volatiles, contributing to a higher Tg compared to the frozen solution state. Decreasing Factors: The residual water content of 1.03% w/w acts as a potent plasticizer, significantly increasing free volume and enhancing chain mobility, which depresses the Tg. Furthermore, while sucrose has a high Tg itself, its addition dilutes the high molecular weight polymer matrix, and the lower molecular weight of the excipients relative to the polymer chains can introduce additional free volume effects that lower the blend Tg compared to pure high-molecular-weight poly(N-vinylpyrrolidone). Dominant Factor: The extensive hydrogen bonding network formed between the polymer carbonyls, sucrose hydroxyls, and insulin peptide bonds qualitatively dominates the system's structural rigidity, establishing a stable glassy state; however, the residual water content acts as the primary modulating factor that depresses the Tg below the theoretical anhydrous maximum for this specific formulation."
    },
    "analysis_without_hierarchical_structure": {
      "descriptive_text": "The sample comprises a poly(N-vinylpyrrolidone) homopolymer matrix loaded with 17.5 %w/w insulin and 48.75 %w/w sucrose. Preparation involved lyophilization from a 10 mM citric acid buffer (pH 2) containing 4% w/v total solutes, utilizing a freeze-drying cycle that included freezing to -40°C, primary drying at -30°C (50 mTorr, 62 h), and secondary drying at 35°C (50 mTorr, 6 h). Thermal characterization was performed via Modulated DSC at a heating rate of 3°C/min under nitrogen purge.",
      "reasoning_analysis": "Increasing Factors: The poly(N-vinylpyrrolidone) backbone contains rigid pyrrolidone rings that restrict segmental motion. Furthermore, strong specific intermolecular hydrogen bonding interactions between the polymer carbonyl groups and the hydroxyl groups of sucrose and amine groups of insulin act as physical crosslinks, significantly reducing chain mobility. The secondary drying stage at 35°C under vacuum is critical for removing residual water, thereby eliminating a potent plasticizer that would otherwise lower the Tg. Decreasing Factors: The incorporation of low molecular weight additives, specifically sucrose and insulin, introduces additional free volume relative to the pure high-molecular-weight polymer matrix. According to mixing rules, the presence of these components, which generally possess lower intrinsic glass transition temperatures than dry poly(N-vinylpyrrolidone), acts to dilute the polymer network and theoretically depress the overall Tg. Dominant Factor: The specific intermolecular hydrogen bonding interactions between the poly(N-vinylpyrrolidone) matrix and the sucrose/insulin additives qualitatively dominate the final Tg behavior. Although the low molecular weight additives introduce free volume that tends to lower Tg, the formation of a coupled hydrogen-bonded network restricts segmental mobility more significantly than the dilution effect enhances it, provided the secondary drying process successfully minimizes residual moisture which would otherwise act as the primary plasticizer."
    }
  },
  {
    "doi": "10.1016/j.ejps.2026.107450",
    "title": "Design of co-lyophilised ternary insulin-sucrose-polymer systems with enhanced amorphous glass stability",
    "year": 2026,
    "chemical_composition": {
      "repeat_unit_psmiles": null,
      "monomers": [
        {
          "name": "N-vinylpyrrolidone",
          "smiles": "C=CN1CCCC1=O",
          "ratio_value": null,
          "ratio_unit": null
        },
        {
          "name": "Vinyl acetate",
          "smiles": "CC(=O)OC=C",
          "ratio_value": null,
          "ratio_unit": null
        }
      ],
      "additives": [
        {
          "name": "Insulin",
          "type": "peptide",
          "amount_value": 17.5,
          "amount_unit": "%w/w"
        },
        {
          "name": "Sucrose",
          "type": "disaccharide",
          "amount_value": 48.75,
          "amount_unit": "%w/w"
        }
      ],
      "is_homopolymer": false
    },
    "processing_history": "Lyophilized from 10 mM citric acid buffer (pH 2), 4% w/v total solute. Freeze-drying cycle: frozen to -40°C, primary drying at -30°C (50 mTorr, 62 h), secondary drying at 35°C (50 mTorr, 6 h). Tg measured by Modulated DSC (TA Instruments Q1000) at 3°C/min heating rate, ±1°C amplitude, 40 s period, under N2 purge (50 mL/min).",
    "hierarchical_structure": "Amorphous glass solid-state. Residual water content: 1.1% (w/w). Homogeneous system.",
    "properties": {
      "Tg": {
        "value": [
          63.67
        ],
        "unit": "°C"
      }
    },
    "analysis_with_hierarchical_structure": {
      "descriptive_text": "This material system comprises an amorphous, homogeneous glass solid-state blend of a N-vinylpyrrolidone and vinyl acetate copolymer formulated with 17.5% w/w insulin and 48.75% w/w sucrose. The sample was prepared by lyophilization from a 10 mM citric acid buffer at pH 2 with a total solute concentration of 4% w/v, subjecting the solution to a freezing step at -40°C followed by primary drying at -30°C under 50 mTorr for 62 hours and secondary drying at 35°C under 50 mTorr for 6 hours. The resulting solid retains a residual water content of 1.1% w/w, and its thermal behavior was characterized using Modulated DSC at a heating rate of 3°C/min with a ±1°C amplitude and 40 s period under a nitrogen purge.",
      "reasoning_analysis": "Increasing Factors: The presence of bulky pyrrolidone rings within the copolymer backbone introduces significant steric hindrance that restricts segmental rotation, inherently raising the glass transition temperature. Furthermore, the high concentration of sucrose and insulin facilitates the formation of an extensive hydrogen bonding network with the polar functional groups of the polymer, creating a rigid matrix that further impedes chain mobility. Decreasing Factors: The incorporation of vinyl acetate monomers introduces flexible acetate side groups that increase chain mobility relative to a pure poly(N-vinylpyrrolidone) system. Additionally, the residual water content acts as a potent plasticizer by increasing free volume and lubricating polymer segments, while the relatively low secondary drying temperature may limit the removal of tightly bound water molecules. Dominant Factor: The extensive hydrogen bonding network established by the high loading of sucrose and insulin likely dominates the thermal behavior, providing structural rigidity that counteracts the plasticizing effect of the low residual water content and the flexibility of the vinyl acetate units, although the moisture level remains a critical limiting factor for maximizing the glass transition temperature."
    },
    "analysis_without_hierarchical_structure": {
      "descriptive_text": "The sample comprises a copolymer derived from N-vinylpyrrolidone and vinyl acetate monomers, incorporated with 17.5 %w/w insulin and 48.75 %w/w sucrose. Preparation involved lyophilization from a 10 mM citric acid buffer at pH 2 with a total solute concentration of 4% w/v, utilizing a freeze-drying cycle that included freezing to -40°C, primary drying at -30°C under 50 mTorr for 62 hours, and secondary drying at 35°C under 50 mTorr for 6 hours. Characterization of the glass transition temperature was performed using Modulated DSC at a heating rate of 3°C/min with an amplitude of ±1°C and a period of 40 s under a nitrogen purge.",
      "reasoning_analysis": "Increasing Factors: The inclusion of N-vinylpyrrolidone units provides bulky pyrrolidone rings that impose steric hindrance on the polymer backbone, restricting segmental mobility and intrinsically raising the Tg. Additionally, the secondary drying phase of the processing history removes residual water, eliminating a significant plasticizing effect and thereby preserving a higher Tg. Decreasing Factors: The presence of vinyl acetate monomers introduces flexible ester linkages that enhance chain mobility relative to a pure poly(N-vinylpyrrolidone) structure. Moreover, the substantial loading of low-molecular-weight additives, specifically sucrose and insulin, increases the free volume within the matrix, acting as plasticizers that depress the Tg compared to the neat polymer. Dominant Factor: The high concentration of sucrose and insulin qualitatively dominates the final thermal behavior; despite the rigidifying effects of the N-vinylpyrrolidone units and the drying process, the large mass fraction of these lower-Tg components drives the composite system toward a lower glass transition temperature relative to the pure polymer baseline."
    }
  },
  {
    "doi": "10.1016/j.ejps.2026.107450",
    "title": "Design of co-lyophilised ternary insulin-sucrose-polymer systems with enhanced amorphous glass stability",
    "year": 2026,
    "chemical_composition": {
      "repeat_unit_psmiles": null,
      "monomers": [],
      "additives": [
        {
          "name": "Insulin",
          "type": "peptide",
          "amount_value": 10.0,
          "amount_unit": "%w/w"
        },
        {
          "name": "Sucrose",
          "type": "disaccharide",
          "amount_value": 90.0,
          "amount_unit": "%w/w"
        }
      ],
      "is_homopolymer": false
    },
    "processing_history": "Lyophilized from 10 mM citric acid buffer (pH 2), 4% w/v total solute. Freeze-drying cycle: frozen to -40°C, primary drying at -30°C (50 mTorr, 62 h), secondary drying at 35°C (50 mTorr, 6 h). Tg measured by Modulated DSC (TA Instruments Q1000) at 3°C/min heating rate, ±1°C amplitude, 40 s period, under N2 purge (50 mL/min).",
    "hierarchical_structure": "Amorphous glass solid-state. Residual water content: 0.83% (w/w). Phase separation observed.",
    "properties": {
      "Tg": {
        "value": [
          60.79
        ],
        "unit": "°C"
      }
    },
    "analysis_with_hierarchical_structure": {
      "descriptive_text": "The sample comprises an amorphous glass solid-state formulation consisting of 10.0% w/w Insulin peptide and 90.0% w/w Sucrose disaccharide. It was prepared by lyophilization from a 10 mM citric acid buffer at pH 2 with a total solute concentration of 4% w/v. The freeze-drying cycle involved freezing to -40°C, followed by primary drying at -30°C under 50 mTorr for 62 hours, and secondary drying at 35°C under 50 mTorr for 6 hours. The resulting material exhibits a residual water content of 0.83% w/w and evidence of phase separation within the matrix. The glass transition temperature was characterized using Modulated DSC with a heating rate of 3°C/min, ±1°C amplitude, and 40 s period under a nitrogen purge.",
      "reasoning_analysis": "Increasing Factors: The high mass fraction of Sucrose establishes a rigid hydrogen-bonding network typical of disaccharide glasses, which intrinsically supports a high glass transition temperature by restricting molecular mobility. Additionally, the secondary drying step at 35°C aids in the removal of volatiles, reducing the plasticizing effect of residual solvents and helping to maintain a higher Tg. Decreasing Factors: The presence of 0.83% w/w residual water acts as a potent plasticizer, disrupting intermolecular hydrogen bonds and increasing free volume, which significantly depresses the Tg. Furthermore, the observed phase separation indicates structural heterogeneity, suggesting the existence of domains with potentially lower local rigidity or distinct transitions that reduce the overall thermal stability. The acidic processing environment (pH 2) may also induce conformational unfolding in the Insulin, increasing chain mobility relative to the native state. Dominant Factor: While the sucrose matrix provides the structural backbone for a high-Tg solid, the residual water content is the dominant factor qualitatively governing the final Tg behavior, as even trace moisture significantly plasticizes carbohydrate-protein glasses. The observed phase separation further complicates this behavior, suggesting that the homogeneity of the glassy state is compromised, likely leading to a Tg lower than that of a perfectly homogeneous, anhydrous system."
    },
    "analysis_without_hierarchical_structure": {
      "descriptive_text": "The sample comprises a binary amorphous system consisting of 10.0 %w/w Insulin peptide and 90.0 %w/w Sucrose disaccharide. This formulation was prepared by lyophilization from a 10 mM citric acid buffer solution at pH 2 with a total solute concentration of 4% w/v. The freeze-drying cycle involved freezing to -40°C, followed by primary drying at -30°C under 50 mTorr for 62 hours, and secondary drying at 35°C under 50 mTorr for 6 hours. The glass transition temperature was characterized using Modulated DSC on a TA Instruments Q1000 system with a heating rate of 3°C/min, an amplitude of ±1°C, and a period of 40 s under a nitrogen purge of 50 mL/min.",
      "reasoning_analysis": "Increasing Factors: The high mass fraction of Sucrose (90.0 %w/w) serves as the continuous amorphous phase, characterized by a rigid molecular structure and extensive hydrogen bonding network that inherently restricts segmental mobility. Furthermore, the secondary drying stage at 35°C during lyophilization is intended to desorb residual water, thereby minimizing free volume and preventing plasticization. Decreasing Factors: The presence of residual moisture originating from the aqueous citric acid buffer is the primary potential depressant, as water molecules disrupt hydrogen bonding between sucrose and insulin chains, significantly increasing free volume. Additionally, the protein component (Insulin) may introduce conformational flexibility compared to the rigid sugar matrix if not fully stabilized by the sucrose. Dominant Factor: The high concentration of Sucrose qualitatively dominates the thermal behavior, establishing a high Tg baseline typical of carbohydrate glasses, provided the secondary drying process effectively minimized residual water content; thus, the composition-driven rigidity of the sucrose matrix is the primary determinant over the processing-induced variable of moisture retention."
    }
  },
  {
    "doi": "10.1002/macp.201100558",
    "title": "Thermally Cross-Linkable Poly( p -xylylene)s for Advanced Low-Dielectric Applications",
    "year": 2012,
    "chemical_composition": {
      "repeat_unit_psmiles": null,
      "monomers": [
        {
          "name": "α,α'-diphenyl-α-chloro-p-xylene",
          "smiles": null,
          "ratio_value": 50,
          "ratio_unit": "mol%"
        },
        {
          "name": "1-(Chloro(cyclohex-3-enyl)methyl)-4-methylbenzene",
          "smiles": null,
          "ratio_value": 50,
          "ratio_unit": "mol%"
        }
      ],
      "additives": [],
      "is_homopolymer": false
    },
    "processing_history": "Copolymer synthesized via Gilch route using KOtBu in dioxane at 110 °C. Feed ratio 50:50. Polymer precipitated in methanol and dried in vacuum at 60 °C. Tg measured by Dynamic Mechanical Analysis (DMA) on TA Instrument DMA2980 at 1 Hz frequency, 3 °C/min heating rate under nitrogen atmosphere.",
    "hierarchical_structure": "Amorphous copolymer. High molecular weight (Mw = 109,000).",
    "properties": {
      "Tg": {
        "value": [
          228
        ],
        "unit": "°C"
      }
    },
    "analysis_with_hierarchical_structure": {
      "descriptive_text": "The sample is an amorphous copolymer with a weight-average molecular weight (Mw) of 109,000 g/mol, synthesized via the Gilch route using potassium tert-butoxide in dioxane at 110 °C with a 50:50 molar feed ratio of α,α'-diphenyl-α-chloro-p-xylene and 1-(Chloro(cyclohex-3-enyl)methyl)-4-methylbenzene. Post-synthesis processing involved precipitation in methanol followed by vacuum drying at 60 °C. The glass transition behavior was characterized using Dynamic Mechanical Analysis on a TA Instrument DMA2980 at a frequency of 1 Hz and a heating rate of 3 °C/min under a nitrogen atmosphere.",
      "reasoning_analysis": "Increasing Factors: The incorporation of bulky aromatic phenyl groups and cyclic structures within the monomer units imposes significant steric hindrance on backbone rotation, inherently raising the energy barrier for segmental motion. Additionally, the presence of chlorine atoms introduces dipole-dipole interactions that increase cohesive energy density, while the high molecular weight (Mw = 109,000 g/mol) minimizes the concentration of chain ends, reducing excess free volume according to the Fox-Flory relationship. Decreasing Factors: The inclusion of the cyclohexenyl moiety, which lacks the full rigidity of an aromatic benzene ring, introduces a degree of conformational flexibility relative to a fully aromatic backbone. Furthermore, the copolymer sequence may disrupt efficient interchain packing compared to a homopolymer, potentially increasing free volume within the amorphous matrix, and insufficient removal of dioxane or methanol during vacuum drying at 60 °C could act as a plasticizer. Dominant Factor: The substantial steric restrictions imposed by the bulky aromatic substituents and the intermolecular forces generated by the chloro groups, coupled with the high molecular weight plateau, qualitatively dominate the thermal behavior. These factors collectively ensure a high resistance to segmental motion, overriding the minor flexibility introduced by the non-aromatic cyclic components and potential processing-induced free volume."
    },
    "analysis_without_hierarchical_structure": {
      "descriptive_text": "A copolymer composed of α,α'-diphenyl-α-chloro-p-xylene and 1-(Chloro(cyclohex-3-enyl)methyl)-4-methylbenzene monomers in a 50:50 molar ratio was synthesized via the Gilch route using potassium tert-butoxide in dioxane at 110 °C. Following polymerization, the material was precipitated in methanol and subjected to vacuum drying at 60 °C. The glass transition behavior was characterized using Dynamic Mechanical Analysis (DMA) on a TA Instrument DMA2980 at a frequency of 1 Hz and a heating rate of 3 °C/min under a nitrogen atmosphere.",
      "reasoning_analysis": "Increasing Factors: The presence of bulky phenyl and cyclohexenyl side groups along with chlorine substituents introduces significant steric hindrance and dipole interactions that restrict backbone segmental mobility, intrinsically driving the Tg higher. Additionally, the rigid backbone architecture typical of polymers synthesized via the Gilch route contributes to reduced chain flexibility, and the use of DMA at 1 Hz frequency typically shifts the observed transition temperature higher compared to static calorimetric methods. Decreasing Factors: The incorporation of the cyclohexenyl ring introduces slightly more conformational freedom compared to a fully aromatic phenyl analog, which may modestly lower the rigidity. Furthermore, the vacuum drying temperature of 60 °C is relatively low compared to the boiling point of the dioxane solvent used during synthesis; if the polymer's Tg exceeds this drying temperature, residual solvent may remain trapped within the matrix, acting as a plasticizer that increases free volume and depresses the Tg. Dominant Factor: The intrinsic structural rigidity imparted by the bulky aromatic and alicyclic substituents combined with the stiff backbone architecture qualitatively dominates the thermal behavior, establishing a high baseline for the glass transition, although the potential presence of residual solvent due to the moderate drying temperature represents a significant variable that could mitigate this effect."
    }
  },
  {
    "doi": null,
    "title": "Nano-Fabrication on the Surface of Azobenzene-Containing Copolymers by Means of Optical Near Field around Microspheres",
    "year": null,
    "chemical_composition": {
      "repeat_unit_psmiles": null,
      "monomers": [
        {
          "name": "Ethylene Glycol",
          "smiles": "OCCO",
          "ratio_value": null,
          "ratio_unit": null
        },
        {
          "name": "Diisocyanate (OCN)",
          "smiles": null,
          "ratio_value": null,
          "ratio_unit": null
        },
        {
          "name": "Azobenzene-containing monomer",
          "smiles": null,
          "ratio_value": null,
          "ratio_unit": null
        }
      ],
      "additives": [],
      "is_homopolymer": false
    },
    "processing_history": "Azobenzene-containing urethane copolymer PU1 synthesized as per Ref 17. Film spin-coated onto glass substrate from pyridine solution. Tg reported in Table 1.",
    "hierarchical_structure": "Polymer film.",
    "properties": {
      "Tg": {
        "value": [
          143
        ],
        "unit": "°C"
      },
      "Mw": {
        "value": [
          18000
        ],
        "unit": null
      },
      "Mn": {
        "value": [
          10000
        ],
        "unit": null
      }
    },
    "analysis_with_hierarchical_structure": {
      "descriptive_text": "The investigated sample is an azobenzene-containing polyurethane copolymer synthesized from ethylene glycol, a diisocyanate, and an azobenzene-functionalized monomer. This material was processed into a polymer film via spin-coating from a pyridine solution onto a glass substrate, with the glass transition temperature characterized and reported following this fabrication method.",
      "reasoning_analysis": "Increasing Factors: The incorporation of bulky azobenzene moieties and diisocyanate-derived urethane linkages introduces significant steric hindrance and interchain hydrogen bonding, which restricts segmental mobility and intrinsically drives the Tg higher. Decreasing Factors: The presence of flexible ethylene glycol units within the backbone increases chain flexibility and free volume, thereby lowering the Tg. Additionally, the spin-coating process from a pyridine solution carries a risk of residual solvent retention, which would act as a plasticizer to further depress the Tg, while the thin film geometry may enhance surface mobility. Dominant Factor: While the rigid azobenzene and urethane segments establish a high baseline resistance to chain motion, the flexible ethylene glycol soft segments and potential residual solvent from the solution processing history are likely the dominant factors facilitating increased chain mobility, resulting in a qualitative reduction of the Tg relative to a fully rigid aromatic polyurethane network."
    },
    "analysis_without_hierarchical_structure": {
      "descriptive_text": "The sample comprises an azobenzene-containing urethane copolymer, designated PU1, synthesized from ethylene glycol, a diisocyanate, and an azobenzene-functionalized monomer. This material was processed into a thin film via spin-coating from a pyridine solution onto a glass substrate, with the glass transition temperature characterized for this specific film morphology.",
