Repository: hhtrick/HHT-code

# HHT training framework

This directory contains model training, embedding precomputation, inference, article-level baselines and the curated datasets. All commands below assume that the working directory is `train_code/`.

## 3. Datasets and fixed partitions

Each main dataset is a JSON array at `dataset/{property}/{property}.json`. Entries contain source metadata, `chemical_composition`, `processing_history`, `hierarchical_structure`, `properties`, and two generated-analysis objects. Targets are stored as `properties[property]["value"]`; source metadata and target values are not predictive input fields.

| Property | Train | Validation | Test | Total |
|---|---:|---:|---:|---:|

File: train_code/dataset/Tg/Tg.json (part 222 of 235)
[
      "reasoning_analysis": "Increasing Factors: The incorporation of azobenzene-containing monomers introduces bulky, rigid aromatic structures and N=N double bonds into the backbone, which significantly restricts segmental rotation through steric hindrance. Furthermore, the urethane linkages formed by the diisocyanate facilitate strong intermolecular hydrogen bonding, creating physical crosslinks that reduce chain mobility and elevate the Tg. Decreasing Factors: The inclusion of ethylene glycol introduces flexible aliphatic segments that increase chain flexibility and free volume, acting as a soft segment to lower the overall Tg. Additionally, the spin-coating process from a pyridine solution carries a risk of residual solvent entrapment within the thin film, which could act as a plasticizer and depress the Tg if not fully removed. Dominant Factor: The structural rigidity imparted by the azobenzene mesogens combined with the cohesive energy density from urethane hydrogen bonding typically dominates over the flexibility of the short ethylene glycol spacers, establishing a baseline Tg driven by the hard segments; however, the final observed value is critically dependent on the efficiency of solvent removal during the spin-coating process."
    }
  },
  {
    "doi": null,
    "title": "Nano-Fabrication on the Surface of Azobenzene-Containing Copolymers by Means of Optical Near Field around Microspheres",
    "year": null,
    "chemical_composition": {
      "repeat_unit_psmiles": null,
      "monomers": [
        {
          "name": "HOCH2NCH2OH",
          "smiles": null,
          "ratio_value": null,
          "ratio_unit": null
        },
        {
          "name": "Diisocyanate (OCN)",
          "smiles": null,
          "ratio_value": null,
          "ratio_unit": null
        },
        {
          "name": "Azobenzene-containing monomer",
          "smiles": null,
          "ratio_value": null,
          "ratio_unit": null
        }
      ],
      "additives": [],
      "is_homopolymer": false
    },
    "processing_history": "Azobenzene-containing urethane copolymer PU2 synthesized as per Ref 17. Film spin-coated onto glass substrate from pyridine solution. Tg reported in Table 1.",
    "hierarchical_structure": "Polymer film.",
    "properties": {
      "Tg": {
        "value": [
          126
        ],
        "unit": "°C"
      },
      "Mw": {
        "value": [
          26000
        ],
        "unit": null
      },
      "Mn": {
        "value": [
          13000
        ],
        "unit": null
      }
    },
    "analysis_with_hierarchical_structure": {
      "descriptive_text": "The sample is an azobenzene-containing urethane copolymer, designated PU2, comprising HOCH2NCH2OH, a diisocyanate component, and an azobenzene-functionalized monomer. The material was processed into a polymer film by spin-coating a pyridine solution onto a glass substrate. The resulting hierarchical structure is a solid film morphology utilized for thermal characterization.",
      "reasoning_analysis": "Increasing Factors: The presence of urethane linkages enables strong intermolecular hydrogen bonding, which acts as physical crosslinks to restrict segmental mobility. Additionally, the azobenzene-containing monomer introduces bulky, rigid aromatic groups that increase steric hindrance and backbone stiffness, inherently driving the Tg upward. Decreasing Factors: The processing history involves casting from a pyridine solution; any residual solvent trapped within the film matrix will act as a plasticizer, increasing free volume and lowering the Tg. Furthermore, the copolymer structure may incorporate flexible segments between rigid units, potentially enhancing chain mobility compared to a fully rigid system. Dominant Factor: The intrinsic rigidity provided by the azobenzene moieties and the hydrogen bonding network of the urethane backbone qualitatively dominates the thermal behavior, establishing a high baseline Tg. However, the final thermal response is critically dependent on the removal of residual pyridine during the spin-coating and drying process."
    },
    "analysis_without_hierarchical_structure": {
      "descriptive_text": "The sample is an azobenzene-containing urethane copolymer, designated as PU2, synthesized using HOCH2NCH2OH, a diisocyanate component, and an azobenzene-containing monomer. The material was processed by dissolving the copolymer in pyridine and spin-coating the solution onto a glass substrate to form a thin film, with the glass transition temperature characterized and reported in the associated literature.",
      "reasoning_analysis": "Increasing Factors: The incorporation of the azobenzene-containing monomer introduces bulky, rigid aromatic structures into the polymer backbone, significantly restricting segmental rotation through steric hindrance. Additionally, the urethane linkages derived from the diisocyanate facilitate strong intermolecular hydrogen bonding, increasing cohesive energy density and limiting chain mobility, while the interaction with the glass substrate during spin-coating may further constrain chain dynamics at the interface. Decreasing Factors: The HOCH2NCH2OH component likely introduces flexible aliphatic character or acts as a soft segment precursor that increases free volume relative to a fully rigid aromatic system. Furthermore, the use of pyridine as a casting solvent poses a risk of residual solvent entrapment within the thin film, which would act as a plasticizer and depress the Tg if drying was incomplete. Dominant Factor: The intrinsic structural rigidity imparted by the azobenzene moieties and the hard segment hydrogen bonding network qualitatively dominates the thermal behavior. While flexible spacers and potential residual solvent offer pathways for Tg depression, the design of functionalized polyurethanes typically prioritizes thermal stability, making the steric and cohesive constraints of the aromatic hard segments the primary determinant of the final glass transition temperature."
    }
  },
  {
    "doi": "10.1016/j.ejps.2026.107450",
    "title": "Design of co-lyophilised ternary insulin-sucrose-polymer systems with enhanced amorphous glass stability",
    "year": 2026,
    "chemical_composition": {
      "repeat_unit_psmiles": null,
      "monomers": [],
      "additives": [
        {
          "name": "Insulin",
          "type": "peptide",
          "amount_value": 25.0,
          "amount_unit": "%w/w"
        },
        {
          "name": "Sucrose",
          "type": "disaccharide",
          "amount_value": 75.0,
          "amount_unit": "%w/w"
        }
      ],
      "is_homopolymer": false
    },
    "processing_history": "Lyophilized from 10 mM citric acid buffer (pH 2), 4% w/v total solute. Freeze-drying cycle: frozen to -40°C, primary drying at -30°C (50 mTorr, 62 h), secondary drying at 35°C (50 mTorr, 6 h). Tg measured by Modulated DSC (TA Instruments Q1000) at 3°C/min heating rate, ±1°C amplitude, 40 s period, under N2 purge (50 mL/min).",
    "hierarchical_structure": "Amorphous glass solid-state. Residual water content: 1.1% (w/w). Phase separation observed.",
    "properties": {
      "Tg": {
        "value": [
          69.34
        ],
        "unit": "°C"
      }
    },
    "analysis_with_hierarchical_structure": {
      "descriptive_text": "The sample consists of a binary mixture comprising 25.0% w/w Insulin peptide and 75.0% w/w Sucrose disaccharide, formulated without a traditional synthetic polymer backbone. This system was prepared via lyophilization from a 10 mM citric acid buffer at pH 2 with a total solute concentration of 4% w/v. The freeze-drying cycle involved freezing to -40°C, followed by primary drying at -30°C under 50 mTorr for 62 hours, and secondary drying at 35°C under 50 mTorr for 6 hours. The resulting material exists as an amorphous glass solid-state with a measured residual water content of 1.1% w/w, though microscopic analysis indicated the presence of phase separation. Thermal characterization was performed using Modulated DSC under a nitrogen purge.",
      "reasoning_analysis": "Increasing Factors: The high concentration of sucrose (75.0% w/w) serves as the primary matrix former, establishing a rigid hydrogen-bonded network that intrinsically possesses a high glass transition temperature relative to the protein component. The lyophilization process effectively removes bulk solvent, concentrating the solutes into a dense glassy state, while the secondary drying stage at 35°C further reduces volatile content to maximize matrix rigidity. Decreasing Factors: The presence of 1.1% w/w residual water acts as a potent plasticizer, disrupting hydrogen bonds within the sucrose and insulin network to significantly enhance segmental mobility and lower the Tg. Additionally, the observed phase separation suggests structural heterogeneity, where insulin-rich domains may exhibit lower thermal stability and mobility compared to the sucrose-rich continuous phase, potentially broadening or depressing the overall transition. Dominant Factor: While the high sucrose content establishes the fundamental capacity for a high-Tg glassy state necessary for stability, the residual water content is the critical modulating factor that qualitatively dominates the final Tg behavior by depressing the transition temperature below the theoretical anhydrous limit of the sucrose matrix."
    },
    "analysis_without_hierarchical_structure": {
      "descriptive_text": "The sample consists of a binary amorphous mixture containing 25.0 %w/w Insulin peptide and 75.0 %w/w Sucrose disaccharide. The material was prepared by lyophilization from a 10 mM citric acid buffer solution at pH 2 with a total solute concentration of 4% w/v. The freeze-drying cycle involved freezing to -40°C, followed by primary drying at -30°C under 50 mTorr for 62 hours, and secondary drying at 35°C under 50 mTorr for 6 hours. The glass transition temperature was characterized using Modulated DSC with a heating rate of 3°C/min, an amplitude of ±1°C, and a period of 40 s under a nitrogen purge.",
      "reasoning_analysis": "Increasing Factors: The high concentration of Sucrose establishes a rigid carbohydrate matrix that restricts segmental mobility through extensive intermolecular hydrogen bonding, inherently supporting a higher Tg. Additionally, the secondary drying stage at 35°C promotes the desorption of bound water, reducing free volume within the amorphous solid. Decreasing Factors: The presence of low molecular weight citric acid buffer salts may disrupt the homogeneity of the amorphous lattice, acting as impurities that facilitate chain movement. More significantly, the hygroscopic nature of the peptide and disaccharide means any residual moisture remaining after lyophilization acts as a potent plasticizer, drastically increasing free volume and lowering the Tg. Dominant Factor: The residual moisture content is the dominant factor governing the final Tg behavior; while the sucrose matrix provides structural rigidity, the plasticization effect of trace water inherent to lyophilized systems typically outweighs the compositional contributions of the protein-to-sugar ratio."
    }
  },
  {
    "doi": null,
    "title": "Interface and chain confinement effects on the glass transition temperature of thin polymer films",
    "year": 1997,
    "chemical_composition": {
      "repeat_unit_psmiles": "[*]CC(C1=CC=CC=C1)[*]",
      "monomers": [
        {
          "name": "Styrene",
          "smiles": "C=CC1=CC=CC=C1",
          "ratio_value": null,
          "ratio_unit": null
        }
      ],
      "additives": [],
      "is_homopolymer": true
    },
    "processing_history": "Polystyrene (Mw = 767x10^3, Mw/Mn = 1.11) dissolved in toluene, spin coated (4000 rpm) onto glass slide, annealed at 100-130 °C for 12-20 h, floated on water, transferred to holder. Freely standing film, thickness h = 290 Å. Tg measured by Brillouin Light Scattering (BLS) in backscattering geometry, laser wavelength 5145 Å, heating rate 0.5 K/min.",
    "hierarchical_structure": "Amorphous polystyrene thin film. Mw = 767x10^3, Ree = 570 Å. Film thickness h = 290 Å. Freely standing geometry.",
    "properties": {
      "Tg": {
        "value": [
          29.9
        ],
        "unit": "°C"
      }
    },
    "analysis_with_hierarchical_structure": {
      "descriptive_text": "The sample consists of an amorphous polystyrene homopolymer with a high molecular weight (Mw = 767,000 g/mol) and a narrow molecular weight distribution (Mw/Mn = 1.11). The material was processed into a freely standing thin film with a thickness of 290 Å by dissolving the polymer in toluene, spin coating at 4000 rpm onto a glass slide, annealing between 100 and 130 °C for 12 to 20 hours, and subsequently floating the film on water for transfer to a holder. The glass transition temperature was characterized using Brillouin Light Scattering in a backscattering geometry with a 5145 Å laser wavelength at a heating rate of 0.5 K/min.",
      "reasoning_analysis": "Increasing Factors: The high molecular weight (767,000 g/mol) places the polymer well above the critical entanglement threshold, minimizing the free volume contribution from chain ends according to the Fox-Flory relationship. Additionally, the bulky phenyl side groups intrinsic to the styrene repeat unit impose significant steric hindrance on backbone rotation, while the extended thermal annealing history likely eliminates residual toluene solvent that could otherwise act as a plasticizer. Decreasing Factors: The freely standing film geometry introduces two free surfaces which enhance segmental mobility due to reduced intermolecular coordination and increased free volume at the interfaces. Furthermore, the film thickness (290 Å) is substantially smaller than the chain end-to-end distance (570 Å), creating a nanoconfinement effect that typically depresses the glass transition temperature relative to the bulk state. Dominant Factor: Although the high molecular weight and annealing history stabilize the bulk-like chain dynamics, the geometric confinement and free surface effects inherent to the sub-100 nm freely standing architecture are expected to qualitatively dominate, leading to a net reduction in Tg compared to bulk polystyrene."
    },
    "analysis_without_hierarchical_structure": {
      "descriptive_text": "The sample comprises a high molecular weight polystyrene homopolymer (Mw = 767,000 g/mol, Mw/Mn = 1.11) fabricated into a nanoscale freely standing film. The polymer was dissolved in toluene and spin-coated at 4000 rpm onto a glass substrate, followed by thermal annealing between 100 and 130 °C for 12 to 20 hours to ensure solvent removal and stress relaxation. The film was subsequently floated on water and transferred to a holder, resulting in a final thickness of 290 Å. Characterization of the glass transition temperature was performed using Brillouin Light Scattering in a backscattering geometry with a 5145 Å laser wavelength at a heating rate of 0.5 K/min.",
      "reasoning_analysis": "Increasing Factors: The chemical architecture of polystyrene features bulky phenyl side groups that impose steric hindrance on backbone rotation, intrinsically establishing a high baseline glass transition temperature. Additionally, the high molecular weight minimizes the concentration of chain ends, reducing excess free volume contributions that typically depress Tg in lower molecular weight systems, while the extended annealing above the bulk Tg promotes densification and removal of volatile components. Decreasing Factors: The processing history creates a freely standing film with a thickness of 290 Å, introducing significant nanoscale confinement effects where enhanced segmental mobility at the free surfaces reduces the cooperativity length scale and depresses the Tg relative to bulk material. Furthermore, despite annealing, any trace residual toluene from the spin-coating process could act as a plasticizer, increasing free volume and lowering the transition temperature. Dominant Factor: The dominant factor governing the thermal behavior is the geometric confinement effect inherent to the ultra-thin freely standing film geometry. While the high molecular weight and chemical rigidity provide a robust bulk baseline, the high surface-to-volume ratio and associated surface mobility effects qualitatively override these factors, leading to a net depression of the Tg compared to bulk polystyrene."
    }
  },
  {
    "doi": "10.1016/j.ejps.2026.107450",
    "title": "Design of co-lyophilised ternary insulin-sucrose-polymer systems with enhanced amorphous glass stability",
    "year": 2026,
    "chemical_composition": {
      "repeat_unit_psmiles": "[*]CC(C1CCNC1=O)[*]",
      "monomers": [
        {
          "name": "N-vinylpyrrolidone",
          "smiles": "C=CN1CCCC1=O",
          "ratio_value": null,
          "ratio_unit": null
        }
      ],
      "additives": [
        {
          "name": "Insulin",
          "type": "peptide",
          "amount_value": 25.0,
          "amount_unit": "%w/w"
        },
        {
          "name": "Sucrose",
          "type": "disaccharide",
          "amount_value": 57.5,
          "amount_unit": "%w/w"
        }
      ],
      "is_homopolymer": true
    },
    "processing_history": "Lyophilized from 10 mM citric acid buffer (pH 2), 4% w/v total solute. Freeze-drying cycle: frozen to -40°C, primary drying at -30°C (50 mTorr, 62 h), secondary drying at 35°C (50 mTorr, 6 h). Tg measured by Modulated DSC (TA Instruments Q1000) at 3°C/min heating rate, ±1°C amplitude, 40 s period, under N2 purge (50 mL/min).",
    "hierarchical_structure": "Amorphous glass solid-state. Residual water content: 0.91% (w/w). Homogeneous system.",
    "properties": {
      "Tg": {
        "value": [
          71.78
        ],
        "unit": "°C"
      }
    },
    "analysis_with_hierarchical_structure": {
      "descriptive_text": "The sample comprises a poly(N-vinylpyrrolidone) homopolymer matrix formulated as a homogeneous amorphous glass solid-state system containing 25.0 %w/w insulin peptide and 57.5 %w/w sucrose disaccharide. It was prepared via lyophilization from a 10 mM citric acid buffer at pH 2 with a total solute concentration of 4% w/v, undergoing a freeze-drying cycle that included freezing to -40°C, primary drying at -30°C under 50 mTorr for 62 hours, and secondary drying at 35°C under 50 mTorr for 6 hours. The resulting solid retains a residual water content of 0.91% w/w, and its thermal properties were characterized using Modulated DSC under a nitrogen purge.",
      "reasoning_analysis": "Increasing Factors: The rigid pyrrolidone rings within the poly(N-vinylpyrrolidone) backbone impose significant steric hindrance that restricts segmental rotation, intrinsically elevating the baseline glass transition temperature. Additionally, the formation of a dense hydrogen-bonding network between the polymer carbonyl groups, sucrose hydroxyls, and insulin peptide bonds enhances intermolecular cohesion, further resisting chain mobility. Decreasing Factors: The high weight fraction of sucrose and insulin, which possess lower intrinsic glass transition temperatures than the dry polymer, dilutes the rigid matrix and increases free volume. Critically, the residual water content of 0.91% w/w remaining after lyophilization acts as a potent plasticizer, significantly enhancing segmental mobility and depressing the transition temperature. The secondary drying temperature of 35°C may also be insufficient to remove tightly bound water, sustaining this plasticizing effect. Dominant Factor: Despite the structural rigidity of the PVP backbone and the cohesive hydrogen bonding, the dominant factor is the plasticizing influence of the residual water combined with the high concentration of low-molecular-weight additives. These components qualitatively drive the system's Tg lower than that of pristine, dry poly(N-vinylpyrrolidone) by maximizing free volume and reducing the average energy barrier for segmental motion."
    },
    "analysis_without_hierarchical_structure": {
      "descriptive_text": "This sample comprises a poly(N-vinylpyrrolidone) homopolymer matrix incorporated with 25.0 %w/w insulin peptide and 57.5 %w/w sucrose disaccharide. The formulation was prepared by lyophilization from a 10 mM citric acid buffer at pH 2 with a total solute concentration of 4% w/v. The freeze-drying cycle involved freezing to -40°C, followed by primary drying at -30°C under 50 mTorr for 62 hours, and secondary drying at 35°C under 50 mTorr for 6 hours. The glass transition temperature was subsequently characterized using Modulated DSC on a TA Instruments Q1000 at a heating rate of 3°C/min with a ±1°C amplitude and 40 s period under a nitrogen purge of 50 mL/min.",
      "reasoning_analysis": "Increasing Factors: The poly(N-vinylpyrrolidone) backbone contains a bulky pyrrolidone ring which restricts segmental rotation, intrinsically raising the baseline glass transition temperature. The high mass fraction of sucrose, a disaccharide with an inherently high glass transition temperature, acts as a rigidifier within the matrix. Furthermore, specific intermolecular hydrogen bonding interactions between the carbonyl groups of the polymer, the hydroxyl groups of sucrose, and the peptide bonds of insulin create a dense physical network that impedes chain mobility. Decreasing Factors: The lyophilization process inherently carries the risk of residual moisture retention, and water acts as a potent plasticizer that significantly increases free volume and lowers the glass transition temperature. Additionally, the incorporation of the large insulin peptide molecules may introduce free volume elements or disrupt the packing efficiency of the polymer-sugar matrix compared to a binary blend, while residual citric acid buffer salts could act as impurities disrupting homogeneity. Dominant Factor: The dominant factor is the strong specific intermolecular hydrogen bonding network formed between the polymer and the high concentration of sucrose. While residual moisture from the lyophilization process poses a plasticization risk, the secondary drying stage is intended to mitigate this; thus, the intrinsic rigidity provided by the sucrose-polymer interaction qualitatively dictates the final thermal behavior, stabilizing the amorphous state against the potential mobility introduced by the protein component."
    }
  },
  {
    "doi": null,
    "title": "Nano-Fabrication on the Surface of Azobenzene-Containing Copolymers by Means of Optical Near Field around Microspheres",
    "year": null,
    "chemical_composition": {
      "repeat_unit_psmiles": null,
      "monomers": [
        {
          "name": "HOCH2NCH2OH",
          "smiles": null,
          "ratio_value": null,
          "ratio_unit": null
        },
        {
          "name": "Diisocyanate (OCN)",
          "smiles": null,
          "ratio_value": null,
          "ratio_unit": null
        },
        {
          "name": "Azobenzene-containing monomer",
          "smiles": null,
          "ratio_value": null,
          "ratio_unit": null
        }
      ],
      "additives": [],
      "is_homopolymer": false
    },
    "processing_history": "Azobenzene-containing urethane copolymer PU3 synthesized as per Ref 17. Film spin-coated onto glass substrate from pyridine solution. Tg reported in Table 1.",
    "hierarchical_structure": "Polymer film.",
    "properties": {
      "Tg": {
        "value": [
          118
        ],
        "unit": "°C"
      },
      "Mw": {
        "value": [
          23000
        ],
        "unit": null
      },
      "Mn": {
        "value": [
          12000
        ],
        "unit": null
      }
    },
    "analysis_with_hierarchical_structure": {
      "descriptive_text": "The sample consists of an azobenzene-containing urethane copolymer, designated as PU3, synthesized via the reaction of HOCH2NCH2OH, a diisocyanate, and an azobenzene-functionalized monomer. Processed into a polymer film, the material was prepared by spin-coating a pyridine solution onto a glass substrate, with the glass transition temperature data reported in Table 1.",
      "reasoning_analysis": "Increasing Factors: The incorporation of azobenzene-containing monomers introduces bulky, rigid aromatic groups into the polymer architecture, which significantly restricts segmental mobility through steric hindrance and potential pi-pi stacking interactions. Additionally, the urethane linkages formed between the diisocyanate and HOCH2NCH2OH components facilitate strong intermolecular hydrogen bonding, acting as physical crosslinks that further elevate the energy required for glass transition. Decreasing Factors: The use of pyridine as a casting solvent presents a risk of residual solvent retention due to its relatively high boiling point and strong interaction with polar urethane groups; if not completely removed, this residual pyridine would act as a plasticizer, increasing free volume and lowering the Tg. Furthermore, the specific structure of the HOCH2NCH2OH component may introduce flexible linkages compared to fully aromatic systems, potentially enhancing chain mobility. Dominant Factor: The intrinsic rigidity imparted by the azobenzene mesogens and the dense hydrogen bonding network of the polyurethane hard segments are likely the dominant factors, establishing an elevated baseline Tg; however, the final observed behavior is highly sensitive to the efficiency of solvent removal during the spin-coating and drying process."
    },
    "analysis_without_hierarchical_structure": {
      "descriptive_text": "The investigated sample is an azobenzene-containing urethane copolymer, identified as PU3, synthesized through the reaction of HOCH2NCH2OH, a diisocyanate precursor, and an azobenzene-functionalized monomer. Following synthesis, the polymer was processed into a thin film format via spin-coating from a pyridine solution onto a glass substrate, where the thermal properties were subsequently characterized.",
      "reasoning_analysis": "Increasing Factors: The incorporation of azobenzene-containing monomers introduces bulky, rigid aromatic structures into the polymer backbone, which significantly restricts segmental mobility through steric hindrance and potential pi-pi stacking interactions. Furthermore, the urethane linkages formed between the diisocyanate and hydroxyl or amine components facilitate strong intermolecular hydrogen bonding, creating physical crosslinks that elevate the energy required for glass transition. Decreasing Factors: The processing history involves spin-coating from a pyridine solution; if residual pyridine solvent remains trapped within the film matrix after drying, it would act as a plasticizer by increasing free volume and lubricating chain movement, thereby depressing the Tg. Additionally, depending on the specific aliphatic nature of the HOCH2NCH2OH component, flexible linkages within the soft segments could enhance chain mobility relative to a fully aromatic system. Dominant Factor: The structural rigidity imparted by the azobenzene moieties combined with the dense hydrogen bonding network intrinsic to the polyurethane architecture qualitatively dominates the thermal behavior. While residual solvent poses a risk of plasticization, the inherent stiffness of the functionalized backbone and physical crosslinking density are the primary determinants establishing the baseline Tg relative to standard flexible polyurethanes."
    }
  },
  {
    "doi": null,
    "title": "Nano-Fabrication on the Surface of Azobenzene-Containing Copolymers by Means of Optical Near Field around Microspheres",
    "year": null,
    "chemical_composition": {
      "repeat_unit_psmiles": null,
      "monomers": [
        {
          "name": "Azobenzene-containing monomer",
          "smiles": null,
          "ratio_value": null,
          "ratio_unit": null
        },
        {
          "name": "Diisocyanate",
          "smiles": null,
          "ratio_value": null,
          "ratio_unit": null
        }
      ],
      "additives": [],
      "is_homopolymer": false
    },
    "processing_history": "Urethane-urea copolymer containing azobenzene moieties. Film spin-coated onto glass substrate from pyridine solution. Tg reported in text Section 2.",
    "hierarchical_structure": "Polymer film.",
    "properties": {
      "Tg": {
        "value": [
          145
        ],
        "unit": "°C"
      }
    },
    "analysis_with_hierarchical_structure": {
      "descriptive_text": "The sample comprises a urethane-urea copolymer film incorporating azobenzene moieties, synthesized from an azobenzene-containing monomer and a diisocyanate. The material was processed by spin-coating from a pyridine solution onto a glass substrate to form a polymer film, with the glass transition temperature characterized and reported within the associated experimental text.",
      "reasoning_analysis": "Increasing Factors: The presence of azobenzene moieties introduces bulky, rigid aromatic groups that restrict chain mobility through steric hindrance and potential pi-pi stacking interactions. Additionally, the urethane-urea linkages formed during synthesis create strong intermolecular hydrogen bonds that act as physical crosslinks, significantly impeding segmental motion. Decreasing Factors: The spin-coating process from a pyridine solution carries a risk of residual solvent entrapment within the film matrix, which would act as a plasticizer by increasing free volume and facilitating chain movement. Furthermore, if the azobenzene-containing monomer includes flexible alkyl spacers to accommodate photoisomerization, these flexible segments would enhance conformational freedom and lower the transition temperature. Dominant Factor: The robust network of intermolecular hydrogen bonds inherent to the urethane-urea chemistry, combined with the intrinsic stiffness of the azobenzene units, qualitatively dominates the thermal behavior by establishing a high energy barrier for segmental relaxation that typically outweighs the plasticizing effects of potential residual processing solvent."
    },
    "analysis_without_hierarchical_structure": {
      "descriptive_text": "The sample comprises a urethane-urea copolymer synthesized from an azobenzene-containing monomer and a diisocyanate. This functionalized material was processed into a thin film via spin-coating from a pyridine solution onto a glass substrate. The resulting architecture integrates azobenzene moieties within the polymer matrix without the inclusion of external additives.",
      "reasoning_analysis": "Increasing Factors: The presence of urethane-urea linkages facilitates strong intermolecular hydrogen bonding, acting as physical crosslinks that restrict segmental mobility and drive the Tg upward. Additionally, the incorporation of azobenzene moieties introduces bulky, rigid aromatic groups into the polymer structure, increasing steric hindrance and backbone stiffness. The confinement of the polymer chains in a thin film on a glass substrate may further restrict mobility at the interface. Decreasing Factors: The processing history involves spin-coating from a pyridine solution, which carries the risk of residual solvent entrapment within the film. If present, these residual pyridine molecules would act as plasticizers, increasing free volume and lowering the energy barrier for segmental motion, thus depressing the Tg. Dominant Factor: The intrinsic structural rigidity conferred by the bulky azobenzene groups combined with the strong physical networking from urethane-urea hydrogen bonding qualitatively dominates the thermal behavior. While residual solvent poses a potential plasticizing effect, the robust intermolecular interactions and steric constraints inherent to the chemical composition are the primary drivers establishing the baseline glass transition temperature."
    }
  },
  {
    "doi": "10.1016/j.ejps.2026.107450",
    "title": "Design of co-lyophilised ternary insulin-sucrose-polymer systems with enhanced amorphous glass stability",
    "year": 2026,
    "chemical_composition": {
      "repeat_unit_psmiles": null,
      "monomers": [
        {
          "name": "N-vinylpyrrolidone",
          "smiles": "C=CN1CCCC1=O",
          "ratio_value": null,
          "ratio_unit": null
        },
        {
          "name": "Vinyl acetate",
          "smiles": "CC(=O)OC=C",
          "ratio_value": null,
          "ratio_unit": null
        }
      ],
      "additives": [
        {
          "name": "Insulin",
          "type": "peptide",
          "amount_value": 25.0,
          "amount_unit": "%w/w"
        },
        {
          "name": "Sucrose",
          "type": "disaccharide",
          "amount_value": 40.0,
          "amount_unit": "%w/w"
        }
      ],
      "is_homopolymer": false
    },
    "processing_history": "Lyophilized from 10 mM citric acid buffer (pH 2), 4% w/v total solute. Freeze-drying cycle: frozen to -40°C, primary drying at -30°C (50 mTorr, 62 h), secondary drying at 35°C (50 mTorr, 6 h). Tg measured by Modulated DSC (TA Instruments Q1000) at 3°C/min heating rate, ±1°C amplitude, 40 s period, under N2 purge (50 mL/min).",
    "hierarchical_structure": "Amorphous glass solid-state. Residual water content: 0.84% (w/w). Homogeneous system.",
    "properties": {
      "Tg": {
        "value": [
          68.09
        ],
        "unit": "°C"
      }
    },
    "analysis_with_hierarchical_structure": {
      "descriptive_text": "The sample comprises an amorphous copolymer system derived from N-vinylpyrrolidone and vinyl acetate monomers, formulated as a homogeneous solid-state glass containing 25.0% w/w Insulin and 40.0% w/w Sucrose. The material was processed via lyophilization from a 10 mM citric acid buffer at pH 2 with a total solute concentration of 4% w/v, undergoing a freeze-drying cycle that included freezing to -40°C, primary drying at -30°C under 50 mTorr for 62 hours, and secondary drying at 35°C under 50 mTorr for 6 hours. The resulting solid exhibits a residual water content of 0.84% w/w, and the thermal properties were characterized using Modulated DSC with a heating rate of 3°C/min under nitrogen purge.",
      "reasoning_analysis": "Increasing Factors: The presence of N-vinylpyrrolidone units introduces rigid lactam rings that restrict backbone mobility through steric hindrance, while the high concentration of sucrose (40% w/w) acts as a high-Tg component that forms extensive intermolecular hydrogen bonds with the polymer and insulin, significantly reducing segmental motion. Additionally, the homogeneous amorphous structure suggests effective molecular mixing, maximizing these specific interactions to stabilize the glassy state. Decreasing Factors: The incorporation of vinyl acetate monomers introduces flexible ester linkages that increase chain mobility relative to a pure poly(N-vinylpyrrolidone) system. Furthermore, the residual water content (0.84% w/w) acts as a potent plasticizer by disrupting hydrogen bond networks and increasing free volume, and the lyophilization processing history may trap excess non-equilibrium free volume compared to melt-quenched systems, potentially lowering the observed Tg. Dominant Factor: The high mass fraction of sucrose combined with the polar nature of the N-vinylpyrrolidone units creates a dense hydrogen-bonding network that qualitatively dominates the system's rigidity, maintaining a solid glassy state despite the plasticizing influence of the residual water and flexible acetate units, although the water content remains the critical variable limiting the maximum achievable thermal stability."
    },
    "analysis_without_hierarchical_structure": {
      "descriptive_text": "The sample comprises a copolymer synthesized from N-vinylpyrrolidone and vinyl acetate monomers, formulated with 25.0% w/w insulin and 40.0% w/w sucrose. The material was prepared by lyophilization from a 10 mM citric acid buffer solution at pH 2 with a total solute concentration of 4% w/v. The freeze-drying cycle involved freezing to -40°C, followed by primary drying at -30°C under 50 mTorr for 62 hours, and secondary drying at 35°C under 50 mTorr for 6 hours. The glass transition temperature was characterized using Modulated DSC on a TA Instruments Q1000 at a heating rate of 3°C/min with a ±1°C amplitude and 40 s period under a nitrogen purge.",
      "reasoning_analysis": "Increasing Factors: The incorporation of N-vinylpyrrolidone units introduces bulky pyrrolidone rings that restrict backbone rotation through steric hindrance, inherently raising the baseline Tg compared to flexible vinyl polymers. Additionally, the high loading of sucrose acts as a high-Tg component that forms extensive hydrogen bonds with the polymer carbonyls and insulin, creating a rigid amorphous network, while the secondary drying stage effectively removes residual water, eliminating a potent plasticizer. Decreasing Factors: The presence of vinyl acetate monomers introduces flexible ester side groups that increase chain mobility and lower the copolymer's intrinsic Tg relative to pure poly(N-vinylpyrrolidone). Furthermore, the high total additive loading disrupts polymer continuity, potentially introducing free volume at the interfaces, and any incomplete removal of moisture during the secondary drying phase would significantly depress the Tg due to the hygroscopic nature of sucrose and the polymer. Dominant Factor: The dominant factor is the establishment of a highly hydrogen-bonded, dry amorphous matrix driven by the high sucrose concentration and secured by the extensive lyophilization cycle; this structural rigidity qualitatively outweighs the flexibility introduced by the vinyl acetate units, provided the secondary drying successfully minimizes residual moisture content."
    }
  },
  {
    "doi": null,
    "title": "Nano-Fabrication on the Surface of Azobenzene-Containing Copolymers by Means of Optical Near Field around Microspheres",
    "year": null,
    "chemical_composition": {
      "repeat_unit_psmiles": null,
      "monomers": [
        {
          "name": "Ethylene Glycol",
          "smiles": "OCCO",
          "ratio_value": null,
          "ratio_unit": null
        },
        {
          "name": "Diisocyanate (OCN-(CH2)6)",
          "smiles": null,
          "ratio_value": null,
          "ratio_unit": null
        },
        {
          "name": "Azobenzene-containing monomer",
          "smiles": null,
          "ratio_value": null,
          "ratio_unit": null
        }
      ],
      "additives": [],
      "is_homopolymer": false
    },
    "processing_history": "Azobenzene-containing urethane copolymer PU7 synthesized as per Ref 17. Film spin-coated onto glass substrate from pyridine solution. Tg reported in Table 1.",
    "hierarchical_structure": "Polymer film.",
    "properties": {
      "Tg": {
        "value": [
          46
        ],
        "unit": "°C"
      },
      "Mw": {
        "value": [
          46000
        ],
        "unit": null
      },
      "Mn": {
        "value": [
          15000
        ],
        "unit": null
      }
    },
    "analysis_with_hierarchical_structure": {
      "descriptive_text": "The sample is an azobenzene-containing urethane copolymer, designated as PU7, synthesized according to referenced literature protocols. The chemical composition integrates ethylene glycol, a hexamethylene-based diisocyanate, and functional azobenzene monomers to form a copolymeric structure. This material was processed into a polymer film via spin-coating onto a glass substrate from a pyridine solution, with the glass transition temperature subsequently characterized and reported.",
