Repository: hhtrick/HHT-code

# HHT training framework

This directory contains model training, embedding precomputation, inference, article-level baselines and the curated datasets. All commands below assume that the working directory is `train_code/`.

## 3. Datasets and fixed partitions

Each main dataset is a JSON array at `dataset/{property}/{property}.json`. Entries contain source metadata, `chemical_composition`, `processing_history`, `hierarchical_structure`, `properties`, and two generated-analysis objects. Targets are stored as `properties[property]["value"]`; source metadata and target values are not predictive input fields.

| Property | Train | Validation | Test | Total |
|---|---:|---:|---:|---:|

File: train_code/dataset/Tg/Tg.json (part 223 of 235)
[
      "reasoning_analysis": "Increasing Factors: The incorporation of azobenzene-containing monomers introduces bulky, rigid aromatic mesogens into the polymer system, which restricts segmental motion through steric hindrance and potential intermolecular π-π stacking, inherently driving the Tg upward. Additionally, interactions between the polymer film and the glass substrate may restrict chain mobility at the interface. Decreasing Factors: The presence of ethylene glycol and aliphatic hexamethylene diisocyanate segments introduces flexible ether and methylene linkages that enhance backbone flexibility, acting to lower the Tg relative to fully aromatic polyurethanes. Moreover, the processing history involves spin-coating from a pyridine solution; if residual solvent remains trapped within the film matrix, it would act as a plasticizer, significantly depressing the Tg. Dominant Factor: While the flexible spacers and potential residual solvent exert a downward pressure on the transition temperature, the intrinsic rigidity and strong intermolecular interactions provided by the azobenzene moieties are likely the dominant factors establishing the baseline thermal behavior, provided effective solvent removal was achieved during film formation."
    },
    "analysis_without_hierarchical_structure": {
      "descriptive_text": "The sample comprises an azobenzene-containing urethane copolymer, identified as PU7, synthesized from Ethylene Glycol, a hexamethylene-based diisocyanate, and an azobenzene-functionalized monomer. This material was processed into a thin film by spin-coating from a pyridine solution onto a glass substrate, with the glass transition temperature characterized and reported for this specific film configuration.",
      "reasoning_analysis": "Increasing Factors: The incorporation of the azobenzene-containing monomer introduces bulky, rigid aromatic structures into the polymer backbone, which severely restricts segmental mobility through steric hindrance and potential pi-pi stacking interactions. Additionally, the urethane linkages formed during synthesis enable intermolecular hydrogen bonding, increasing cohesive energy density and further resisting chain motion. Decreasing Factors: The diisocyanate component contains a hexamethylene aliphatic spacer, which introduces flexible methylene sequences that increase chain flexibility and free volume, thereby lowering the Tg relative to a fully aromatic system. Furthermore, the spin-coating process from pyridine solution risks retaining residual solvent molecules if drying is incomplete, which would act as a plasticizer to depress the Tg. Dominant Factor: The structural rigidity imparted by the azobenzene moieties and the physical crosslinking effect of hydrogen bonding in the urethane segments qualitatively dominate over the flexibility of the aliphatic spacers. Consequently, the copolymer architecture is expected to exhibit a higher Tg than standard aliphatic polyurethanes, provided residual solvent effects from the pyridine processing are minimized."
    }
  },
  {
    "doi": "10.1016/j.ejps.2026.107450",
    "title": "Design of co-lyophilised ternary insulin-sucrose-polymer systems with enhanced amorphous glass stability",
    "year": 2026,
    "chemical_composition": {
      "repeat_unit_psmiles": "[*]CC(C1CCNC1=O)[*]",
      "monomers": [
        {
          "name": "N-vinylpyrrolidone",
          "smiles": "C=CN1CCCC1=O",
          "ratio_value": null,
          "ratio_unit": null
        }
      ],
      "additives": [
        {
          "name": "Insulin",
          "type": "peptide",
          "amount_value": 25.0,
          "amount_unit": "%w/w"
        },
        {
          "name": "Sucrose",
          "type": "disaccharide",
          "amount_value": 40.0,
          "amount_unit": "%w/w"
        }
      ],
      "is_homopolymer": true
    },
    "processing_history": "Lyophilized from 10 mM citric acid buffer (pH 2), 4% w/v total solute. Freeze-drying cycle: frozen to -40°C, primary drying at -30°C (50 mTorr, 62 h), secondary drying at 35°C (50 mTorr, 6 h). Tg measured by Modulated DSC (TA Instruments Q1000) at 3°C/min heating rate, ±1°C amplitude, 40 s period, under N2 purge (50 mL/min).",
    "hierarchical_structure": "Amorphous glass solid-state. Residual water content: 0.53% (w/w). Homogeneous system.",
    "properties": {
      "Tg": {
        "value": [
          84.35
        ],
        "unit": "°C"
      }
    },
    "analysis_with_hierarchical_structure": {
      "descriptive_text": "This amorphous glass solid-state system comprises a poly(N-vinylpyrrolidone) homopolymer matrix homogeneously blended with 25.0% w/w insulin peptide and 40.0% w/w sucrose disaccharide. The material was prepared via lyophilization from a 10 mM citric acid buffer at pH 2 with a total solute concentration of 4% w/v, undergoing a freeze-drying cycle that included freezing to -40°C, primary drying at -30°C for 62 hours, and secondary drying at 35°C for 6 hours under vacuum. The final product retains a residual water content of 0.53% w/w, and the glass transition temperature was characterized using Modulated DSC with a heating rate of 3°C/min, an amplitude of ±1°C, and a period of 40 s under nitrogen purge.",
      "reasoning_analysis": "Increasing Factors: The poly(N-vinylpyrrolidone) backbone features a rigid cyclic lactam structure that imposes significant steric hindrance on segmental rotation, intrinsically driving the Tg higher. Additionally, the homogeneous structure indicates extensive intermolecular hydrogen bonding between the polymer carbonyls, sucrose hydroxyls, and insulin peptide bonds, which restricts chain mobility and stabilizes the glassy matrix. Decreasing Factors: The incorporation of 40.0% w/w sucrose and 25.0% w/w insulin introduces a high concentration of low-molecular-weight components that typically exhibit lower intrinsic glass transition temperatures than the polymer, acting as diluents that increase free volume. Furthermore, the residual water content of 0.53% w/w acts as a potent plasticizer that disrupts intermolecular hydrogen bonds and significantly enhances segmental mobility, while the aqueous processing history inherently risks trapped moisture that further depresses the thermal transition. Dominant Factor: Although the rigid PVP backbone provides a high thermal stability baseline, the dominant factor governing the final Tg behavior is the plasticization effect induced by the high loading of additives combined with residual moisture. These components qualitatively override the intrinsic rigidity of the polymer, resulting in a Tg lower than that of pure poly(N-vinylpyrrolidone) to maintain the amorphous state required for biomolecule preservation."
    },
    "analysis_without_hierarchical_structure": {
      "descriptive_text": "The sample comprises a poly(N-vinylpyrrolidone) homopolymer matrix blended with 25.0% w/w insulin peptide and 40.0% w/w sucrose disaccharide. Preparation involved lyophilization from a 10 mM citric acid buffer solution at pH 2 with a total solute concentration of 4% w/v. The freeze-drying cycle consisted of freezing to -40°C, primary drying at -30°C under 50 mTorr for 62 hours, and secondary drying at 35°C under 50 mTorr for 6 hours. Thermal characterization was performed using Modulated DSC on a TA Instruments Q1000 at a heating rate of 3°C/min with a ±1°C amplitude and 40 s period under a nitrogen purge of 50 mL/min.",
      "reasoning_analysis": "Increasing Factors: The formation of extensive intermolecular hydrogen bonds between the carbonyl groups of the poly(N-vinylpyrrolidone) backbone, the hydroxyl groups of sucrose, and the peptide bonds of insulin creates a rigid network that restricts segmental chain mobility. Additionally, the secondary drying stage at 35°C facilitates the removal of residual water and volatile components, reducing free volume and thereby supporting a higher glass transition temperature. Decreasing Factors: The incorporation of sucrose and insulin, which generally possess lower intrinsic glass transition temperatures than dry poly(N-vinylpyrrolidone), acts as a compositional plasticizer relative to the pure polymer matrix. Furthermore, the use of an aqueous citric acid buffer system introduces a significant risk of residual moisture retention despite drying, and any remaining water molecules would act as potent plasticizers by increasing free volume and lubricating chain movement. Dominant Factor: While the specific hydrogen bonding interactions provide structural cohesion that counteracts compositional dilution, the efficiency of residual water removal during the secondary drying process is the dominant dynamic factor; the final glass transition temperature behavior is primarily determined by the balance between the rigid hydrogen-bonded solid matrix and the plasticizing influence of any retained moisture from the lyophilization cycle."
    }
  },
  {
    "doi": null,
    "title": "Interface and chain confinement effects on the glass transition temperature of thin polymer films",
    "year": 1997,
    "chemical_composition": {
      "repeat_unit_psmiles": "[*]CC(C1=CC=CC=C1)[*]",
      "monomers": [
        {
          "name": "Styrene",
          "smiles": "C=CC1=CC=CC=C1",
          "ratio_value": null,
          "ratio_unit": null
        }
      ],
      "additives": [],
      "is_homopolymer": true
    },
    "processing_history": "Polystyrene (Mw = 767x10^3, Mw/Mn = 1.11) dissolved in toluene, spin coated (4000 rpm) onto glass slide, annealed at 100-130 °C for 12-20 h, floated on water, transferred to holder. Freely standing film, thickness h = 428 Å. Tg measured by Brillouin Light Scattering (BLS) in backscattering geometry, laser wavelength 5145 Å, heating rate 0.5 K/min.",
    "hierarchical_structure": "Amorphous polystyrene thin film. Mw = 767x10^3, Ree = 570 Å. Film thickness h = 428 Å. Freely standing geometry.",
    "properties": {
      "Tg": {
        "value": [
          51.9
        ],
        "unit": "°C"
      }
    },
    "analysis_with_hierarchical_structure": {
      "descriptive_text": "The sample comprises an amorphous polystyrene homopolymer characterized by a high molecular weight (Mw = 767,000 g/mol) and narrow dispersity (Mw/Mn = 1.11). Processing involved dissolving the polymer in toluene followed by spin coating at 4000 rpm onto a glass substrate, annealing at 100-130 °C for 12-20 hours, and subsequently floating the film on water to produce a freely standing thin film with a thickness of 428 Å. Structural characterization indicates an end-to-end distance (Ree) of 570 Å, and the glass transition temperature was evaluated via Brillouin Light Scattering in backscattering geometry using a 5145 Å laser at a heating rate of 0.5 K/min.",
      "reasoning_analysis": "Increasing Factors: The high molecular weight (767,000 g/mol) minimizes the concentration of chain ends, thereby reducing excess free volume contributions that typically lower Tg. Additionally, the bulky phenyl side groups inherent to the styrene monomer impose significant steric hindrance on backbone rotation, intrinsically establishing a rigid baseline. The extended annealing process also aids in removing residual toluene solvent, preventing plasticization effects. Decreasing Factors: The freely standing film geometry introduces two free surfaces where segmental mobility is enhanced compared to the bulk interior. Furthermore, the film thickness (428 Å) is less than the polymer's end-to-end distance (570 Å), creating a nanoconfined environment that often disrupts cooperative rearrangement regions and lowers the Tg. Dominant Factor: While the high molecular weight and chemical structure support a bulk-like rigidity, the nanoconfinement effects and enhanced surface mobility associated with the freely standing thin film geometry where thickness is below the chain dimensions qualitatively dominate, leading to a depression in Tg relative to the bulk material."
    },
    "analysis_without_hierarchical_structure": {
      "descriptive_text": "The sample comprises a high molecular weight polystyrene homopolymer with a weight-average molecular weight of 767,000 g/mol and a narrow polydispersity index of 1.11. The material was processed into a freely standing thin film by dissolving the polymer in toluene and spin-coating the solution at 4000 rpm onto a glass slide, followed by thermal annealing at 100 to 130 °C for 12 to 20 hours. The film was subsequently floated on water and transferred to a holder to achieve a final thickness of 428 Å. Characterization of the glass transition temperature was performed using Brillouin Light Scattering in backscattering geometry with a 5145 Å laser wavelength at a heating rate of 0.5 K/min.",
      "reasoning_analysis": "Increasing Factors: The chemical composition features bulky phenyl side groups on the polystyrene backbone which impose significant steric hindrance, inherently restricting segmental mobility and establishing a robust baseline glass transition temperature. Furthermore, the high molecular weight reduces the concentration of chain ends relative to lower molecular weight counterparts, minimizing free volume contributions from chain termini, while the extended thermal annealing history facilitates the removal of residual toluene solvent and relaxes non-equilibrium conformations, thereby reducing plasticization effects and free volume. Decreasing Factors: The processing history resulting in a freely standing film with a nanoscale thickness of 428 Å introduces significant finite size effects. The presence of two free surfaces enhances segmental mobility near the interfaces due to reduced coordination and lower density compared to the bulk, which qualitatively drives the glass transition temperature downward relative to bulk material. Dominant Factor: Although the high molecular weight and rigorous annealing protocol work to stabilize the polymer matrix and mitigate plasticization, the geometric confinement and enhanced surface mobility associated with the nanoscale thickness of the freely standing film qualitatively dominate the thermal behavior, leading to a net depression of the glass transition temperature compared to the bulk polystyrene standard."
    }
  },
  {
    "doi": null,
    "title": "Interface and chain confinement effects on the glass transition temperature of thin polymer films",
    "year": 1997,
    "chemical_composition": {
      "repeat_unit_psmiles": "[*]CC(C1=CC=CC=C1)[*]",
      "monomers": [
        {
          "name": "Styrene",
          "smiles": "C=CC1=CC=CC=C1",
          "ratio_value": null,
          "ratio_unit": null
        }
      ],
      "additives": [],
      "is_homopolymer": true
    },
    "processing_history": "Polystyrene (Mw = 767x10^3, Mw/Mn = 1.11) dissolved in toluene, spin coated (4000 rpm) onto glass slide, annealed at 100-130 °C for 12-20 h, floated on water, transferred to holder. Freely standing film, thickness h = 624 Å. Tg measured by Brillouin Light Scattering (BLS) in backscattering geometry, laser wavelength 5145 Å, heating rate 0.5 K/min.",
    "hierarchical_structure": "Amorphous polystyrene thin film. Mw = 767x10^3, Ree = 570 Å. Film thickness h = 624 Å. Freely standing geometry.",
    "properties": {
      "Tg": {
        "value": [
          84.9
        ],
        "unit": "°C"
      }
    },
    "analysis_with_hierarchical_structure": {
      "descriptive_text": "This sample consists of an amorphous polystyrene homopolymer with a high molecular weight (Mw = 767 × 10^3 g/mol) and a narrow molecular weight distribution (Mw/Mn = 1.11). The material was processed by dissolving the polymer in toluene followed by spin coating at 4000 rpm onto a glass slide, after which the film was annealed at 100-130 °C for 12-20 hours to ensure solvent removal and structural relaxation. The film was subsequently floated on water and transferred to a holder to form a freely standing geometry with a thickness of 624 Å, which is comparable to the chain end-to-end distance (Ree = 570 Å). Characterization of the glass transition temperature was performed using Brillouin Light Scattering in a backscattering geometry with a 5145 Å laser wavelength at a heating rate of 0.5 K/min.",
      "reasoning_analysis": "Increasing Factors: The high molecular weight of 767 × 10^3 g/mol significantly reduces the concentration of chain ends, minimizing excess free volume according to the Fox-Flory relationship and driving the Tg toward the bulk asymptotic limit. Additionally, the extended thermal annealing process facilitates the evaporation of residual toluene solvent, preventing plasticization effects that would otherwise enhance segmental mobility. The inherent steric hindrance provided by the phenyl side groups on the polystyrene backbone also imposes a high baseline rigidity. Decreasing Factors: The fabrication of a freely standing thin film with a thickness of 624 Å introduces significant free surface effects. In this nanoconfined geometry, the enhanced mobility at the air-polymer interfaces can propagate into the film interior, typically causing a depression in Tg relative to the bulk material, particularly when the film thickness is on the order of the polymer coil dimensions (Ree = 570 Å). Dominant Factor: While the high molecular weight and annealing history stabilize the bulk-like properties of the polymer chains, the geometric confinement and the presence of two free surfaces in the freely standing configuration are the dominant factors. The ratio of film thickness to chain size suggests that surface-enhanced mobility will qualitatively reduce the observed Tg compared to bulk polystyrene of equivalent molecular weight."
    },
    "analysis_without_hierarchical_structure": {
      "descriptive_text": "The sample consists of a high molecular weight polystyrene homopolymer (Mw = 767 × 10^3, Mw/Mn = 1.11) prepared as a freely standing thin film. The polymer was dissolved in toluene and spin-coated at 4000 rpm onto a glass slide, followed by thermal annealing at temperatures between 100 and 130 °C for 12 to 20 hours. Subsequently, the film was floated on water and transferred to a holder to achieve a final thickness of 624 Å. The glass transition temperature was characterized using Brillouin Light Scattering in a backscattering geometry with a laser wavelength of 5145 Å and a heating rate of 0.5 K/min.",
      "reasoning_analysis": "Increasing Factors: The intrinsic chemical structure of polystyrene, characterized by bulky phenyl side groups, imposes steric hindrance that restricts backbone segmental rotation, establishing an inherently rigid baseline. Furthermore, the high molecular weight ensures the polymer is well above the critical entanglement molecular weight, preventing molecular weight-dependent Tg depression, while the extended thermal annealing history near the transition region may promote physical aging and densification. Decreasing Factors: The most significant perturbational factor is the nanoscale confinement geometry; as a freely standing film with a thickness of 624 Å, the sample possesses a high surface-to-volume ratio where free surface effects enhance chain mobility and reduce local density. Additionally, the initial spin-coating from toluene introduces the risk of residual solvent retention, which would act as a plasticizer to increase free volume. Dominant Factor: The geometric confinement effect arising from the freely standing film morphology qualitatively dominates the thermal behavior. For polystyrene films at this thickness scale, the enhanced segmental mobility at the free surfaces typically overrides the intrinsic backbone rigidity and high molecular weight effects, leading to a net depression of the Tg relative to the bulk homopolymer value."
    }
  },
  {
    "doi": null,
    "title": "Nano-Fabrication on the Surface of Azobenzene-Containing Copolymers by Means of Optical Near Field around Microspheres",
    "year": null,
    "chemical_composition": {
      "repeat_unit_psmiles": null,
      "monomers": [
        {
          "name": "Ethylene Glycol",
          "smiles": "OCCO",
          "ratio_value": null,
          "ratio_unit": null
        },
        {
          "name": "Diisocyanate (OCN)",
          "smiles": null,
          "ratio_value": null,
          "ratio_unit": null
        },
        {
          "name": "Azobenzene-containing monomer",
          "smiles": null,
          "ratio_value": null,
          "ratio_unit": null
        }
      ],
      "additives": [],
      "is_homopolymer": false
    },
    "processing_history": "Azobenzene-containing urethane copolymer PU5 synthesized as per Ref 17. Film spin-coated onto glass substrate from pyridine solution. Tg reported in Table 1.",
    "hierarchical_structure": "Polymer film.",
    "properties": {
      "Tg": {
        "value": [
          99
        ],
        "unit": "°C"
      },
      "Mw": {
        "value": [
          28000
        ],
        "unit": null
      },
      "Mn": {
        "value": [
          14000
        ],
        "unit": null
      }
    },
    "analysis_with_hierarchical_structure": {
      "descriptive_text": "The sample comprises an azobenzene-containing urethane copolymer, designated as PU5, synthesized from ethylene glycol, a diisocyanate, and an azobenzene-containing monomer. This material was processed into a polymer film via spin-coating from a pyridine solution onto a glass substrate, with the glass transition temperature characterized and reported in the associated literature.",
      "reasoning_analysis": "Increasing Factors: The incorporation of bulky, rigid azobenzene moieties within the polymer structure introduces significant steric hindrance, restricting segmental rotation and increasing chain stiffness. Additionally, the urethane linkages facilitate intermolecular hydrogen bonding, acting as physical crosslinks that further impede chain mobility and elevate the Tg. Confinement effects arising from the adhesion of the spin-coated film to the glass substrate may also restrict mobility at the interface. Decreasing Factors: The presence of flexible ethylene glycol segments within the copolymer structure increases the free volume and enhances chain flexibility, which inherently lowers the Tg. Furthermore, the processing history involves spin-coating from a pyridine solution; if residual solvent remains trapped within the film matrix, it will act as a plasticizer, significantly depressing the Tg. Free surface effects inherent to thin spin-coated films can also enhance segmental mobility near the air interface, contributing to a reduction in the observed Tg. Dominant Factor: The intrinsic rigidity provided by the azobenzene groups and the cohesive energy density from urethane hydrogen bonding likely establish a high baseline Tg, dominating over the flexibility of the glycol spacers. However, the final observed Tg is critically sensitive to the processing history, where residual pyridine solvent and thin-film free surface effects may qualitatively reduce the Tg relative to the bulk, solvent-free material."
    },
    "analysis_without_hierarchical_structure": {
      "descriptive_text": "The sample comprises an azobenzene-containing urethane copolymer, identified as PU5, synthesized through the reaction of ethylene glycol, a diisocyanate, and an azobenzene-containing monomer. Following synthesis, the polymer was processed into a thin film by spin-coating from a pyridine solution onto a glass substrate, with the glass transition temperature determined for this specific film morphology.",
      "reasoning_analysis": "Increasing Factors: The incorporation of the azobenzene-containing monomer introduces bulky, rigid aromatic structures into the polymer backbone, which significantly restricts segmental rotation through steric hindrance and increases chain stiffness. Additionally, the urethane linkages facilitate strong intermolecular hydrogen bonding, creating physical crosslinks that inhibit chain mobility, while the interaction with the glass substrate during spin-coating may further restrict segmental motion at the interface. Decreasing Factors: The inclusion of ethylene glycol introduces flexible aliphatic ether linkages that act as soft segments, increasing chain flexibility and free volume which inherently lowers the Tg. Furthermore, the solution processing using pyridine poses a risk of residual solvent retention within the thin film; if not fully evaporated, these residual molecules would act as plasticizers, enhancing free volume and depressing the glass transition temperature. Dominant Factor: While the flexible ethylene glycol segments provide baseline flexibility, the structural rigidity imposed by the bulky azobenzene moieties and the strong hydrogen bonding network of the urethane hard segments typically dominate the thermal behavior in such functionalized copolymers. Therefore, the intrinsic stiffness of the azobenzene-containing hard segments is the dominant factor establishing a relatively higher Tg compared to standard aliphatic polyurethanes, though residual solvent effects from the solution processing could modulate this value downward."
    }
  },
  {
    "doi": null,
    "title": "Interface and chain confinement effects on the glass transition temperature of thin polymer films",
    "year": 1997,
    "chemical_composition": {
      "repeat_unit_psmiles": "[*]CC(C1=CC=CC=C1)[*]",
      "monomers": [
        {
          "name": "Styrene",
          "smiles": "C=CC1=CC=CC=C1",
          "ratio_value": null,
          "ratio_unit": null
        }
      ],
      "additives": [],
      "is_homopolymer": true
    },
    "processing_history": "Polystyrene (Mw = 767x10^3, Mw/Mn = 1.11) dissolved in toluene, spin coated (4000 rpm) onto glass slide, annealed at 100-130 °C for 12-20 h, floated on water, transferred to holder. Freely standing film, thickness h = 540 Å. Tg measured by Brillouin Light Scattering (BLS) in backscattering geometry, laser wavelength 5145 Å, heating rate 0.5 K/min.",
    "hierarchical_structure": "Amorphous polystyrene thin film. Mw = 767x10^3, Ree = 570 Å. Film thickness h = 540 Å. Freely standing geometry.",
    "properties": {
      "Tg": {
        "value": [
          62.9
        ],
        "unit": "°C"
      }
    },
    "analysis_with_hierarchical_structure": {
      "descriptive_text": "The sample comprises an amorphous polystyrene homopolymer characterized by a high molecular weight (Mw = 767,000 g/mol) and narrow dispersity (Mw/Mn = 1.11). Processing involved dissolving the polymer in toluene followed by spin coating at 4000 rpm onto a glass slide, annealing at 100-130 °C for 12-20 hours, and floating on water to transfer onto a holder, resulting in a freely standing film with a thickness of 540 Å. The hierarchical structure is defined by an end-to-end distance (Ree) of 570 Å, and the glass transition temperature was measured using Brillouin Light Scattering in backscattering geometry with a 5145 Å laser wavelength at a heating rate of 0.5 K/min.",
      "reasoning_analysis": "Increasing Factors: The high molecular weight (767,000 g/mol) ensures the polymer is well above the critical molecular weight for entanglement, minimizing free volume contributions from chain ends according to the Fox-Flory relationship, thereby stabilizing the Tg at the bulk plateau. Additionally, the thermal annealing process above the glass transition temperature facilitates solvent removal and physical aging, reducing excess free volume that would otherwise lower the Tg. The bulky phenyl side groups intrinsic to the styrene monomer also impose steric hindrance that restricts backbone rotation, establishing an inherently rigid baseline. Decreasing Factors: The freely standing film geometry introduces two free surfaces which significantly enhance segmental mobility due to reduced coordination numbers and lower local density at the interfaces. Furthermore, the film thickness (540 Å) is comparable to the chain dimensions (Ree = 570 Å), creating a nanoconfined environment where surface effects penetrate the entire film volume, typically leading to a depression in Tg relative to bulk materials. Dominant Factor: While the high molecular weight and annealing history work to maintain bulk-like thermal stability, the geometric confinement and the presence of free surfaces in the freely standing thin film architecture are the dominant factors. In polymer physics, free surface mobility effects in freely standing films of this thickness scale typically override bulk stabilization mechanisms, qualitatively driving the Tg lower than that of an infinite bulk sample."
    },
    "analysis_without_hierarchical_structure": {
      "descriptive_text": "The sample consists of a high molecular weight polystyrene homopolymer (Mw = 767,000 g/mol, Mw/Mn = 1.11). The material was processed by dissolving the polymer in toluene and spin coating the solution at 4000 rpm onto a glass slide, followed by thermal annealing at temperatures between 100 and 130 °C for 12 to 20 hours. The resulting film was floated on water and transferred to a holder to create a freely standing film with a thickness of 540 Å. The glass transition temperature was subsequently characterized using Brillouin Light Scattering in a backscattering geometry with a 5145 Å laser wavelength at a heating rate of 0.5 K/min.",
      "reasoning_analysis": "Increasing Factors: The inherent chemical structure of polystyrene, characterized by bulky phenyl side groups, imposes steric hindrance that restricts backbone segmental mobility, establishing a high intrinsic baseline for the glass transition temperature. Additionally, the high molecular weight (767,000 g/mol) minimizes the concentration of chain ends, which reduces excess free volume contributions that typically lower Tg in oligomers. The extended thermal annealing process likely ensures complete solvent evaporation and promotes physical aging or densification, further restricting free volume and driving the Tg upward relative to a quenched or solvent-rich state. Decreasing Factors: The primary factor driving the Tg down is the nanoconfinement effect associated with the 540 Å freely standing film geometry. In the absence of a supporting substrate, the enhanced mobility of polymer chains at the two free air-polymer interfaces propagates into the film interior, significantly depressing the glass transition temperature compared to bulk behavior. Furthermore, the extremely slow heating rate (0.5 K/min) employed during the Brillouin Light Scattering measurement provides ample time for segmental relaxation, which can lead to a lower observed transition temperature compared to faster thermal scanning methods. Dominant Factor: Despite the stabilizing effects of high molecular weight and thermal annealing, the geometric confinement of the freely standing thin film is the dominant factor. The high surface-to-volume ratio at this thickness scale amplifies free surface mobility effects, causing a qualitative depression of the Tg that overrides the bulk chemical tendencies."
    }
  },
  {
    "doi": null,
    "title": "Synthesis and thermal properties of new polyester based on indane-1,3-diol and terephtaloyl chloride",
    "year": 2001,
    "chemical_composition": {
      "repeat_unit_psmiles": "[*]OC1Cc2ccccc2C1OC(=O)c1ccc(C(=O)*)cc1",
      "monomers": [
        {
          "name": "Indane-1,3-diol",
          "smiles": "OC1Cc2ccccc2C1O",
          "ratio_value": null,
          "ratio_unit": null
        },
        {
          "name": "Terephthaloyl chloride",
          "smiles": "ClC(=O)c1ccc(C(=O)Cl)cc1",
          "ratio_value": null,
          "ratio_unit": null
        }
      ],
      "additives": [
        {
          "name": "tetramethylammonium bromide",
          "type": "catalyst",
          "amount_value": 0.000167,
          "amount_unit": "mol"
        }
      ],
      "is_homopolymer": false
    },
    "processing_history": "Interfacial polycondensation in nitrobenzene and 1M NaOH aqueous solution. Catalyst: tetramethylammonium bromide (TMAB). Stirred for 2h at ambient temperature. Precipitated in n-hexane. Dried at 50°C for 24h under vacuum. Tg measured by DSC (Mettler DSC 12E) at 20°C/min heating rate.",
    "hierarchical_structure": "Semicrystalline polyester. Good crystallinity (ΔHm = 49 J/g).",
    "properties": {
      "Tg": {
        "value": [
          75
        ],
        "unit": "°C"
      }
    },
    "analysis_with_hierarchical_structure": {
      "descriptive_text": "The sample is a semicrystalline polyester synthesized via interfacial polycondensation of Indane-1,3-diol and Terephthaloyl chloride. The reaction was conducted in a biphasic system of nitrobenzene and 1M NaOH aqueous solution using tetramethylammonium bromide as a catalyst, stirred for 2 hours at ambient temperature, followed by precipitation in n-hexane and vacuum drying at 50°C for 24 hours. Structural analysis confirms good crystallinity with a melting enthalpy of 49 J/g, and the thermal properties were characterized by DSC at a heating rate of 20°C/min.",
      "reasoning_analysis": "Increasing Factors: The polymer backbone incorporates bulky, fused indane rings and rigid aromatic terephthalate units, which significantly restrict segmental mobility through steric hindrance and inherent chain stiffness. Additionally, the semicrystalline morphology with good crystallinity creates physical crosslinks that constrain the amorphous phase, potentially elevating the observed Tg. Decreasing Factors: The ester linkages provide some rotational freedom compared to fully aromatic backbones, and the ambient temperature synthesis may limit molecular weight growth compared to thermal polycondensation, increasing free volume via chain ends. Furthermore, residual nitrobenzene solvent trapped within the matrix despite vacuum drying could act as a plasticizer. Dominant Factor: The intrinsic rigidity conferred by the fused indane and aromatic terephthalate moieties qualitatively dominates the thermal behavior, establishing a high baseline Tg that is reinforced by the restrictive semicrystalline network, outweighing the flexibility of the ester links or potential minor plasticization effects."
    },
    "analysis_without_hierarchical_structure": {
      "descriptive_text": "The polymer sample is a condensation polymer derived from Indane-1,3-diol and Terephthaloyl chloride monomers. Synthesis was achieved via interfacial polycondensation in a biphasic system of nitrobenzene and 1M NaOH aqueous solution, employing tetramethylammonium bromide as a catalyst at 0.000167 mol. The reaction mixture was stirred for 2 hours at ambient temperature, followed by precipitation in n-hexane and vacuum drying at 50°C for 24 hours. Thermal characterization was performed using DSC at a heating rate of 20°C/min.",
      "reasoning_analysis": "Increasing Factors: The incorporation of the fused bicyclic indane structure within the polymer backbone introduces significant steric hindrance and rigidity, severely restricting segmental rotation. Additionally, the aromatic terephthalate units contribute to backbone stiffness, collectively driving the intrinsic glass transition temperature higher compared to aliphatic polyesters. Decreasing Factors: The presence of ester linkages provides some degree of rotational freedom compared to wholly carbonaceous backbones. More critically, the processing history involves drying at 50°C, which is substantially lower than the boiling point of the synthesis solvent nitrobenzene; this suggests a high likelihood of residual solvent entrapment acting as a plasticizer to increase free volume and depress the Tg. Dominant Factor: While the rigid indane-terephthalate architecture establishes a high theoretical baseline for the glass transition, the mild drying protocol relative to the high-boiling solvent used during interfacial polycondensation is the dominant dynamic factor, likely causing the observed Tg to be qualitatively lower than the intrinsic value of the dry polymer due to residual plasticization."
    }
  },
  {
    "doi": null,
    "title": "Nano-Fabrication on the Surface of Azobenzene-Containing Copolymers by Means of Optical Near Field around Microspheres",
    "year": null,
    "chemical_composition": {
      "repeat_unit_psmiles": null,
      "monomers": [
        {
          "name": "HOCH2NCH2OH",
          "smiles": null,
          "ratio_value": null,
          "ratio_unit": null
        },
        {
          "name": "Diisocyanate (OCN)",
          "smiles": null,
          "ratio_value": null,
          "ratio_unit": null
        },
        {
          "name": "Azobenzene-containing monomer",
          "smiles": null,
          "ratio_value": null,
          "ratio_unit": null
        }
      ],
      "additives": [],
      "is_homopolymer": false
    },
    "processing_history": "Azobenzene-containing urethane copolymer PU4 synthesized as per Ref 17. Film spin-coated onto glass substrate from pyridine solution. Tg reported in Table 1.",
    "hierarchical_structure": "Polymer film.",
    "properties": {
      "Tg": {
        "value": [
          114
        ],
        "unit": "°C"
      },
      "Mw": {
        "value": [
          13000
        ],
        "unit": null
      },
      "Mn": {
        "value": [
          8500
        ],
        "unit": null
      }
    },
    "analysis_with_hierarchical_structure": {
      "descriptive_text": "The sample is an azobenzene-containing urethane copolymer, designated as PU4, synthesized according to established literature procedures. The chemical composition comprises a diisocyanate, a hydroxyamine component (HOCH2NCH2OH), and an azobenzene-functionalized monomer, forming a complex copolymeric backbone. Processing involved dissolving the synthesized polymer in pyridine followed by spin-coating onto a glass substrate to produce a uniform polymer film, with the glass transition temperature subsequently characterized and reported.",
      "reasoning_analysis": "Increasing Factors: The incorporation of azobenzene-containing monomers introduces bulky, rigid aromatic groups into the polymer backbone, which significantly restricts segmental mobility through steric hindrance and increases chain stiffness. Additionally, the urethane linkages facilitate strong intermolecular hydrogen bonding, creating physical crosslinks that further impede chain motion and elevate the glass transition temperature. The interaction between the polar polymer film and the glass substrate may also restrict mobility at the interface. Decreasing Factors: The use of pyridine as a solvent during spin-coating presents a risk of residual solvent entrapment within the film, which would act as a plasticizer to increase free volume and lower the Tg. Furthermore, thin film effects associated with the spin-coated geometry, particularly the presence of a free surface, can enhance chain mobility near the surface relative to the bulk, potentially depressing the measured transition temperature. Dominant Factor: The intrinsic rigidity imparted by the azobenzene moieties and the extensive hydrogen bonding network of the urethane segments qualitatively dominate the thermal behavior, establishing a high baseline Tg; however, the final measured value is critically sensitive to the efficiency of solvent removal during the spin-coating process."
    },
    "analysis_without_hierarchical_structure": {
