Repository: hhtrick/HHT-code

# HHT training framework

This directory contains model training, embedding precomputation, inference, article-level baselines and the curated datasets. All commands below assume that the working directory is `train_code/`.

## 3. Datasets and fixed partitions

Each main dataset is a JSON array at `dataset/{property}/{property}.json`. Entries contain source metadata, `chemical_composition`, `processing_history`, `hierarchical_structure`, `properties`, and two generated-analysis objects. Targets are stored as `properties[property]["value"]`; source metadata and target values are not predictive input fields.

| Property | Train | Validation | Test | Total |
|---|---:|---:|---:|---:|

File: train_code/dataset/Tg/Tg.json (part 224 of 235)
[
      "descriptive_text": "The sample comprises an azobenzene-containing urethane copolymer, designated as PU4, synthesized according to referenced literature procedures. The chemical architecture is formed from HOCH2NCH2OH and diisocyanate precursors copolymerized with azobenzene-functionalized monomers. For fabrication, the copolymer was dissolved in pyridine and processed into a thin film via spin-coating onto a glass substrate, with the glass transition temperature subsequently characterized and reported.",
      "reasoning_analysis": "Increasing Factors: The polyurethane backbone incorporates diisocyanate units that form rigid hard segments stabilized by strong intermolecular hydrogen bonding, which restricts chain mobility. Additionally, the integration of azobenzene-containing monomers introduces bulky, rigid aromatic groups that increase steric hindrance and rotational barriers, inherently driving the Tg upward. Decreasing Factors: The HOCH2NCH2OH component introduces aliphatic character and flexible linkages into the polymer architecture, which enhances segmental mobility and tends to lower the Tg. Furthermore, the spin-coating process from a pyridine solution carries the risk of residual solvent entrapment; if not fully evaporated, the pyridine would act as a plasticizer, increasing free volume and depressing the Tg. Dominant Factor: The combined effect of the rigid azobenzene moieties and the strong hydrogen bonding network within the urethane hard segments qualitatively dominates the thermal behavior, establishing a high Tg baseline, though the actual measured value is sensitive to the degree of solvent removal achieved during the spin-coating process."
    }
  },
  {
    "doi": null,
    "title": "Nano-Fabrication on the Surface of Azobenzene-Containing Copolymers by Means of Optical Near Field around Microspheres",
    "year": null,
    "chemical_composition": {
      "repeat_unit_psmiles": null,
      "monomers": [
        {
          "name": "HO-(CH2)2OH C12H25",
          "smiles": null,
          "ratio_value": null,
          "ratio_unit": null
        },
        {
          "name": "Diisocyanate (OCN)",
          "smiles": null,
          "ratio_value": null,
          "ratio_unit": null
        },
        {
          "name": "Azobenzene-containing monomer",
          "smiles": null,
          "ratio_value": null,
          "ratio_unit": null
        }
      ],
      "additives": [],
      "is_homopolymer": false
    },
    "processing_history": "Azobenzene-containing urethane copolymer PU6 synthesized as per Ref 17. Film spin-coated onto glass substrate from pyridine solution. Tg reported in Table 1.",
    "hierarchical_structure": "Polymer film.",
    "properties": {
      "Tg": {
        "value": [
          72
        ],
        "unit": "°C"
      },
      "Mw": {
        "value": [
          20000
        ],
        "unit": null
      },
      "Mn": {
        "value": [
          9000
        ],
        "unit": null
      }
    },
    "analysis_with_hierarchical_structure": {
      "descriptive_text": "The sample comprises an azobenzene-containing polyurethane copolymer, identified as PU6, synthesized from a diisocyanate, a diol component featuring ethylene glycol and dodecyl segments, and an azobenzene-containing monomer. This copolymer was processed into a polymer film via spin-coating from a pyridine solution onto a glass substrate, resulting in a solid thin-film hierarchical structure utilized for thermal characterization.",
      "reasoning_analysis": "Increasing Factors: The incorporation of azobenzene moieties introduces bulky, rigid aromatic structures that restrict backbone rotation through steric hindrance, inherently driving the Tg higher. Additionally, the urethane linkages formed during synthesis facilitate strong intermolecular hydrogen bonding, which further limits segmental mobility and contributes to an elevated Tg. Decreasing Factors: The presence of long aliphatic dodecyl segments within the diol component acts as an internal plasticizer by increasing free volume and chain flexibility, which qualitatively lowers the Tg. Furthermore, the use of pyridine as a processing solvent poses a risk of residual solvent retention within the spin-coated film, which could act as an external plasticizer and depress the Tg. Dominant Factor: While the flexible aliphatic chains and potential residual solvent promote mobility, the strong restrictive effects of the rigid azobenzene groups and the extensive hydrogen-bonding network of the polyurethane backbone are likely the dominant factors, establishing a baseline of restricted segmental motion that defines the glass transition behavior."
    },
    "analysis_without_hierarchical_structure": {
      "descriptive_text": "The sample consists of an azobenzene-containing polyurethane copolymer, designated as PU6, synthesized according to established literature procedures. The polymer backbone is constructed from a diol component featuring a dodecyl chain, a diisocyanate linker, and a functional azobenzene-containing monomer. For characterization, the material was processed into a thin film via spin-coating onto a glass substrate using pyridine as the casting solvent.",
      "reasoning_analysis": "Increasing Factors: The incorporation of azobenzene-containing monomers introduces bulky, rigid aromatic structures into the polymer backbone, which significantly restricts segmental rotation through steric hindrance. Furthermore, the diisocyanate component facilitates the formation of urethane linkages capable of strong intermolecular hydrogen bonding, creating physical crosslinks that limit chain mobility and drive the Tg upward. Decreasing Factors: The presence of the diol monomer featuring a long dodecyl alkyl chain acts as an internal plasticizer by increasing the free volume and flexibility of the soft segments, thereby lowering the energy barrier for segmental motion. Additionally, the use of pyridine, a high-boiling-point solvent, during spin-coating poses a risk of residual solvent retention, which could further plasticize the matrix and depress the Tg if not completely removed during processing. Dominant Factor: The dominant factor influencing the final Tg behavior is the rigid aromatic architecture and the dense hydrogen-bonding network formed by the urethane and azobenzene moieties. While the long alkyl chain enhances flexibility, the structural rigidity imparted by the functional aromatic groups and the physical crosslinking density typically govern the primary glass transition temperature in such functionalized polyurethane systems."
    }
  },
  {
    "doi": null,
    "title": "Synthesis and thermal properties of new polyester based on indane-1,3-diol and terephtaloyl chloride",
    "year": 2001,
    "chemical_composition": {
      "repeat_unit_psmiles": "[*]OC1Cc2ccccc2C1OC(=O)c1ccc(C(=O)*)cc1",
      "monomers": [
        {
          "name": "Indane-1,3-diol",
          "smiles": "OC1Cc2ccccc2C1O",
          "ratio_value": null,
          "ratio_unit": null
        },
        {
          "name": "Terephthaloyl chloride",
          "smiles": "ClC(=O)c1ccc(C(=O)Cl)cc1",
          "ratio_value": null,
          "ratio_unit": null
        }
      ],
      "additives": [
        {
          "name": "dibenzyldimethylammonium chloride",
          "type": "catalyst",
          "amount_value": 0.000167,
          "amount_unit": "mol"
        }
      ],
      "is_homopolymer": false
    },
    "processing_history": "Interfacial polycondensation in nitrobenzene and 1M NaOH aqueous solution. Catalyst: dibenzyldimethylammonium chloride (DBDMAC). Stirred for 2h at ambient temperature. Precipitated in n-hexane. Dried at 50°C for 24h under vacuum. Tg measured by DSC (Mettler DSC 12E) at 20°C/min heating rate.",
    "hierarchical_structure": "Semicrystalline polyester. Low crystallinity (ΔHm = 11 J/g).",
    "properties": {
      "Tg": {
        "value": [
          77
        ],
        "unit": "°C"
      }
    },
    "analysis_with_hierarchical_structure": {
      "descriptive_text": "The sample is a semicrystalline polyester synthesized via interfacial polycondensation of Indane-1,3-diol and Terephthaloyl chloride. The reaction was conducted in a biphasic system consisting of nitrobenzene and 1M NaOH aqueous solution using dibenzyldimethylammonium chloride (0.000167 mol) as a phase transfer catalyst, followed by stirring for 2 hours at ambient temperature. The resulting polymer was precipitated in n-hexane and dried under vacuum at 50°C for 24 hours. Structural characterization reveals low crystallinity with a melting enthalpy of 11 J/g, and the glass transition temperature was measured using a Mettler DSC 12E at a heating rate of 20°C/min.",
      "reasoning_analysis": "Increasing Factors: The polymer backbone incorporates rigid aromatic terephthalate units and bulky bicyclic indane-1,3-diol moieties, which significantly restrict segmental rotation through steric hindrance and intrinsic chain stiffness, thereby driving the Tg upward. Additionally, the semicrystalline morphology, despite low crystallinity, introduces physical crosslinks that constrain amorphous chain mobility, while the relatively fast DSC heating rate of 20°C/min kinetically shifts the observed transition to higher temperatures. Decreasing Factors: The presence of ester linkages introduces some flexibility compared to fully aromatic backbones, and the low degree of crystallinity implies a substantial amorphous fraction susceptible to mobility. Furthermore, the drying temperature of 50°C may be below the inherent Tg of this rigid polymer, potentially trapping residual nitrobenzene solvent which would act as a plasticizer and depress the Tg. Dominant Factor: The steric bulk and rigidity of the indane ring system within the backbone are the dominant factors, establishing a high baseline Tg that likely outweighs the plasticizing effects of residual solvent or the flexibility of ester linkages, though the thermal history and solvent removal efficiency remain critical modulators of the final thermomechanical behavior."
    },
    "analysis_without_hierarchical_structure": {
      "descriptive_text": "The synthesized material is a copolyester derived from the interfacial polycondensation of Indane-1,3-diol and Terephthaloyl chloride. The reaction proceeded in a biphasic solvent system comprising nitrobenzene and 1M NaOH aqueous solution, facilitated by dibenzyldimethylammonium chloride as a phase transfer catalyst. Following stirring for 2 hours at ambient temperature, the resulting polymer was isolated via precipitation in n-hexane and subjected to vacuum drying at 50°C for 24 hours prior to thermal characterization by differential scanning calorimetry at a heating rate of 20°C/min.",
      "reasoning_analysis": "Increasing Factors: The incorporation of Indane-1,3-diol introduces a bulky, fused bicyclic structure into the polymer backbone, which significantly restricts segmental rotation through steric hindrance. Furthermore, the terephthalate units provide aromatic rigidity along the chain, collectively enhancing chain stiffness and driving the Tg upward. Decreasing Factors: The interfacial polycondensation method utilizes nitrobenzene, a high-boiling solvent that may remain trapped within the polymer matrix if not fully removed, acting as a plasticizer to increase free volume. Additionally, the vacuum drying temperature of 50°C is relatively mild; if the inherent Tg of this rigid polymer exceeds this drying temperature, the chains may not achieve sufficient mobility to expel residual volatiles or relax free volume completely, potentially depressing the observed Tg. Dominant Factor: The intrinsic structural rigidity imparted by the fused indane rings and aromatic ester linkages is the dominant factor, establishing a high baseline resistance to segmental motion that typically outweighs the plasticizing effects of processing residues, provided the sample is reasonably dry."
    }
  },
  {
    "doi": null,
    "title": "Interface and chain confinement effects on the glass transition temperature of thin polymer films",
    "year": 1997,
    "chemical_composition": {
      "repeat_unit_psmiles": "[*]CC(C1=CC=CC=C1)[*]",
      "monomers": [
        {
          "name": "Styrene",
          "smiles": "C=CC1=CC=CC=C1",
          "ratio_value": null,
          "ratio_unit": null
        }
      ],
      "additives": [],
      "is_homopolymer": true
    },
    "processing_history": "Polystyrene (Mw = 767x10^3, Mw/Mn = 1.11) dissolved in toluene, spin coated (4000 rpm) onto glass slide, annealed at 100-130 °C for 12-20 h, floated on water, transferred to holder. Freely standing film, thickness h = 830 Å. Tg measured by Brillouin Light Scattering (BLS) in backscattering geometry, laser wavelength 5145 Å, heating rate 0.5 K/min.",
    "hierarchical_structure": "Amorphous polystyrene thin film. Mw = 767x10^3, Ree = 570 Å. Film thickness h = 830 Å. Freely standing geometry.",
    "properties": {
      "Tg": {
        "value": [
          94.9
        ],
        "unit": "°C"
      }
    },
    "analysis_with_hierarchical_structure": {
      "descriptive_text": "The sample comprises an amorphous polystyrene homopolymer with a high molecular weight (Mw = 767,000 g/mol) and narrow dispersity (Mw/Mn = 1.11). It was processed into a freely standing thin film with a thickness of 830 Å by dissolving the polymer in toluene, spin coating at 4000 rpm onto a glass slide, and annealing at 100-130 °C for 12-20 hours before floating on water and transferring to a holder. The hierarchical structure is characterized by an end-to-end distance (Ree) of 570 Å within the confined film geometry. The glass transition temperature was characterized using Brillouin Light Scattering in backscattering geometry with a 5145 Å laser wavelength at a heating rate of 0.5 K/min.",
      "reasoning_analysis": "Increasing Factors: The high molecular weight (767,000 g/mol) ensures the polymer is well above the entanglement threshold, minimizing the free volume contribution from chain ends and driving the Tg towards the bulk infinite molecular weight limit according to the Fox-Flory relationship. Additionally, the extensive thermal annealing history facilitates the removal of residual toluene solvent, preventing plasticization effects that would otherwise lower the transition temperature. Decreasing Factors: The freely standing film geometry with a thickness (830 Å) comparable to the chain dimensions (Ree = 570 Å) introduces significant confinement effects; specifically, the presence of two free surfaces enhances segmental mobility near the interfaces, which typically depresses the Tg relative to bulk material. Furthermore, the very slow heating rate (0.5 K/min) utilized during Brillouin Light Scattering measurement allows for greater structural relaxation at lower temperatures, often resulting in a lower observed Tg compared to standard faster heating rates. Dominant Factor: Despite the stabilizing effect of the high molecular weight, the geometric confinement and enhanced surface mobility inherent to the freely standing thin film architecture are the dominant factors, qualitatively driving the Tg lower than that of bulk polystyrene."
    },
    "analysis_without_hierarchical_structure": {
      "descriptive_text": "The sample comprises a polystyrene homopolymer with a high molecular weight (Mw = 767,000 g/mol) and narrow dispersity (Mw/Mn = 1.11). Preparation involved dissolving the polymer in toluene and spin coating the solution at 4000 rpm onto a glass slide, followed by thermal annealing at 100-130 °C for 12-20 hours. The resulting film was floated on water and transferred to a holder to form a freely standing film with a thickness of 830 Å. Characterization of the glass transition temperature was performed using Brillouin Light Scattering in a backscattering geometry with a 5145 Å laser wavelength at a heating rate of 0.5 K/min.",
      "reasoning_analysis": "Increasing Factors: The high molecular weight minimizes chain end concentration, reducing excess free volume and stabilizing segmental mobility restrictions inherent to the polystyrene backbone, while the bulky phenyl side groups impose steric hindrance that intrinsically raises the energy barrier for rotation. Additionally, the extensive thermal annealing above the expected transition temperature aids in removing residual toluene solvent and relaxing internal stresses, preventing plasticization-induced depression. Decreasing Factors: The processing history results in a freely standing film with a thickness of 830 Å, introducing two free surfaces that enhance segmental mobility near the interfaces compared to the bulk interior, a confinement effect that typically propagates into the film to lower the cooperative rearrangement temperature. Dominant Factor: While the high molecular weight and annealing establish a robust bulk-like baseline, the geometric confinement of the freely standing film is the dominant factor influencing the final Tg behavior, as the enhanced mobility at the free surfaces qualitatively drives the measured Tg lower relative to the bulk polymer value."
    }
  },
  {
    "doi": null,
    "title": "Interface and chain confinement effects on the glass transition temperature of thin polymer films",
    "year": 1997,
    "chemical_composition": {
      "repeat_unit_psmiles": "[*]CC(C1=CC=CC=C1)[*]",
      "monomers": [
        {
          "name": "Styrene",
          "smiles": "C=CC1=CC=CC=C1",
          "ratio_value": null,
          "ratio_unit": null
        }
      ],
      "additives": [],
      "is_homopolymer": true
    },
    "processing_history": "Polystyrene (Mw = 767x10^3, Mw/Mn = 1.11) dissolved in toluene, spin coated or water-transferred onto Si wafer with SiOx layer (~70 Å). Annealed at 130 °C for 12-20 h. Uncapped supported film, thickness h = 290 Å. Tg measured by Ellipsometry (EX-ACTA 2000), laser wavelength 6328 Å, cooling rate 1 K/min.",
    "hierarchical_structure": "Amorphous polystyrene thin film. Mw = 767x10^3, Ree = 570 Å. Film thickness h = 290 Å. Uncapped supported geometry (PS-air/SiOx).",
    "properties": {
      "Tg": {
        "value": [
          87.9
        ],
        "unit": "°C"
      }
    },
    "analysis_with_hierarchical_structure": {
      "descriptive_text": "The sample comprises an amorphous polystyrene homopolymer thin film with a high molecular weight (Mw = 767,000 g/mol) and a narrow molecular weight distribution (Mw/Mn = 1.11). Processing involved dissolving the polymer in toluene followed by deposition via spin coating or water transfer onto a silicon wafer substrate featuring a silicon oxide layer approximately 70 Å thick. The film was annealed at 130 °C for 12 to 20 hours to ensure solvent removal and structural stabilization, resulting in an uncapped supported geometry with a final thickness of 290 Å. This thickness is notably smaller than the polymer's end-to-end distance (Ree = 570 Å), indicating significant chain confinement. The glass transition temperature was characterized using ellipsometry with a laser wavelength of 6328 Å at a cooling rate of 1 K/min.",
      "reasoning_analysis": "Increasing Factors: The high molecular weight (767,000 g/mol) minimizes the concentration of chain ends, thereby reducing excess free volume and restricting mobility compared to lower molecular weight analogs. Additionally, the attractive interactions between the polystyrene chains and the silicon oxide substrate interface can immobilize segments near the substrate, potentially elevating the local Tg. The extended annealing time above the bulk Tg ensures equilibrium density, and the slow cooling rate during measurement allows for relaxation, avoiding artificial Tg elevation from vitrification stresses. Decreasing Factors: The primary driver for Tg reduction is the nanoconfinement effect arising from the film thickness (290 Å) being significantly less than the chain end-to-end distance (570 Å). The uncapped geometry introduces a free PS-air interface where segmental mobility is enhanced due to reduced coordination and lower density, an effect that propagates through the thin film. Dominant Factor: Despite the stabilizing effects of high molecular weight and substrate interactions, the strong nanoconfinement coupled with the free surface effect in this uncapped thin film geometry qualitatively dominates the behavior. The ratio of film thickness to chain size suggests that the enhanced mobility at the free surface overrides the substrate constraints, leading to a net depression of the Tg relative to bulk polystyrene."
    },
    "analysis_without_hierarchical_structure": {
      "descriptive_text": "The sample comprises a high molecular weight polystyrene homopolymer (Mw = 767,000, Mw/Mn = 1.11) prepared as an ultra-thin uncapped supported film. The polymer was dissolved in toluene and deposited onto a silicon wafer with a ~70 Å SiOx layer using either spin coating or water-transfer methods, yielding a final film thickness of 290 Å. To ensure solvent evaporation and equilibrium morphology, the film was annealed at 130 °C for 12 to 20 hours. The glass transition temperature was determined via ellipsometry using a 6328 Å laser wavelength at a cooling rate of 1 K/min.",
      "reasoning_analysis": "Increasing Factors: The high molecular weight (Mw = 767,000) ensures a low concentration of chain ends, maximizing entanglement density and restricting global chain mobility relative to lower molecular weight analogues. Additionally, the presence of the SiOx layer on the silicon wafer introduces substrate-polymer interactions that can immobilize segments near the interface, potentially creating a region of reduced mobility. The extended annealing process at 130 °C effectively removes residual toluene solvent, eliminating plasticization effects that would otherwise lower the transition temperature. Decreasing Factors: The most significant factor driving the Tg down is the nanoconfinement effect associated with the ultra-thin film geometry (290 Å). As an uncapped supported film, the presence of a free surface enhances segmental mobility due to reduced cohesive energy density and increased free volume near the air-polymer interface. This mobility enhancement can propagate through the entire film thickness when the dimensions approach the scale of cooperative rearranging regions. Furthermore, the slow cooling rate of 1 K/min during ellipsometry measurement allows for greater structural relaxation compared to faster scanning methods, which may result in the observation of the transition at a lower temperature. Dominant Factor: While the high molecular weight and substrate interactions provide structural rigidity, the dominant factor influencing the Tg behavior for this specific sample is the free surface effect inherent to the ultra-thin uncapped film geometry. The enhanced mobility at the air-polymer interface qualitatively outweighs the immobilizing effects of the substrate and high molecular weight, leading to a net depression in the glass transition temperature relative to the bulk polystyrene baseline."
    }
  },
  {
    "doi": null,
    "title": "Synthesis and thermal properties of new polyester based on indane-1,3-diol and terephtaloyl chloride",
    "year": 2001,
    "chemical_composition": {
      "repeat_unit_psmiles": "[*]OC1Cc2ccccc2C1OC(=O)c1ccc(C(=O)*)cc1",
      "monomers": [
        {
          "name": "Indane-1,3-diol",
          "smiles": "OC1Cc2ccccc2C1O",
          "ratio_value": null,
          "ratio_unit": null
        },
        {
          "name": "Terephthaloyl chloride",
          "smiles": "ClC(=O)c1ccc(C(=O)Cl)cc1",
          "ratio_value": null,
          "ratio_unit": null
        }
      ],
      "additives": [
        {
          "name": "hexamethylene bis (trimethylammonium) chloride",
          "type": "catalyst",
          "amount_value": 8.35e-05,
          "amount_unit": "mol"
        }
      ],
      "is_homopolymer": false
    },
    "processing_history": "Interfacial polycondensation in nitrobenzene and 1M NaOH aqueous solution. Catalyst: hexamethylene bis (trimethylammonium) chloride (HMbTMAC). Catalyst amount half of standard (8.35e-5 mol). Stirred for 2h at ambient temperature. Precipitated in n-hexane. Dried at 50°C for 24h under vacuum. Tg measured by DSC (Mettler DSC 12E) at 20°C/min heating rate.",
    "hierarchical_structure": "Semicrystalline polyester. Low crystallinity (ΔHm = 4 J/g).",
    "properties": {
      "Tg": {
        "value": [
          76
        ],
        "unit": "°C"
      }
    },
    "analysis_with_hierarchical_structure": {
      "descriptive_text": "The sample consists of a semicrystalline polyester synthesized via interfacial polycondensation of Indane-1,3-diol and Terephthaloyl chloride. The reaction utilized hexamethylene bis (trimethylammonium) chloride as a catalyst at a concentration of 8.35e-05 mol within a biphasic nitrobenzene and 1M NaOH aqueous system. Following ambient temperature stirring for 2 hours, the material was precipitated in n-hexane and subjected to vacuum drying at 50°C for 24 hours. Structural analysis indicates a low degree of crystallinity with a melting enthalpy of 4 J/g, and thermal characterization was performed using DSC at a heating rate of 20°C/min.",
      "reasoning_analysis": "Increasing Factors: The incorporation of bulky Indane-1,3-diol units fused with aromatic rings, combined with rigid terephthaloyl linkages, significantly restricts backbone segmental mobility through steric hindrance and enhances intermolecular dipole interactions via ester groups. Additionally, the presence of semicrystalline domains, even at low levels, imposes physical crosslinks that constrain the motion of adjacent amorphous chains. Decreasing Factors: The low crystallinity (ΔHm = 4 J/g) implies a predominantly amorphous matrix with less rigid constraint compared to highly crystalline analogs. Furthermore, the processing history involves drying at only 50°C; if the intrinsic Tg exceeds this temperature, residual high-boiling nitrobenzene solvent or ionic catalyst species may remain trapped within the matrix, acting as plasticizers that increase free volume and lower the Tg. Dominant Factor: The intrinsic stiffness conferred by the fused indane and aromatic terephthaloyl backbone structures qualitatively dominates the thermal behavior, establishing a high baseline Tg; however, the mild thermal history during drying suggests that residual solvent effects may significantly suppress the observed Tg relative to the theoretical maximum for this rigid chemical structure."
    },
    "analysis_without_hierarchical_structure": {
      "descriptive_text": "This aromatic polyester sample was synthesized via interfacial polycondensation between Indane-1,3-diol and Terephthaloyl chloride within a biphasic system consisting of nitrobenzene and 1M NaOH aqueous solution. The reaction utilized hexamethylene bis (trimethylammonium) chloride as a phase transfer catalyst at a loading of 8.35e-05 mol and was stirred for 2 hours at ambient temperature. Post-synthesis, the polymer was isolated by precipitation in n-hexane, followed by vacuum drying at 50°C for 24 hours, and the glass transition temperature was subsequently measured by differential scanning calorimetry at a heating rate of 20°C/min.",
      "reasoning_analysis": "Increasing Factors: The incorporation of Indane-1,3-diol introduces a bulky, fused bicyclic structure into the polymer backbone, while the Terephthaloyl chloride contributes aromatic rings, both of which significantly increase chain stiffness and steric hindrance to restrict segmental motion. Decreasing Factors: The processing history indicates drying at only 50°C following synthesis in nitrobenzene, a high-boiling-point solvent; this likely leaves residual solvent molecules acting as plasticizers that increase free volume. Additionally, the reduced catalyst loading (half of standard) may result in lower molecular weight, which further depresses the Tg according to free volume theory. Dominant Factor: While the rigid backbone architecture establishes a theoretically high baseline Tg, the insufficient thermal treatment to remove the high-boiling nitrobenzene solvent is the dominant factor qualitatively suppressing the observed Tg relative to the material's intrinsic potential."
    }
  },
  {
    "doi": null,
    "title": "Interface and chain confinement effects on the glass transition temperature of thin polymer films",
    "year": 1997,
    "chemical_composition": {
      "repeat_unit_psmiles": "[*]CC(C1=CC=CC=C1)[*]",
      "monomers": [
        {
          "name": "Styrene",
          "smiles": "C=CC1=CC=CC=C1",
          "ratio_value": null,
          "ratio_unit": null
        }
      ],
      "additives": [],
      "is_homopolymer": true
    },
    "processing_history": "Polystyrene (Mw = 767x10^3, Mw/Mn = 1.11) dissolved in toluene, spin coated (4000 rpm) onto glass slide, annealed at 100-130 °C for 12-20 h, floated on water, transferred to holder. Freely standing film, thickness h = 1848 Å. Tg measured by Brillouin Light Scattering (BLS) in backscattering geometry, laser wavelength 5145 Å, heating rate 0.5 K/min.",
    "hierarchical_structure": "Amorphous polystyrene thin film. Mw = 767x10^3, Ree = 570 Å. Film thickness h = 1848 Å. Freely standing geometry.",
    "properties": {
      "Tg": {
        "value": [
          95.9
        ],
        "unit": "°C"
      }
    },
    "analysis_with_hierarchical_structure": {
      "descriptive_text": "The sample is an amorphous polystyrene homopolymer thin film characterized by a high molecular weight (Mw = 767,000 g/mol), a narrow polydispersity (Mw/Mn = 1.11), and a chain end-to-end distance (Ree) of 570 Å. The material was fabricated into a freely standing geometry with a thickness of 1848 Å via spin coating from a toluene solution at 4000 rpm, followed by thermal annealing at 100–130 °C for 12–20 hours, floating on water, and transfer to a holder. Thermal characterization was performed using Brillouin Light Scattering in a backscattering geometry with a 5145 Å laser wavelength at a heating rate of 0.5 K/min.",
      "reasoning_analysis": "Increasing Factors: The high molecular weight (Mw = 767,000 g/mol) significantly reduces the concentration of chain ends, minimizing free volume contributions associated with chain termini and driving the Tg toward the bulk asymptotic limit. Additionally, the extended thermal annealing process (100–130 °C for 12–20 hours) promotes physical aging and structural relaxation toward equilibrium density, which can restrict segmental mobility, while the intrinsic steric hindrance provided by the pendant phenyl groups on the polystyrene backbone establishes a rigid baseline for chain dynamics. Decreasing Factors: The freely standing film geometry introduces a significant free surface area where polymer segments experience reduced coordination and enhanced mobility compared to the bulk interior. Given that the film thickness (1848 Å) is only approximately three times the chain end-to-end distance (Ree = 570 Å), nanoconfinement effects are pronounced, allowing the mobile surface layer to influence the average dynamics of the entire film, and any residual toluene from the spin-coating process could act as a plasticizer if not completely volatilized during annealing. Dominant Factor: Despite the stabilizing influence of the high molecular weight and thermal annealing, the presence of dual free surfaces in the freely standing geometry is the dominant factor, as the enhanced segmental mobility at the air-polymer interfaces propagates into the film interior due to the finite thickness relative to the chain dimensions, qualitatively resulting in a depression of the Tg relative to the bulk polystyrene value."
    },
    "analysis_without_hierarchical_structure": {
      "descriptive_text": "The sample comprises a high molecular weight polystyrene homopolymer with a weight-average molecular weight of 767,000 and a narrow dispersity of 1.11. The material was processed by dissolving the polymer in toluene and spin coating the solution at 4000 rpm onto a glass slide, followed by thermal annealing between 100 and 130 °C for 12 to 20 hours. The resulting film was floated on water and transferred to a holder to create a freely standing film with a thickness of 1848 Å. The glass transition temperature was characterized using Brillouin Light Scattering in backscattering geometry with a 5145 Å laser wavelength at a heating rate of 0.5 K/min.",
      "reasoning_analysis": "Increasing Factors: The inherent chemical composition features bulky phenyl side groups attached to the polymer backbone, which impose significant steric hindrance and restrict segmental rotation, intrinsically establishing a high baseline glass transition temperature. Furthermore, the high molecular weight ensures a fully entangled network, preventing the chain-end free volume effects that typically depress Tg in lower molecular weight oligomers, while the extended annealing above the glass transition temperature likely relieves internal stresses and removes the majority of the processing solvent. Decreasing Factors: The processing history specifies the creation of a freely standing film with a thickness of 1848 Å, where the presence of two free air-polymer interfaces enhances segmental mobility near the surfaces, a nanoconfinement effect known to depress the average Tg relative to bulk material. Additionally, despite annealing, any trace residual toluene remaining within the matrix would act as a plasticizer, increasing free volume and lowering the transition temperature. Dominant Factor: While the high molecular weight and bulky side groups establish a robust bulk baseline, the specific geometry of the freely standing thin film introduces significant surface mobility effects; consequently, the free surface enhancement of chain dynamics is the dominant factor likely causing a qualitative depression in the measured Tg relative to the bulk homopolymer standard."
    }
  },
  {
    "doi": null,
    "title": "Synthesis and thermal properties of new polyester based on indane-1,3-diol and terephtaloyl chloride",
    "year": 2001,
    "chemical_composition": {
      "repeat_unit_psmiles": "[*]OC1Cc2ccccc2C1OC(=O)c1ccc(C(=O)*)cc1",
      "monomers": [
        {
          "name": "Indane-1,3-diol",
          "smiles": "OC1Cc2ccccc2C1O",
          "ratio_value": null,
          "ratio_unit": null
        },
        {
          "name": "Terephthaloyl chloride",
          "smiles": "ClC(=O)c1ccc(C(=O)Cl)cc1",
          "ratio_value": null,
          "ratio_unit": null
        }
      ],
      "additives": [],
      "is_homopolymer": false
    },
    "processing_history": "Solution polycondensation in dichloromethane with triethylamine. Reaction at 0°C for 1h then 25°C for 3h. Precipitated in n-hexane. Dried at 50°C for 24h under vacuum. Tg measured by DSC (Mettler DSC 12E) at 20°C/min heating rate.",
    "hierarchical_structure": "Semicrystalline polyester. Low crystallinity (ΔHm = 8 J/g).",
    "properties": {
      "Tg": {
        "value": [
          77
        ],
        "unit": "°C"
      }
    },
    "analysis_with_hierarchical_structure": {
      "descriptive_text": "The sample is a semicrystalline polyester synthesized via solution polycondensation of Indane-1,3-diol and Terephthaloyl chloride in dichloromethane using triethylamine as an acid scavenger. The reaction was initiated at 0°C for 1 hour followed by 3 hours at 25°C, after which the polymer was precipitated in n-hexane and dried under vacuum at 50°C for 24 hours. Structural characterization reveals low crystallinity with a melting enthalpy of 8 J/g, and the glass transition temperature was subsequently measured using DSC at a heating rate of 20°C/min.",
      "reasoning_analysis": "Increasing Factors: The incorporation of the bulky, fused bicyclic indane ring within the polymer backbone imposes significant steric hindrance and restricts segmental rotation, inherently driving the Tg upward. Additionally, the aromatic terephthalate units contribute to chain stiffness, further resisting mobility. The semicrystalline nature, even with low crystallinity, introduces physical constraints on the amorphous chains that can elevate the transition temperature. Decreasing Factors: The low degree of crystallinity (ΔHm = 8 J/g) implies a predominantly amorphous matrix, reducing the restrictive effect of crystalline domains compared to highly crystalline analogs. Furthermore, the solution processing involving dichloromethane and precipitation in n-hexane carries a risk of residual solvent entrapment; if not fully removed during the 50°C vacuum drying, these residuals would act as plasticizers to lower the Tg. The presence of ester linkages also introduces some rotational flexibility compared to purely carbonaceous backbones. Dominant Factor: The intrinsic rigidity conferred by the indane and terephthalate moieties is the dominant factor, establishing a high baseline Tg due to restricted backbone mobility. While low crystallinity and potential residual solvent may mitigate this slightly, the steric bulk of the repeat unit dictates the primary thermal behavior."
    },
    "analysis_without_hierarchical_structure": {
      "descriptive_text": "The polymer sample is a copolymer synthesized via solution polycondensation utilizing Indane-1,3-diol and Terephthaloyl chloride as monomeric precursors. The reaction proceeded in dichloromethane with triethylamine, maintaining a temperature profile of 0°C for 1 hour followed by 25°C for 3 hours. Post-synthesis, the material was isolated through precipitation in n-hexane and dried under vacuum at 50°C for 24 hours. Thermal characterization was performed using differential scanning calorimetry (Mettler DSC 12E) with a heating rate of 20°C/min.",
      "reasoning_analysis": "Increasing Factors: The incorporation of Indane-1,3-diol introduces a bulky, fused bicyclic structure into the polymer backbone, while the Terephthaloyl chloride contributes rigid aromatic rings; together, these moieties significantly increase chain stiffness and steric hindrance, restricting segmental mobility and driving the Tg upward. Additionally, the vacuum drying process aids in the removal of volatile components, preventing plasticization. Decreasing Factors: The drying temperature of 50°C may be insufficient to remove all residual dichloromethane or n-hexane if the polymer vitrifies before complete solvent evaporation, potentially leaving trapped solvent molecules that increase free volume and lower the Tg. Furthermore, the methylene bridge within the indane ring offers slightly more conformational freedom compared to fully aromatic cyclic structures, which may moderately reduce rigidity. Dominant Factor: The intrinsic chain stiffness derived from the bulky indane and aromatic terephthaloyl units qualitatively dominates the thermal behavior, establishing a rigid backbone architecture that dictates a higher Tg baseline, outweighing the potential minor plasticization effects from residual processing solvents."
    }
  },
  {
    "doi": "10.1016/j.ejps.2026.107450",
    "title": "Design of co-lyophilised ternary insulin-sucrose-polymer systems with enhanced amorphous glass stability",
    "year": 2026,
    "chemical_composition": {
      "repeat_unit_psmiles": null,
      "monomers": [
        {
          "name": "N-vinylpyrrolidone",
          "smiles": "C=CN1CCCC1=O",
          "ratio_value": null,
          "ratio_unit": null
        },
        {
          "name": "Vinyl acetate",
          "smiles": "CC(=O)OC=C",
          "ratio_value": null,
          "ratio_unit": null
        }
      ],
      "additives": [
        {
          "name": "Insulin",
