Repository: hhtrick/HHT-code

# HHT training framework

This directory contains model training, embedding precomputation, inference, article-level baselines and the curated datasets. All commands below assume that the working directory is `train_code/`.

## 3. Datasets and fixed partitions

Each main dataset is a JSON array at `dataset/{property}/{property}.json`. Entries contain source metadata, `chemical_composition`, `processing_history`, `hierarchical_structure`, `properties`, and two generated-analysis objects. Targets are stored as `properties[property]["value"]`; source metadata and target values are not predictive input fields.

| Property | Train | Validation | Test | Total |
|---|---:|---:|---:|---:|

File: train_code/dataset/Tg/Tg.json (part 225 of 235)
[
          "type": "peptide",
          "amount_value": 25.0,
          "amount_unit": "%w/w"
        },
        {
          "name": "Sucrose",
          "type": "disaccharide",
          "amount_value": 57.5,
          "amount_unit": "%w/w"
        }
      ],
      "is_homopolymer": false
    },
    "processing_history": "Lyophilized from 10 mM citric acid buffer (pH 2), 4% w/v total solute. Freeze-drying cycle: frozen to -40°C, primary drying at -30°C (50 mTorr, 62 h), secondary drying at 35°C (50 mTorr, 6 h). Tg measured by Modulated DSC (TA Instruments Q1000) at 3°C/min heating rate, ±1°C amplitude, 40 s period, under N2 purge (50 mL/min).",
    "hierarchical_structure": "Amorphous glass solid-state. Residual water content: 0.76% (w/w). Homogeneous system.",
    "properties": {
      "Tg": {
        "value": [
          66.08
        ],
        "unit": "°C"
      }
    },
    "analysis_with_hierarchical_structure": {
      "descriptive_text": "The sample consists of an amorphous, homogeneous glass solid-state copolymer system derived from N-vinylpyrrolidone and vinyl acetate monomers. This polymeric matrix is formulated with significant amounts of bioactive and stabilizing additives, specifically containing 25.0 %w/w Insulin peptide and 57.5 %w/w Sucrose disaccharide. The material was prepared via lyophilization from a 10 mM citric acid buffer at pH 2 with a total solute concentration of 4% w/v, undergoing a freeze-drying cycle that included freezing to -40°C, primary drying at -30°C under 50 mTorr for 62 hours, and secondary drying at 35°C under 50 mTorr for 6 hours. The resulting solid exhibits a residual water content of 0.76% (w/w), and its thermal properties were characterized using Modulated DSC at a heating rate of 3°C/min with a 1°C amplitude and 40 s period under a nitrogen purge.",
      "reasoning_analysis": "Increasing Factors: The high mass fraction of Sucrose (57.5 %w/w), a rigid disaccharide with a high intrinsic glass transition, significantly restricts polymer segmental mobility through extensive hydrogen bonding within the homogeneous amorphous matrix. Additionally, the N-vinylpyrrolidone monomer units contribute bulky pyrrolidone rings that impose steric hindrance on backbone rotation, inherently increasing the stiffness of the copolymer chains. The lyophilization process itself removes the bulk aqueous solvent, transitioning the system from a low-Tg solution to a solid glassy state. Decreasing Factors: The presence of residual water (0.76% w/w) acts as a potent small-molecule plasticizer, increasing free volume and facilitating chain mobility, which depresses the Tg relative to the completely dry state. Furthermore, the incorporation of Vinyl acetate monomers introduces flexible acetate side groups that lower the intrinsic rigidity of the copolymer backbone compared to pure poly(N-vinylpyrrolidone). The secondary drying temperature of 35°C may also be insufficient to fully relax the glassy structure or remove all tightly bound water, leaving excess free volume. Dominant Factor: The high concentration of rigid sucrose molecules combined with the sterically hindered N-vinylpyrrolidone units creates a densely packed hydrogen-bonded network that qualitatively dominates the thermal behavior, establishing a high baseline Tg; however, the residual water content serves as the critical modulating factor that prevents the system from achieving the theoretical maximum Tg of the dry components."
    },
    "analysis_without_hierarchical_structure": {
      "descriptive_text": "The sample comprises a copolymer synthesized from N-vinylpyrrolidone and vinyl acetate monomers, formulated with 25.0 %w/w insulin peptide and 57.5 %w/w sucrose disaccharide. The material was prepared by lyophilization from a 10 mM citric acid buffer at pH 2 with a total solute concentration of 4% w/v. The freeze-drying cycle involved freezing to -40°C, followed by primary drying at -30°C under 50 mTorr for 62 hours, and secondary drying at 35°C under 50 mTorr for 6 hours. The glass transition temperature was subsequently characterized using Modulated DSC on a TA Instruments Q1000 at a heating rate of 3°C/min with an amplitude of ±1°C and a period of 40 s under a nitrogen purge of 50 mL/min.",
      "reasoning_analysis": "Increasing Factors: The presence of N-vinylpyrrolidone units introduces bulky pyrrolidone rings along the backbone, creating steric hindrance that restricts segmental motion and intrinsically elevates the glass transition temperature. Furthermore, the processing history involves a secondary drying step at 35°C under vacuum, which removes residual water, a potent plasticizer, thereby significantly increasing the Tg. Strong hydrogen bonding interactions between the sucrose hydroxyl groups, insulin amide bonds, and polymer carbonyl groups also restrict chain mobility. Decreasing Factors: The incorporation of vinyl acetate comonomers introduces flexible acetate side groups which lower the baseline stiffness of the polymer chain compared to a pure poly(N-vinylpyrrolidone) homopolymer. Additionally, the high weight percentage of low molecular weight additives, specifically sucrose and insulin, introduces increased free volume relative to the high molecular weight polymer matrix, which can act to depress the Tg. Residual citric acid buffer salts may also act as impurities that disrupt packing. Dominant Factor: The removal of water during the secondary drying phase and the formation of an extensive hydrogen-bonded network between the sucrose stabilizer and the polymer matrix qualitatively dominate the thermal behavior, likely maintaining a rigid glassy state despite the flexibility introduced by the vinyl acetate units and the free volume of the additives."
    }
  },
  {
    "doi": null,
    "title": "Interface and chain confinement effects on the glass transition temperature of thin polymer films",
    "year": 1997,
    "chemical_composition": {
      "repeat_unit_psmiles": "[*]CC(C1=CC=CC=C1)[*]",
      "monomers": [
        {
          "name": "Styrene",
          "smiles": "C=CC1=CC=CC=C1",
          "ratio_value": null,
          "ratio_unit": null
        }
      ],
      "additives": [],
      "is_homopolymer": true
    },
    "processing_history": "Polystyrene (Mw = 767x10^3, Mw/Mn = 1.11) dissolved in toluene, spin coated (4000 rpm) onto glass slide, annealed at 100-130 °C for 12-20 h, floated on water, transferred to holder. Freely standing film, thickness h = 632 Å. Tg measured by Brillouin Light Scattering (BLS) in backscattering geometry, laser wavelength 5145 Å, heating rate 0.5 K/min.",
    "hierarchical_structure": "Amorphous polystyrene thin film. Mw = 767x10^3, Ree = 570 Å. Film thickness h = 632 Å. Freely standing geometry.",
    "properties": {
      "Tg": {
        "value": [
          86.9
        ],
        "unit": "°C"
      }
    },
    "analysis_with_hierarchical_structure": {
      "descriptive_text": "The sample comprises an amorphous polystyrene homopolymer with a high molecular weight (Mw) of 767,000 g/mol and a narrow dispersity (Mw/Mn) of 1.11. Processing involved dissolution in toluene followed by spin coating at 4000 rpm onto a glass slide, thermal annealing between 100 and 130 °C for 12 to 20 hours, and subsequent floating on water to transfer the film to a holder, resulting in a freely standing geometry. The hierarchical structure is defined by a film thickness of 632 Å, which is comparable to the radius of gyration (Ree) of 570 Å, and the glass transition temperature was characterized using Brillouin Light Scattering in backscattering geometry with a 5145 Å laser wavelength at a heating rate of 0.5 K/min.",
      "reasoning_analysis": "Increasing Factors: The high molecular weight (767,000 g/mol) significantly reduces the concentration of chain ends compared to oligomers, minimizing free volume contributions that typically lower Tg according to the Fox-Flory relationship. Additionally, the bulky phenyl side groups inherent to the styrene monomer impose steric hindrance on backbone rotation, intrinsically raising the energy barrier for segmental motion. The extensive thermal annealing history also promotes the removal of residual toluene solvent and relaxes non-equilibrium free volume, stabilizing the structure towards a higher Tg state. Decreasing Factors: The freely standing film geometry introduces two air-polymer interfaces where reduced coordination numbers enhance segmental mobility relative to the bulk. Furthermore, the film thickness (632 Å) is on the order of the polymer's radius of gyration (570 Å), placing the system in a nanoconfined regime where free surface effects can propagate through the entire film thickness, typically resulting in a depression of the glass transition temperature. Dominant Factor: While the high molecular weight and annealing history push the Tg towards the bulk limit, the freely standing geometry and nanoconfinement effects are the dominant factors. The enhanced mobility at the free surfaces qualitatively overrides the bulk stabilization effects, leading to a net reduction in Tg relative to bulk polystyrene of equivalent molecular weight."
    },
    "analysis_without_hierarchical_structure": {
      "descriptive_text": "The sample consists of a high molecular weight polystyrene homopolymer (Mw = 767 × 10^3, Mw/Mn = 1.11) processed into a freely standing thin film. The polymer was dissolved in toluene and spin-coated at 4000 rpm onto a glass slide, followed by thermal annealing at temperatures between 100 and 130 °C for 12 to 20 hours. Subsequently, the film was floated on water and transferred to a holder to achieve a final thickness of 632 Å. The glass transition temperature was characterized using Brillouin Light Scattering in a backscattering geometry with a laser wavelength of 5145 Å and a heating rate of 0.5 K/min.",
      "reasoning_analysis": "Increasing Factors: The chemical composition features bulky phenyl side groups on the polystyrene backbone which impose steric hindrance on segmental rotation, intrinsically establishing a rigid baseline. Furthermore, the high molecular weight ensures a dense entanglement network that restricts chain mobility, and the extended thermal annealing near the transition region promotes physical aging and densification, both of which act to stabilize or increase the Tg. Decreasing Factors: The processing history results in a freely standing film with a nanoscale thickness of 632 Å. In this confinement regime, the high surface-to-volume ratio introduces significant free surface effects where polymer segments exhibit enhanced mobility due to reduced coordination numbers, typically leading to a depression in the measured Tg compared to bulk material. Dominant Factor: While the high molecular weight and thermal history work to maintain bulk-like rigidity, the geometric confinement of the freely standing thin film is the dominant factor. The enhanced mobility at the free surfaces in such thin films qualitatively overrides the stabilizing effects of entanglements and annealing, leading to a net reduction in Tg relative to the bulk polymer."
    }
  },
  {
    "doi": null,
    "title": "Interface and chain confinement effects on the glass transition temperature of thin polymer films",
    "year": 1997,
    "chemical_composition": {
      "repeat_unit_psmiles": "[*]CC(C1=CC=CC=C1)[*]",
      "monomers": [
        {
          "name": "Styrene",
          "smiles": "C=CC1=CC=CC=C1",
          "ratio_value": null,
          "ratio_unit": null
        }
      ],
      "additives": [],
      "is_homopolymer": true
    },
    "processing_history": "Polystyrene (Mw = 767x10^3, Mw/Mn = 1.11) dissolved in toluene, spin coated or water-transferred onto Si wafer with SiOx layer (~70 Å). Annealed at 130 °C for 12-20 h. Uncapped supported film, thickness h = 660 Å. Tg measured by Ellipsometry (EX-ACTA 2000), laser wavelength 6328 Å, cooling rate 1 K/min.",
    "hierarchical_structure": "Amorphous polystyrene thin film. Mw = 767x10^3, Ree = 570 Å. Film thickness h = 660 Å. Uncapped supported geometry (PS-air/SiOx).",
    "properties": {
      "Tg": {
        "value": [
          92.9
        ],
        "unit": "°C"
      }
    },
    "analysis_with_hierarchical_structure": {
      "descriptive_text": "The sample consists of an amorphous polystyrene homopolymer thin film with a high molecular weight (Mw = 767,000 g/mol) and a narrow molecular weight distribution (Mw/Mn = 1.11). The material was processed by dissolving the polymer in toluene, followed by spin coating or water transfer onto a silicon wafer featuring a silicon oxide layer approximately 70 Å thick. The resulting uncapped supported film possesses a thickness of 660 Å and was subjected to thermal annealing at 130 °C for 12 to 20 hours. The glass transition temperature was subsequently characterized using ellipsometry with a laser wavelength of 6328 Å at a cooling rate of 1 K/min.",
      "reasoning_analysis": "Increasing Factors: The bulky phenyl side groups on the polystyrene backbone impose significant steric hindrance, restricting segmental rotation and intrinsically elevating the Tg. The high molecular weight (767,000 g/mol) minimizes the contribution of chain ends to free volume (Fox-Flory effect), stabilizing the Tg toward the high molecular weight bulk limit. Additionally, attractive interactions between the polymer and the SiOx substrate layer may restrict chain mobility at the buried interface, while the extended annealing process ensures the removal of residual toluene, preventing plasticization. Decreasing Factors: The thin film geometry introduces confinement effects, as the film thickness (660 Å) is comparable to the polymer chain end-to-end distance (570 Å). Crucially, the uncapped geometry creates a free surface (PS-air interface) where reduced coordination and density enhance segmental mobility, typically depressing the Tg. Dominant Factor: Although the high molecular weight and substrate interactions act to maintain bulk-like rigidity, the enhanced mobility associated with the free surface in the uncapped thin film geometry is generally the dominant perturbation in this thickness regime. Consequently, the free surface effect is expected to qualitatively lower the Tg relative to the bulk homopolymer, despite the mitigating influence of the high molecular weight."
    },
    "analysis_without_hierarchical_structure": {
      "descriptive_text": "The sample comprises a high molecular weight polystyrene homopolymer (Mw = 767,000 g/mol, Mw/Mn = 1.11) processed into a thin supported film. The polymer was dissolved in toluene and deposited onto a silicon wafer with a native oxide layer (~70 Å) via spin coating or water transfer, yielding an uncapped film with a thickness of 660 Å. Following deposition, the film was thermally annealed at 130 °C for 12 to 20 hours to ensure solvent removal and structural equilibration. The glass transition temperature was characterized using ellipsometry at a laser wavelength of 6328 Å with a cooling rate of 1 K/min.",
      "reasoning_analysis": "Increasing Factors: The high molecular weight (767k) places the polymer well above the critical entanglement molecular weight, minimizing chain end free volume effects that typically depress Tg in lower molecular weight variants. Furthermore, the extended thermal annealing at 130 °C facilitates the complete evaporation of the toluene solvent, preventing residual solvent plasticization, while the interaction between the polymer chains and the polar SiOx substrate layer can restrict segmental mobility at the buried interface. Decreasing Factors: The nanoscale film thickness (660 Å) introduces significant confinement effects, specifically the presence of a free surface at the air-polymer interface which enhances chain mobility and increases free volume relative to the bulk material. Additionally, the slow cooling rate (1 K/min) employed during ellipsometry measurement allows for greater structural relaxation during the transition compared to faster thermal scans, potentially shifting the observed onset to lower temperatures. Dominant Factor: While the high molecular weight and substrate interactions provide structural stability, the geometric confinement imposed by the thin film architecture is the dominant factor influencing the Tg behavior. For non-polar polystyrene on weakly interacting silica surfaces, the enhanced mobility at the free surface typically outweighs the restrictive substrate effects, qualitatively driving the Tg toward depression relative to the bulk infinite limit."
    }
  },
  {
    "doi": null,
    "title": "Interface and chain confinement effects on the glass transition temperature of thin polymer films",
    "year": 1997,
    "chemical_composition": {
      "repeat_unit_psmiles": "[*]CC(C1=CC=CC=C1)[*]",
      "monomers": [
        {
          "name": "Styrene",
          "smiles": "C=CC1=CC=CC=C1",
          "ratio_value": null,
          "ratio_unit": null
        }
      ],
      "additives": [],
      "is_homopolymer": true
    },
    "processing_history": "Polystyrene (Mw = 767x10^3, Mw/Mn = 1.11) dissolved in toluene, spin coated or water-transferred onto Si wafer with SiOx layer (~70 Å). Annealed at 130 °C for 12-20 h. Uncapped supported film, thickness h = 1190 Å. Tg measured by Ellipsometry (EX-ACTA 2000), laser wavelength 6328 Å, cooling rate 1 K/min.",
    "hierarchical_structure": "Amorphous polystyrene thin film. Mw = 767x10^3, Ree = 570 Å. Film thickness h = 1190 Å. Uncapped supported geometry (PS-air/SiOx).",
    "properties": {
      "Tg": {
        "value": [
          94.9
        ],
        "unit": "°C"
      }
    },
    "analysis_with_hierarchical_structure": {
      "descriptive_text": "The sample comprises an amorphous polystyrene homopolymer thin film characterized by a high molecular weight (Mw = 767,000 g/mol) and narrow dispersity (Mw/Mn = 1.11). Prepared by dissolution in toluene, the polymer was deposited via spin coating or water transfer onto a silicon wafer substrate possessing a ~70 Å SiOx layer. The resulting uncapped supported film has a thickness of 1190 Å and underwent thermal annealing at 130 °C for 12 to 20 hours to ensure equilibrium. The glass transition temperature was determined using ellipsometry with a cooling rate of 1 K/min.",
      "reasoning_analysis": "Increasing Factors: The intrinsic stiffness of the polystyrene backbone, arising from bulky phenyl side groups, restricts segmental rotation and establishes a high baseline Tg. The high molecular weight (767,000 g/mol) ensures the polymer is well above the critical entanglement molecular weight, minimizing chain-end free volume effects via the Fox-Flory relationship and stabilizing the Tg near the bulk plateau. Additionally, the attractive interactions between the polymer chains and the polar SiOx substrate layer restrict mobility at the buried interface, while the extensive annealing process removes residual toluene solvent that could otherwise act as a plasticizer. Decreasing Factors: The presence of a free surface (PS-air interface) in the uncapped geometry enhances segmental mobility near the film surface, which can propagate into the film interior and lower the overall Tg. Furthermore, the film thickness (1190 Å) is approximately twice the chain end-to-end distance (570 Å), introducing nanoconfinement effects that may disrupt bulk packing density and facilitate cooperative rearrangement at lower temperatures compared to bulk material. Dominant Factor: While the free surface promotes mobility, the high molecular weight combined with the restrictive interactions at the supported SiOx interface qualitatively dominates the thermal behavior. The film thickness is sufficient to mitigate extreme confinement deviations, suggesting the Tg will be primarily governed by the bulk intrinsic properties of the high-molecular-weight polystyrene, potentially slightly elevated or maintained at bulk values due to substrate constraints rather than depressed by surface effects."
    },
    "analysis_without_hierarchical_structure": {
      "descriptive_text": "The sample comprises a high molecular weight polystyrene homopolymer (Mw = 767,000 g/mol, Mw/Mn = 1.11) fabricated into a thin supported film. The polymer was dissolved in toluene and deposited onto a silicon wafer with a native oxide layer (~70 Å) via spin coating or water-transfer methods, resulting in an uncapped film thickness of 1190 Å. Following deposition, the film was annealed at 130 °C for 12 to 20 hours to promote structural equilibrium. The glass transition temperature was subsequently characterized using ellipsometry at a laser wavelength of 6328 Å with a cooling rate of 1 K/min.",
      "reasoning_analysis": "Increasing Factors: The high molecular weight of the polystyrene chain reduces the concentration of chain ends, thereby minimizing free volume contributions associated with chain termini and maximizing entanglement density, which intrinsically elevates the Tg towards the asymptotic bulk limit. Additionally, the attractive interactions between the polymer segments and the silicon oxide substrate layer restrict segmental mobility at the buried interface, while the prolonged thermal annealing ensures the complete removal of residual toluene solvent, preventing plasticization effects that would otherwise lower the transition temperature. Decreasing Factors: The geometry of the sample as an uncapped thin film introduces a free surface at the air-polymer interface, where reduced coordination numbers and enhanced free volume facilitate greater segmental mobility compared to the bulk state. This finite size effect typically drives the Tg downward, particularly in films where the thickness is comparable to the radius of gyration or where surface dynamics dominate over substrate constraints. Dominant Factor: Although the high molecular weight and substrate interactions provide stabilizing influences, the dominant factor governing the thermal behavior in this specific configuration is the free surface effect inherent to the uncapped film geometry. For polystyrene films of this thickness range supported on weakly interacting oxide layers, the enhanced mobility at the air interface qualitatively outweighs the restrictive substrate effects, leading to a net depression of the Tg relative to the bulk homopolymer value."
    }
  },
  {
    "doi": null,
    "title": "Interface and chain confinement effects on the glass transition temperature of thin polymer films",
    "year": 1997,
    "chemical_composition": {
      "repeat_unit_psmiles": "[*]CC(C1=CC=CC=C1)[*]",
      "monomers": [
        {
          "name": "Styrene",
          "smiles": "C=CC1=CC=CC=C1",
          "ratio_value": null,
          "ratio_unit": null
        }
      ],
      "additives": [],
      "is_homopolymer": true
    },
    "processing_history": "Polystyrene (Mw = 767x10^3, Mw/Mn = 1.11) dissolved in toluene, spin coated or water-transferred onto Si wafer with SiOx layer (~70 Å). Annealed at 130 °C for 12-20 h. Uncapped supported film, thickness h = 440 Å. Tg measured by Ellipsometry (EX-ACTA 2000), laser wavelength 6328 Å, cooling rate 1 K/min.",
    "hierarchical_structure": "Amorphous polystyrene thin film. Mw = 767x10^3, Ree = 570 Å. Film thickness h = 440 Å. Uncapped supported geometry (PS-air/SiOx).",
    "properties": {
      "Tg": {
        "value": [
          91.9
        ],
        "unit": "°C"
      }
    },
    "analysis_with_hierarchical_structure": {
      "descriptive_text": "The sample consists of an amorphous polystyrene homopolymer thin film with a high molecular weight (Mw) of 767,000 g/mol and a narrow dispersity (Mw/Mn) of 1.11. The material was processed by dissolving the polymer in toluene, followed by spin coating or water transfer onto a silicon wafer featuring a silicon oxide layer approximately 70 Å thick. The resulting uncapped supported film possesses a thickness of 440 Å and was subjected to thermal annealing at 130 °C for 12 to 20 hours. The glass transition temperature was subsequently characterized using ellipsometry with a laser wavelength of 6328 Å at a cooling rate of 1 K/min.",
      "reasoning_analysis": "Increasing Factors: The intrinsic chain stiffness arising from the bulky phenyl side groups of the styrene monomers establishes a robust baseline resistance to segmental motion. Furthermore, the high molecular weight minimizes the concentration of chain ends, thereby eliminating free volume contributions that typically lower Tg in lower molecular weight systems. The thermal annealing above the expected bulk transition temperature likely ensures the complete evaporation of the toluene solvent, preventing plasticization, while the interaction with the silicon oxide substrate may restrict chain mobility near the buried interface. Decreasing Factors: The nanoscale confinement imposed by the film thickness of 440 Å, which is smaller than the chain end-to-end distance (Ree = 570 Å), significantly alters the cooperativity of segmental relaxation. Specifically, the uncapped geometry introduces a free polymer-air interface where reduced coordination numbers enhance local chain mobility, an effect that can propagate through the thin film profile. Dominant Factor: While the high molecular weight and substrate interactions provide stabilizing influences, the geometric confinement combined with the enhanced mobility at the free surface in this uncapped supported geometry is the dominant factor. This free surface effect typically outweighs the substrate constraints in polystyrene thin films of this scale, qualitatively driving the Tg lower relative to the bulk material."
    },
    "analysis_without_hierarchical_structure": {
      "descriptive_text": "The sample comprises a high molecular weight polystyrene homopolymer with a weight-average molecular weight of 767,000 g/mol and a dispersity of 1.11 configured as an uncapped supported thin film. Prepared by dissolving the polymer in toluene, the material was deposited onto a silicon wafer featuring a native oxide layer of approximately 70 Angstroms via spin coating or water transfer, yielding a final film thickness of 440 Angstroms. The film was subjected to thermal annealing at 130 degrees Celsius for 12 to 20 hours to ensure structural equilibrium and solvent removal. Characterization of the glass transition temperature was performed using ellipsometry with a 6328 Angstrom laser wavelength at a cooling rate of 1 K/min.",
      "reasoning_analysis": "Increasing Factors: The high molecular weight of the polystyrene chain minimizes the concentration of chain ends, thereby reducing excess free volume compared to lower molecular weight counterparts and stabilizing the Tg toward the asymptotic bulk limit. Furthermore, the bulky phenyl side groups intrinsic to the styrene monomer impose significant steric hindrance on backbone rotation, while the extended annealing process above the glass transition temperature ensures the evaporation of residual toluene, preventing solvent-induced plasticization. Decreasing Factors: The nanoscale film thickness of 440 Angstroms introduces a substantial free surface-to-volume ratio in this uncapped configuration. The air-polymer interface typically enhances segmental mobility relative to the bulk interior due to reduced coordination constraints, which qualitatively drives the Tg downward. Dominant Factor: Although the high molecular weight and thorough thermal treatment establish a stable baseline consistent with bulk polystyrene by mitigating chain end and solvent effects, the geometric confinement and enhanced mobility at the free surface inherent to the uncapped thin film architecture qualitatively dominate the final thermal behavior, likely resulting in a depression of the Tg relative to the bulk material."
    }
  },
  {
    "doi": "10.1063/1.5034537",
    "title": "Seawater infiltration effect on thermal degradation of fiber reinforced epoxy composites ",
    "year": 2018,
    "chemical_composition": {
      "repeat_unit_psmiles": null,
      "monomers": [
        {
          "name": "Epoxy resin",
          "smiles": null,
          "ratio_value": 10,
          "ratio_unit": null
        },
        {
          "name": "Hardener",
          "smiles": null,
          "ratio_value": 3,
          "ratio_unit": null
        }
      ],
      "additives": [
        {
          "name": "Carbon Fiber",
          "type": "reinforcement",
          "amount_value": null,
          "amount_unit": null
        }
      ],
      "is_homopolymer": false
    },
    "processing_history": "Fabricated via hand lay-up technique. Resin to hardener ratio 10:3. Laminate sectioned to 5x5 mm. Dry condition. Tg measured by DSC, heated from 30 to 230°C at 10°C/min.",
    "hierarchical_structure": "Fiber reinforced epoxy composite laminate. 2/2 twill fiber weave.",
    "properties": {
      "Tg": {
        "value": [
          63.9
        ],
        "unit": "°C"
      }
    },
    "analysis_with_hierarchical_structure": {
      "descriptive_text": "The sample consists of a fiber-reinforced epoxy composite laminate fabricated using an epoxy resin and hardener at a 10:3 ratio, reinforced with carbon fiber arranged in a 2/2 twill weave. The material was produced via a hand lay-up technique under dry conditions and sectioned into 5x5 mm specimens for thermal analysis. The glass transition temperature was evaluated using Differential Scanning Calorimetry (DSC) with a heating protocol from 30 to 230°C at a rate of 10°C/min.",
      "reasoning_analysis": "Increasing Factors: The formation of a covalently crosslinked thermoset network between the epoxy resin and hardener significantly restricts segmental chain mobility, inherently elevating the Tg compared to linear analogs. Additionally, the incorporation of carbon fiber reinforcement imposes physical constraints on the polymer matrix at the fiber-matrix interface, further limiting chain motion, while the dry processing condition prevents moisture absorption that would otherwise act as a plasticizer. Decreasing Factors: The hand lay-up fabrication technique may introduce micro-voids or inconsistencies in fiber wetting compared to automated processes, increasing free volume within the matrix which can lower the Tg. Furthermore, if the curing cycle associated with the hand lay-up process did not achieve full conversion due to lack of elevated pressure or post-cure thermal treatment, the resulting lower crosslink density would reduce the thermal transition temperature. Dominant Factor: The covalent crosslink density of the epoxy network serves as the primary determinant of the glass transition behavior; while processing-induced voids may introduce minor free volume, the topological constraints imposed by the cured thermoset network and the rigid carbon fiber reinforcement qualitatively dominate the thermal response, establishing a Tg characteristic of a highly constrained composite system."
    },
    "analysis_without_hierarchical_structure": {
      "descriptive_text": "The sample comprises an epoxy resin matrix cured with a hardener at a 10:3 ratio and reinforced with carbon fiber. The composite laminate was fabricated via a hand lay-up technique under dry conditions and sectioned into 5x5 mm specimens. Thermal characterization was performed using differential scanning calorimetry (DSC) with a heating protocol from 30 to 230°C at a rate of 10°C/min.",
      "reasoning_analysis": "Increasing Factors: The formation of a covalently crosslinked thermoset network through the reaction between the epoxy resin and hardener significantly restricts segmental chain mobility, intrinsically elevating the Tg. Furthermore, the incorporation of carbon fiber reinforcement introduces rigid interfaces that constrain the motion of polymer chains adjacent to the fiber surface, contributing to a higher observed transition temperature. Decreasing Factors: The hand lay-up fabrication technique may introduce micro-voids or result in a lower degree of curing conversion compared to high-pressure autoclave processing, potentially increasing free volume. Additionally, if the 10:3 resin-to-hardener ratio deviates from the optimal stoichiometric balance, excess unreacted species could act as internal plasticizers, depressing the Tg. Dominant Factor: The crosslink density of the epoxy network serves as the primary determinant of the thermal transition behavior; while filler constraints and processing defects modulate the value, the intrinsic rigidity established by the cured thermoset matrix qualitatively dominates the final Tg characteristics."
    }
  },
  {
    "doi": "10.1063/1.5034537",
    "title": "Seawater infiltration effect on thermal degradation of fiber reinforced epoxy composites ",
    "year": 2018,
    "chemical_composition": {
      "repeat_unit_psmiles": null,
      "monomers": [
        {
          "name": "Epoxy resin",
          "smiles": null,
          "ratio_value": 10,
          "ratio_unit": null
        },
        {
          "name": "Hardener",
          "smiles": null,
          "ratio_value": 3,
          "ratio_unit": null
        }
      ],
      "additives": [
        {
          "name": "Carbon Fiber",
          "type": "reinforcement",
          "amount_value": null,
          "amount_unit": null
        }
      ],
      "is_homopolymer": false
    },
    "processing_history": "Fabricated via hand lay-up technique. Resin to hardener ratio 10:3. Laminate sectioned to 5x5 mm. Immersed in distilled water at 25 °C until saturated. Tg measured by DSC, heated from 30 to 230°C at 10°C/min.",
    "hierarchical_structure": "Fiber reinforced epoxy composite laminate. 2/2 twill fiber weave. Moisture absorbed.",
    "properties": {
      "Tg": {
        "value": [
          56.7
        ],
        "unit": "°C"
      }
    },
    "analysis_with_hierarchical_structure": {
      "descriptive_text": "The sample comprises a fiber-reinforced epoxy composite laminate fabricated via a hand lay-up technique utilizing an epoxy resin and hardener mixture at a 10:3 ratio. Structural reinforcement is provided by carbon fibers arranged in a 2/2 twill weave architecture within the polymer matrix. Following fabrication and sectioning into 5x5 mm segments, the laminate underwent hygrothermal conditioning through immersion in distilled water at 25 °C until saturation was achieved. The glass transition temperature was subsequently characterized using differential scanning calorimetry (DSC), employing a heating scan from 30 to 230 °C at a rate of 10 °C/min on the moisture-saturated specimens.",
      "reasoning_analysis": "Increasing Factors: The formation of a covalently crosslinked thermoset network between the epoxy resin and hardener inherently restricts segmental chain mobility, establishing a high baseline Tg. Additionally, the inclusion of carbon fiber reinforcement creates a rigid interface where polymer chain motion is constrained, potentially contributing to a localized increase in thermal stability. Decreasing Factors: The most significant factor lowering the Tg is the saturation with distilled water, as water molecules act as potent plasticizers within the epoxy matrix by disrupting intermolecular hydrogen bonding and increasing free volume. Furthermore, the hand lay-up fabrication technique may result in a lower degree of cure or higher void content compared to high-pressure consolidation, which can reduce crosslinking density and further depress the Tg. Dominant Factor: While the crosslinked network and fiber reinforcement provide structural rigidity, the plasticizing effect of the absorbed moisture is the dominant factor. This hygrothermal conditioning qualitatively drives the Tg significantly downward relative to the dry state, overriding the stiffening contributions of the filler and network structure."
    },
    "analysis_without_hierarchical_structure": {
      "descriptive_text": "The sample consists of a carbon fiber-reinforced epoxy composite system formulated with an epoxy resin and hardener mixed at a ratio of 10:3. The laminate was fabricated using a hand lay-up technique and subsequently sectioned into 5x5 mm specimens. Prior to characterization, the samples were immersed in distilled water at 25 °C until saturation equilibrium was reached. The glass transition temperature was determined using differential scanning calorimetry (DSC), employing a heating ramp from 30 to 230 °C at a rate of 10 °C/min.",
      "reasoning_analysis": "Increasing Factors: The covalent crosslinking between the epoxy resin and hardener creates a rigid three-dimensional network that restricts segmental mobility, inherently driving the Tg higher compared to linear analogs. Additionally, the presence of carbon fiber reinforcement introduces rigid constraints at the matrix-filler interface, limiting chain motion in the interphase region. Decreasing Factors: The processing history specifies immersion in distilled water until saturation, where water molecules act as potent plasticizers within the epoxy network by increasing free volume and shielding intermolecular interactions, which drastically depresses the Tg. Furthermore, the hand lay-up fabrication may introduce microvoids or less optimal consolidation compared to automated methods, potentially facilitating penetrant access. Dominant Factor: While the crosslinked architecture and fiber reinforcement provide a structural basis for thermal stability, the saturation with water is the dominant factor influencing the measured Tg. The plasticization effect of the absorbed water qualitatively depresses the glass transition temperature significantly relative to the dry state, overriding the rigidifying contributions of the reinforcement and network structure in terms of directional shift."
    }
  },
  {
    "doi": "10.1063/1.5034537",
    "title": "Seawater infiltration effect on thermal degradation of fiber reinforced epoxy composites ",
    "year": 2018,
    "chemical_composition": {
      "repeat_unit_psmiles": null,
      "monomers": [
        {
          "name": "Epoxy resin",
          "smiles": null,
          "ratio_value": 10,
          "ratio_unit": null
        },
        {
          "name": "Hardener",
          "smiles": null,
          "ratio_value": 3,
          "ratio_unit": null
        }
      ],
      "additives": [
        {
          "name": "Carbon Fiber",
          "type": "reinforcement",
          "amount_value": null,
          "amount_unit": null
        }
      ],
      "is_homopolymer": false
    },
    "processing_history": "Fabricated via hand lay-up technique. Resin to hardener ratio 10:3. Laminate sectioned to 5x5 mm. Immersed in seawater at 25 °C until saturated. Tg measured by DSC, heated from 30 to 230°C at 10°C/min.",
    "hierarchical_structure": "Fiber reinforced epoxy composite laminate. 2/2 twill fiber weave. Moisture absorbed.",
    "properties": {
      "Tg": {
        "value": [
          58.3
        ],
        "unit": "°C"
      }
    },
    "analysis_with_hierarchical_structure": {
      "descriptive_text": "The sample comprises a fiber-reinforced epoxy composite laminate fabricated via a hand lay-up technique using an epoxy resin and hardener mixed at a 10:3 ratio. The hierarchical structure incorporates a 2/2 twill carbon fiber weave embedded within the cured matrix, and the laminate was sectioned into 5x5 mm specimens prior to conditioning. To simulate environmental exposure, the samples were immersed in seawater at 25 °C until saturation was achieved, resulting in a moisture-absorbed state. The glass transition temperature was subsequently characterized by differential scanning calorimetry (DSC), heating from 30 to 230 °C at a rate of 10 °C/min under the specified conditions.",
