Repository: hhtrick/HHT-code

# HHT training framework

This directory contains model training, embedding precomputation, inference, article-level baselines and the curated datasets. All commands below assume that the working directory is `train_code/`.

## 3. Datasets and fixed partitions

Each main dataset is a JSON array at `dataset/{property}/{property}.json`. Entries contain source metadata, `chemical_composition`, `processing_history`, `hierarchical_structure`, `properties`, and two generated-analysis objects. Targets are stored as `properties[property]["value"]`; source metadata and target values are not predictive input fields.

| Property | Train | Validation | Test | Total |
|---|---:|---:|---:|---:|

File: train_code/dataset/Tg/Tg.json (part 226 of 235)
[
      "reasoning_analysis": "Increasing Factors: The formation of a covalently crosslinked thermoset network between the epoxy resin and hardener inherently restricts segmental chain mobility, establishing a high baseline glass transition temperature. Additionally, the presence of rigid carbon fibers within the 2/2 twill weave creates an interphase region where polymer chain motion may be physically constrained by the fiber surface, potentially contributing to a localized increase in thermal stability. Decreasing Factors: The most significant factor reducing the Tg is the processing history involving immersion in seawater until saturation. The absorbed water molecules act as effective plasticizers within the epoxy matrix, disrupting intermolecular interactions and increasing free volume, which facilitates segmental motion at lower temperatures. Furthermore, the hand lay-up fabrication technique may introduce variability in crosslink density or void content compared to automated processes, which could further depress the thermal transition if the cure was not optimal. Dominant Factor: The plasticization effect induced by moisture absorption is the dominant factor governing the final Tg behavior. Although the crosslinked epoxy network and carbon fiber reinforcement provide structural rigidity, the saturation of the matrix with seawater qualitatively overrides these stiffening effects, leading to a substantial depression of the glass transition temperature relative to the dry composite state."
    },
    "analysis_without_hierarchical_structure": {
      "descriptive_text": "The sample consists of a carbon fiber-reinforced epoxy composite system formulated with an epoxy resin and hardener at a ratio of 10:3. The laminate was fabricated using a hand lay-up technique and subsequently sectioned into 5x5 mm specimens. To evaluate environmental effects, the samples were immersed in seawater at 25 °C until saturation was achieved. The glass transition temperature was characterized using differential scanning calorimetry (DSC), with a heating ramp from 30 to 230 °C at a rate of 10 °C/min.",
      "reasoning_analysis": "Increasing Factors: The formation of a covalently crosslinked thermoset network between the epoxy resin and hardener significantly restricts segmental chain mobility, inherently establishing a high baseline glass transition temperature. Furthermore, the inclusion of carbon fiber reinforcement introduces rigid interfaces that can constrain polymer chain motion in the interphase region, potentially contributing to a slight elevation in Tg. Decreasing Factors: The processing history specifies immersion in seawater at 25 °C until saturation, introducing water molecules into the polymer matrix. Water acts as a potent small-molecule plasticizer that increases free volume and disrupts intermolecular interactions within the epoxy network, thereby driving the Tg down. Additionally, the hand lay-up fabrication technique may result in lower crosslinking efficiency or void content compared to high-pressure curing, which could further reduce thermal transitions. Dominant Factor: While the crosslinked architecture provides intrinsic thermal rigidity, the saturation with seawater represents the dominant dynamic factor for this specific sample. The plasticization effect from absorbed water molecules typically overwhelms the restrictive effects of the filler interface and significantly depresses the observed Tg relative to the dry cured state."
    }
  },
  {
    "doi": null,
    "title": "Interface and chain confinement effects on the glass transition temperature of thin polymer films",
    "year": 1997,
    "chemical_composition": {
      "repeat_unit_psmiles": "[*]CC(C1=CC=CC=C1)[*]",
      "monomers": [
        {
          "name": "Styrene",
          "smiles": "C=CC1=CC=CC=C1",
          "ratio_value": null,
          "ratio_unit": null
        }
      ],
      "additives": [],
      "is_homopolymer": true
    },
    "processing_history": "Polystyrene (Mw = 767x10^3, Mw/Mn = 1.11) dissolved in toluene, spin coated or water-transferred onto Si wafer with SiOx layer (~70 Å). Annealed at 130 °C for 12-20 h. Uncapped supported film, thickness h = 820 Å. Tg measured by Ellipsometry (EX-ACTA 2000), laser wavelength 6328 Å, cooling rate 1 K/min.",
    "hierarchical_structure": "Amorphous polystyrene thin film. Mw = 767x10^3, Ree = 570 Å. Film thickness h = 820 Å. Uncapped supported geometry (PS-air/SiOx).",
    "properties": {
      "Tg": {
        "value": [
          93.9
        ],
        "unit": "°C"
      }
    },
    "analysis_with_hierarchical_structure": {
      "descriptive_text": "The sample consists of an amorphous polystyrene homopolymer thin film with a high molecular weight (Mw = 767,000 g/mol) and narrow dispersity (Mw/Mn = 1.11). The material was processed by dissolving the polymer in toluene, followed by spin coating or water transfer onto a silicon wafer substrate featuring a ~70 Å SiOx layer. The resulting uncapped supported film possesses a thickness of 820 Å and was subjected to thermal annealing at 130 °C for 12 to 20 hours to ensure equilibrium. The glass transition temperature was characterized using ellipsometry (EX-ACTA 2000) with a laser wavelength of 6328 Å at a cooling rate of 1 K/min.",
      "reasoning_analysis": "Increasing Factors: The intrinsic stiffness of the polystyrene backbone, arising from bulky phenyl side groups, restricts segmental motion and establishes a high baseline Tg. Additionally, the high molecular weight (767,000 g/mol) minimizes the concentration of chain ends, reducing excess free volume according to the Fox-Flory relationship, which supports a higher Tg. The interaction with the SiOx substrate layer may also pin polymer segments at the interface, locally restricting mobility and contributing to an increase in Tg. Decreasing Factors: The uncapped thin film geometry introduces a free polymer-air interface where segmental mobility is enhanced due to reduced coordination, which typically propagates into the film and lowers the average Tg. Furthermore, the film thickness (820 Å) is comparable to the chain end-to-end distance (570 Å), creating confinement effects that can alter cooperativity lengths and reduce Tg relative to the bulk state. Dominant Factor: While the high molecular weight and substrate interactions act to stabilize or increase the Tg towards the bulk limit, the presence of the free surface in the uncapped thin film geometry is the critical perturbation. Qualitatively, the mobility enhancement at the free surface often dominates over the substrate restriction in this thickness regime, driving the Tg downward relative to the bulk homopolymer value."
    },
    "analysis_without_hierarchical_structure": {
      "descriptive_text": "The sample comprises a high molecular weight polystyrene homopolymer (Mw = 767,000 g/mol, PDI = 1.11) fabricated as a thin supported film. The polymer was dissolved in toluene and deposited onto a silicon wafer possessing a native oxide layer of approximately 70 Å using either spin coating or water transfer methods, resulting in an uncapped film with a thickness of 820 Å. Following deposition, the film was thermally annealed at 130 °C for 12 to 20 hours to promote equilibration. The glass transition temperature was characterized via ellipsometry using a laser wavelength of 6328 Å at a cooling rate of 1 K/min.",
      "reasoning_analysis": "Increasing Factors: The high molecular weight significantly reduces the concentration of chain ends, minimizing excess free volume and stabilizing the Tg near the high-molecular-weight bulk limit, while the bulky phenyl side groups intrinsically restrict backbone segmental rotation through steric hindrance. Additionally, attractive interactions between the polystyrene and the silicon oxide substrate layer may restrict chain mobility at the buried interface, locally contributing to an increase in thermal stability. Decreasing Factors: The nanoscale confinement of the uncapped film introduces finite size effects, where the presence of a free surface enhances segmental mobility due to reduced coordination and increased free volume at the air-polymer interface, typically depressing the global glass transition temperature relative to the bulk. Although extended annealing mitigates solvent retention, any trace residual toluene from solution processing could theoretically act as a plasticizer. Dominant Factor: Despite the stabilizing influence of the high molecular weight and substrate interactions, the free surface effect inherent to uncapped thin films in this thickness regime qualitatively dominates the thermal behavior, leading to an expected reduction in Tg compared to bulk polystyrene due to the enhanced mobility at the air-polymer interface."
    }
  },
  {
    "doi": "10.1063/1.5034537",
    "title": "Seawater infiltration effect on thermal degradation of fiber reinforced epoxy composites ",
    "year": 2018,
    "chemical_composition": {
      "repeat_unit_psmiles": null,
      "monomers": [
        {
          "name": "Epoxy resin",
          "smiles": null,
          "ratio_value": 10,
          "ratio_unit": null
        },
        {
          "name": "Hardener",
          "smiles": null,
          "ratio_value": 3,
          "ratio_unit": null
        }
      ],
      "additives": [
        {
          "name": "Fiberglass",
          "type": "reinforcement",
          "amount_value": null,
          "amount_unit": null
        }
      ],
      "is_homopolymer": false
    },
    "processing_history": "Fabricated via hand lay-up technique. Resin to hardener ratio 10:3. Laminate sectioned to 5x5 mm. Dry condition. Tg measured by DSC, heated from 30 to 230°C at 10°C/min.",
    "hierarchical_structure": "Fiber reinforced epoxy composite laminate. 2/2 twill fiber weave.",
    "properties": {
      "Tg": {
        "value": [
          60.0
        ],
        "unit": "°C"
      }
    },
    "analysis_with_hierarchical_structure": {
      "descriptive_text": "The sample comprises a fiber-reinforced epoxy composite laminate fabricated via a hand lay-up technique, utilizing an epoxy resin and hardener mixture at a ratio of 10:3. The matrix is reinforced with fiberglass arranged in a 2/2 twill weave architecture, forming a structured laminate that was subsequently sectioned into 5x5 mm specimens for analysis. The material was maintained in dry conditions prior to characterization, where the glass transition temperature was determined using Differential Scanning Calorimetry (DSC) with a heating ramp from 30 to 230°C at a rate of 10°C/min.",
      "reasoning_analysis": "Increasing Factors: The formation of a covalently crosslinked thermoset network between the epoxy resin and hardener inherently restricts segmental chain mobility, significantly elevating the Tg compared to linear counterparts. Additionally, the inclusion of rigid fiberglass reinforcement in a 2/2 twill weave imposes physical constraints on the polymer matrix at the interface, further hindering relaxation processes. The maintenance of the sample in dry conditions eliminates moisture, which would otherwise act as a potent plasticizer depressing the transition temperature. Decreasing Factors: The hand lay-up fabrication technique may result in a lower degree of cure or reduced crosslinking density compared to automated or high-pressure consolidation methods, potentially leaving unreacted functional groups that increase free volume. Furthermore, if the 10:3 resin-to-hardener ratio deviates from the optimal stoichiometric balance for the specific chemistry used, excess unreacted species could function as internal plasticizers. Dominant Factor: The dominant factor governing the Tg behavior is the high crosslinking density intrinsic to the cured epoxy network, supported by the mechanical constraint provided by the fiberglass reinforcement. While processing variables inherent to hand lay-up introduce potential heterogeneity, the fundamental thermoset architecture and dry storage condition qualitatively ensure an elevated Tg relative to uncured or plasticized systems."
    },
    "analysis_without_hierarchical_structure": {
      "descriptive_text": "The sample comprises an epoxy resin matrix crosslinked with a hardener at a ratio of 10:3, reinforced with fiberglass. Fabricated via a hand lay-up technique under dry conditions, the laminate was sectioned into 5x5 mm specimens for analysis. The glass transition temperature was characterized using Differential Scanning Calorimetry (DSC) with a heating ramp from 30 to 230°C at 10°C/min.",
      "reasoning_analysis": "Increasing Factors: The chemical composition involves the formation of a densely crosslinked thermoset network between the epoxy resin and hardener, which severely restricts segmental chain mobility and intrinsically elevates the Tg. Additionally, the presence of fiberglass reinforcement imposes physical constraints on the polymer matrix at the interface, limiting local chain motions and contributing to a higher transition temperature. Decreasing Factors: The hand lay-up processing history may lead to incomplete curing or lower crosslink density compared to controlled thermal curing cycles, which would reduce network rigidity and depress the Tg. Furthermore, any deviation from the optimal stoichiometric balance in the 10:3 resin-to-hardener ratio could leave unreacted species that act as internal plasticizers, increasing free volume. Dominant Factor: The degree of crosslinking achieved within the epoxy matrix during the fabrication process is the dominant factor governing the Tg behavior. While the fiberglass provides structural reinforcement, the thermal transition is primarily dictated by the network density established by the curing reaction, meaning the completeness of the cure qualitatively determines the final Tg relative to the fully cured system."
    }
  },
  {
    "doi": null,
    "title": "Interface and chain confinement effects on the glass transition temperature of thin polymer films",
    "year": 1997,
    "chemical_composition": {
      "repeat_unit_psmiles": "[*]CC(C1=CC=CC=C1)[*]",
      "monomers": [
        {
          "name": "Styrene",
          "smiles": "C=CC1=CC=CC=C1",
          "ratio_value": null,
          "ratio_unit": null
        }
      ],
      "additives": [],
      "is_homopolymer": true
    },
    "processing_history": "Polystyrene (Mw = 767x10^3, Mw/Mn = 1.11) dissolved in toluene, spin coated or water-transferred onto Si wafer with SiOx layer (~70 Å). Capped with SiOx layer (~70 Å). Annealed at 130 °C for 12-20 h. Capped supported film, thickness h = 440 Å. Tg measured by Ellipsometry (EX-ACTA 2000), laser wavelength 6328 Å, cooling rate 1 K/min.",
    "hierarchical_structure": "Amorphous polystyrene thin film. Mw = 767x10^3, Ree = 570 Å. Film thickness h = 440 Å. Capped supported geometry (SiOx-PS-SiOx).",
    "properties": {
      "Tg": {
        "value": [
          89.9
        ],
        "unit": "°C"
      }
    },
    "analysis_with_hierarchical_structure": {
      "descriptive_text": "The sample comprises an amorphous polystyrene homopolymer thin film characterized by a high molecular weight (Mw) of 767,000 g/mol and a narrow dispersity (Mw/Mn = 1.11). Prepared from a toluene solution, the polymer was deposited via spin coating or water transfer onto a silicon wafer substrate possessing a ~70 Å SiOx layer, resulting in a film thickness of 440 Å. The film architecture features a capped supported geometry, sealed with an additional ~70 Å SiOx layer, and was subjected to thermal annealing at 130 °C for 12 to 20 hours. Characterization of the glass transition temperature was performed using ellipsometry with a 6328 Å laser wavelength at a cooling rate of 1 K/min.",
      "reasoning_analysis": "Increasing Factors: The ultra-high molecular weight (767,000 g/mol) significantly minimizes the concentration of chain ends, reducing free volume contributions and pushing the Tg toward the asymptotic bulk limit. Furthermore, the capped supported geometry (SiOx-PS-SiOx) eliminates the free surface interface, thereby suppressing the enhanced segmental mobility typically observed at air-polymer interfaces which usually depresses Tg in thin films. The attractive interactions between the polystyrene chains and the confining silicon oxide layers may further restrict cooperative segmental motion. Decreasing Factors: The nanoscale confinement (film thickness of 440 Å) approaches the scale of the polymer coil dimensions (Ree = 570 Å), which can alter cooperativity lengths and potentially influence dynamics. Additionally, the use of toluene during processing introduces the risk of residual solvent acting as a plasticizer if not completely removed during annealing. The relatively slow cooling rate (1 K/min) employed during ellipsometry measurement allows for greater structural relaxation during the scan, which can result in a lower observed transition onset compared to faster thermal scanning rates. Dominant Factor: The capped geometry combined with the high molecular weight qualitatively dominates the thermal behavior. By removing the free surface effect, the primary driver of Tg depression in thin polymer films, and minimizing chain end free volume, the interfacial constraints imposed by the dual oxide layers likely stabilize the Tg near or above the bulk value, overriding potential depression mechanisms associated with nanoscale confinement or measurement kinetics."
    },
    "analysis_without_hierarchical_structure": {
      "descriptive_text": "The sample comprises a high molecular weight polystyrene homopolymer (Mw = 767,000 g/mol, Mw/Mn = 1.11) processed into a thin film architecture. The polymer was dissolved in toluene and deposited via spin coating or water transfer onto a silicon wafer featuring a native silicon oxide layer of approximately 70 Å. To establish a capped supported film configuration with a final polymer thickness of 440 Å, the layer was covered with an additional silicon oxide capping layer of similar thickness. The system was thermally annealed at 130 °C for 12 to 20 hours, and the glass transition temperature was measured using ellipsometry at a cooling rate of 1 K/min.",
      "reasoning_analysis": "Increasing Factors: The high molecular weight establishes a fully entangled network, minimizing chain-end free volume contributions that typically depress Tg in lower molecular weight systems. Additionally, the capping process eliminates the free surface, thereby restricting the enhanced segmental mobility typically associated with polymer-air interfaces, while the extended annealing ensures the removal of residual toluene solvent that could otherwise act as a plasticizer. Decreasing Factors: The nanoscale confinement of the 440 Å film may reduce the size of cooperative rearrangement regions relative to the bulk, potentially leading to a depression in Tg depending on the specific polymer-substrate interaction strength. Furthermore, the slow cooling rate employed during ellipsometry allows for increased structural relaxation, which can kinetically lower the observed transition temperature. Dominant Factor: The restrictive capped geometry combined with the high molecular weight qualitatively dominates the thermal behavior. By suppressing the mobile free surface and ensuring solvent removal, the processing history counteracts the potential finite-size effects of nanoconfinement, suggesting a Tg behavior that is maintained at or slightly above the bulk baseline rather than being depressed."
    }
  },
  {
    "doi": "10.1063/1.5034537",
    "title": "Seawater infiltration effect on thermal degradation of fiber reinforced epoxy composites ",
    "year": 2018,
    "chemical_composition": {
      "repeat_unit_psmiles": null,
      "monomers": [
        {
          "name": "Epoxy resin",
          "smiles": null,
          "ratio_value": 10,
          "ratio_unit": null
        },
        {
          "name": "Hardener",
          "smiles": null,
          "ratio_value": 3,
          "ratio_unit": null
        }
      ],
      "additives": [
        {
          "name": "Fiberglass",
          "type": "reinforcement",
          "amount_value": null,
          "amount_unit": null
        }
      ],
      "is_homopolymer": false
    },
    "processing_history": "Fabricated via hand lay-up technique. Resin to hardener ratio 10:3. Laminate sectioned to 5x5 mm. Immersed in distilled water at 25 °C until saturated. Tg measured by DSC, heated from 30 to 230°C at 10°C/min.",
    "hierarchical_structure": "Fiber reinforced epoxy composite laminate. 2/2 twill fiber weave. Moisture absorbed.",
    "properties": {
      "Tg": {
        "value": [
          56.1
        ],
        "unit": "°C"
      }
    },
    "analysis_with_hierarchical_structure": {
      "descriptive_text": "This sample is a fiber-reinforced epoxy composite laminate fabricated via a hand lay-up technique, utilizing an epoxy resin and hardener mixture at a ratio of 10:3. The structural integrity is enhanced by fiberglass reinforcement arranged in a 2/2 twill weave architecture. Following fabrication, the laminate was sectioned into 5x5 mm specimens and subjected to immersion in distilled water at 25 °C until saturation was achieved, resulting in a moisture-absorbed hierarchical structure. The glass transition temperature was subsequently characterized by Differential Scanning Calorimetry (DSC), employing a heating ramp from 30 to 230 °C at a rate of 10 °C/min.",
      "reasoning_analysis": "Increasing Factors: The formation of a covalently crosslinked network between the epoxy resin and hardener inherently restricts segmental chain mobility, establishing a rigid baseline structure. Additionally, the inclusion of fiberglass reinforcement introduces rigid interfaces that constrain polymer chain motion in the interphase region, theoretically contributing to an elevation in thermal transition temperatures. Decreasing Factors: The processing history specifies immersion in distilled water until saturation, introducing moisture into the hierarchical structure. Water molecules act as effective plasticizers within the epoxy network, disrupting intermolecular hydrogen bonding and increasing free volume, which significantly enhances chain mobility and depresses the Tg. Furthermore, the hand lay-up fabrication technique may result in a lower degree of cure compared to elevated temperature curing cycles, potentially leaving unreacted groups that increase free volume. Dominant Factor: Although the crosslinked network and fiber reinforcement provide structural rigidity, the plasticization effect induced by water saturation is the dominant factor governing the final Tg behavior. The absorption of moisture typically causes a profound reduction in the glass transition temperature of epoxy composites, qualitatively overriding the stiffening contributions of the fiberglass and the crosslink density in this specific hygrothermally aged state."
    },
    "analysis_without_hierarchical_structure": {
      "descriptive_text": "The sample comprises a fiberglass-reinforced epoxy composite system formed by reacting an epoxy resin with a hardener at a ratio of 10:3. The material was fabricated via a hand lay-up technique, after which the laminate was sectioned into 5x5 mm specimens. Prior to analysis, the samples were immersed in distilled water at 25 °C until saturation was reached. The glass transition temperature was subsequently measured using differential scanning calorimetry (DSC) with a heating rate of 10 °C/min from 30 to 230 °C.",
      "reasoning_analysis": "Increasing Factors: The formation of a densely crosslinked thermoset network through the reaction of the epoxy resin and hardener inherently restricts segmental chain mobility, creating a rigid architecture that drives the Tg upward. Additionally, the presence of fiberglass reinforcement introduces interfacial interactions that can constrain polymer chain dynamics near the fiber surface, potentially contributing to a slight increase in thermal stability. Decreasing Factors: The processing history indicates immersion in distilled water until saturation, introducing absorbed moisture into the matrix. Water molecules act as potent plasticizers by disrupting intermolecular hydrogen bonding and increasing fractional free volume, which facilitates segmental motion at lower temperatures and significantly depresses the Tg. Dominant Factor: Although the crosslinked network and fiberglass reinforcement provide structural rigidity, the hygrothermal conditioning involving water saturation is the dominant factor. The plasticization effect of the absorbed water qualitatively overrides the rigidifying contributions of the network architecture, leading to a net reduction in the glass transition temperature relative to the dry, as-cured state."
    }
  },
  {
    "doi": "10.1063/1.5034537",
    "title": "Seawater infiltration effect on thermal degradation of fiber reinforced epoxy composites ",
    "year": 2018,
    "chemical_composition": {
      "repeat_unit_psmiles": null,
      "monomers": [
        {
          "name": "Epoxy resin",
          "smiles": null,
          "ratio_value": 10,
          "ratio_unit": null
        },
        {
          "name": "Hardener",
          "smiles": null,
          "ratio_value": 3,
          "ratio_unit": null
        }
      ],
      "additives": [
        {
          "name": "Fiberglass",
          "type": "reinforcement",
          "amount_value": null,
          "amount_unit": null
        }
      ],
      "is_homopolymer": false
    },
    "processing_history": "Fabricated via hand lay-up technique. Resin to hardener ratio 10:3. Laminate sectioned to 5x5 mm. Immersed in seawater at 25 °C until saturated. Tg measured by DSC, heated from 30 to 230°C at 10°C/min.",
    "hierarchical_structure": "Fiber reinforced epoxy composite laminate. 2/2 twill fiber weave. Moisture absorbed.",
    "properties": {
      "Tg": {
        "value": [
          55.0
        ],
        "unit": "°C"
      }
    },
    "analysis_with_hierarchical_structure": {
      "descriptive_text": "This material is a fiber-reinforced epoxy composite laminate fabricated via a hand lay-up technique using an epoxy resin and hardener mixed at a ratio of 10:3. The hierarchical structure incorporates fiberglass reinforcement arranged in a 2/2 twill weave within the cured thermoset matrix. Following fabrication, the laminate was sectioned into 5x5 mm specimens and subjected to seawater immersion at 25 °C until saturation, resulting in significant moisture absorption within the structure. The glass transition temperature was subsequently characterized by Differential Scanning Calorimetry (DSC) with a heating ramp from 30 to 230 °C at 10 °C/min.",
      "reasoning_analysis": "Increasing Factors: The formation of a densely crosslinked thermoset network between the epoxy resin and hardener inherently restricts segmental chain mobility, establishing a high baseline glass transition temperature. Additionally, the incorporation of rigid fiberglass reinforcement within a 2/2 twill weave architecture imposes physical constraints on the polymer matrix at the fiber-matrix interface, which can limit local chain motion and contribute to an increase in the effective Tg of the composite system. Decreasing Factors: The processing history involving immersion in seawater until saturation introduces significant moisture absorption into the epoxy matrix, where water molecules act as potent plasticizers by disrupting intermolecular interactions and increasing free volume to facilitate segmental motion. Furthermore, the hand lay-up fabrication technique may introduce microvoids or cure heterogeneities compared to automated processes, potentially reducing thermal stability. Dominant Factor: While the crosslinked network and fiber reinforcement provide structural rigidity, the dominant factor influencing the Tg of this specific sample is the plasticization effect induced by seawater saturation, as the presence of absorbed moisture within the epoxy matrix qualitatively overrides the stiffening contributions of the fiberglass and crosslink density to cause a significant reduction in the glass transition temperature."
    },
    "analysis_without_hierarchical_structure": {
      "descriptive_text": "The material system comprises an epoxy resin crosslinked with a hardener at a mixing ratio of 10:3, reinforced with fiberglass to form a composite laminate. Fabrication was conducted via a hand lay-up technique, after which the laminate was sectioned into 5x5 mm specimens. These samples were subjected to environmental conditioning by immersion in seawater at 25 °C until saturation prior to characterization. The glass transition temperature was determined using differential scanning calorimetry (DSC) under a heating ramp from 30 to 230 °C at 10 °C/min.",
      "reasoning_analysis": "Increasing Factors: The formation of a densely crosslinked thermoset network between the epoxy resin and hardener significantly restricts segmental chain mobility, inherently establishing a high baseline glass transition temperature. Furthermore, the inclusion of fiberglass reinforcement creates rigid polymer-filler interfaces that constrain local chain motions, potentially contributing to a slight increase in thermal stability. Decreasing Factors: The processing history involving immersion in seawater until saturation introduces significant water uptake into the epoxy matrix. Water molecules act as potent plasticizers by increasing free volume and disrupting intermolecular hydrogen bonding within the network, which strongly depresses the glass transition temperature. Dominant Factor: While the crosslinked architecture and fiberglass reinforcement provide structural rigidity, the plasticization effect induced by seawater saturation is the dominant factor governing the final thermal behavior, qualitatively lowering the observed Tg compared to the dry cured composite."
    }
  },
  {
    "doi": null,
    "title": "Interface and chain confinement effects on the glass transition temperature of thin polymer films",
    "year": 1997,
    "chemical_composition": {
      "repeat_unit_psmiles": "[*]CC(C1=CC=CC=C1)[*]",
      "monomers": [
        {
          "name": "Styrene",
          "smiles": "C=CC1=CC=CC=C1",
          "ratio_value": null,
          "ratio_unit": null
        }
      ],
      "additives": [],
      "is_homopolymer": true
    },
    "processing_history": "Polystyrene (Mw = 767x10^3, Mw/Mn = 1.11) dissolved in toluene, spin coated or water-transferred onto Si wafer with SiOx layer (~70 Å). Capped with SiOx layer (~70 Å). Annealed at 130 °C for 12-20 h. Capped supported film, thickness h = 660 Å. Tg measured by Ellipsometry (EX-ACTA 2000), laser wavelength 6328 Å, cooling rate 1 K/min.",
    "hierarchical_structure": "Amorphous polystyrene thin film. Mw = 767x10^3, Ree = 570 Å. Film thickness h = 660 Å. Capped supported geometry (SiOx-PS-SiOx).",
    "properties": {
      "Tg": {
        "value": [
          90.9
        ],
        "unit": "°C"
      }
    },
    "analysis_with_hierarchical_structure": {
      "descriptive_text": "This sample comprises an amorphous polystyrene homopolymer thin film with a high molecular weight (Mw) of 767,000 g/mol and a narrow dispersity (Mw/Mn) of 1.11. The material was processed by dissolving the polymer in toluene, followed by spin coating or water transfer onto a silicon wafer substrate featuring a native silicon oxide layer approximately 70 Å thick. The resulting film, with a thickness of 660 Å, was capped with an additional ~70 Å SiOx layer and annealed at 130 °C for 12 to 20 hours to ensure thermal equilibrium. The glass transition temperature was subsequently characterized using ellipsometry with a laser wavelength of 6328 Å at a cooling rate of 1 K/min within a capped supported geometry.",
      "reasoning_analysis": "Increasing Factors: The intrinsic stiffness of the polystyrene backbone due to bulky phenyl side groups restricts segmental rotation, establishing a high baseline Tg. The high molecular weight minimizes the concentration of chain ends, reducing free volume contributions that typically lower Tg in oligomers. Furthermore, the capped supported geometry eliminates the free surface, and the confinement between rigid silicon oxide layers restricts chain mobility at the interfaces, potentially elevating Tg relative to free-standing films. Decreasing Factors: The nanoscale film thickness is comparable to the chain dimensions, and while capping mitigates free surface effects, nanoconfinement can sometimes enhance cooperative mobility if interfacial interactions are not strongly attractive. Additionally, if the annealing process did not completely remove the toluene solvent, residual solvent molecules could act as plasticizers, depressing the Tg. Dominant Factor: The combination of high molecular weight and the capped geometry is the dominant factor; the elimination of the free surface by the SiOx cap prevents the significant Tg depression typically observed in ultrathin polystyrene films, while the high molecular weight ensures the entanglement network resembles the bulk state, likely resulting in a Tg behavior that is restored to or slightly exceeds the bulk value."
    },
    "analysis_without_hierarchical_structure": {
      "descriptive_text": "The sample consists of a high molecular weight polystyrene homopolymer (Mw = 767,000 g/mol, Mw/Mn = 1.11) fabricated into a supported thin film geometry. The polymer was dissolved in toluene and deposited via spin coating or water transfer onto a silicon wafer possessing a native silicon oxide layer, resulting in a film thickness of approximately 660 Å. This film was subsequently capped with an additional silicon oxide layer (~70 Å) and subjected to thermal annealing at 130 °C for 12 to 20 hours. The glass transition temperature was characterized using ellipsometry with a laser wavelength of 6328 Å at a cooling rate of 1 K/min.",
      "reasoning_analysis": "Increasing Factors: The high molecular weight of the polystyrene minimizes the concentration of chain ends, reducing excess free volume contributions that typically lower Tg. Furthermore, the processing history involves capping the thin film with a silicon oxide layer, which eliminates the polymer-air free surface; this constraint restricts segmental mobility at the interface compared to an uncapped film, thereby driving the Tg upward. Additionally, the extended annealing process near the transition temperature promotes physical aging and densification, which further restricts chain mobility. Decreasing Factors: The nanoscale confinement of the film (660 Å) inherently alters the cooperativity of segmental rearrangements, a finite-size effect that often depresses Tg in thin polymer films relative to the bulk. There is also a theoretical possibility that residual toluene solvent molecules trapped within the matrix could act as plasticizers, increasing free volume and lowering the Tg, although the extensive annealing mitigates this risk. Dominant Factor: The elimination of the mobile free surface through silicon oxide capping is the dominant factor; while nanoscale confinement typically reduces Tg, the interfacial constraints imposed by the substrate and capping layer suppress the enhanced surface mobility, qualitatively stabilizing the Tg closer to the bulk value or potentially elevating it relative to an uncapped thin film of similar thickness."
    }
  },
  {
    "doi": null,
    "title": "Synthesis and thermal properties of new polyester based on indane-1,3-diol and terephtaloyl chloride",
    "year": 2001,
    "chemical_composition": {
      "repeat_unit_psmiles": "[*]OC1Cc2ccccc2C1OC(=O)c1ccc(C(=O)*)cc1",
      "monomers": [
        {
          "name": "Indane-1,3-diol",
          "smiles": "OC1Cc2ccccc2C1O",
          "ratio_value": null,
          "ratio_unit": null
        },
        {
          "name": "Terephthaloyl chloride",
          "smiles": "ClC(=O)c1ccc(C(=O)Cl)cc1",
          "ratio_value": null,
          "ratio_unit": null
        }
      ],
      "additives": [
        {
          "name": "benzyl tributylammonium bromide",
          "type": "catalyst",
          "amount_value": 0.000167,
          "amount_unit": "mol"
        }
      ],
      "is_homopolymer": false
    },
    "processing_history": "Interfacial polycondensation in nitrobenzene and 1M NaOH aqueous solution. Catalyst: benzyl tributylammonium bromide (BTBAB). Stirred for 2h at ambient temperature. Precipitated in n-hexane. Dried at 50°C for 24h under vacuum. Tg measured by DSC (Mettler DSC 12E) at 20°C/min heating rate.",
    "hierarchical_structure": "Semicrystalline polyester. Good crystallinity (ΔHm = 122 J/g).",
    "properties": {
      "Tg": {
        "value": [
          72
        ],
        "unit": "°C"
      }
    },
    "analysis_with_hierarchical_structure": {
      "descriptive_text": "The sample is a semicrystalline polyester synthesized via interfacial polycondensation of Indane-1,3-diol and Terephthaloyl chloride. The reaction was conducted in a biphasic system consisting of nitrobenzene and 1M NaOH aqueous solution using benzyl tributylammonium bromide (0.000167 mol) as a phase transfer catalyst, stirred for 2 hours at ambient temperature. The resulting polymer was precipitated in n-hexane and dried under vacuum at 50°C for 24 hours. Structural characterization indicates good crystallinity with a melting enthalpy (ΔHm) of 122 J/g, and the glass transition temperature was measured using a Mettler DSC 12E at a heating rate of 20°C/min.",
      "reasoning_analysis": "Increasing Factors: The incorporation of the bulky, fused bicyclic indane ring within the polymer backbone alongside the rigid terephthaloyl aromatic units significantly restricts segmental rotation due to steric hindrance. Additionally, the high degree of crystallinity constrains the mobility of the amorphous chains through tie molecules and the rigid amorphous fraction. The relatively fast DSC heating rate (20°C/min) also kinetically shifts the observed transition to higher temperatures. Decreasing Factors: The presence of ester linkages introduces some flexibility compared to all-carbon aromatic backbones. Potential residual solvents from the interfacial polycondensation or precipitation steps, if not fully removed by vacuum drying at 50°C, could act as plasticizers. Additionally, any residual quaternary ammonium catalyst might increase free volume if trapped within the matrix. Dominant Factor: The intrinsic backbone rigidity imparted by the indane moiety is the dominant factor. While processing residues could lower Tg, the steric bulk of the fused ring system and the constraints imposed by the semicrystalline morphology overwhelmingly dictate a high resistance to segmental motion."
    },
    "analysis_without_hierarchical_structure": {
      "descriptive_text": "This polymer sample is a copolymer synthesized from Indane-1,3-diol and Terephthaloyl chloride via interfacial polycondensation. The reaction was conducted in a biphasic system comprising nitrobenzene and 1M NaOH aqueous solution, utilizing benzyl tributylammonium bromide as a catalyst under ambient stirring for 2 hours. Following synthesis, the material was precipitated in n-hexane and subjected to vacuum drying at 50°C for 24 hours. The glass transition temperature was subsequently measured using differential scanning calorimetry at a heating rate of 20°C/min.",
