Repository: hhtrick/HHT-code

# HHT training framework

This directory contains model training, embedding precomputation, inference, article-level baselines and the curated datasets. All commands below assume that the working directory is `train_code/`.

## 3. Datasets and fixed partitions

Each main dataset is a JSON array at `dataset/{property}/{property}.json`. Entries contain source metadata, `chemical_composition`, `processing_history`, `hierarchical_structure`, `properties`, and two generated-analysis objects. Targets are stored as `properties[property]["value"]`; source metadata and target values are not predictive input fields.

| Property | Train | Validation | Test | Total |
|---|---:|---:|---:|---:|

File: train_code/dataset/Tg/Tg.json (part 227 of 235)
[
      "reasoning_analysis": "Increasing Factors: The chemical composition features a rigid backbone derived from the fusion of Indane-1,3-diol and Terephthaloyl chloride units. The bulky, bicyclic indane structure introduces significant steric hindrance and restricts backbone flexibility, while the aromatic terephthalate groups further enhance chain stiffness, both of which intrinsically drive the Tg upward by limiting segmental motion. Additionally, the use of a relatively high heating rate (20°C/min) during DSC measurement can kinetically shift the observed transition to higher temperatures. Decreasing Factors: The processing history involves interfacial polycondensation at ambient temperature, which may limit molecular weight growth compared to high-temperature melt processes, potentially increasing free volume via chain ends. More critically, the drying protocol at 50°C may be insufficient to fully remove the high-boiling nitrobenzene solvent used during synthesis; any residual solvent would act as a potent plasticizer, increasing free volume and depressing the Tg. Dominant Factor: The intrinsic structural rigidity provided by the bulky indane and aromatic groups is the primary determinant setting the high Tg regime; however, for this specific sample, the efficiency of vacuum drying at 50°C against the high-boiling nitrobenzene solvent is the critical variable that qualitatively dominates the deviation from the theoretical maximum, acting as the primary switch between a rigid glassy state and a plasticized lower-Tg state."
    }
  },
  {
    "doi": null,
    "title": "Interface and chain confinement effects on the glass transition temperature of thin polymer films",
    "year": 1997,
    "chemical_composition": {
      "repeat_unit_psmiles": "[*]CC(C1=CC=CC=C1)[*]",
      "monomers": [
        {
          "name": "Styrene",
          "smiles": "C=CC1=CC=CC=C1",
          "ratio_value": null,
          "ratio_unit": null
        }
      ],
      "additives": [],
      "is_homopolymer": true
    },
    "processing_history": "Polystyrene (Mw = 767x10^3, Mw/Mn = 1.11) dissolved in toluene, spin coated or water-transferred onto Si wafer with SiOx layer (~70 Å). Capped with SiOx layer (~70 Å). Annealed at 130 °C for 12-20 h. Capped supported film, thickness h = 820 Å. Tg measured by Ellipsometry (EX-ACTA 2000), laser wavelength 6328 Å, cooling rate 1 K/min.",
    "hierarchical_structure": "Amorphous polystyrene thin film. Mw = 767x10^3, Ree = 570 Å. Film thickness h = 820 Å. Capped supported geometry (SiOx-PS-SiOx).",
    "properties": {
      "Tg": {
        "value": [
          91.9
        ],
        "unit": "°C"
      }
    },
    "analysis_with_hierarchical_structure": {
      "descriptive_text": "The sample comprises an amorphous polystyrene homopolymer thin film characterized by a high molecular weight (Mw = 767,000 g/mol) and narrow dispersity (Mw/Mn = 1.11). The material was processed by dissolving the polymer in toluene and depositing it via spin coating or water transfer onto a silicon wafer with a native oxide layer, followed by capping with an additional SiOx layer to achieve a final film thickness of 820 Å in a capped supported geometry. Thermal treatment included annealing at 130 °C for 12 to 20 hours to relieve residual stress, and the glass transition temperature was subsequently measured using ellipsometry at a cooling rate of 1 K/min.",
      "reasoning_analysis": "Increasing Factors: The chemical structure of polystyrene features bulky phenyl side groups that impose significant steric hindrance on backbone rotation, intrinsically establishing a high baseline glass transition temperature. Additionally, the high molecular weight (767,000 g/mol) ensures the polymer is well above the entanglement threshold, minimizing chain-end free volume effects that typically lower Tg. The processing history involves capping the film with SiOx layers on both sides, creating strong attractive interfacial interactions that restrict segmental mobility at the boundaries compared to a free surface. Decreasing Factors: The nanoscale film thickness (820 Å) introduces confinement effects where the high surface-to-volume ratio can potentially enhance segmental mobility relative to the bulk infinite limit, a phenomenon often observed in thin polymer films. Furthermore, despite the annealing step, there remains a possibility that trace amounts of the high-boiling-point toluene solvent could be trapped within the thin film matrix, acting as a plasticizer to reduce intermolecular friction. Dominant Factor: The strong restrictive interactions provided by the dual SiOx interfaces combined with the high molecular weight entanglement network are the dominant factors, likely counteracting the mobility enhancements associated with nanoconfinement and stabilizing the Tg near or above the bulk polymer value."
    },
    "analysis_without_hierarchical_structure": {
      "descriptive_text": "The sample consists of a high molecular weight polystyrene homopolymer (Mw = 767,000 g/mol, Mw/Mn = 1.11) fabricated into an ultra-thin supported film. The polymer was dissolved in toluene and deposited via spin coating or water transfer onto a silicon wafer possessing a native silicon oxide layer approximately 70 Å thick. Following deposition, the film was capped with an additional ~70 Å SiOx layer and subjected to thermal annealing at 130 °C for 12 to 20 hours. The resulting capped supported film, with a thickness of 820 Å, was characterized using ellipsometry at a cooling rate of 1 K/min to determine the glass transition temperature.",
      "reasoning_analysis": "Increasing Factors: The high molecular weight ensures a fully entangled network, establishing a robust baseline Tg, while the attractive interactions between the polystyrene chains and the polar SiOx substrate restrict segmental mobility at the interface, driving the Tg upward. Furthermore, the capping layer eliminates the free surface, preventing the enhanced mobility typically observed at air-polymer interfaces in thin films, and the extended annealing ensures the removal of residual toluene, preventing plasticization. Decreasing Factors: In thin film geometries, the reduction in the cooperativity length scale of segmental motion can sometimes lead to a depression in Tg relative to the bulk, and if the annealing process was insufficient to completely evaporate the toluene solvent, residual molecules could act as plasticizers increasing free volume. Dominant Factor: The dominant factor is the interfacial confinement effect created by the dual SiOx layers, where the strong attractive interactions at the substrate interface combined with the suppression of the free surface by the capping layer qualitatively override the potential thin-film cooperativity reductions, leading to a Tg behavior that is likely elevated or maintained at bulk levels compared to uncapped free-standing films."
    }
  },
  {
    "doi": null,
    "title": "Interface and chain confinement effects on the glass transition temperature of thin polymer films",
    "year": 1997,
    "chemical_composition": {
      "repeat_unit_psmiles": "[*]CC(C1=CC=CC=C1)[*]",
      "monomers": [
        {
          "name": "Styrene",
          "smiles": "C=CC1=CC=CC=C1",
          "ratio_value": null,
          "ratio_unit": null
        }
      ],
      "additives": [],
      "is_homopolymer": true
    },
    "processing_history": "Polystyrene (Mw = 767x10^3, Mw/Mn = 1.11) dissolved in toluene, spin coated or water-transferred onto Si wafer with SiOx layer (~70 Å). Capped with SiOx layer (~70 Å). Annealed at 130 °C for 12-20 h. Capped supported film, thickness h = 290 Å. Tg measured by Ellipsometry (EX-ACTA 2000), laser wavelength 6328 Å, cooling rate 1 K/min.",
    "hierarchical_structure": "Amorphous polystyrene thin film. Mw = 767x10^3, Ree = 570 Å. Film thickness h = 290 Å. Capped supported geometry (SiOx-PS-SiOx).",
    "properties": {
      "Tg": {
        "value": [
          85.9
        ],
        "unit": "°C"
      }
    },
    "analysis_with_hierarchical_structure": {
      "descriptive_text": "The sample comprises an amorphous polystyrene homopolymer thin film with a high molecular weight (Mw = 767,000 g/mol) and narrow dispersity (Mw/Mn = 1.11). Prepared by dissolving the polymer in toluene, the film was deposited via spin coating or water transfer onto a silicon wafer featuring a native oxide layer and subsequently capped with an additional SiOx layer, resulting in a capped supported geometry with a total film thickness of 290 Å. Following deposition, the specimen underwent thermal annealing at 130 °C for 12 to 20 hours to ensure structural equilibrium, and the glass transition temperature was characterized using ellipsometry at a cooling rate of 1 K/min.",
      "reasoning_analysis": "Increasing Factors: The high molecular weight (767,000 g/mol) significantly reduces the concentration of chain ends, minimizing free volume contributions that typically lower Tg. Furthermore, the capped supported geometry creates attractive interfaces between the polystyrene and both the substrate and capping SiOx layers, which restricts segmental mobility at the boundaries. The absence of a free surface eliminates the highly mobile surface layer effect often observed in unsupported thin films, while the thermal annealing above the bulk Tg ensures the removal of residual solvent and thermal history that could artificially depress the transition. Decreasing Factors: The nanoconfinement effect, where the film thickness (290 Å) is less than the polymer end-to-end distance (570 Å), compresses the chain conformation and may perturb the cooperative rearranging regions required for the glass transition. Additionally, the high surface-to-volume ratio inherent to thin films amplifies interfacial dynamics, which can facilitate segmental motion if the interfacial interactions were less restrictive than the bulk cohesive energy. Dominant Factor: The restrictive nature of the dual attractive SiOx interfaces combined with the elimination of the free surface qualitatively dominates the behavior, counteracting the potential Tg depression associated with nanoconfinement. Consequently, the high molecular weight and interfacial restrictions are expected to maintain a Tg closer to or above the bulk value, rather than exhibiting the significant depression typical of free-standing polystyrene thin films."
    },
    "analysis_without_hierarchical_structure": {
      "descriptive_text": "The sample comprises a high molecular weight polystyrene homopolymer (Mw = 767,000 g/mol, PDI = 1.11) fabricated into an ultra-thin supported film. The polymer was dissolved in toluene and deposited via spin coating or water transfer onto a silicon wafer possessing a native silicon oxide layer approximately 70 Å thick. Following deposition, the film was capped with an additional ~70 Å SiOx layer and subjected to thermal annealing at 130 °C for 12 to 20 hours to ensure equilibration. The resulting capped supported film has a thickness of 290 Å, and its glass transition temperature was characterized using ellipsometry with a cooling rate of 1 K/min.",
      "reasoning_analysis": "Increasing Factors: The intrinsic chemical structure of polystyrene, characterized by bulky phenyl side groups, imposes significant steric hindrance that restricts backbone rotation and inherently drives the Tg higher. Additionally, the high molecular weight (767,000 g/mol) exceeds the critical entanglement molecular weight, ensuring the Tg is at its plateau maximum, while the rigid SiOx capping layer and substrate interface constrain segmental mobility at the film boundaries, further resisting thermal transition. The extended annealing above the expected Tg also ensures the removal of residual toluene, eliminating potential plasticization effects. Decreasing Factors: The ultra-thin film geometry (290 Å) introduces nanoconfinement effects which can reduce the cooperativity length scale of segmental motions, potentially lowering the Tg compared to bulk materials. Furthermore, if the interaction between the non-polar polystyrene and the polar SiOx substrate is weak, interfacial slip or enhanced mobility near the substrate could contribute to a reduction in thermal stability. Dominant Factor: The rigid confinement imposed by the dual SiOx layers (substrate and cap) is the dominant processing factor, as it effectively suppresses the enhanced surface mobility typically responsible for Tg depression in free-standing ultra-thin films, thereby allowing the intrinsic chain stiffness and high molecular weight to maintain a Tg behavior closer to the bulk baseline rather than exhibiting significant confinement-induced depression."
    }
  },
  {
    "doi": null,
    "title": "Interface and chain confinement effects on the glass transition temperature of thin polymer films",
    "year": 1997,
    "chemical_composition": {
      "repeat_unit_psmiles": "[*]CC(C1=CC=CC=C1)[*]",
      "monomers": [
        {
          "name": "Styrene",
          "smiles": "C=CC1=CC=CC=C1",
          "ratio_value": null,
          "ratio_unit": null
        }
      ],
      "additives": [],
      "is_homopolymer": true
    },
    "processing_history": "Polystyrene (Mw = 2240x10^3, Mw/Mn = 1.08) dissolved in toluene, spin coated (4000 rpm) onto glass slide, annealed at 100-130 °C for 12-20 h, floated on water, transferred to holder. Freely standing film, thickness h = 680 Å. Tg measured by Brillouin Light Scattering (BLS) in backscattering geometry, laser wavelength 5145 Å, heating rate 0.5 K/min.",
    "hierarchical_structure": "Amorphous polystyrene thin film. Mw = 2240x10^3, Ree = 970 Å. Film thickness h = 680 Å. Freely standing geometry.",
    "properties": {
      "Tg": {
        "value": [
          56.9
        ],
        "unit": "°C"
      }
    },
    "analysis_with_hierarchical_structure": {
      "descriptive_text": "The sample consists of an amorphous polystyrene homopolymer with a high molecular weight (Mw) of 2,240,000 g/mol and a narrow polydispersity index (Mw/Mn) of 1.08. To fabricate the material, the polymer was dissolved in toluene and spin-coated at 4000 rpm onto a glass slide, followed by annealing between 100 and 130 °C for 12 to 20 hours. The resulting film was floated on water and transferred to a holder to create a freely standing geometry with a thickness of 680 Å. The glass transition temperature was subsequently characterized using Brillouin Light Scattering in a backscattering geometry with a 5145 Å laser wavelength and a heating rate of 0.5 K/min.",
      "reasoning_analysis": "Increasing Factors: The intrinsic chemical structure of polystyrene features bulky phenyl side groups that impose significant steric hindrance on backbone rotation, establishing a relatively high baseline Tg. Furthermore, the exceptionally high molecular weight (2,240,000 g/mol) minimizes the concentration of chain ends, thereby reducing excess free volume associated with chain termini and driving the Tg toward the high-molecular-weight asymptotic limit. Decreasing Factors: The fabrication of a freely standing thin film with a thickness of 680 Å introduces substantial finite-size effects. The presence of two free surfaces enhances segmental mobility near the interfaces compared to the bulk, typically resulting in a depression of the measured Tg. Additionally, the film thickness is smaller than the unperturbed end-to-end distance (Ree = 970 Å), suggesting chain confinement that may alter entanglement density and cooperative rearranging region dynamics. The slow heating rate (0.5 K/min) utilized during Brillouin Light Scattering characterization also allows for greater structural relaxation during the scan, which can manifest as a lower observed transition temperature compared to faster scanning rates. Dominant Factor: While the high molecular weight ensures the material reaches the bulk-like plateau regarding chain-end effects, the dominant factor influencing the Tg behavior in this specific sample is the freely standing thin film geometry. The enhanced surface mobility inherent to unsupported nanoscale films qualitatively overrides the bulk stabilizing effects of the high molecular weight, leading to a net reduction in Tg relative to bulk polystyrene."
    },
    "analysis_without_hierarchical_structure": {
      "descriptive_text": "The sample comprises a high molecular weight polystyrene homopolymer (Mw = 2240x10^3, Mw/Mn = 1.08) fabricated into a freely standing thin film. Preparation involved dissolving the polymer in toluene and spin-coating the solution at 4000 rpm onto a glass slide, followed by annealing at 100-130 °C for 12-20 hours. The film was subsequently floated on water and transferred to a holder to achieve a final thickness of 680 Å. Characterization was performed using Brillouin Light Scattering in a backscattering geometry with a laser wavelength of 5145 Å and a heating rate of 0.5 K/min.",
      "reasoning_analysis": "Increasing Factors: The high molecular weight (Mw = 2240x10^3) places the polymer well above the critical entanglement molecular weight, minimizing chain end free volume contributions and stabilizing the Tg at the bulk plateau limit. Furthermore, the inherent steric hindrance from the phenyl side groups on the polystyrene backbone restricts segmental rotation, establishing a robust baseline thermal stability. Decreasing Factors: The primary depressant effect arises from the nanoscale confinement geometry; as a freely standing film with a thickness of 680 Å, the high surface-to-volume ratio enhances segmental mobility at the free interfaces due to reduced coordination numbers, typically lowering the Tg relative to bulk material. Additionally, while the extensive annealing mitigates this, any trace residual toluene from the spin-coating process could act as a plasticizer, increasing free volume. Dominant Factor: Despite the stabilizing influence of the high molecular weight and thermal annealing, the geometric confinement effect associated with the freely standing thin film architecture is the dominant factor. The enhanced mobility at the free surfaces qualitatively drives the Tg downward, overriding the bulk-like stability expected from the chemical composition and molecular weight."
    }
  },
  {
    "doi": null,
    "title": "Interface and chain confinement effects on the glass transition temperature of thin polymer films",
    "year": 1997,
    "chemical_composition": {
      "repeat_unit_psmiles": "[*]CC(C1=CC=CC=C1)[*]",
      "monomers": [
        {
          "name": "Styrene",
          "smiles": "C=CC1=CC=CC=C1",
          "ratio_value": null,
          "ratio_unit": null
        }
      ],
      "additives": [],
      "is_homopolymer": true
    },
    "processing_history": "Polystyrene (Mw = 767x10^3, Mw/Mn = 1.11) dissolved in toluene, spin coated or water-transferred onto Si wafer with SiOx layer (~70 Å). Capped with SiOx layer (~70 Å). Annealed at 130 °C for 12-20 h. Capped supported film, thickness h = 1840 Å. Tg measured by Ellipsometry (EX-ACTA 2000), laser wavelength 6328 Å, cooling rate 1 K/min.",
    "hierarchical_structure": "Amorphous polystyrene thin film. Mw = 767x10^3, Ree = 570 Å. Film thickness h = 1840 Å. Capped supported geometry (SiOx-PS-SiOx).",
    "properties": {
      "Tg": {
        "value": [
          93.9
        ],
        "unit": "°C"
      }
    },
    "analysis_with_hierarchical_structure": {
      "descriptive_text": "The sample consists of an amorphous polystyrene homopolymer thin film with a high molecular weight (Mw = 767,000 g/mol), narrow dispersity (Mw/Mn = 1.11), and an end-to-end distance (Ree) of 570 Å. The material was processed by dissolving the polymer in toluene, followed by spin coating or water transfer onto a silicon wafer featuring a native silicon oxide layer of approximately 70 Å. The resulting film, with a thickness of 1840 Å, was capped with an additional ~70 Å SiOx layer and annealed at 130 °C for 12 to 20 hours to ensure structural equilibrium. The glass transition temperature was subsequently characterized using ellipsometry with a laser wavelength of 6328 Å at a cooling rate of 1 K/min within a capped supported geometry.",
      "reasoning_analysis": "Increasing Factors: The intrinsic stiffness of the polystyrene backbone due to bulky phenyl side groups restricts segmental rotation, establishing a high baseline Tg. The high molecular weight minimizes the concentration of chain ends, reducing excess free volume according to the Fox-Flory relationship. Furthermore, the capped supported geometry involves strong interactions between the polymer and the silicon oxide layers on both sides, which restricts chain mobility at the interfaces and counteracts free surface effects. The extended annealing above Tg ensures the removal of residual toluene, preventing plasticization. Decreasing Factors: While thin film confinement can often depress Tg due to enhanced mobility at free surfaces, the presence of the capping layer mitigates this specific mechanism. However, the relatively slow cooling rate (1 K/min) used during ellipsometric measurement allows for greater structural relaxation prior to vitrification compared to faster scanning methods, which may result in a lower observed transition onset. Dominant Factor: The dominant factor is the interfacial constraint imposed by the capped supported geometry combined with the high molecular weight. The suppression of the free surface by the top SiOx layer prevents the significant Tg depression typically observed in unsupported thin films, while the substrate interactions and high chain length maintain segmental restriction comparable to or slightly exceeding bulk behavior."
    },
    "analysis_without_hierarchical_structure": {
      "descriptive_text": "The sample consists of a high molecular weight polystyrene homopolymer (Mw = 767,000 g/mol, Mw/Mn = 1.11) fabricated as a supported thin film. The polymer was dissolved in toluene and deposited onto a silicon wafer with a native oxide layer via spin coating or water-transfer methods, yielding a film thickness of 1840 Å. To create a capped geometry, the film was covered with an additional ~70 Å SiOx layer and annealed at 130 °C for 12 to 20 hours. The glass transition temperature was subsequently characterized using ellipsometry with a laser wavelength of 6328 Å at a cooling rate of 1 K/min.",
      "reasoning_analysis": "Increasing Factors: The high molecular weight of the polystyrene ensures a fully entangled network, establishing a robust bulk-like baseline for segmental rigidity. Furthermore, the processing history involves sandwiching the polymer film between SiOx layers; the attractive interactions between the polystyrene chains and the polar silicon oxide substrate restrict interfacial chain mobility, while the capping layer eliminates the high-mobility free surface typically responsible for Tg depression in thin films. Decreasing Factors: The use of toluene as a casting solvent introduces the possibility of residual solvent molecules acting as plasticizers if the annealing process at 130 °C was insufficient to completely remove volatile components, which would increase free volume and lower the Tg. Additionally, confinement effects in thin films can sometimes disrupt cooperative rearranging regions depending on the specific interfacial energy balance, potentially facilitating mobility. Dominant Factor: The restrictive nature of the dual SiOx interfaces (substrate and cap) combined with the high molecular weight qualitatively dominates the thermal behavior; these factors suppress the surface mobility enhancement and enforce chain confinement that maintains or elevates the Tg relative to free-standing or uncapped thin film geometries."
    }
  },
  {
    "doi": "10.1063/1.5034537",
    "title": "Seawater infiltration effect on thermal degradation of fiber reinforced epoxy composites ",
    "year": 2018,
    "chemical_composition": {
      "repeat_unit_psmiles": null,
      "monomers": [
        {
          "name": "Epoxy resin",
          "smiles": null,
          "ratio_value": 10,
          "ratio_unit": null
        },
        {
          "name": "Hardener",
          "smiles": null,
          "ratio_value": 3,
          "ratio_unit": null
        }
      ],
      "additives": [
        {
          "name": "Carbon-Kevlar",
          "type": "reinforcement",
          "amount_value": null,
          "amount_unit": null
        }
      ],
      "is_homopolymer": false
    },
    "processing_history": "Fabricated via hand lay-up technique. Resin to hardener ratio 10:3. Laminate sectioned to 5x5 mm. Immersed in distilled water at 25 °C until saturated. Tg measured by DSC, heated from 30 to 230°C at 10°C/min.",
    "hierarchical_structure": "Fiber reinforced epoxy composite laminate. 2/2 twill fiber weave. Moisture absorbed.",
    "properties": {
      "Tg": {
        "value": [
          52.2
        ],
        "unit": "°C"
      }
    },
    "analysis_with_hierarchical_structure": {
      "descriptive_text": "The sample consists of a fiber-reinforced epoxy composite laminate fabricated using a hand lay-up technique with an epoxy resin and hardener mixed at a 10:3 ratio. The hierarchical structure features a 2/2 twill fiber weave reinforced with Carbon-Kevlar hybrid materials within the cross-linked matrix. Following fabrication, the laminate was sectioned into 5x5 mm specimens and subjected to hygrothermal conditioning by immersion in distilled water at 25 °C until saturation was achieved. The thermal properties were subsequently characterized using Differential Scanning Calorimetry (DSC), heating from 30 to 230 °C at a rate of 10 °C/min in the moisture-absorbed state.",
      "reasoning_analysis": "Increasing Factors: The formation of a densely cross-linked thermoset network through the reaction of the epoxy resin and hardener inherently restricts chain segment mobility, establishing a high baseline Tg. Additionally, the inclusion of rigid Carbon-Kevlar reinforcement creates interfacial regions where polymer chain motion is physically confined, potentially contributing to an increase in Tg. Decreasing Factors: The processing history involving immersion in distilled water until saturation introduces significant moisture absorption into the epoxy matrix. Water molecules act as potent plasticizers by disrupting intermolecular hydrogen bonding within the network and increasing the free volume, which drastically enhances segmental mobility and lowers the Tg. Dominant Factor: While the cross-linked network and fiber reinforcement provide structural rigidity, the hygrothermal conditioning resulting in moisture saturation is the dominant factor. The plasticizing effect of the absorbed water qualitatively overwhelms the restrictive effects of the filler and cross-links, leading to a significant depression of the Tg relative to the dry composite state."
    },
    "analysis_without_hierarchical_structure": {
      "descriptive_text": "The sample consists of an epoxy resin system cured with a hardener at a ratio of 10:3, reinforced with a hybrid Carbon-Kevlar composite. The laminate was fabricated using a hand lay-up technique and subsequently sectioned into 5x5 mm specimens. Prior to characterization, the samples were immersed in distilled water at 25 °C until saturation was achieved. The glass transition temperature was determined using Differential Scanning Calorimetry (DSC) with a heating ramp from 30 to 230 °C at a rate of 10 °C/min.",
      "reasoning_analysis": "Increasing Factors: The formation of a covalently crosslinked thermoset network between the epoxy resin and hardener inherently restricts segmental chain mobility, establishing a rigid baseline structure. Furthermore, the inclusion of Carbon-Kevlar reinforcement introduces rigid interfaces that can constrain polymer chain motion in the interphase region, theoretically contributing to a higher modulus and potentially elevated Tg relative to the neat resin. Decreasing Factors: The processing history specifies immersion in distilled water until saturation, which introduces water molecules into the polymer network. Water acts as a potent plasticizer in epoxy systems by disrupting intermolecular hydrogen bonding and increasing free volume, which significantly enhances chain mobility and depresses the Tg. Additionally, the hand lay-up fabrication method may result in a lower degree of cure or higher void content compared to automated processes, potentially reducing the crosslink density and lowering the Tg. Dominant Factor: While the crosslinked network and fiber reinforcement provide structural rigidity, the hygrothermal history involving water saturation is the dominant factor. The plasticization effect of absorbed water typically overwhelms the restrictive effects of the filler interface, leading to a qualitative reduction in the observed Tg compared to a dry, cured epoxy laminate."
    }
  },
  {
    "doi": "10.1063/1.5034537",
    "title": "Seawater infiltration effect on thermal degradation of fiber reinforced epoxy composites ",
    "year": 2018,
    "chemical_composition": {
      "repeat_unit_psmiles": null,
      "monomers": [
        {
          "name": "Epoxy resin",
          "smiles": null,
          "ratio_value": 10,
          "ratio_unit": null
        },
        {
          "name": "Hardener",
          "smiles": null,
          "ratio_value": 3,
          "ratio_unit": null
        }
      ],
      "additives": [
        {
          "name": "Carbon-Kevlar",
          "type": "reinforcement",
          "amount_value": null,
          "amount_unit": null
        }
      ],
      "is_homopolymer": false
    },
    "processing_history": "Fabricated via hand lay-up technique. Resin to hardener ratio 10:3. Laminate sectioned to 5x5 mm. Dry condition. Tg measured by DSC, heated from 30 to 230°C at 10°C/min.",
    "hierarchical_structure": "Fiber reinforced epoxy composite laminate. 2/2 twill fiber weave.",
    "properties": {
      "Tg": {
        "value": [
          56.1
        ],
        "unit": "°C"
      }
    },
    "analysis_with_hierarchical_structure": {
      "descriptive_text": "The sample comprises a fiber-reinforced epoxy composite laminate fabricated via a hand lay-up technique using an epoxy resin and hardener mixed at a 10:3 ratio. The matrix is reinforced with Carbon-Kevlar fibers arranged in a 2/2 twill weave architecture, and the material was maintained under dry conditions during preparation. Following fabrication, the laminate was sectioned into 5x5 mm specimens, and the glass transition temperature was characterized using differential scanning calorimetry (DSC) with a heating ramp from 30 to 230°C at a rate of 10°C/min.",
      "reasoning_analysis": "Increasing Factors: The formation of a covalently crosslinked thermoset network between the epoxy resin and hardener significantly restricts segmental chain mobility compared to linear polymers, intrinsically driving the Tg higher. Additionally, the inclusion of rigid Carbon-Kevlar reinforcement imposes physical constraints on the epoxy matrix at the fiber-matrix interface, while the dry processing condition prevents moisture-induced plasticization that would otherwise depress the transition temperature. Decreasing Factors: The hand lay-up fabrication technique typically involves ambient or moderate curing temperatures without high pressure, which may result in incomplete crosslinking or lower crosslink density compared to autoclave-cured systems. Furthermore, if the 10:3 resin-to-hardener ratio deviates from the optimal stoichiometric balance for the specific chemistry, unreacted functional groups could increase free volume and reduce the network rigidity. Dominant Factor: The intrinsic rigidity of the crosslinked epoxy network serves as the primary determinant for the magnitude of the Tg; however, the curing efficiency achieved through the hand lay-up processing history is the dominant modulating factor, as incomplete conversion or suboptimal stoichiometry will qualitatively lower the Tg relative to a fully cured, stoichiometrically balanced epoxy system."
    },
    "analysis_without_hierarchical_structure": {
      "descriptive_text": "The material system comprises an epoxy resin crosslinked with a hardener at a 10:3 ratio, reinforced with Carbon-Kevlar hybrid fibers. The composite laminate was fabricated using a hand lay-up technique under dry conditions and subsequently sectioned into 5x5 mm specimens. The glass transition temperature was characterized using Differential Scanning Calorimetry (DSC), employing a heating ramp from 30 to 230°C at a rate of 10°C/min.",
      "reasoning_analysis": "Increasing Factors: The formation of a three-dimensional covalent network through the reaction between the epoxy resin and hardener restricts segmental chain mobility, intrinsically elevating the Tg relative to linear polymers. Additionally, the Carbon-Kevlar reinforcement acts as a rigid constraint on the polymer matrix at the fiber-matrix interface, further limiting chain motion and contributing to a higher Tg. Decreasing Factors: The hand lay-up fabrication method may result in lower consolidation pressure compared to autoclave processing, potentially introducing micro-voids or leading to a slightly reduced degree of cure, which increases free volume and could depress the Tg. Furthermore, any deviation from the optimal stoichiometric ratio in the 10:3 mixture could limit the maximum crosslink density achievable. Dominant Factor: The chemical crosslinking density of the cured epoxy network is the dominant factor governing the thermal transition, as the covalent bonds impose a far stricter constraint on segmental mobility than the physical confinement provided by the reinforcement or the processing-induced variations."
    }
  },
  {
    "doi": null,
    "title": "Interface and chain confinement effects on the glass transition temperature of thin polymer films",
    "year": 1997,
    "chemical_composition": {
      "repeat_unit_psmiles": "[*]CC(C1=CC=CC=C1)[*]",
      "monomers": [
        {
          "name": "Styrene",
          "smiles": "C=CC1=CC=CC=C1",
          "ratio_value": null,
          "ratio_unit": null
        }
      ],
      "additives": [],
      "is_homopolymer": true
    },
    "processing_history": "Polystyrene (Mw = 767x10^3, Mw/Mn = 1.11) dissolved in toluene, spin coated or water-transferred onto Si wafer with SiOx layer (~70 Å). Capped with SiOx layer (~70 Å). Annealed at 130 °C for 12-20 h. Capped supported film, thickness h = 1190 Å. Tg measured by Ellipsometry (EX-ACTA 2000), laser wavelength 6328 Å, cooling rate 1 K/min.",
    "hierarchical_structure": "Amorphous polystyrene thin film. Mw = 767x10^3, Ree = 570 Å. Film thickness h = 1190 Å. Capped supported geometry (SiOx-PS-SiOx).",
    "properties": {
      "Tg": {
        "value": [
          93.9
        ],
        "unit": "°C"
      }
    },
    "analysis_with_hierarchical_structure": {
      "descriptive_text": "The sample comprises an amorphous polystyrene homopolymer thin film with a high molecular weight (Mw = 767,000 g/mol), narrow dispersity (Mw/Mn = 1.11), and an end-to-end distance (Ree) of 570 Å. The material was processed by dissolving the polymer in toluene, followed by deposition via spin coating or water transfer onto a silicon wafer with a native oxide layer (~70 Å), and subsequently capped with an additional SiOx layer (~70 Å) to establish a capped supported geometry. The resulting film possesses a thickness of 1190 Å and was annealed at 130 °C for 12 to 20 hours to ensure morphological equilibrium. The glass transition temperature was characterized using ellipsometry at a cooling rate of 1 K/min with a laser wavelength of 6328 Å.",
      "reasoning_analysis": "Increasing Factors: The presence of bulky phenyl side groups in the styrene repeating units imposes steric hindrance that restricts backbone segmental mobility, intrinsically driving the Tg higher. The high molecular weight (767,000 g/mol) significantly reduces the fraction of chain ends, minimizing excess free volume contributions that typically lower Tg in oligomers. Additionally, the capped supported geometry creates strong interfacial interactions between the polystyrene and the SiOx layers, which pin chain segments at the boundaries and restrict mobility compared to a free surface. Decreasing Factors: The nanoscale confinement inherent to the thin film geometry (1190 Å thickness) can alter the cooperativity length of segmental dynamics, potentially leading to a depression in Tg relative to bulk macroscopic samples if interfacial effects do not fully penetrate the film. Furthermore, despite the annealing step, any residual toluene solvent remaining from the solution casting process would act as a plasticizer, enhancing free volume and lowering the Tg. Dominant Factor: The restrictive influence of the high molecular weight and the strong interfacial pinning provided by the SiOx capping layers qualitatively dominate the thermal behavior. These factors effectively suppress the enhanced surface mobility often observed in unsupported thin films, suggesting the Tg is governed primarily by the bulk-like backbone rigidity and interfacial constraints rather than confinement-induced depression."
    },
    "analysis_without_hierarchical_structure": {
      "descriptive_text": "The sample consists of a high molecular weight polystyrene homopolymer (Mw = 767,000 g/mol, PDI = 1.11) fabricated into a thin supported film. The polymer was dissolved in toluene and deposited via spin coating or water transfer onto a silicon wafer featuring a native silicon oxide layer, resulting in a film thickness of 1190 Å. This film was subsequently capped with an additional ~70 Å SiOx layer and subjected to thermal annealing at 130 °C for 12 to 20 hours. The glass transition temperature was characterized using ellipsometry with a laser wavelength of 6328 Å at a cooling rate of 1 K/min.",
      "reasoning_analysis": "Increasing Factors: The inherent chemical composition, specifically the bulky phenyl side groups on the polystyrene backbone, restricts chain mobility through steric hindrance, intrinsically driving the Tg higher. Additionally, the high molecular weight minimizes the concentration of chain ends, which typically increase free volume, thereby supporting a higher Tg. The processing history further contributes to increasing or maintaining Tg through the application of a SiOx capping layer, which suppresses free surface mobility enhancements, and the extended annealing above Tg, which ensures the removal of residual toluene solvent that would otherwise act as a plasticizer. Decreasing Factors: The nanoscale thickness of the film inherently introduces a high surface-to-volume ratio, where interfacial regions may possess enhanced free volume or reduced packing density compared to the bulk, potentially depressing Tg. Furthermore, the relatively slow cooling rate of 1 K/min during ellipsometry measurement allows for greater structural relaxation during the scan, which can kinetically shift the observed Tg to lower temperatures compared to faster cooling rates. Dominant Factor: While the thin film geometry presents a driving force for Tg depression via surface effects, the presence of the rigid SiOx capping layer combined with thorough thermal annealing is the dominant factor; these processing conditions effectively suppress the free surface mobility and remove plasticizing solvents, thereby constraining the polymer chains to exhibit a Tg governed primarily by the intrinsic rigidity of the high molecular weight polystyrene backbone rather than confinement-induced depression."
    }
  },
  {
    "doi": null,
