Repository: hhtrick/HHT-code

# HHT training framework

This directory contains model training, embedding precomputation, inference, article-level baselines and the curated datasets. All commands below assume that the working directory is `train_code/`.

## 3. Datasets and fixed partitions

Each main dataset is a JSON array at `dataset/{property}/{property}.json`. Entries contain source metadata, `chemical_composition`, `processing_history`, `hierarchical_structure`, `properties`, and two generated-analysis objects. Targets are stored as `properties[property]["value"]`; source metadata and target values are not predictive input fields.

| Property | Train | Validation | Test | Total |
|---|---:|---:|---:|---:|

File: train_code/dataset/Tg/Tg.json (part 228 of 235)
[
    "title": "Interface and chain confinement effects on the glass transition temperature of thin polymer films",
    "year": 1997,
    "chemical_composition": {
      "repeat_unit_psmiles": "[*]CC(C1=CC=CC=C1)[*]",
      "monomers": [
        {
          "name": "Styrene",
          "smiles": "C=CC1=CC=CC=C1",
          "ratio_value": null,
          "ratio_unit": null
        }
      ],
      "additives": [],
      "is_homopolymer": true
    },
    "processing_history": "Polystyrene (Mw = 2240x10^3, Mw/Mn = 1.08) dissolved in toluene, spin coated (4000 rpm) onto glass slide, annealed at 100-130 °C for 12-20 h, floated on water, transferred to holder. Freely standing film, thickness h = 586 Å. Tg measured by Brillouin Light Scattering (BLS) in backscattering geometry, laser wavelength 5145 Å, heating rate 0.5 K/min.",
    "hierarchical_structure": "Amorphous polystyrene thin film. Mw = 2240x10^3, Ree = 970 Å. Film thickness h = 586 Å. Freely standing geometry.",
    "properties": {
      "Tg": {
        "value": [
          36.9
        ],
        "unit": "°C"
      }
    },
    "analysis_with_hierarchical_structure": {
      "descriptive_text": "The sample comprises an amorphous polystyrene homopolymer thin film characterized by a high molecular weight (Mw) of 2,240,000 g/mol and a narrow dispersity (Mw/Mn = 1.08). Preparation involved dissolving the polymer in toluene followed by spin-coating at 4000 rpm onto a glass slide, annealing at 100-130 °C for 12-20 hours, and subsequently floating the film on water for transfer to a holder to achieve a freely standing geometry with a thickness of 586 Å. The glass transition temperature was evaluated using Brillouin Light Scattering in backscattering geometry with a 5145 Å laser wavelength at a heating rate of 0.5 K/min.",
      "reasoning_analysis": "Increasing Factors: The intrinsic rigidity of the polystyrene backbone, attributed to bulky phenyl side groups that impose steric hindrance on segmental rotation, establishes a high baseline Tg. Additionally, the extremely high molecular weight (2,240,000 g/mol) significantly reduces the fraction of chain ends, minimizing free volume contributions associated with chain termini according to the Fox-Flory relationship, which supports a higher Tg relative to lower molecular weight counterparts. The extended annealing history may also promote densification and physical aging, further restricting chain mobility. Decreasing Factors: The hierarchical structure introduces significant nanoconfinement effects, as the film thickness (586 Å) is substantially less than the polymer chain end-to-end distance (970 Å). In a freely standing geometry, the presence of two free surfaces enhances segmental mobility near the interfaces, typically causing a depression in Tg. Furthermore, the slow heating rate (0.5 K/min) employed during Brillouin Light Scattering characterization allows for increased relaxation time, which can kinetically lower the observed transition temperature compared to standard faster scanning rates. Dominant Factor: Despite the stabilizing effects of high molecular weight and intrinsic chain rigidity, the geometric confinement and free surface mobility inherent to the freely standing thin film architecture qualitatively dominate the thermal behavior. The condition where film thickness is less than the chain dimensions suggests that surface-induced mobility enhancements will override bulk-like stabilization, leading to a net reduction in Tg relative to the bulk polymer."
    },
    "analysis_without_hierarchical_structure": {
      "descriptive_text": "The sample consists of a polystyrene homopolymer with a high molecular weight (Mw = 2240×10^3) and narrow polydispersity (Mw/Mn = 1.08). It was prepared by dissolving the polymer in toluene and spin-coating the solution at 4000 rpm onto a glass slide, followed by annealing at 100-130 °C for 12-20 hours. The resulting film was floated on water and transferred to a holder to create a freely standing film with a thickness of 586 Å. The glass transition temperature was characterized using Brillouin Light Scattering in backscattering geometry with a laser wavelength of 5145 Å and a heating rate of 0.5 K/min.",
      "reasoning_analysis": "Increasing Factors: The inherent chemical composition features bulky phenyl side groups on the polystyrene backbone that restrict segmental rotation through steric hindrance, intrinsically driving the Tg higher. Additionally, the extremely high molecular weight minimizes the fraction of chain ends, reducing excess free volume and pushing the Tg toward the asymptotic bulk limit, while the extended annealing process promotes densification and solvent removal which further stabilizes the glassy state. Decreasing Factors: The processing history yields a freely standing film with a nanoscale thickness of 586 Å, where the presence of two free surfaces enhances chain mobility due to reduced coordination at the air-polymer interface, typically causing a depression in Tg relative to bulk material. Furthermore, the very slow heating rate of 0.5 K/min during characterization allows for longer relaxation times, potentially lowering the observed transition onset compared to standard faster scanning rates. Dominant Factor: Although the high molecular weight and steric bulk establish a robust baseline rigidity, the geometric confinement effect associated with the nanoscale thickness of the freely standing film is the dominant factor. The enhanced mobility at the free surfaces propagates through the thin film profile, qualitatively overriding the bulk stabilization effects and leading to a net reduction in the glass transition temperature compared to a macroscopic bulk sample."
    }
  },
  {
    "doi": "10.1063/1.5034537",
    "title": "Seawater infiltration effect on thermal degradation of fiber reinforced epoxy composites ",
    "year": 2018,
    "chemical_composition": {
      "repeat_unit_psmiles": null,
      "monomers": [
        {
          "name": "Epoxy resin",
          "smiles": null,
          "ratio_value": 10,
          "ratio_unit": null
        },
        {
          "name": "Hardener",
          "smiles": null,
          "ratio_value": 3,
          "ratio_unit": null
        }
      ],
      "additives": [
        {
          "name": "Carbon-Kevlar",
          "type": "reinforcement",
          "amount_value": null,
          "amount_unit": null
        }
      ],
      "is_homopolymer": false
    },
    "processing_history": "Fabricated via hand lay-up technique. Resin to hardener ratio 10:3. Laminate sectioned to 5x5 mm. Immersed in seawater at 25 °C until saturated. Tg measured by DSC, heated from 30 to 230°C at 10°C/min.",
    "hierarchical_structure": "Fiber reinforced epoxy composite laminate. 2/2 twill fiber weave. Moisture absorbed.",
    "properties": {
      "Tg": {
        "value": [
          50.6
        ],
        "unit": "°C"
      }
    },
    "analysis_with_hierarchical_structure": {
      "descriptive_text": "The sample consists of a fiber-reinforced epoxy composite laminate featuring a matrix formed by an epoxy resin cured with a hardener at a 10:3 ratio. Structural integrity is provided by a Carbon-Kevlar hybrid reinforcement arranged in a 2/2 twill weave architecture. Fabrication was achieved via a hand lay-up technique, after which the laminate was sectioned into 5x5 mm specimens and immersed in seawater at 25 °C until saturation to induce moisture absorption. The glass transition temperature was characterized by differential scanning calorimetry (DSC), heating the moisture-saturated samples from 30 to 230 °C at a rate of 10 °C/min.",
      "reasoning_analysis": "Increasing Factors: The formation of a covalently crosslinked network between the epoxy resin and hardener inherently restricts segmental chain mobility, establishing a high baseline thermal stability. Additionally, the incorporation of rigid Carbon-Kevlar reinforcement fibers constrains polymer chain movement at the fiber-matrix interface, which can further contribute to an elevation in Tg relative to the neat polymer matrix. Decreasing Factors: The processing history involving immersion in seawater until saturation introduces absorbed moisture into the epoxy network, which acts as a potent plasticizer by increasing free volume and facilitating segmental motion, thereby drastically depressing the Tg. Furthermore, the hand lay-up fabrication technique may result in a lower crosslinking density or the presence of microvoids compared to high-pressure curing methods, potentially reducing thermal resistance. Dominant Factor: While the crosslinked network and rigid fibers provide intrinsic structural rigidity, the plasticization effect resulting from the absorbed seawater is the dominant factor. This hygrothermal conditioning qualitatively overrides the reinforcing effects, leading to a significant reduction in the measured Tg compared to a dry, pristine epoxy composite."
    },
    "analysis_without_hierarchical_structure": {
      "descriptive_text": "The sample comprises a thermoset composite matrix formed by reacting epoxy resin with a hardener at a ratio of 10:3, reinforced with Carbon-Kevlar fibers. Fabrication was executed via a hand lay-up technique, after which the laminate was sectioned into 5x5 mm specimens. To evaluate environmental resistance, the samples were immersed in seawater at 25 °C until saturation prior to testing. The glass transition temperature was characterized using differential scanning calorimetry (DSC) with a heating profile from 30 to 230 °C at 10 °C/min.",
      "reasoning_analysis": "Increasing Factors: The formation of a densely crosslinked thermoset network through the epoxy resin and hardener reaction inherently restricts segmental chain mobility, establishing a high baseline Tg. Additionally, the Carbon-Kevlar reinforcement introduces rigid interfaces that constrain polymer chain motion near the fiber surface, contributing to increased thermal stability. Decreasing Factors: The processing history involves immersion in seawater until saturation, which introduces significant moisture uptake into the epoxy matrix. Water molecules act as potent plasticizers by increasing free volume and disrupting intermolecular interactions within the network, thereby drastically lowering the energy required for segmental motion. Dominant Factor: While the crosslinked architecture and fiber reinforcement provide structural rigidity, the plasticization effect induced by seawater saturation is the dominant factor governing the observed Tg in this specific state. The absorbed water effectively shields chain interactions, causing a qualitative depression of the Tg relative to the dry, cured composite, despite the inherent rigidity of the epoxy network."
    }
  },
  {
    "doi": null,
    "title": "Interface and chain confinement effects on the glass transition temperature of thin polymer films",
    "year": 1997,
    "chemical_composition": {
      "repeat_unit_psmiles": "[*]CC(C1=CC=CC=C1)[*]",
      "monomers": [
        {
          "name": "Styrene",
          "smiles": "C=CC1=CC=CC=C1",
          "ratio_value": null,
          "ratio_unit": null
        }
      ],
      "additives": [],
      "is_homopolymer": true
    },
    "processing_history": "Polystyrene (Mw = 2240x10^3, Mw/Mn = 1.08) dissolved in toluene, spin coated (4000 rpm) onto glass slide, annealed at 100-130 °C for 12-20 h, floated on water, transferred to holder. Freely standing film, thickness h = 700 Å. Tg measured by Brillouin Light Scattering (BLS) in backscattering geometry, laser wavelength 5145 Å, heating rate 0.5 K/min.",
    "hierarchical_structure": "Amorphous polystyrene thin film. Mw = 2240x10^3, Ree = 970 Å. Film thickness h = 700 Å. Freely standing geometry.",
    "properties": {
      "Tg": {
        "value": [
          80.9
        ],
        "unit": "°C"
      }
    },
    "analysis_with_hierarchical_structure": {
      "descriptive_text": "The material is an amorphous polystyrene homopolymer with a high molecular weight (Mw) of 2,240,000 g/mol and a narrow molecular weight distribution (Mw/Mn = 1.08), corresponding to an end-to-end distance (Ree) of 970 Å. A freely standing thin film with a thickness of 700 Å was fabricated by dissolving the polymer in toluene, spin coating at 4000 rpm onto a glass slide, annealing at 100–130 °C for 12–20 hours, and floating on water for transfer to a holder. The glass transition temperature was characterized using Brillouin Light Scattering in backscattering geometry with a 5145 Å laser wavelength at a heating rate of 0.5 K/min.",
      "reasoning_analysis": "Increasing Factors: The high molecular weight (2,240,000 g/mol) places the polymer well above the critical entanglement molecular weight, minimizing chain-end free volume effects and establishing a bulk-like baseline Tg. Additionally, the bulky phenyl side groups inherent to the styrene repeat units impose significant steric hindrance on backbone rotation, intrinsically raising the energy barrier for segmental motion. Decreasing Factors: The freely standing film geometry introduces two free surfaces which enhance segmental mobility near the interfaces, an effect that propagates into the film interior. Since the film thickness (700 Å) is less than the polymer end-to-end distance (970 Å), the system is under strong nanoconfinement where surface mobility dominates over bulk constraints. Furthermore, the slow heating rate (0.5 K/min) during BLS measurement allows for extended structural relaxation, which can lower the observed transition temperature compared to faster scanning methods. Dominant Factor: Despite the high molecular weight providing a robust bulk baseline, the geometric confinement and free surface effects qualitatively dominate the thermal behavior. The condition where film thickness is less than the chain dimensions ensures that enhanced surface mobility penetrates the entire film, leading to a significant depression in Tg relative to bulk polystyrene."
    },
    "analysis_without_hierarchical_structure": {
      "descriptive_text": "The sample consists of a high molecular weight polystyrene homopolymer (Mw = 2240 × 10^3 g/mol, Mw/Mn = 1.08) characterized by a narrow molecular weight distribution. The material was processed by dissolving the polymer in toluene and spin coating the solution at 4000 rpm onto a glass slide, followed by annealing at temperatures between 100 and 130 °C for 12 to 20 hours. The resulting film was floated on water and transferred to a holder to create a freely standing film with a thickness of 700 Å. The glass transition temperature was characterized using Brillouin Light Scattering in backscattering geometry with a laser wavelength of 5145 Å and a heating rate of 0.5 K/min.",
      "reasoning_analysis": "Increasing Factors: The inherent chemical composition, specifically the presence of bulky phenyl side groups on the polystyrene backbone, restricts polymer chain mobility through steric hindrance, intrinsically driving the Tg higher relative to flexible aliphatic chains. Additionally, the thermal annealing process near the expected transition range facilitates the removal of residual toluene solvent and relieves internal stresses, preventing solvent-induced plasticization that would otherwise depress the transition temperature. Decreasing Factors: The primary driver for Tg reduction is the nanoconfinement effect inherent to the freely standing film geometry with a thickness of 700 Å. At this length scale, the high surface-to-volume ratio allows for enhanced chain mobility at the free surfaces due to reduced cohesive energy density and increased free volume, which typically depresses the global Tg relative to the bulk. Additionally, the extremely slow heating rate of 0.5 K/min used during Brillouin Light Scattering measurement allows for greater structural relaxation during the scan, which can manifest as a lower observed transition temperature compared to standard scanning rates. Dominant Factor: Despite the stabilizing effects of high molecular weight and thermal annealing, the geometric confinement of the 700 Å freely standing film is the dominant factor governing the thermal behavior. The presence of dual free surfaces in this thin film architecture introduces significant surface mobility that qualitatively overrides bulk constraints, leading to a net depression in the glass transition temperature compared to a bulk polystyrene sample."
    }
  },
  {
    "doi": "10.1063/1.5034537",
    "title": "Seawater infiltration effect on thermal degradation of fiber reinforced epoxy composites ",
    "year": 2018,
    "chemical_composition": {
      "repeat_unit_psmiles": null,
      "monomers": [
        {
          "name": "Epoxy resin",
          "smiles": null,
          "ratio_value": 10,
          "ratio_unit": null
        },
        {
          "name": "Hardener",
          "smiles": null,
          "ratio_value": 3,
          "ratio_unit": null
        }
      ],
      "additives": [
        {
          "name": "Jute",
          "type": "reinforcement",
          "amount_value": null,
          "amount_unit": null
        }
      ],
      "is_homopolymer": false
    },
    "processing_history": "Fabricated via hand lay-up technique. Resin to hardener ratio 10:3. Laminate sectioned to 5x5 mm. Dry condition. Tg measured by DSC, heated from 30 to 230°C at 10°C/min.",
    "hierarchical_structure": "Fiber reinforced epoxy composite laminate. 2/2 twill fiber weave.",
    "properties": {
      "Tg": {
        "value": [
          61.1
        ],
        "unit": "°C"
      }
    },
    "analysis_with_hierarchical_structure": {
      "descriptive_text": "This material is a fiber-reinforced epoxy composite laminate fabricated via a hand lay-up technique using an epoxy resin and hardener mixed at a ratio of 10:3. Jute fibers configured in a 2/2 twill weave serve as the reinforcement phase within the cured matrix. The laminate was sectioned into 5x5 mm specimens under dry conditions for thermal analysis. The glass transition temperature was characterized by differential scanning calorimetry (DSC), utilizing a heating protocol from 30 to 230°C at a rate of 10°C/min.",
      "reasoning_analysis": "Increasing Factors: The chemical reaction between the epoxy resin and hardener forms a densely crosslinked thermoset network, which severely restricts segmental chain mobility and intrinsically drives the Tg higher compared to linear polymers. Additionally, the presence of Jute reinforcement creates polymer-fiber interfaces where chain motion is physically constrained by the rigid fiber surface, potentially contributing to an elevation in Tg. Decreasing Factors: The hand lay-up processing history often implies ambient or moderate temperature curing, which may result in incomplete conversion and lower crosslinking density compared to controlled high-temperature curing cycles, thereby increasing free volume and lowering the Tg. Furthermore, potential incompatibility between the hydrophilic jute fibers and the epoxy matrix could introduce interfacial voids or defects that facilitate localized chain mobility. Dominant Factor: The covalent crosslinked network structure of the epoxy matrix is the dominant factor determining the Tg, as the topological constraints imposed by the curing reaction fundamentally define the segmental mobility limits of the system, outweighing the secondary modifications introduced by the natural fiber reinforcement or specific lay-up processing conditions."
    },
    "analysis_without_hierarchical_structure": {
      "descriptive_text": "The sample consists of an epoxy resin matrix crosslinked with a hardener at a 10:3 ratio, reinforced with jute fibers. The composite laminate was fabricated using a hand lay-up technique under dry conditions and subsequently sectioned into 5x5 mm specimens. The glass transition temperature was characterized using Differential Scanning Calorimetry (DSC), employing a heating ramp from 30 to 230°C at a rate of 10°C/min.",
      "reasoning_analysis": "Increasing Factors: The formation of a covalently crosslinked thermoset network between the epoxy resin and hardener significantly restricts segmental chain mobility, intrinsically driving the Tg higher compared to linear counterparts. Additionally, the incorporation of jute reinforcement creates polymer-filler interfaces where chain motion is physically confined, potentially contributing to a rigidification effect. Decreasing Factors: The hand lay-up fabrication technique may result in incomplete curing or lower crosslinking density compared to high-pressure methods, which would increase free volume and lower the Tg. Furthermore, despite dry conditions, the hygroscopic nature of natural jute fibers poses a risk of residual moisture acting as a plasticizer if not fully eliminated, thereby depressing the transition temperature. Dominant Factor: The degree of crosslinking within the epoxy matrix qualitatively dominates the final Tg behavior, as the covalent network architecture imposes the primary constraint on segmental relaxation, outweighing the secondary modulation provided by the fiber reinforcement or processing-induced variations."
    }
  },
  {
    "doi": null,
    "title": "Interface and chain confinement effects on the glass transition temperature of thin polymer films",
    "year": 1997,
    "chemical_composition": {
      "repeat_unit_psmiles": "[*]CC(C1=CC=CC=C1)[*]",
      "monomers": [
        {
          "name": "Styrene",
          "smiles": "C=CC1=CC=CC=C1",
          "ratio_value": null,
          "ratio_unit": null
        }
      ],
      "additives": [],
      "is_homopolymer": true
    },
    "processing_history": "Polystyrene (Mw = 2240x10^3, Mw/Mn = 1.08) dissolved in toluene, spin coated (4000 rpm) onto glass slide, annealed at 100-130 °C for 12-20 h, floated on water, transferred to holder. Freely standing film, thickness h = 774 Å. Tg measured by Brillouin Light Scattering (BLS) in backscattering geometry, laser wavelength 5145 Å, heating rate 0.5 K/min.",
    "hierarchical_structure": "Amorphous polystyrene thin film. Mw = 2240x10^3, Ree = 970 Å. Film thickness h = 774 Å. Freely standing geometry.",
    "properties": {
      "Tg": {
        "value": [
          85.9
        ],
        "unit": "°C"
      }
    },
    "analysis_with_hierarchical_structure": {
      "descriptive_text": "The sample consists of an amorphous polystyrene homopolymer with a high molecular weight (Mw) of 2.24 × 10^6 g/mol and a narrow polydispersity index (Mw/Mn) of 1.08. To fabricate the specimen, the polymer was dissolved in toluene and spin-coated at 4000 rpm onto a glass slide, followed by thermal annealing between 100 and 130 °C for 12 to 20 hours. The resulting film was floated on water and transferred to a holder to create a freely standing geometry with a thickness of 774 Å. The glass transition temperature was subsequently characterized using Brillouin Light Scattering in backscattering geometry with a 5145 Å laser wavelength at a heating rate of 0.5 K/min.",
      "reasoning_analysis": "Increasing Factors: The intrinsic bulky phenyl side groups of the polystyrene backbone impose significant steric hindrance on segmental rotation, establishing a high baseline rigidity. Additionally, the extremely high molecular weight (2.24 × 10^6 g/mol) minimizes the concentration of chain ends, thereby reducing free volume contributions that typically depress Tg in lower molecular weight systems. The prolonged annealing process above the nominal transition temperature also promotes physical aging and densification, which can restrict chain mobility. Decreasing Factors: The freely standing thin film geometry introduces two free air-polymer interfaces that enhance segmental mobility near the surfaces compared to the bulk material. Critically, the film thickness (774 Å) is smaller than the polymer chain end-to-end distance (970 Å), indicating strong confinement effects where surface dynamics dominate the overall thermal response. Furthermore, the very slow heating rate (0.5 K/min) employed during Brillouin Light Scattering characterization allows for extended structural relaxation times, often resulting in an observed transition at lower temperatures compared to faster scanning methods. Dominant Factor: While the high molecular weight and annealing history support a robust bulk-like baseline, the nanoscale confinement and free surface effects inherent to the freely standing thin film geometry are the dominant factors. The significant ratio of mobile surface layers to the total film volume at this thickness qualitatively drives the Tg downward relative to bulk polystyrene."
    },
    "analysis_without_hierarchical_structure": {
      "descriptive_text": "The sample comprises a high molecular weight polystyrene homopolymer (Mw = 2.24 × 10^6 g/mol, Mw/Mn = 1.08) fabricated into a freely standing thin film. The polymer was dissolved in toluene and spin-coated at 4000 rpm onto a glass substrate, followed by extensive thermal annealing between 100 and 130 °C for 12 to 20 hours to ensure solvent removal and equilibrium. The film was subsequently floated on water and transferred to a holder, yielding a final thickness of 774 Å. Characterization of the glass transition temperature was performed using Brillouin Light Scattering in backscattering geometry with a 5145 Å laser wavelength at a heating rate of 0.5 K/min.",
      "reasoning_analysis": "Increasing Factors: The intrinsic chemical structure of polystyrene, characterized by bulky phenyl side groups attached to the backbone, imposes significant steric hindrance that restricts segmental rotation and inherently elevates the Tg. Furthermore, the very high molecular weight reduces the concentration of chain ends, which are regions of higher free volume, thereby supporting a higher Tg relative to lower molecular weight counterparts. The prolonged thermal annealing process also promotes densification and ensures the complete evaporation of the toluene solvent, preventing plasticization effects that would otherwise lower the transition temperature. Decreasing Factors: The fabrication of the sample as a freely standing film with a thickness of 774 Å introduces significant free surface effects. The presence of two free interfaces enhances segmental mobility near the surfaces compared to the bulk material, which typically induces a depression in the measured Tg. Additionally, the slow heating rate of 0.5 K/min used during Brillouin Light Scattering allows for greater structural relaxation during the scan, which can result in the detection of the transition at a slightly lower temperature compared to faster scanning methods. Dominant Factor: While the high molecular weight and rigorous annealing work to stabilize the polymer network and maintain bulk-like density, the geometric confinement inherent to the freely standing thin film architecture is the dominant factor influencing the final Tg behavior. The enhanced mobility at the free surfaces qualitatively overrides the bulk stabilization effects, leading to a net reduction in Tg relative to a bulk, supported sample of identical composition."
    }
  },
  {
    "doi": "10.1063/1.5034537",
    "title": "Seawater infiltration effect on thermal degradation of fiber reinforced epoxy composites ",
    "year": 2018,
    "chemical_composition": {
      "repeat_unit_psmiles": null,
      "monomers": [
        {
          "name": "Epoxy resin",
          "smiles": null,
          "ratio_value": 10,
          "ratio_unit": null
        },
        {
          "name": "Hardener",
          "smiles": null,
          "ratio_value": 3,
          "ratio_unit": null
        }
      ],
      "additives": [
        {
          "name": "Jute",
          "type": "reinforcement",
          "amount_value": null,
          "amount_unit": null
        }
      ],
      "is_homopolymer": false
    },
    "processing_history": "Fabricated via hand lay-up technique. Resin to hardener ratio 10:3. Laminate sectioned to 5x5 mm. Immersed in distilled water at 25 °C until saturated. Tg measured by DSC, heated from 30 to 230°C at 10°C/min.",
    "hierarchical_structure": "Fiber reinforced epoxy composite laminate. 2/2 twill fiber weave. Moisture absorbed.",
    "properties": {
      "Tg": {
        "value": [
          55.6
        ],
        "unit": "°C"
      }
    },
    "analysis_with_hierarchical_structure": {
      "descriptive_text": "The sample is a fiber-reinforced epoxy composite laminate fabricated via a hand lay-up technique using an epoxy resin and hardener mixed at a ratio of 10:3. The polymer matrix is reinforced with Jute fibers configured in a 2/2 twill weave architecture. Post-fabrication, the laminate was sectioned into 5x5 mm specimens and subjected to hygrothermal conditioning by immersion in distilled water at 25 °C until saturation. The glass transition temperature was subsequently characterized by Differential Scanning Calorimetry (DSC), scanning from 30 to 230 °C at a heating rate of 10 °C/min in the moisture-absorbed state.",
      "reasoning_analysis": "Increasing Factors: The formation of a covalently crosslinked thermoset network between the epoxy resin and hardener inherently restricts segmental chain mobility compared to linear polymers, establishing a robust baseline Tg. Additionally, the incorporation of Jute fibers within the 2/2 twill weave creates a polymer-filler interface where interfacial interactions can constrain the motion of polymer chains near the fiber surface, potentially contributing to a localized increase in thermal stability. Decreasing Factors: The most significant factor driving the Tg down is the processing history involving immersion in distilled water until saturation. Water molecules act as potent plasticizers within the epoxy network, disrupting intermolecular hydrogen bonding and increasing the free volume between polymer chains, which significantly enhances segmental mobility. Furthermore, the hand lay-up fabrication technique may introduce microvoids or result in a slightly lower crosslink density compared to high-pressure curing methods, which could also facilitate chain motion. Dominant Factor: While the crosslinked network and fiber reinforcement provide structural rigidity, the hygrothermal conditioning resulting in moisture saturation is the dominant factor. The plasticization effect of absorbed water typically overwhelms the restrictive effects of the filler interface in epoxy composites, leading to a qualitative depression of the Tg relative to a dry, unconditioned counterpart."
    },
    "analysis_without_hierarchical_structure": {
      "descriptive_text": "The material system comprises an epoxy resin matrix crosslinked with a hardener at a mix ratio of 10:3, reinforced with jute fibers. Fabrication was achieved via a hand lay-up technique, after which the resulting laminate was sectioned into 5x5 mm specimens. To simulate environmental exposure, the samples were immersed in distilled water at 25 °C until saturation prior to characterization. The glass transition temperature was subsequently measured using differential scanning calorimetry (DSC), employing a heating protocol from 30 to 230°C at a rate of 10°C/min.",
      "reasoning_analysis": "Increasing Factors: The formation of a covalently crosslinked thermoset network between the epoxy resin and hardener inherently restricts segmental chain mobility, establishing a baseline glass transition temperature significantly higher than the uncured precursors. Additionally, the incorporation of jute fibers as reinforcement may introduce interfacial interactions that restrict polymer chain motion near the fiber surface, potentially contributing to a slight increase in rigidity. Decreasing Factors: The processing history specifies immersion in distilled water until saturation, where water molecules act as potent plasticizers in epoxy networks by forming hydrogen bonds with polar groups in the matrix, thereby increasing free volume and facilitating segmental motion. This hygrothermal aging effect is known to significantly depress the glass transition temperature. Furthermore, the hand lay-up technique may result in less optimal curing conditions or higher void content compared to pressurized methods, potentially limiting the maximum crosslink density achievable. Dominant Factor: While the crosslinked network structure provides intrinsic thermal stability, the saturation with water is the dominant factor influencing the observed glass transition temperature. The plasticization effect of absorbed water typically overwhelms the restrictive effects of the filler interface, leading to a qualitative reduction in the glass transition temperature relative to the dry state."
    }
  },
  {
    "doi": null,
    "title": "Interface and chain confinement effects on the glass transition temperature of thin polymer films",
    "year": 1997,
    "chemical_composition": {
      "repeat_unit_psmiles": "[*]CC(C1=CC=CC=C1)[*]",
      "monomers": [
        {
          "name": "Styrene",
          "smiles": "C=CC1=CC=CC=C1",
          "ratio_value": null,
          "ratio_unit": null
        }
      ],
      "additives": [],
      "is_homopolymer": true
    },
    "processing_history": "Polystyrene (Mw = 2240x10^3, Mw/Mn = 1.08) dissolved in toluene, spin coated (4000 rpm) onto glass slide, annealed at 100-130 °C for 12-20 h, floated on water, transferred to holder. Freely standing film, thickness h = 1800 Å. Tg measured by Brillouin Light Scattering (BLS) in backscattering geometry, laser wavelength 5145 Å, heating rate 0.5 K/min.",
    "hierarchical_structure": "Amorphous polystyrene thin film. Mw = 2240x10^3, Ree = 970 Å. Film thickness h = 1800 Å. Freely standing geometry.",
    "properties": {
      "Tg": {
        "value": [
          97.9
        ],
        "unit": "°C"
      }
    },
    "analysis_with_hierarchical_structure": {
      "descriptive_text": "The sample comprises an amorphous polystyrene homopolymer with a high molecular weight (Mw = 2.24 × 10^6 g/mol) and narrow dispersity (Mw/Mn = 1.08). Processing involved dissolving the polymer in toluene followed by spin coating at 4000 rpm onto a glass slide, annealing at 100–130 °C for 12–20 hours, and floating on water to produce a freely standing film with a thickness of 1800 Å. The hierarchical structure is defined by an end-to-end distance (Ree) of 970 Å within the thin film geometry, and the glass transition temperature was characterized using Brillouin Light Scattering in backscattering geometry with a 5145 Å laser wavelength at a heating rate of0.5 K/min.",
      "reasoning_analysis": "Increasing Factors: The presence of bulky phenyl side groups on the polystyrene backbone imposes significant steric hindrance, restricting segmental rotation and intrinsically establishing a high baseline Tg. Additionally, the very high molecular weight (2.24 × 10^6 g/mol) minimizes the concentration of chain ends, thereby reducing excess free volume contributions described by the Fox-Flory relationship. The extensive thermal annealing process further promotes structural equilibration and ensures the removal of residual toluene solvent, preventing plasticization effects that would otherwise lower the transition temperature. Decreasing Factors: The freely standing thin film geometry introduces two free surfaces which enhance segmental mobility relative to the bulk material due to reduced coordination numbers and excess free volume at the interfaces. Since the film thickness (1800 Å) is comparable to the chain dimensions (Ree = 970 Å), these surface effects penetrate a significant portion of the film volume, generally driving the Tg downward. Dominant Factor: While the high molecular weight and annealing history stabilize the polymer against chain-end and solvent-induced reductions, the dominant factor influencing the final Tg behavior is the freely standing thin film geometry. The enhanced mobility at the free surfaces typically outweighs the bulk-stabilizing effects in this thickness regime, qualitatively leading to a depression of the Tg relative to the bulk infinite molecular weight limit."
    },
    "analysis_without_hierarchical_structure": {
      "descriptive_text": "The sample comprises a polystyrene homopolymer with a weight-average molecular weight of 2240x10^3 and a narrow polydispersity index of 1.08. Processing involved dissolving the polymer in toluene followed by spin coating at 4000 rpm onto a glass slide, after which the film was annealed at 100-130 °C for 12-20 hours. The film was subsequently floated on water and transferred to a holder to form a freely standing film with a thickness of 1800 Å. Characterization was performed using Brillouin Light Scattering in backscattering geometry with a laser wavelength of 5145 Å at a heating rate of 0.5 K/min.",
      "reasoning_analysis": "Increasing Factors: The presence of bulky phenyl side groups on the polymer backbone imposes significant steric hindrance, restricting segmental rotation and intrinsically elevating the Tg. Furthermore, the ultra-high molecular weight ensures a high density of entanglements and minimizes the concentration of chain ends, which typically contribute excess free volume, thereby supporting a higher Tg baseline. The extensive annealing process near the transition temperature promotes physical aging and solvent removal, densifying the matrix and further resisting segmental motion. Decreasing Factors: The fabrication of a freely standing film introduces free surfaces where polymer segments experience reduced coordination and enhanced mobility compared to the bulk, a confinement effect that typically depresses the Tg. Additionally, the use of toluene during processing poses a risk of residual solvent plasticization if not fully evaporated, and the very slow heating rate of 0.5 K/min allows for greater structural relaxation during measurement, which can manifest as a lower observed transition onset. Dominant Factor: While the intrinsic chain stiffness and high molecular weight establish a robust upper bound for the thermal transition, the freely standing film geometry imposes a free surface effect that qualitatively dominates the deviation from bulk behavior. Despite the relatively large thickness of 1800 Å and extensive annealing, the enhanced mobility at the free interfaces remains the primary factor driving the Tg lower relative to a bulk sample of identical composition and molecular weight."
    }
  },
  {
    "doi": "10.1063/1.5034537",
    "title": "Seawater infiltration effect on thermal degradation of fiber reinforced epoxy composites ",
    "year": 2018,
    "chemical_composition": {
      "repeat_unit_psmiles": null,
      "monomers": [
        {
          "name": "Epoxy resin",
          "smiles": null,
          "ratio_value": 10,
          "ratio_unit": null
        },
        {
          "name": "Hardener",
          "smiles": null,
          "ratio_value": 3,
          "ratio_unit": null
        }
      ],
      "additives": [
        {
          "name": "Jute",
          "type": "reinforcement",
          "amount_value": null,
          "amount_unit": null
        }
      ],
      "is_homopolymer": false
    },
    "processing_history": "Fabricated via hand lay-up technique. Resin to hardener ratio 10:3. Laminate sectioned to 5x5 mm. Immersed in seawater at 25 °C until saturated. Tg measured by DSC, heated from 30 to 230°C at 10°C/min.",
    "hierarchical_structure": "Fiber reinforced epoxy composite laminate. 2/2 twill fiber weave. Moisture absorbed.",
    "properties": {
      "Tg": {
        "value": [
          56.7
        ],
        "unit": "°C"
      }
    },
    "analysis_with_hierarchical_structure": {
