Repository: hhtrick/HHT-code

# HHT training framework

This directory contains model training, embedding precomputation, inference, article-level baselines and the curated datasets. All commands below assume that the working directory is `train_code/`.

## 3. Datasets and fixed partitions

Each main dataset is a JSON array at `dataset/{property}/{property}.json`. Entries contain source metadata, `chemical_composition`, `processing_history`, `hierarchical_structure`, `properties`, and two generated-analysis objects. Targets are stored as `properties[property]["value"]`; source metadata and target values are not predictive input fields.

| Property | Train | Validation | Test | Total |
|---|---:|---:|---:|---:|

File: train_code/dataset/Tg/Tg.json (part 229 of 235)
[
      "descriptive_text": "The sample consists of a fiber-reinforced epoxy composite laminate fabricated using a hand lay-up technique with an epoxy resin to hardener mixing ratio of 10:3. Natural jute fibers arranged in a 2/2 twill weave serve as the reinforcement phase within the thermoset matrix. Following fabrication, the laminate was sectioned into 5x5 mm specimens and subjected to seawater immersion at 25 °C until saturation was achieved. The thermal properties were subsequently characterized using differential scanning calorimetry (DSC), heating from 30 to 230 °C at a rate of 10 °C/min under conditions reflecting the moisture-absorbed state.",
      "reasoning_analysis": "Increasing Factors: The formation of a covalently crosslinked thermoset network between the epoxy resin and hardener intrinsically restricts segmental chain mobility, establishing a rigid baseline that drives the Tg upward. Additionally, the incorporation of jute fibers in a 2/2 twill weave creates a composite structure where the reinforcement phase constrains polymer chain motion at the fiber-matrix interface, further contributing to thermal stability. Decreasing Factors: The processing history involving immersion in seawater until saturation introduces significant moisture content into the hydrophilic epoxy matrix and natural fibers. Water molecules act as potent plasticizers by increasing free volume and disrupting intermolecular hydrogen bonding within the network, which significantly enhances chain mobility and lowers the Tg. Furthermore, the hand lay-up fabrication technique may result in lower crosslinking density or microvoids compared to high-pressure curing methods, potentially reducing the thermal resistance. Dominant Factor: While the crosslinked network and fiber reinforcement provide intrinsic structural rigidity, the saturation with seawater is the dominant factor influencing the final Tg behavior. The plasticization effect of the absorbed water molecules qualitatively overrides the stiffening contributions of the filler and cure structure, causing a substantial reduction in the observed Tg relative to a dry, cured epoxy composite."
    },
    "analysis_without_hierarchical_structure": {
      "descriptive_text": "The sample comprises an epoxy resin matrix cured with a hardener at a ratio of 10:3, reinforced with jute fibers to form a composite laminate. Fabrication was achieved via a hand lay-up technique, followed by sectioning the laminate into 5x5 mm specimens. These specimens were immersed in seawater at 25 °C until saturation was reached to simulate environmental exposure. The glass transition temperature was subsequently measured by differential scanning calorimetry (DSC), utilizing a heating protocol from 30 to 230 °C at a rate of 10 °C/min.",
      "reasoning_analysis": "Increasing Factors: The formation of a covalently crosslinked thermoset network between the epoxy resin and hardener inherently restricts segmental chain mobility, establishing a rigid baseline structure. Furthermore, the incorporation of jute reinforcement creates an interphase region where polymer chain motion is physically constrained by the fiber surface, theoretically contributing to a higher Tg. Decreasing Factors: The processing history involving immersion in seawater until saturation introduces significant amounts of water molecules into the polymer matrix, which act as potent plasticizers by increasing free volume and disrupting intermolecular hydrogen bonds. Additionally, the hand lay-up fabrication method may result in lower crosslinking density or void content compared to high-pressure curing, and prolonged exposure to seawater could induce hydrolytic degradation of the network or interface. Dominant Factor: While the crosslinked network and fiber reinforcement provide structural rigidity, the plasticization effect induced by seawater saturation is the dominant factor. The absorption of water molecules significantly enhances chain mobility, qualitatively driving the observed Tg lower compared to the dry, unaged state of the same composite system."
    }
  },
  {
    "doi": null,
    "title": "Interface and chain confinement effects on the glass transition temperature of thin polymer films",
    "year": 1997,
    "chemical_composition": {
      "repeat_unit_psmiles": "[*]CC(C1=CC=CC=C1)[*]",
      "monomers": [
        {
          "name": "Styrene",
          "smiles": "C=CC1=CC=CC=C1",
          "ratio_value": null,
          "ratio_unit": null
        }
      ],
      "additives": [],
      "is_homopolymer": true
    },
    "processing_history": "Polystyrene (Mw = 2240x10^3, Mw/Mn = 1.08) dissolved in toluene, spin coated or water-transferred onto Si wafer with SiOx layer (~70 Å). Annealed at 130 °C for 12-20 h. Uncapped supported film, thickness h = 624 Å. Tg measured by Ellipsometry (EX-ACTA 2000), laser wavelength 6328 Å, cooling rate 1 K/min.",
    "hierarchical_structure": "Amorphous polystyrene thin film. Mw = 2240x10^3, Ree = 970 Å. Film thickness h = 624 Å. Uncapped supported geometry (PS-air/SiOx).",
    "properties": {
      "Tg": {
        "value": [
          92.9
        ],
        "unit": "°C"
      }
    },
    "analysis_with_hierarchical_structure": {
      "descriptive_text": "The sample is an amorphous polystyrene homopolymer thin film characterized by a high molecular weight (Mw) of 2,240,000 g/mol and a narrow molecular weight distribution (Mw/Mn = 1.08). Prepared by dissolving the polymer in toluene, the material was deposited via spin coating or water transfer onto a silicon wafer substrate containing a ~70 Å silicon oxide layer. The resulting uncapped supported film has a thickness of 624 Å, which is comparable to the polymer chain dimensions (Ree = 970 Å), and was thermally annealed at 130 °C for 12 to 20 hours to ensure equilibrium. The glass transition temperature was subsequently measured by ellipsometry using a 6328 Å laser wavelength at a cooling rate of 1 K/min.",
      "reasoning_analysis": "Increasing Factors: The intrinsic chemical structure of polystyrene, featuring bulky phenyl side groups, imposes significant steric hindrance that restricts backbone rotation and establishes a high baseline Tg. Additionally, the interaction between the polymer film and the silicon oxide substrate layer creates an interfacial region where segmental mobility is hindered, potentially elevating the local Tg near the substrate. The ultra-high molecular weight ensures the polymer is well above the critical entanglement molecular weight, preventing the molecular weight-dependent Tg depression described by the Fox-Flory relationship. Decreasing Factors: The presence of a free surface (PS-air interface) in the uncapped film geometry enhances segmental mobility near the surface, which tends to lower the effective Tg. Furthermore, the film thickness (624 Å) is smaller than the polymer chain dimensions (Ree = 970 Å), creating a confined geometry where the free surface effect penetrates a significant portion of the film volume. The use of a slow cooling rate (1 K/min) during ellipsometry measurement allows for greater structural relaxation compared to standard DSC protocols, which may also result in a lower observed transition temperature. Dominant Factor: While the substrate interaction and high molecular weight support a bulk-like or elevated Tg, the geometric confinement where the film thickness is less than the chain size, combined with the mobility-enhancing free surface effect, is the dominant factor. In uncapped polystyrene thin films on silicon oxide, the free surface effect typically outweighs the substrate constraint at this length scale, qualitatively driving the system toward a Tg depression relative to the bulk material."
    },
    "analysis_without_hierarchical_structure": {
      "descriptive_text": "The sample consists of a high molecular weight polystyrene homopolymer (Mw = 2240 × 10^3 g/mol, Mw/Mn = 1.08) prepared as a thin supported film. The polymer was dissolved in toluene and deposited onto a silicon wafer featuring a silicon oxide layer of approximately 70 Å thickness via spin coating or water transfer techniques, resulting in an uncapped film with a thickness of 624 Å. Following deposition, the film underwent thermal annealing at 130 °C for a duration of 12 to 20 hours. The glass transition temperature was subsequently characterized using ellipsometry with a laser wavelength of 6328 Å at a cooling rate of 1 K/min.",
      "reasoning_analysis": "Increasing Factors: The intrinsic chemical structure of polystyrene, characterized by bulky phenyl side groups, imposes significant steric hindrance on backbone rotation, inherently elevating the Tg relative to polymers with smaller side groups. Furthermore, the extremely high molecular weight (Mw = 2240 × 10^3) minimizes the concentration of chain ends, which are sources of excess free volume, thereby pushing the Tg toward its asymptotic bulk maximum. The extensive thermal annealing above the expected transition temperature also aids in removing residual toluene solvent and relieving internal stresses, preventing plasticization-induced depression. Decreasing Factors: The primary factor driving the Tg down is the nanoscale confinement of the uncapped film geometry (thickness h = 624 Å). The presence of a free surface at the polymer-air interface enhances segmental mobility compared to the bulk material, an effect that becomes pronounced at thicknesses below 100 nm. Additionally, the weak interaction between the polystyrene and the SiOx substrate layer may fail to sufficiently immobilize the chains near the substrate interface to counteract the free surface effects. Dominant Factor: Despite the stabilizing effects of high molecular weight and thermal annealing, the geometric confinement and enhanced mobility associated with the free surface in this uncapped thin film regime qualitatively dominate the final behavior, leading to a net depression of the Tg relative to the bulk high-molecular-weight polystyrene baseline."
    }
  },
  {
    "doi": null,
    "title": "Interface and chain confinement effects on the glass transition temperature of thin polymer films",
    "year": 1997,
    "chemical_composition": {
      "repeat_unit_psmiles": "[*]CC(C1=CC=CC=C1)[*]",
      "monomers": [
        {
          "name": "Styrene",
          "smiles": "C=CC1=CC=CC=C1",
          "ratio_value": null,
          "ratio_unit": null
        }
      ],
      "additives": [],
      "is_homopolymer": true
    },
    "processing_history": "Polystyrene (Mw = 2240x10^3, Mw/Mn = 1.08) dissolved in toluene, spin coated or water-transferred onto Si wafer with SiOx layer (~70 Å). Annealed at 130 °C for 12-20 h. Uncapped supported film, thickness h = 500 Å. Tg measured by Ellipsometry (EX-ACTA 2000), laser wavelength 6328 Å, cooling rate 1 K/min.",
    "hierarchical_structure": "Amorphous polystyrene thin film. Mw = 2240x10^3, Ree = 970 Å. Film thickness h = 500 Å. Uncapped supported geometry (PS-air/SiOx).",
    "properties": {
      "Tg": {
        "value": [
          91.9
        ],
        "unit": "°C"
      }
    },
    "analysis_with_hierarchical_structure": {
      "descriptive_text": "The sample comprises an amorphous polystyrene homopolymer thin film characterized by a high molecular weight (Mw) of 2,240,000 g/mol and a narrow molecular weight distribution (Mw/Mn = 1.08). Fabrication involved dissolving the polymer in toluene followed by spin coating or water transfer onto a silicon wafer substrate featuring a silicon oxide layer approximately 70 Å thick. The resulting uncapped supported film possesses a thickness of 500 Å and was thermally annealed at 130 °C for 12 to 20 hours to ensure equilibration. The glass transition temperature was characterized using ellipsometry with a laser wavelength of 6328 Å at a cooling rate of 1 K/min.",
      "reasoning_analysis": "Increasing Factors: The ultra-high molecular weight significantly minimizes the contribution of chain ends to free volume according to the Fox-Flory relationship, driving the Tg toward the asymptotic bulk limit. Additionally, the bulky phenyl side groups intrinsic to polystyrene impose steric hindrance that restricts backbone rotation, while the attractive interactions between the polymer and the silicon oxide substrate layer restrict segmental mobility at the buried interface. Decreasing Factors: The uncapped geometry introduces a free polymer-air interface where segmental mobility is enhanced relative to the bulk, acting to lower the average Tg. Furthermore, the film thickness (500 Å) is substantially less than the chain end-to-end distance (Ree = 970 Å), creating a nanoconfined environment that disrupts the cooperativity length scales required for glass transition, typically promoting Tg depression. Dominant Factor: While the high molecular weight and substrate interactions provide stabilizing influences, the combination of nanoconfinement (h < Ree) and the enhanced mobility at the free surface in this uncapped supported geometry is the dominant factor, qualitatively suggesting a tendency for Tg reduction relative to the bulk infinite limit due to the predominance of surface-driven dynamics over substrate-induced restrictions."
    },
    "analysis_without_hierarchical_structure": {
      "descriptive_text": "The sample comprises a high molecular weight polystyrene homopolymer (Mw = 2.24 × 10^6 g/mol, Mw/Mn = 1.08) fabricated as an ultra-thin supported film. The polymer was dissolved in toluene and deposited onto a silicon wafer possessing a native oxide layer (~70 Å) via spin coating or water-transfer methods, yielding an uncapped film with a thickness of approximately 500 Å. Following deposition, the films underwent thermal annealing at 130 °C for 12 to 20 hours to ensure structural equilibrium. The glass transition temperature was characterized using ellipsometry with a laser wavelength of 6328 Å at a cooling rate of 1 K/min.",
      "reasoning_analysis": "Increasing Factors: The exceptionally high molecular weight ensures the polymer chains are well above the critical entanglement molecular weight, minimizing the concentration of chain ends and associated free volume, which maintains a high intrinsic Tg baseline. Additionally, the prolonged annealing process at 130 °C facilitates the complete removal of the toluene solvent, preventing residual solvent molecules from acting as plasticizers that would increase free volume and lower the transition temperature. Decreasing Factors: The processing history dictates the formation of an ultra-thin supported film with a thickness of only 500 Å, introducing significant nanoconfinement effects. The uncapped nature of the film creates a free surface interface where segmental mobility is enhanced compared to the bulk, a phenomenon that typically propagates through the thin film and depresses the measured Tg. Dominant Factor: Although the high molecular weight and thermal treatment stabilize the material against chain-end and plasticization effects, the dominant factor influencing the final Tg behavior is the geometric confinement of the ultra-thin film. The high surface-to-volume ratio allows the enhanced mobility at the free surface to qualitatively override the bulk-like constraints, leading to a net depression in Tg relative to a macroscopic bulk sample of identical chemical composition."
    }
  },
  {
    "doi": "10.1016/j.polymer.2015.10.059",
    "title": "Role of neighboring domains in determining the magnitude and direction of $T _ { g } .$ -confinement effects in binary, immiscible polymer systems*",
    "year": 2015,
    "chemical_composition": {
      "repeat_unit_psmiles": "[*]C(C)(C(=O)OC)c1ccncc1",
      "monomers": [
        {
          "name": "4-vinylpyridine",
          "smiles": "C=CC1=CN=CC=C1",
          "ratio_value": null,
          "ratio_unit": null
        }
      ],
      "additives": [],
      "is_homopolymer": true
    },
    "processing_history": "Bulk poly(4-vinyl pyridine) purchased from Polymer Source. Mn = 130,000 g/mol. Used in bilayer experiments. Tg measured by DSC. Annealed at Tg + 40 °C, cooled at 40 °C/min, second heat at 10 °C/min, onset method.",
    "hierarchical_structure": "Amorphous bulk polymer.",
    "properties": {
      "Tg": {
        "value": [
          140
        ],
        "unit": "°C"
      }
    },
    "analysis_with_hierarchical_structure": {
      "descriptive_text": "The sample comprises an amorphous bulk poly(4-vinylpyridine) homopolymer with a number-average molecular weight (Mn) of 130,000 g/mol, originally sourced from Polymer Source for use in bilayer experiments. The material was subjected to a thermal treatment involving annealing at Tg + 40 °C followed by cooling at 40 °C/min, and the glass transition temperature was subsequently characterized using differential scanning calorimetry (DSC) during a second heating scan at 10 °C/min via the onset method.",
      "reasoning_analysis": "Increasing Factors: The chemical structure features polar pyridine rings pendant to the backbone, which engage in strong dipole-dipole interactions that restrict segmental mobility and inherently drive the Tg upward. Additionally, the high molecular weight (Mn = 130,000 g/mol) reduces the concentration of chain ends, minimizing excess free volume and stabilizing the Tg at its asymptotic limit. Decreasing Factors: The flexible carbon-carbon vinyl backbone allows for significant rotational freedom, which lowers the energy barrier for segmental motion compared to rigid backbone polymers. Furthermore, the completely amorphous structure lacks the physical constraints of crystalline domains that would otherwise restrict chain mobility. Dominant Factor: The strong intermolecular interactions arising from the polar pyridine side groups, supported by the high molecular weight that eliminates chain end effects, qualitatively dominate the thermal response, ensuring a stable Tg that is primarily defined by chemical composition rather than the specific thermal cooling rates employed during the processing history."
    },
    "analysis_without_hierarchical_structure": {
      "descriptive_text": "The sample consists of a poly(4-vinylpyridine) homopolymer with a number-average molecular weight (Mn) of 130,000 g/mol, procured from Polymer Source. Utilized in bilayer experiments, the material underwent a specific thermal protocol wherein it was annealed at 40 °C above its glass transition temperature, followed by cooling at a rate of 40 °C/min. The glass transition temperature was subsequently determined via differential scanning calorimetry (DSC) during a second heating scan at 10 °C/min using the onset method.",
      "reasoning_analysis": "Increasing Factors: The chemical structure features polar pyridine side groups attached to the vinyl backbone, which introduce strong dipole-dipole interactions and steric hindrance that significantly restrict segmental chain mobility, inherently driving the Tg upward. Furthermore, the high number-average molecular weight of 130,000 g/mol ensures the polymer is well above the critical molecular weight threshold, minimizing the free volume contribution from chain ends and maximizing the bulk glass transition temperature. Decreasing Factors: The processing history specifies a cooling rate of 40 °C/min following annealing, which is relatively rapid compared to standard equilibrium cooling; this kinetic constraint may trap excess free volume within the polymer matrix, potentially resulting in a slightly lower observed Tg onset during the subsequent heating scan compared to a slowly cooled sample. Dominant Factor: The intrinsic rigidity and strong intermolecular forces arising from the polar pyridine functionality, coupled with the high molecular weight plateau effect, qualitatively dominate the thermal behavior, establishing a high baseline Tg that is only secondarily modulated by the kinetic free volume trapping induced by the cooling rate."
    }
  },
  {
    "doi": null,
    "title": "Interface and chain confinement effects on the glass transition temperature of thin polymer films",
    "year": 1997,
    "chemical_composition": {
      "repeat_unit_psmiles": "[*]CC(C1=CC=CC=C1)[*]",
      "monomers": [
        {
          "name": "Styrene",
          "smiles": "C=CC1=CC=CC=C1",
          "ratio_value": null,
          "ratio_unit": null
        }
      ],
      "additives": [],
      "is_homopolymer": true
    },
    "processing_history": "Polystyrene (Mw = 2240x10^3, Mw/Mn = 1.08) dissolved in toluene, spin coated (4000 rpm) onto glass slide, annealed at 100-130 °C for 12-20 h, floated on water, transferred to holder. Freely standing film, thickness h = 1166 Å. Tg measured by Brillouin Light Scattering (BLS) in backscattering geometry, laser wavelength 5145 Å, heating rate 0.5 K/min.",
    "hierarchical_structure": "Amorphous polystyrene thin film. Mw = 2240x10^3, Ree = 970 Å. Film thickness h = 1166 Å. Freely standing geometry.",
    "properties": {
      "Tg": {
        "value": [
          100.9
        ],
        "unit": "°C"
      }
    },
    "analysis_with_hierarchical_structure": {
      "descriptive_text": "The sample consists of an amorphous polystyrene homopolymer with a high molecular weight (Mw) of 2,240,000 g/mol and a narrow molecular weight distribution (Mw/Mn = 1.08). To fabricate the specimen, the polymer was dissolved in toluene and spin-coated at 4000 rpm onto a glass slide, followed by annealing at temperatures between 100 and 130 °C for 12 to 20 hours. The resulting film was floated on water and transferred to a holder to create a freely standing geometry with a thickness of 1166 Å. The glass transition temperature was subsequently characterized using Brillouin Light Scattering in a backscattering geometry with a 5145 Å laser wavelength at a heating rate of 0.5 K/min.",
      "reasoning_analysis": "Increasing Factors: The chemical composition consists of polystyrene, where bulky phenyl side groups impose significant steric hindrance on backbone rotation, intrinsically establishing a rigid chain conformation that elevates the Tg. Furthermore, the extremely high molecular weight (Mw = 2,240,000 g/mol) minimizes the concentration of chain ends, thereby reducing excess free volume associated with chain termini according to the Fox-Flory relationship, which supports a maximized bulk Tg baseline. The extended annealing process also aids in solvent removal and stress relaxation, preventing plasticization by residual toluene. Decreasing Factors: The hierarchical structure defines the sample as a freely standing thin film with a thickness (1166 Å) comparable to the polymer chain end-to-end distance (970 Å). In this nanoconfined geometry, the presence of two free surfaces (air-polymer interfaces) enhances segmental mobility near the interfaces compared to the bulk interior. This surface-mediated mobility typically propagates into the film, leading to a depression of the globally measured Tg. Dominant Factor: While the high molecular weight and chemical rigidity set a high bulk reference point, the geometric confinement and freely standing boundary conditions are the dominant factors. The enhanced surface mobility inherent to freely standing films of this thickness scale qualitatively overrides the bulk stabilization, resulting in a net reduction of the observed Tg relative to the bulk infinite molecular weight limit."
    },
    "analysis_without_hierarchical_structure": {
      "descriptive_text": "The sample comprises a high molecular weight polystyrene homopolymer (Mw = 2.24 × 10^6 g/mol, Mw/Mn = 1.08) fabricated as a freely standing thin film. The polymer was dissolved in toluene and spin-coated at 4000 rpm onto a glass slide, followed by thermal annealing between 100 and 130 °C for 12 to 20 hours to relieve residual stress and remove solvent. The film was subsequently floated on water and transferred to a holder, resulting in a final thickness of 1166 Å. The glass transition temperature was characterized using Brillouin Light Scattering in backscattering geometry with a 5145 Å laser wavelength at a heating rate of 0.5 K/min.",
      "reasoning_analysis": "Increasing Factors: The chemical composition features bulky phenyl side groups on the polymer backbone which impose significant steric hindrance, restricting segmental rotation and intrinsically driving the Tg higher. Additionally, the very high molecular weight minimizes the concentration of chain ends, which are regions of higher free volume, thereby maximizing the entanglement network density and pushing the Tg towards its asymptotic bulk limit. The extensive thermal annealing above the glass transition temperature further serves to remove residual toluene solvent and relax internal stresses, preventing plasticization-induced depression. Decreasing Factors: The processing history resulting in a freely standing film geometry introduces two free interfaces, which enhance segmental mobility near the surfaces due to reduced cooperativity constraints, typically leading to a depression in Tg relative to bulk samples. Furthermore, the thin film confinement (1166 Å) limits the correlation length of cooperative rearranging regions, and the slow heating rate (0.5 K/min) allows for greater structural relaxation during the scan, both of which can contribute to a lower observed transition temperature. Dominant Factor: While the free surface effects and confinement inherent to the freely standing thin film geometry qualitatively act to reduce the Tg, the intrinsic rigidity of the polystyrene backbone combined with the very high molecular weight and extensive annealing establishes a robust bulk-like core behavior. Therefore, the chemical architecture and molecular weight dominate the baseline thermal stability, though the geometric confinement remains a critical perturbation that may cause a qualitative reduction relative to a macroscopic bulk sample."
    }
  },
  {
    "doi": null,
    "title": "Interface and chain confinement effects on the glass transition temperature of thin polymer films",
    "year": 1997,
    "chemical_composition": {
      "repeat_unit_psmiles": "[*]CC(C1=CC=CC=C1)[*]",
      "monomers": [
        {
          "name": "Styrene",
          "smiles": "C=CC1=CC=CC=C1",
          "ratio_value": null,
          "ratio_unit": null
        }
      ],
      "additives": [],
      "is_homopolymer": true
    },
    "processing_history": "Polystyrene (Mw = 2240x10^3, Mw/Mn = 1.08) dissolved in toluene, spin coated or water-transferred onto Si wafer with SiOx layer (~70 Å). Annealed at 130 °C for 12-20 h. Uncapped supported film, thickness h = 1200 Å. Tg measured by Ellipsometry (EX-ACTA 2000), laser wavelength 6328 Å, cooling rate 1 K/min.",
    "hierarchical_structure": "Amorphous polystyrene thin film. Mw = 2240x10^3, Ree = 970 Å. Film thickness h = 1200 Å. Uncapped supported geometry (PS-air/SiOx).",
    "properties": {
      "Tg": {
        "value": [
          93.9
        ],
        "unit": "°C"
      }
    },
    "analysis_with_hierarchical_structure": {
      "descriptive_text": "The sample comprises an amorphous polystyrene homopolymer thin film characterized by a high molecular weight of 2,240,000 g/mol and a narrow polydispersity index of 1.08. Fabrication involved dissolving the polymer in toluene followed by spin coating or water transfer onto a silicon wafer substrate possessing a silicon oxide layer approximately 70 Å thick. The resulting uncapped supported film has a thickness of 1200 Å and was thermally annealed at 130 °C for 12 to 20 hours to ensure equilibration. Glass transition behavior was evaluated via ellipsometry using a laser wavelength of 6328 Å at a cooling rate of 1 K/min.",
      "reasoning_analysis": "Increasing Factors: The extremely high molecular weight minimizes the concentration of chain ends, thereby reducing excess free volume according to the Fox-Flory relationship and pushing the Tg towards the bulk infinite molecular weight limit. Additionally, the presence of the silicon oxide substrate may impose interfacial constraints that restrict segmental dynamics near the bottom interface, while the extended thermal annealing promotes structural equilibration and removes excess free volume introduced during casting. Decreasing Factors: The uncapped geometry introduces a free polymer-air interface where segmental mobility is significantly enhanced compared to the bulk, driving the Tg down. Furthermore, the film thickness is comparable to the chain dimensions, creating a nanoconfinement effect that alters chain conformation and cooperativity length scales, typically resulting in Tg depression in supported polystyrene films. Dominant Factor: While the high molecular weight ensures the baseline Tg is saturated relative to oligomeric effects, the geometric confinement combined with the enhanced mobility at the free surface is the dominant factor, likely causing a qualitative reduction in the measured Tg relative to the bulk homopolymer value."
    },
    "analysis_without_hierarchical_structure": {
      "descriptive_text": "The sample comprises a high molecular weight polystyrene homopolymer (Mw = 2240x10^3, Mw/Mn = 1.08) processed into uncapped supported thin films. The polymer was dissolved in toluene and deposited onto silicon wafers with a ~70 Å SiOx layer via spin-coating or water-transfer techniques to achieve a film thickness of 1200 Å. Following deposition, the films underwent thermal annealing at 130 °C for 12 to 20 hours to promote solvent evaporation and structural relaxation. The glass transition temperature was characterized using ellipsometry with a laser wavelength of 6328 Å and a cooling rate of 1 K/min.",
      "reasoning_analysis": "Increasing Factors: The chemical composition features bulky phenyl side groups on the polymer backbone which impose significant steric hindrance, intrinsically restricting segmental mobility and driving the Tg upward. Additionally, the very high molecular weight reduces the concentration of chain ends, thereby decreasing free volume and increasing Tg relative to lower molecular weight analogs. The processing history further contributes to an increased Tg through extensive thermal annealing, which ensures the removal of the toluene solvent that would otherwise act as a plasticizer, and through interactions between the polymer and the rigid SiOx substrate which can restrict chain mobility at the interface. Decreasing Factors: The uncapped geometry of the supported film introduces a free surface at the air-polymer interface, where reduced coordination number enhances segmental mobility and qualitatively depresses the Tg. Furthermore, the relatively slow cooling rate of 1 K/min during ellipsometry measurement allows for greater structural relaxation compared to standard faster cooling rates, potentially resulting in a lower observed Tg. Dominant Factor: The intrinsic rigidity of the polystyrene backbone combined with the high molecular weight establishes a robust baseline for the Tg, and the extensive annealing process ensures this intrinsic value is realized by eliminating plasticizing solvent effects; consequently, these compositional and thermal history factors qualitatively dominate over the geometric free surface effects at the specific film thickness of 1200 Å, maintaining the Tg behavior close to the bulk asymptotic limit."
    }
  },
  {
    "doi": "10.1016/j.polymer.2015.10.059",
    "title": "Role of neighboring domains in determining the magnitude and direction of $T _ { g } .$ -confinement effects in binary, immiscible polymer systems*",
    "year": 2015,
    "chemical_composition": {
      "repeat_unit_psmiles": "[*]OC(=O)Oc1ccc(C(C)(C)c2ccc(O*)cc2)cc1",
      "monomers": [
        {
          "name": "Bisphenol A",
          "smiles": "CC(C)(c1ccc(O)cc1)c2ccc(O)cc2",
          "ratio_value": null,
          "ratio_unit": null
        },
        {
          "name": "Phosgene",
          "smiles": "C(=O)(Cl)Cl",
          "ratio_value": null,
          "ratio_unit": null
        }
      ],
      "additives": [],
      "is_homopolymer": false
    },
    "processing_history": "Bulk polycarbonate purchased from Scientific Polymer Products. Mn = 17,300 g/mol. Tg measured by DSC (Mettler Toledo 822e). Annealed at Tg + 40 °C, cooled at 40 °C/min, second heat at 10 °C/min, onset method.",
    "hierarchical_structure": "Amorphous bulk polymer.",
    "properties": {
      "Tg": {
        "value": [
          141
        ],
        "unit": "°C"
      }
    },
    "analysis_with_hierarchical_structure": {
      "descriptive_text": "The sample is an amorphous bulk polycarbonate derived from the condensation of Bisphenol A and Phosgene monomers, sourced commercially from Scientific Polymer Products with a number-average molecular weight (Mn) of 17,300 g/mol. Thermal characterization was performed using differential scanning calorimetry on a Mettler Toledo 822e instrument, where the specimen underwent annealing at Tg + 40 °C followed by cooling at 40 °C/min, with the glass transition temperature determined during a second heating scan at 10 °C/min using the onset method.",
      "reasoning_analysis": "Increasing Factors: The chemical structure features bulky bisphenol A aromatic rings and polar carbonate linkages within the backbone, which impose significant steric hindrance and restrict segmental rotation, thereby intrinsically driving the Tg higher through increased chain stiffness and cohesive energy density. Additionally, the thermal processing history involving cooling at 40 °C/min is relatively rapid compared to equilibrium cooling, which may trap the polymer in a higher energy state with a higher fictive temperature, potentially elevating the observed Tg onset relative to slowly cooled samples. Decreasing Factors: The number-average molecular weight of 17,300 g/mol is moderate for polycarbonate, resulting in a higher concentration of chain ends compared to high-molecular-weight grades; according to the Fox-Flory relationship, these chain ends introduce excess free volume that enhances segmental mobility and qualitatively lowers the Tg. Dominant Factor: While the rapid cooling rate and molecular weight introduce specific modifications to the thermal behavior, the intrinsic rigidity of the bisphenol A polycarbonate backbone is the dominant factor establishing the high-temperature glass transition characteristic of this material class, though the moderate molecular weight prevents the system from reaching the molecular weight-independent plateau Tg observed in higher-molecular-weight variants."
    },
    "analysis_without_hierarchical_structure": {
      "descriptive_text": "The sample consists of a bulk polycarbonate derived from the condensation of Bisphenol A and phosgene monomers, purchased from Scientific Polymer Products with a number-average molecular weight (Mn) of 17,300 g/mol. No additives or fillers were included in the formulation. Thermal characterization was performed using differential scanning calorimetry (DSC) on a Mettler Toledo 822e instrument, where the specimen was annealed at Tg + 40 °C, cooled at 40 °C/min, and subsequently heated at 10 °C/min to determine the glass transition temperature using the onset method.",
      "reasoning_analysis": "Increasing Factors: The chemical architecture of the polycarbonate backbone, characterized by bulky bisphenol A units and polar carbonate linkages, imposes significant steric hindrance and rotational energy barriers that restrict segmental mobility, intrinsically driving the Tg upward. The absence of plasticizing additives further preserves the rigidity of the matrix. Decreasing Factors: The reported number-average molecular weight (Mn) of 17,300 g/mol is moderate, implying a higher concentration of chain ends relative to ultra-high molecular weight grades; according to the Fox-Flory relationship, these chain ends increase free volume and depress the Tg. Additionally, the processing history involves a cooling rate of 40 °C/min prior to measurement, which is relatively fast and may trap excess free volume compared to equilibrium cooling, further lowering the observed transition temperature. Dominant Factor: While the moderate molecular weight and cooling kinetics introduce depressive effects, the intrinsic structural rigidity provided by the aromatic carbonate backbone is the dominant factor, establishing a fundamentally high Tg baseline that defines the material's thermal behavior despite the chain end effects."
    }
  },
  {
    "doi": null,
    "title": "Interface and chain confinement effects on the glass transition temperature of thin polymer films",
    "year": 1997,
    "chemical_composition": {
      "repeat_unit_psmiles": "[*]CC(C1=CC=CC=C1)[*]",
      "monomers": [
        {
          "name": "Styrene",
          "smiles": "C=CC1=CC=CC=C1",
          "ratio_value": null,
          "ratio_unit": null
        }
      ],
      "additives": [],
      "is_homopolymer": true
    },
    "processing_history": "Polystyrene (Mw = 2240x10^3, Mw/Mn = 1.08) dissolved in toluene, spin coated or water-transferred onto Si wafer with SiOx layer (~70 Å). Annealed at 130 °C for 12-20 h. Uncapped supported film, thickness h = 1720 Å. Tg measured by Ellipsometry (EX-ACTA 2000), laser wavelength 6328 Å, cooling rate 1 K/min.",
    "hierarchical_structure": "Amorphous polystyrene thin film. Mw = 2240x10^3, Ree = 970 Å. Film thickness h = 1720 Å. Uncapped supported geometry (PS-air/SiOx).",
    "properties": {
      "Tg": {
        "value": [
          96.9
        ],
        "unit": "°C"
      }
    },
    "analysis_with_hierarchical_structure": {
      "descriptive_text": "The sample consists of an amorphous polystyrene homopolymer thin film with a high molecular weight (Mw) of 2,240,000 g/mol and a narrow molecular weight distribution (Mw/Mn = 1.08). The material was processed by dissolving the polymer in toluene, followed by spin coating or water transfer onto a silicon wafer substrate featuring a silicon oxide layer approximately 70 Å thick. The resulting uncapped supported film possesses a thickness of 1720 Å and was subjected to thermal annealing at 130 °C for 12 to 20 hours to ensure equilibrium. The glass transition temperature was subsequently characterized using ellipsometry with a laser wavelength of 6328 Å at a cooling rate of 1 K/min.",
