Repository: hhtrick/HHT-code

# HHT training framework

This directory contains model training, embedding precomputation, inference, article-level baselines and the curated datasets. All commands below assume that the working directory is `train_code/`.

## 3. Datasets and fixed partitions

Each main dataset is a JSON array at `dataset/{property}/{property}.json`. Entries contain source metadata, `chemical_composition`, `processing_history`, `hierarchical_structure`, `properties`, and two generated-analysis objects. Targets are stored as `properties[property]["value"]`; source metadata and target values are not predictive input fields.

| Property | Train | Validation | Test | Total |
|---|---:|---:|---:|---:|

File: train_code/dataset/Tg/Tg.json (part 230 of 235)
[
      "reasoning_analysis": "Increasing Factors: The presence of bulky phenyl side groups in the styrene repeating units imposes significant steric hindrance, restricting backbone rotation and intrinsically driving the Tg higher. Additionally, the extremely high molecular weight minimizes the concentration of chain ends, reducing free volume contributions associated with chain termini (Fox-Flory effect) and stabilizing the Tg towards the high molecular weight plateau. The favorable interactions between the polystyrene and the silicon oxide substrate layer also restrict segmental mobility at the buried interface, contributing to a potential increase in Tg. Decreasing Factors: The existence of a free surface (PS-air interface) in the uncapped geometry enhances segmental mobility near the surface, which typically acts to depress the Tg. Furthermore, the film thickness (1720 Å) is comparable to the chain dimensions (Ree = 970 Å), introducing geometric confinement that can alter cooperative rearranging regions and potentially lower the Tg relative to bulk material if surface effects penetrate deeply. Dominant Factor: While the free surface promotes mobility, the combination of ultra-high molecular weight and the restraining influence of the substrate interface in a supported geometry qualitatively dominates the behavior. The high molecular weight ensures bulk-like chain dynamics in the film interior, and the substrate interaction counteracts the free surface effect, suggesting the Tg will be governed primarily by the intrinsic rigidity of the polystyrene backbone rather than severe nanoconfinement depression."
    },
    "analysis_without_hierarchical_structure": {
      "descriptive_text": "The sample consists of a high molecular weight polystyrene homopolymer (Mw = 2240×10^3 g/mol, Mw/Mn = 1.08) prepared as an uncapped supported thin film. The polymer was dissolved in toluene and deposited onto silicon wafers featuring a ~70 Å SiOx layer via spin coating or water transfer techniques to achieve a film thickness of 1720 Å. Following deposition, the films underwent thermal annealing at 130 °C for 12 to 20 hours to promote structural relaxation and solvent removal. The glass transition temperature was characterized using ellipsometry with a laser wavelength of 6328 Å at a cooling rate of 1 K/min.",
      "reasoning_analysis": "Increasing Factors: The chemical composition features bulky phenyl side groups attached to the polymer backbone, which impose significant steric hindrance and restrict segmental rotation, intrinsically elevating the Tg. Furthermore, the very high molecular weight ensures the polymer is well above the critical entanglement molecular weight, minimizing chain end free volume effects and maximizing the Tg according to Fox-Flory behavior. The extensive thermal annealing above the expected Tg also facilitates the complete evaporation of the toluene solvent, preventing plasticization that would otherwise lower the transition temperature. Decreasing Factors: The processing history resulted in an uncapped supported film geometry, where the air-polymer free surface enhances segmental mobility relative to the bulk material, typically inducing a depression in Tg. Additionally, while the film thickness is relatively large, finite size confinement effects in thin films can still cooperatively reduce the required volume for segmental relaxation compared to an infinite bulk medium. Dominant Factor: The intrinsic structural rigidity provided by the phenyl groups combined with the high molecular weight establishes a robust baseline Tg that is characteristic of bulk polystyrene. Although the free surface effect introduces a qualitative tendency for Tg reduction, the film thickness is sufficiently large and the annealing process sufficiently rigorous that the intrinsic chain stiffness and absence of residual solvent dominate the final thermal behavior, maintaining a Tg close to the bulk limit rather than being governed by confinement-induced depression."
    }
  },
  {
    "doi": "10.1016/j.polymer.2015.10.059",
    "title": "Role of neighboring domains in determining the magnitude and direction of $T _ { g } .$ -confinement effects in binary, immiscible polymer systems*",
    "year": 2015,
    "chemical_composition": {
      "repeat_unit_psmiles": "[*]CC(C(=O)OC)C",
      "monomers": [
        {
          "name": "Methyl Methacrylate",
          "smiles": "CC(=C)C(=O)OC",
          "ratio_value": null,
          "ratio_unit": null
        }
      ],
      "additives": [],
      "is_homopolymer": true
    },
    "processing_history": "Bulk poly(methyl methacrylate) purchased from Pressure Chemical. Mw = 255,000 g/mol. Used in bilayer experiments. Tg measured by DSC. Annealed at Tg + 40 °C, cooled at 40 °C/min, second heat at 10 °C/min, onset method.",
    "hierarchical_structure": "Amorphous bulk polymer.",
    "properties": {
      "Tg": {
        "value": [
          120
        ],
        "unit": "°C"
      }
    },
    "analysis_with_hierarchical_structure": {
      "descriptive_text": "The sample consists of an amorphous bulk poly(methyl methacrylate) homopolymer with a weight-average molecular weight (Mw) of 255,000 g/mol, sourced from Pressure Chemical for use in bilayer experiments. The material was subjected to a specific thermal protocol wherein it was annealed at 40 °C above its glass transition temperature, followed by cooling at a rate of 40 °C/min. Subsequent characterization of the glass transition temperature was performed using differential scanning calorimetry during a second heating scan at 10 °C/min, utilizing the onset method for determination.",
      "reasoning_analysis": "Increasing Factors: The chemical structure of poly(methyl methacrylate) features bulky ester side groups and an alpha-methyl substituent on the polymer backbone, which impose significant steric hindrance and restrict segmental rotation, intrinsically driving the Tg upward. Furthermore, the high molecular weight of 255,000 g/mol ensures that the concentration of chain ends is low, minimizing the excess free volume associated with chain termini (Fox-Flory effect) and maintaining the Tg near the plateau value for infinite molecular weight. Decreasing Factors: There are no plasticizing additives present to lower the Tg. However, the processing history involves a cooling rate of 40 °C/min prior to the measurement scan; this relatively rapid cooling may trap slightly more free volume compared to quasi-equilibrium cooling rates, potentially resulting in a marginally lower observed onset temperature during the subsequent heating scan. Dominant Factor: The intrinsic chain stiffness imparted by the bulky side groups combined with the sufficiently high molecular weight dominates the thermal behavior, establishing a high baseline Tg, while the standardized second-heat DSC protocol ensures that the measured value reflects the material's inherent properties rather than transient processing artifacts."
    },
    "analysis_without_hierarchical_structure": {
      "descriptive_text": "The sample consists of bulk poly(methyl methacrylate) homopolymer sourced from Pressure Chemical with a weight-average molecular weight of 255,000 g/mol. Originally utilized in bilayer experiments, the material underwent thermal characterization via differential scanning calorimetry using the onset method. The thermal protocol involved annealing at Tg + 40 °C, followed by cooling at 40 °C/min, and a subsequent second heating scan at 10 °C/min to determine the glass transition temperature.",
      "reasoning_analysis": "Increasing Factors: The chemical structure of poly(methyl methacrylate) features bulky alpha-methyl and ester side groups that impose significant steric hindrance on backbone rotation, intrinsically restricting segmental mobility and driving the Tg upward. Furthermore, the high molecular weight of 255,000 g/mol places the polymer well within the plateau region of the Fox-Flory relationship, minimizing the free volume contribution from chain ends and maintaining a maximized Tg for this linear architecture. Decreasing Factors: There are no additives such as plasticizers or solvents present to increase free volume and depress the Tg. However, the linear polymer architecture lacks the topological constraints of a cross-linked network, which would otherwise further restrict motion and elevate the transition temperature. Additionally, the rapid cooling rate of 40 °C/min traps a higher fraction of free volume compared to equilibrium cooling, which could theoretically facilitate segmental motion at slightly lower temperatures relative to a fully densified sample. Dominant Factor: The intrinsic chain stiffness imparted by the bulky side groups of the methyl methacrylate repeat unit is the dominant factor governing the thermal behavior. While the high molecular weight ensures the material reaches its asymptotic Tg limit, the chemical composition itself establishes the fundamental baseline for the glass transition, overriding the subtle kinetic effects introduced by the specific thermal processing history."
    }
  },
  {
    "doi": null,
    "title": "Interface and chain confinement effects on the glass transition temperature of thin polymer films",
    "year": 1997,
    "chemical_composition": {
      "repeat_unit_psmiles": "[*]CC(C1=CC=CC=C1)[*]",
      "monomers": [
        {
          "name": "Styrene",
          "smiles": "C=CC1=CC=CC=C1",
          "ratio_value": null,
          "ratio_unit": null
        }
      ],
      "additives": [],
      "is_homopolymer": true
    },
    "processing_history": "Polystyrene (Mw = 2240x10^3, Mw/Mn = 1.08) dissolved in toluene, spin coated or water-transferred onto Si wafer with SiOx layer (~70 Å). Capped with SiOx layer (~70 Å). Annealed at 130 °C for 12-20 h. Capped supported film, thickness h = 390 Å. Tg measured by Ellipsometry (EX-ACTA 2000), laser wavelength 6328 Å, cooling rate 1 K/min.",
    "hierarchical_structure": "Amorphous polystyrene thin film. Mw = 2240x10^3, Ree = 970 Å. Film thickness h = 390 Å. Capped supported geometry (SiOx-PS-SiOx).",
    "properties": {
      "Tg": {
        "value": [
          87.9
        ],
        "unit": "°C"
      }
    },
    "analysis_with_hierarchical_structure": {
      "descriptive_text": "The sample comprises an amorphous polystyrene homopolymer thin film characterized by a high molecular weight (Mw) of 2,240,000 g/mol and a narrow dispersity (Mw/Mn) of 1.08. Prepared by dissolving the polymer in toluene, the material was deposited via spin coating or water transfer onto a silicon wafer featuring a ~70 Å silicon oxide layer, resulting in a film thickness of 390 Å. The film was subsequently capped with an additional ~70 Å SiOx layer and annealed at 130 °C for 12 to 20 hours to promote structural relaxation. The glass transition temperature was determined using ellipsometry with a 6328 Å laser wavelength at a cooling rate of 1 K/min within this capped supported geometry.",
      "reasoning_analysis": "Increasing Factors: The bulky phenyl side groups inherent to the styrene monomer impose significant steric hindrance on backbone rotation, intrinsically raising the energy barrier for segmental motion. Furthermore, the ultra-high molecular weight (2,240,000 g/mol) minimizes the concentration of chain ends, thereby reducing excess free volume according to the Fox-Flory relationship and driving the Tg toward the asymptotic bulk limit. The capped geometry, featuring rigid SiOx layers on both sides of the polymer film, restricts segmental mobility at the interfaces compared to a free surface, which can further contribute to an elevation or maintenance of the Tg. Decreasing Factors: The film thickness (390 Å) is significantly smaller than the polymer's end-to-end distance (Ree = 970 Å), introducing nanoconfinement effects that can alter the cooperativity length scale of segmental relaxation, potentially leading to Tg depression depending on interfacial energy dynamics. Additionally, although annealed, any residual toluene solvent remaining within the matrix would act as a plasticizer, increasing free volume and lowering the Tg. Dominant Factor: The intrinsic chain stiffness provided by the polystyrene backbone combined with the ultra-high molecular weight establishes a robust baseline for thermal stability. While nanoconfinement introduces complexity, the restrictive boundary conditions imposed by the dual SiOx capping layers likely dominate over free-surface mobility enhancements, suggesting that the Tg will be governed primarily by the bulk-like behavior enforced by the high molecular weight and interfacial confinement rather than depression effects typical of free-standing thin films."
    },
    "analysis_without_hierarchical_structure": {
      "descriptive_text": "The sample consists of a high molecular weight polystyrene homopolymer (Mw = 2240 × 10^3 g/mol, Mw/Mn = 1.08) prepared as an ultra-thin capped supported film. The polymer was dissolved in toluene and deposited via spin coating or water transfer onto a silicon wafer possessing a native silicon oxide layer of approximately 70 Å. Following deposition, the film, with a final thickness of 390 Å, was capped with an additional ~70 Å SiOx layer and subjected to thermal annealing at 130 °C for 12 to 20 hours. The glass transition temperature was subsequently characterized using ellipsometry with a laser wavelength of 6328 Å at a cooling rate of 1 K/min.",
      "reasoning_analysis": "Increasing Factors: The extremely high molecular weight places the polymer well above the critical entanglement molecular weight, minimizing chain-end free volume effects and establishing a robust baseline Tg. Additionally, the processing history involves capping the ultra-thin film with a rigid SiOx layer and supporting it on a SiOx substrate; these strong interfacial interactions restrict segmental mobility at the boundaries, effectively confining the polymer chains and driving the Tg upward relative to a free-standing film. The extended thermal annealing above the expected transition temperature also ensures the removal of residual toluene solvent, eliminating potential plasticization effects. Decreasing Factors: The ultra-thin film geometry (thickness h = 390 Å) inherently introduces finite-size effects where cooperativity lengths of segmental motion may be truncated, which can sometimes lead to Tg depression in nanoscale polymers if interfacial interactions are weak. Dominant Factor: The dominant factor is the interfacial confinement imposed by the SiOx capping and substrate layers. While nanoscale thickness often predisposes films to Tg reduction due to free surface mobility, the specific processing history of capping the film eliminates the free surface and imposes strong attractive interactions between the polystyrene and the oxide layers. This restriction on chain segmental motion at the interfaces qualitatively dominates the finite-size effects, likely resulting in a Tg that is either enhanced or maintained at the bulk value compared to an uncapped thin film of similar thickness."
    }
  },
  {
    "doi": "10.1016/j.polymer.2015.10.059",
    "title": "Role of neighboring domains in determining the magnitude and direction of $T _ { g } .$ -confinement effects in binary, immiscible polymer systems*",
    "year": 2015,
    "chemical_composition": {
      "repeat_unit_psmiles": "[*]C(C)(C(=O)OC)c1ccncc1",
      "monomers": [
        {
          "name": "4-vinylpyridine",
          "smiles": "C=CC1=CN=CC=C1",
          "ratio_value": null,
          "ratio_unit": null
        }
      ],
      "additives": [],
      "is_homopolymer": true
    },
    "processing_history": "Bulk poly(4-vinyl pyridine) purchased from Sigma-Aldrich. Mn = 160,000 g/mol. Used in trilayer experiments. Tg measured by DSC. Annealed at Tg + 40 °C, cooled at 40 °C/min, second heat at 10 °C/min, onset method.",
    "hierarchical_structure": "Amorphous bulk polymer.",
    "properties": {
      "Tg": {
        "value": [
          150
        ],
        "unit": "°C"
      }
    },
    "analysis_with_hierarchical_structure": {
      "descriptive_text": "The sample consists of an amorphous bulk poly(4-vinylpyridine) homopolymer with a number-average molecular weight (Mn) of 160,000 g/mol, procured commercially from Sigma-Aldrich. Utilized in trilayer experimental configurations, the material was thermally characterized via differential scanning calorimetry (DSC) using a protocol that involved annealing at Tg + 40 °C, cooling at 40 °C/min, and a subsequent second heating scan at 10 °C/min with the onset method employed for transition determination.",
      "reasoning_analysis": "Increasing Factors: The presence of polar pyridine side groups introduces strong dipole-dipole interactions and potential hydrogen bonding capabilities, which significantly restrict segmental chain mobility and drive the Tg upward. Additionally, the steric bulk of the aromatic pyridine ring imposes rotational barriers on the polymer backbone. The high molecular weight (Mn = 160,000 g/mol) ensures the polymer is well above the critical entanglement molecular weight, minimizing the free volume contribution from chain ends according to the Fox-Flory relationship. Decreasing Factors: The aliphatic vinyl backbone provides inherent flexibility compared to main-chain aromatic polymers, which acts to lower the baseline Tg. Furthermore, the relatively fast cooling rate of 40 °C/min during the thermal protocol may trap excess free volume in the glassy state, potentially leading to a slightly lower observed Tg compared to equilibrium cooling, although the second heating scan mitigates much of this thermal history. Dominant Factor: The strong intermolecular forces arising from the polar pyridine rings, combined with the high molecular weight plateau effect, qualitatively dominate the thermal behavior, establishing a robust resistance to segmental motion that defines the glass transition temperature for this bulk homopolymer."
    },
    "analysis_without_hierarchical_structure": {
      "descriptive_text": "The sample comprises a bulk poly(4-vinylpyridine) homopolymer with a number-average molecular weight of 160,000 g/mol sourced from Sigma-Aldrich. Employed in trilayer experiments, the material underwent thermal characterization via differential scanning calorimetry, wherein it was annealed at Tg + 40 °C, cooled at 40 °C/min, and subsequently heated at 10 °C/min to determine the glass transition temperature using the onset method.",
      "reasoning_analysis": "Increasing Factors: The chemical composition features pyridine rings pendant to the vinyl backbone, which introduce strong dipole-dipole interactions that significantly restrict segmental chain mobility. Furthermore, the high molecular weight of 160,000 g/mol ensures the polymer is well above the critical entanglement molecular weight, minimizing the free volume contribution from chain ends and maximizing the Tg relative to lower molecular weight oligomers. Decreasing Factors: The processing history specifies a cooling rate of 40 °C/min following annealing; this relatively rapid cooling traps excess free volume within the polymer matrix compared to quasi-static cooling, which can lead to a slightly lower observed Tg due to the non-equilibrium glassy state formed. Dominant Factor: The intrinsic chain stiffness and strong intermolecular forces provided by the polar pyridine side groups, coupled with the high molecular weight architecture, qualitatively dominate the thermal behavior by establishing a high baseline resistance to segmental motion, outweighing the moderate free volume effects introduced by the specific cooling rate employed during characterization."
    }
  },
  {
    "doi": "10.1016/j.polymer.2015.10.059",
    "title": "Role of neighboring domains in determining the magnitude and direction of $T _ { g } .$ -confinement effects in binary, immiscible polymer systems*",
    "year": 2015,
    "chemical_composition": {
      "repeat_unit_psmiles": "[*]CC(C(=O)OC)C",
      "monomers": [
        {
          "name": "Methyl Methacrylate",
          "smiles": "CC(=C)C(=O)OC",
          "ratio_value": null,
          "ratio_unit": null
        }
      ],
      "additives": [],
      "is_homopolymer": true
    },
    "processing_history": "Bulk poly(methyl methacrylate) purchased from Scientific Polymer Products. Mn = 56,000 g/mol. Used in trilayer experiments. Tg measured by DSC. Annealed at Tg + 40 °C, cooled at 40 °C/min, second heat at 10 °C/min, onset method.",
    "hierarchical_structure": "Amorphous bulk polymer.",
    "properties": {
      "Tg": {
        "value": [
          125
        ],
        "unit": "°C"
      }
    },
    "analysis_with_hierarchical_structure": {
      "descriptive_text": "The sample consists of an amorphous bulk poly(methyl methacrylate) (PMMA) homopolymer with a number-average molecular weight (Mn) of 56,000 g/mol, originally purchased from Scientific Polymer Products for utilization in trilayer experiments. The material underwent a specific thermal protocol wherein it was annealed at Tg + 40 °C and subsequently cooled at a rate of 40 °C/min, with the glass transition temperature characterized via differential scanning calorimetry (DSC) during a second heating scan at 10 °C/min using the onset method.",
      "reasoning_analysis": "Increasing Factors: The chemical composition features polar methoxycarbonyl side groups that engage in dipole-dipole interactions and an alpha-methyl substituent that imposes steric hindrance, both of which restrict segmental mobility and intrinsically elevate the Tg. Additionally, the processing history involves a relatively rapid cooling rate of 40 °C/min following annealing, which kinetically traps excess free volume and typically results in a higher measured Tg onset compared to slower cooling protocols. Decreasing Factors: The aliphatic carbon-carbon backbone possesses inherent flexibility relative to rigid aromatic systems, permitting segmental motion at moderate thermal energies. Furthermore, the absence of crosslinking agents or rigid fillers in the additive composition means there are no additional topological constraints or interfacial interactions to further restrict chain mobility beyond the inherent polymer chemistry. Dominant Factor: The intrinsic rigidity and intermolecular forces derived from the methyl methacrylate repeat unit structure are the dominant factors establishing the baseline Tg, as these chemical features dictate the fundamental energy barrier for segmental motion, whereas the processing-induced kinetic effects serve primarily as secondary modulators of the measured transition temperature."
    },
    "analysis_without_hierarchical_structure": {
      "descriptive_text": "The sample consists of bulk poly(methyl methacrylate) homopolymer with a number-average molecular weight of 56,000 g/mol, procured from Scientific Polymer Products. This material was utilized in trilayer experiments and subjected to a thermal protocol wherein it was annealed at 40 °C above its glass transition temperature followed by cooling at a rate of 40 °C/min. The glass transition temperature was characterized using differential scanning calorimetry during a second heating scan at 10 °C/min, utilizing the onset method for determination.",
      "reasoning_analysis": "Increasing Factors: The poly(methyl methacrylate) backbone features bulky alpha-methyl groups and polar ester side chains. These structural elements impose significant steric hindrance on backbone rotation and generate strong intermolecular dipole-dipole interactions, both of which restrict segmental mobility and inherently elevate the glass transition temperature. Furthermore, the number-average molecular weight of 56,000 g/mol exceeds the critical entanglement molecular weight, minimizing the free volume contribution from chain ends and stabilizing the Tg near the high molecular weight limit. Decreasing Factors: The processing history involves cooling at a relatively rapid rate of 40 °C/min following annealing. Rapid cooling kinetics can trap non-equilibrium free volume within the polymer matrix compared to slower cooling rates, potentially resulting in a slightly lower observed onset temperature during the subsequent heating scan. Additionally, the absence of crosslinking agents or rigid nanofillers means there are no extrinsic topological constraints to further immobilize the polymer chains beyond their chemical nature. Dominant Factor: The intrinsic chemical rigidity arising from the steric bulk and polar interactions of the methyl methacrylate repeat units qualitatively dominates the thermal behavior. While the cooling rate introduces kinetic variability in free volume relaxation, the high molecular weight and specific monomer chemistry establish a robust baseline Tg that is primarily determined by the polymer's inherent resistance to segmental motion rather than processing-induced artifacts."
    }
  },
  {
    "doi": null,
    "title": "Interface and chain confinement effects on the glass transition temperature of thin polymer films",
    "year": 1997,
    "chemical_composition": {
      "repeat_unit_psmiles": "[*]CC(C1=CC=CC=C1)[*]",
      "monomers": [
        {
          "name": "Styrene",
          "smiles": "C=CC1=CC=CC=C1",
          "ratio_value": null,
          "ratio_unit": null
        }
      ],
      "additives": [],
      "is_homopolymer": true
    },
    "processing_history": "Polystyrene (Mw = 2240x10^3, Mw/Mn = 1.08) dissolved in toluene, spin coated or water-transferred onto Si wafer with SiOx layer (~70 Å). Annealed at 130 °C for 12-20 h. Uncapped supported film, thickness h = 390 Å. Tg measured by Ellipsometry (EX-ACTA 2000), laser wavelength 6328 Å, cooling rate 1 K/min.",
    "hierarchical_structure": "Amorphous polystyrene thin film. Mw = 2240x10^3, Ree = 970 Å. Film thickness h = 390 Å. Uncapped supported geometry (PS-air/SiOx).",
    "properties": {
      "Tg": {
        "value": [
          92.9
        ],
        "unit": "°C"
      }
    },
    "analysis_with_hierarchical_structure": {
      "descriptive_text": "The sample comprises an amorphous polystyrene homopolymer thin film characterized by an ultra-high molecular weight (Mw = 2.24 × 10^6 g/mol) and narrow dispersity (Mw/Mn = 1.08). The polymer was dissolved in toluene and deposited via spin coating or water transfer onto a silicon wafer featuring a native oxide layer (SiOx, ~70 Å), resulting in an uncapped supported film with a thickness of 390 Å. Following deposition, the film underwent thermal annealing at 130 °C for 12 to 20 hours to promote equilibrium morphology and solvent removal. The glass transition temperature was characterized using ellipsometry at a cooling rate of 1 K/min.",
      "reasoning_analysis": "Increasing Factors: The ultra-high molecular weight ensures saturation of the glass transition temperature relative to the Fox-Flory limit, eliminating chain-end free volume effects that typically lower Tg in lower molecular weight samples. Additionally, the thermal annealing process above the bulk Tg facilitates the removal of residual toluene solvent, preventing plasticization, while the attractive van der Waals interactions at the polymer-substrate interface (SiOx) may restrict segmental mobility near the base of the film. Decreasing Factors: The film thickness (390 Å) is significantly smaller than the polymer chain end-to-end distance (970 Å), creating a confined geometry where the enhanced mobility associated with the free air interface propagates through a substantial portion of the film volume. This nanoconfinement effect in an uncapped supported geometry typically reduces the cooperativity length scale required for segmental relaxation, thereby depressing the Tg. Dominant Factor: While the high molecular weight and substrate interactions provide stabilizing influences, the geometric confinement where film thickness is less than the coil size, combined with the presence of a free surface, is the dominant factor governing the thermal behavior. This configuration typically leads to a net depression of the Tg relative to the bulk polymer due to the long-range influence of surface mobility overriding the substrate pinning effect in polystyrene thin films."
    },
    "analysis_without_hierarchical_structure": {
      "descriptive_text": "The sample consists of a high molecular weight polystyrene homopolymer (Mw = 2240 × 10^3, Mw/Mn = 1.08) dissolved in toluene. Thin films with a thickness of approximately 390 Å were fabricated via spin coating or water transfer onto silicon wafers possessing a native silicon oxide layer of about 70 Å. These uncapped supported films underwent thermal annealing at 130 °C for durations ranging from 12 to 20 hours. The glass transition temperature was subsequently characterized using ellipsometry with a laser wavelength of 6328 Å at a cooling rate of 1 K/min.",
      "reasoning_analysis": "Increasing Factors: The high molecular weight (Mw = 2240 × 10^3) ensures the polymer is well above the entanglement molecular weight, eliminating chain-end free volume effects that typically depress Tg in lower molecular weight oligomers. Furthermore, the extended thermal annealing at 130 °C facilitates the complete evaporation of the toluene solvent, preventing residual solvent plasticization, while potential van der Waals interactions between the polystyrene and the silicon oxide substrate may restrict segmental mobility at the buried interface. Decreasing Factors: The most significant perturbational factor is the nanoscale confinement, specifically the uncapped film thickness of 390 Å. The presence of a free surface enhances segmental mobility near the air-polymer interface, which typically propagates into the film and depresses the global Tg relative to bulk material. Additionally, the slow cooling rate of 1 K/min during ellipsometric measurement allows for greater structural relaxation compared to standard faster scanning rates, kinetically shifting the observed transition to lower temperatures. Dominant Factor: While the high molecular weight and thorough annealing establish a robust, solvent-free baseline, the geometric confinement imposed by the 390 Å thickness is the dominant factor governing the final thermal behavior. In uncapped polystyrene films on silicon oxide, the enhanced mobility associated with the free surface generally outweighs the restrictive effects of the substrate interface, leading to a net qualitative depression of the Tg compared to the bulk homopolymer."
    }
  },
  {
    "doi": "10.1016/j.polymer.2015.10.059",
    "title": "Role of neighboring domains in determining the magnitude and direction of $T _ { g } .$ -confinement effects in binary, immiscible polymer systems*",
    "year": 2015,
    "chemical_composition": {
      "repeat_unit_psmiles": "[*]CC(C(=O)OCCCC)C",
      "monomers": [
        {
          "name": "n-Butyl Methacrylate",
          "smiles": "CCCCOC(=O)C(=C)C",
          "ratio_value": null,
          "ratio_unit": null
        }
      ],
      "additives": [],
      "is_homopolymer": true
    },
    "processing_history": "Bulk poly(n-butyl methacrylate) synthesized by free radical polymerization. Mn = 270,000 g/mol. Tg measured by DSC. Annealed at Tg + 40 °C, cooled at 40 °C/min, second heat at 10 °C/min, onset method.",
    "hierarchical_structure": "Amorphous bulk polymer.",
    "properties": {
      "Tg": {
        "value": [
          27
        ],
        "unit": "°C"
      }
    },
    "analysis_with_hierarchical_structure": {
      "descriptive_text": "The sample consists of an amorphous bulk poly(n-butyl methacrylate) homopolymer synthesized via free radical polymerization with a number-average molecular weight (Mn) of 270,000 g/mol. The material was subjected to a thermal protocol involving annealing at Tg + 40 °C followed by cooling at 40 °C/min, with the glass transition temperature characterized during a second heating scan at 10 °C/min using the onset method via differential scanning calorimetry.",
      "reasoning_analysis": "Increasing Factors: The presence of the alpha-methyl group on the methacrylate backbone imposes steric hindrance that restricts main chain rotation, inherently elevating the Tg relative to acrylate analogs. Furthermore, the high number-average molecular weight of 270,000 g/mol places the polymer well within the plateau region of the Fox-Flory relationship, minimizing the free volume contribution from chain ends that would otherwise depress the Tg. The thermal processing history also contributes to a higher observed Tg; specifically, the relatively rapid cooling rate of 40 °C/min from the annealing temperature traps excess free volume in the glassy state, shifting the transition to a higher temperature during the subsequent heating scan. Decreasing Factors: The n-butyl ester side chain is long and flexible, acting as an internal plasticizer that increases the free volume between polymer chains and facilitates segmental motion, thereby significantly lowering the Tg compared to polymers with shorter alkyl side groups like poly(methyl methacrylate). Additionally, the material is an amorphous bulk polymer without crystalline domains or reinforcing fillers that could physically restrict chain mobility through confinement or interfacial interactions. Dominant Factor: While the high molecular weight and fast cooling rate act to maximize the observed Tg within this system, the chemical composition is the dominant factor governing the final behavior. Specifically, the internal plasticization effect of the flexible n-butyl side chain overwhelmingly dictates a lower baseline Tg compared to rigid analogs, establishing the fundamental thermal properties despite the stiffening influence of the methacrylate backbone and the processing-induced free volume trapping."
    },
    "analysis_without_hierarchical_structure": {
      "descriptive_text": "The sample consists of a poly(n-butyl methacrylate) homopolymer synthesized via bulk free radical polymerization, exhibiting a number-average molecular weight (Mn) of 270,000 g/mol. The material was subjected to a specific thermal protocol for characterization, wherein the sample was annealed at 40 °C above its glass transition temperature, followed by cooling at a rate of 40 °C/min. The glass transition temperature was subsequently determined using differential scanning calorimetry (DSC) during a second heating scan at 10 °C/min, utilizing the onset method for analysis.",
      "reasoning_analysis": "Increasing Factors: The high number-average molecular weight (Mn = 270,000 g/mol) minimizes the concentration of chain ends, reducing excess free volume and maximizing the Tg according to Fox-Flory behavior. Additionally, the presence of the alpha-methyl group on the methacrylate backbone introduces steric hindrance that restricts backbone rotation compared to acrylate analogs. The processing history involves a relatively fast cooling rate of 40 °C/min, which limits structural relaxation time and traps the polymer in a higher energy state, typically resulting in a higher measured Tg compared to slow-cooled samples. Decreasing Factors: The primary structural feature driving the Tg down is the long n-butyl ester side chain. Compared to shorter alkyl esters like methyl or ethyl, the butyl group increases the free volume and acts as an internal plasticizer, enhancing segmental mobility and significantly lowering the glass transition temperature relative to poly(methyl methacrylate). Dominant Factor: The chemical composition, specifically the flexibility and length of the n-butyl side chain, is the dominant factor defining the fundamental low-temperature transition regime of this polymer. While the high molecular weight ensures the Tg is at its plateau value and the fast cooling rate may slightly elevate the measured onset, the intrinsic mobility granted by the butyl group qualitatively dictates that the material exhibits a low Tg behavior characteristic of flexible methacrylates."
    }
  },
  {
    "doi": null,
    "title": "Interface and chain confinement effects on the glass transition temperature of thin polymer films",
    "year": 1997,
    "chemical_composition": {
      "repeat_unit_psmiles": "[*]CC(C1=CC=CC=C1)[*]",
      "monomers": [
        {
          "name": "Styrene",
          "smiles": "C=CC1=CC=CC=C1",
          "ratio_value": null,
          "ratio_unit": null
        }
      ],
      "additives": [],
      "is_homopolymer": true
    },
    "processing_history": "Polystyrene (Mw = 2240x10^3, Mw/Mn = 1.08) dissolved in toluene, spin coated or water-transferred onto Si wafer with SiOx layer (~70 Å). Capped with SiOx layer (~70 Å). Annealed at 130 °C for 12-20 h. Capped supported film, thickness h = 500 Å. Tg measured by Ellipsometry (EX-ACTA 2000), laser wavelength 6328 Å, cooling rate 1 K/min.",
    "hierarchical_structure": "Amorphous polystyrene thin film. Mw = 2240x10^3, Ree = 970 Å. Film thickness h = 500 Å. Capped supported geometry (SiOx-PS-SiOx).",
    "properties": {
      "Tg": {
        "value": [
          87.9
        ],
        "unit": "°C"
      }
    },
    "analysis_with_hierarchical_structure": {
      "descriptive_text": "The sample comprises an amorphous polystyrene homopolymer thin film characterized by a high molecular weight (Mw = 2,240,000 g/mol) and a narrow dispersity (Mw/Mn = 1.08). Prepared by dissolving the polymer in toluene, the material was deposited via spin coating or water transfer onto a silicon wafer featuring a ~70 Å SiOx layer, then capped with an additional ~70 Å SiOx layer to create a supported sandwich geometry with a total film thickness of 500 Å. The film underwent annealing at 130 °C for 12 to 20 hours to ensure thermal equilibration, and the glass transition temperature was subsequently determined using ellipsometry with a 6328 Å laser wavelength at a cooling rate of 1 K/min.",
      "reasoning_analysis": "Increasing Factors: The ultra-high molecular weight (2,240,000 g/mol) significantly minimizes the concentration of chain ends, reducing free volume contributions that typically lower Tg according to the Fox-Flory relationship. Furthermore, the capped geometry (SiOx-PS-SiOx) eliminates the free surface interface, thereby suppressing the enhanced segmental mobility often observed at air-polymer interfaces in thin films. The attractive interactions between the polystyrene and the silicon oxide layers also impose interfacial constraints that restrict chain dynamics. Decreasing Factors: The film thickness (500 Å) is less than the polymer end-to-end distance (970 Å), indicating strong nanoconfinement which can alter chain packing and cooperativity lengths, potentially leading to Tg depression. Additionally, the use of toluene as a processing solvent introduces the risk of residual solvent retention acting as a plasticizer if not fully removed during annealing, and the slow cooling rate (1 K/min) during measurement allows for greater structural relaxation which may kinetically lower the observed transition temperature. Dominant Factor: The elimination of the free surface via capping combined with the ultra-high molecular weight are the dominant factors; these features suppress the primary mechanisms for Tg reduction in thin films (surface mobility and chain ends), likely stabilizing the Tg near or above the bulk baseline despite the nanoscale confinement."
    },
    "analysis_without_hierarchical_structure": {
