Repository: hhtrick/HHT-code

# HHT training framework

This directory contains model training, embedding precomputation, inference, article-level baselines and the curated datasets. All commands below assume that the working directory is `train_code/`.

## 3. Datasets and fixed partitions

Each main dataset is a JSON array at `dataset/{property}/{property}.json`. Entries contain source metadata, `chemical_composition`, `processing_history`, `hierarchical_structure`, `properties`, and two generated-analysis objects. Targets are stored as `properties[property]["value"]`; source metadata and target values are not predictive input fields.

| Property | Train | Validation | Test | Total |
|---|---:|---:|---:|---:|

File: train_code/dataset/Tg/Tg.json (part 231 of 235)
[
      "descriptive_text": "The sample consists of a high molecular weight polystyrene homopolymer with a weight-average molecular weight of 2240 × 10^3 g/mol and a polydispersity index of 1.08. Dissolved in toluene, the polymer was fabricated into a capped supported thin film with a thickness of 500 Å via spin coating or water transfer onto a silicon wafer possessing a native SiOx layer of approximately 70 Å. The film was subsequently capped with an additional SiOx layer of similar thickness and annealed at 130 °C for 12 to 20 hours. The glass transition temperature was characterized using ellipsometry with an EX-ACTA 2000 instrument at a laser wavelength of 6328 Å and a cooling rate of 1 K/min.",
      "reasoning_analysis": "Increasing Factors: The extremely high molecular weight ensures a fully developed entanglement network, maximizing the baseline Tg according to Fox-Flory relationships. Additionally, the attractive interactions between the polystyrene chains and the silicon oxide substrate restrict segmental mobility at the bottom interface, while the top SiOx capping layer eliminates the free surface, preventing the enhanced chain mobility typically observed at air-polymer interfaces that normally depresses Tg in thin films. Decreasing Factors: The nanoscale confinement inherent to the 500 Å thickness alters the cooperativity length scales of segmental relaxation compared to bulk materials, which can induce density fluctuations that potentially lower Tg. Furthermore, although the sample was annealed, any trace residual toluene solvent trapped within the film matrix would act as a plasticizer, increasing free volume and reducing intermolecular friction. Dominant Factor: The elimination of the free surface via the rigid SiOx capping layer is the dominant processing factor. While thin film confinement often leads to Tg depression, the capping layer suppresses the high-mobility surface layer, and the attractive substrate interactions further constrain chain dynamics. Consequently, the structural constraints imposed by the dual interfaces qualitatively dominate over confinement-induced mobility enhancements, stabilizing the Tg near or above the bulk baseline established by the high molecular weight."
    }
  },
  {
    "doi": null,
    "title": "Interface and chain confinement effects on the glass transition temperature of thin polymer films",
    "year": 1997,
    "chemical_composition": {
      "repeat_unit_psmiles": "[*]CC(C1=CC=CC=C1)[*]",
      "monomers": [
        {
          "name": "Styrene",
          "smiles": "C=CC1=CC=CC=C1",
          "ratio_value": null,
          "ratio_unit": null
        }
      ],
      "additives": [],
      "is_homopolymer": true
    },
    "processing_history": "Polystyrene (Mw = 2240x10^3, Mw/Mn = 1.08) dissolved in toluene, spin coated or water-transferred onto Si wafer with SiOx layer (~70 Å). Annealed at 130 °C for 12-20 h. Uncapped supported film, thickness h = 805 Å. Tg measured by Ellipsometry (EX-ACTA 2000), laser wavelength 6328 Å, cooling rate 1 K/min.",
    "hierarchical_structure": "Amorphous polystyrene thin film. Mw = 2240x10^3, Ree = 970 Å. Film thickness h = 805 Å. Uncapped supported geometry (PS-air/SiOx).",
    "properties": {
      "Tg": {
        "value": [
          93.9
        ],
        "unit": "°C"
      }
    },
    "analysis_with_hierarchical_structure": {
      "descriptive_text": "The sample consists of an amorphous polystyrene homopolymer thin film with a high molecular weight (Mw = 2,240,000 g/mol) and a narrow molecular weight distribution (Mw/Mn = 1.08). The polymer was dissolved in toluene and deposited via spin coating or water transfer onto a silicon wafer featuring a native oxide layer (SiOx) of approximately 70 Å. Following deposition, the uncapped supported film, possessing a thickness of 805 Å, was annealed at 130 °C for 12 to 20 hours. The glass transition temperature was subsequently characterized using ellipsometry (EX-ACTA 2000) with a 6328 Å laser wavelength at a cooling rate of 1 K/min.",
      "reasoning_analysis": "Increasing Factors: The extremely high molecular weight (2,240,000 g/mol) significantly reduces the concentration of chain ends, minimizing free volume contributions according to the Fox-Flory relationship and driving the Tg toward the bulk high-molecular-weight limit. Additionally, the attractive interactions between the polystyrene chains and the silicon oxide substrate layer can restrict segmental mobility at the buried interface, while the intrinsic steric hindrance of the phenyl side groups maintains a rigid backbone. Decreasing Factors: The film thickness (805 Å) is smaller than the polymer coil end-to-end distance (970 Å), indicating strong nanoconfinement. The uncapped geometry introduces a free polymer-air surface where segmental mobility is enhanced due to reduced coordination number and lower density, which typically depresses the Tg. Furthermore, the slow cooling rate (1 K/min) during ellipsometry allows for greater structural relaxation compared to faster scanning methods, potentially revealing a lower onset of the glass transition. Dominant Factor: While the high molecular weight and substrate interactions oppose Tg reduction, the nanoconfinement effect coupled with the presence of a free surface in this uncapped supported geometry is typically the dominant factor. The enhanced mobility at the free surface propagates into the film, often causing a qualitative depression of the Tg relative to the bulk polymer value despite the high molecular weight."
    },
    "analysis_without_hierarchical_structure": {
      "descriptive_text": "The sample comprises a polystyrene homopolymer with a high molecular weight (Mw = 2240x10^3, Mw/Mn = 1.08). Thin films were prepared by dissolving the polymer in toluene and depositing via spin coating or water transfer onto silicon wafers with a approximately 70 Å SiOx layer, resulting in an uncapped supported film thickness of 805 Å. The films underwent thermal annealing at 130 °C for 12-20 hours, and the glass transition temperature was characterized using ellipsometry (EX-ACTA 2000) with a laser wavelength of 6328 Å at a cooling rate of 1 K/min.",
      "reasoning_analysis": "Increasing Factors: The exceptionally high molecular weight minimizes the concentration of chain ends, thereby reducing excess free volume and stabilizing the Tg towards bulk values. Furthermore, the attractive interactions between the polystyrene segments and the silicon oxide substrate restrict chain mobility at the interface, while the prolonged annealing above the glass transition promotes physical aging and ensures the removal of residual toluene solvent. Decreasing Factors: The uncapped geometry introduces a free surface where polymer segments experience reduced cohesive energy density and enhanced mobility, an effect that can propagate into the film interior. Additionally, the nanoscale film thickness of 805 Å imposes confinement conditions that may disrupt the cooperativity length scale required for segmental relaxation. Dominant Factor: Although the high molecular weight and substrate interactions provide stabilizing influences, the enhanced segmental mobility at the free surface in this uncapped thin film geometry is the dominant perturbative factor, qualitatively driving the Tg behavior toward a reduction relative to the bulk material due to the prevalence of surface-mediated dynamic gradients."
    }
  },
  {
    "doi": null,
    "title": "Interface and chain confinement effects on the glass transition temperature of thin polymer films",
    "year": 1997,
    "chemical_composition": {
      "repeat_unit_psmiles": "[*]CC(C1=CC=CC=C1)[*]",
      "monomers": [
        {
          "name": "Styrene",
          "smiles": "C=CC1=CC=CC=C1",
          "ratio_value": null,
          "ratio_unit": null
        }
      ],
      "additives": [],
      "is_homopolymer": true
    },
    "processing_history": "Polystyrene (Mw = 2240x10^3, Mw/Mn = 1.08) dissolved in toluene, spin coated or water-transferred onto Si wafer with SiOx layer (~70 Å). Capped with SiOx layer (~70 Å). Annealed at 130 °C for 12-20 h. Capped supported film, thickness h = 624 Å. Tg measured by Ellipsometry (EX-ACTA 2000), laser wavelength 6328 Å, cooling rate 1 K/min.",
    "hierarchical_structure": "Amorphous polystyrene thin film. Mw = 2240x10^3, Ree = 970 Å. Film thickness h = 624 Å. Capped supported geometry (SiOx-PS-SiOx).",
    "properties": {
      "Tg": {
        "value": [
          92.9
        ],
        "unit": "°C"
      }
    },
    "analysis_with_hierarchical_structure": {
      "descriptive_text": "The sample comprises an amorphous polystyrene homopolymer thin film characterized by a high molecular weight (Mw) of 2,240,000 g/mol and a narrow molecular weight distribution (Mw/Mn = 1.08). The material was processed by dissolving the polymer in toluene, followed by deposition via spin coating or water transfer onto a silicon wafer substrate possessing a native silicon oxide layer approximately 70 Å thick. The resulting film, with a thickness of 624 Å, was capped with an additional ~70 Å SiOx layer and subsequently annealed at 130 °C for 12 to 20 hours to promote structural equilibration. The glass transition temperature was characterized using ellipsometry with a laser wavelength of 6328 Å at a cooling rate of 1 K/min within a capped supported geometry.",
      "reasoning_analysis": "Increasing Factors: The intrinsic stiffness of the polystyrene backbone, arising from bulky phenyl side groups, restricts segmental rotation and establishes a high baseline glass transition temperature. The very high molecular weight (2,240,000 g/mol) ensures the polymer is well above the critical molecular weight for entanglement, minimizing free volume contributions from chain ends (Fox-Flory effect) that typically depress Tg. Furthermore, the processing history involves annealing above the glass transition to remove residual toluene solvent, eliminating plasticization effects, while the attractive interactions between the polystyrene and the confining SiOx layers (both substrate and cap) restrict chain mobility at the interfaces. Decreasing Factors: The film thickness (624 Å) is less than the chain end-to-end distance (Ree = 970 Å), imposing significant nanoconfinement that compresses the polymer chains and may alter the entanglement network density relative to the bulk state. Additionally, finite size effects in thin films can reduce the cooperativity length scale required for segmental relaxation, potentially enhancing mobility in the film center away from the restrictive interfaces. Dominant Factor: The strong attractive interactions provided by the dual SiOx interfaces in the capped geometry, combined with the high molecular weight eliminating chain end effects, qualitatively dominate over the confinement-induced mobility enhancements. Consequently, the Tg is expected to be maintained at or above the bulk value, as the interfacial restrictions and absence of a free surface suppress the Tg depression typically observed in uncapped or free-standing thin films."
    },
    "analysis_without_hierarchical_structure": {
      "descriptive_text": "The sample consists of a high molecular weight polystyrene homopolymer (Mw = 2.24 × 10^6 g/mol, PDI = 1.08). Thin films with a thickness of 624 Å were prepared by dissolving the polymer in toluene followed by spin coating or water transfer onto a silicon wafer possessing a native oxide layer of approximately 70 Å. The films were subsequently capped with an additional ~70 Å SiOx layer and annealed at 130 °C for 12 to 20 hours. The glass transition temperature was characterized using ellipsometry with a laser wavelength of 6328 Å at a cooling rate of 1 K/min.",
      "reasoning_analysis": "Increasing Factors: The ultra-high molecular weight ensures the polymer is well above the critical entanglement molecular weight, eliminating chain-end free volume effects that typically lower Tg. The bulky phenyl side groups inherent to the polystyrene backbone impose significant steric hindrance, restricting segmental rotation. Furthermore, the processing history involves capping the thin film with a rigid SiOx layer on both sides, which constrains chain mobility at the interfaces and suppresses the enhanced surface mobility often seen in free surfaces. Decreasing Factors: The nanoscale thickness of the film introduces confinement effects that can disrupt the cooperativity length scales required for the glass transition, potentially lowering Tg compared to bulk material. Additionally, although annealed, any residual toluene solvent trapped within the matrix would act as a plasticizer, increasing free volume and depressing the transition temperature. Dominant Factor: The dominant factor governing the Tg behavior is the suppression of free surface mobility due to the rigid SiOx capping layers combined with the ultra-high molecular weight. While thin film confinement generally drives Tg downward, the elimination of the free interface by capping and the negligible chain-end concentration due to high Mw qualitatively preserve the intrinsic backbone rigidity effects, overriding the confinement-induced depression typically observed in uncapped thin films."
    }
  },
  {
    "doi": null,
    "title": "Interface and chain confinement effects on the glass transition temperature of thin polymer films",
    "year": 1997,
    "chemical_composition": {
      "repeat_unit_psmiles": "[*]CC(C1=CC=CC=C1)[*]",
      "monomers": [
        {
          "name": "Styrene",
          "smiles": "C=CC1=CC=CC=C1",
          "ratio_value": null,
          "ratio_unit": null
        }
      ],
      "additives": [],
      "is_homopolymer": true
    },
    "processing_history": "Polystyrene (Mw = 2240x10^3, Mw/Mn = 1.08) dissolved in toluene, spin coated or water-transferred onto Si wafer with SiOx layer (~70 Å). Capped with SiOx layer (~70 Å). Annealed at 130 °C for 12-20 h. Capped supported film, thickness h = 805 Å. Tg measured by Ellipsometry (EX-ACTA 2000), laser wavelength 6328 Å, cooling rate 1 K/min.",
    "hierarchical_structure": "Amorphous polystyrene thin film. Mw = 2240x10^3, Ree = 970 Å. Film thickness h = 805 Å. Capped supported geometry (SiOx-PS-SiOx).",
    "properties": {
      "Tg": {
        "value": [
          93.9
        ],
        "unit": "°C"
      }
    },
    "analysis_with_hierarchical_structure": {
      "descriptive_text": "The sample comprises an amorphous polystyrene homopolymer thin film characterized by a high molecular weight (Mw) of 2,240,000 g/mol and a narrow polydispersity (Mw/Mn = 1.08). The material was processed by dissolving the polymer in toluene, followed by spin coating or water transfer onto a silicon wafer substrate coated with a ~70 Å SiOx layer. The resulting film, possessing a thickness of 805 Å and a chain end-to-end distance (Ree) of 970 Å, was capped with an additional ~70 Å SiOx layer and annealed at 130 °C for 12 to 20 hours to establish a capped supported geometry. The glass transition temperature was characterized via ellipsometry using a laser wavelength of 6328 Å at a cooling rate of 1 K/min.",
      "reasoning_analysis": "Increasing Factors: The ultra-high molecular weight (2,240,000 g/mol) significantly minimizes the concentration of chain ends, reducing free volume according to the Fox-Flory relationship and driving the Tg toward the bulk infinite limit. Additionally, the capped supported geometry imposes rigid SiOx interfaces on both sides of the film, which restricts segmental mobility at the boundaries compared to a free surface, while the extended annealing process promotes physical aging and densification. Decreasing Factors: The film thickness (805 Å) is comparable to or slightly smaller than the polymer chain dimensions (Ree = 970 Å), introducing nanoconfinement effects that may alter chain conformation entropy and reduce cooperative segmental motion. Furthermore, despite annealing, trace residual toluene from the solution processing could remain within the matrix, acting as a plasticizer to lower the Tg. Dominant Factor: The combination of the ultra-high molecular weight and the suppression of free surface mobility by the rigid SiOx capping layer qualitatively dominates the thermal behavior, likely stabilizing the Tg near the bulk baseline by counteracting the potential depression induced by nanoconfinement and residual solvent."
    },
    "analysis_without_hierarchical_structure": {
      "descriptive_text": "The sample comprises a high molecular weight polystyrene homopolymer (Mw = 2240x10^3, Mw/Mn = 1.08) dissolved in toluene. It was fabricated into a capped supported thin film with a thickness of 805 Å via spin coating or water-transfer onto a silicon wafer with a silicon oxide layer, followed by capping with an additional silicon oxide layer approximately 70 Å thick. The film was annealed at 130 °C for 12 to 20 hours, and the glass transition temperature was characterized using ellipsometry with a cooling rate of 1 K/min.",
      "reasoning_analysis": "Increasing Factors: The high molecular weight minimizes the concentration of chain ends, reducing free volume and inherently supporting a higher Tg. Furthermore, the processing history involves capping the film with silicon oxide and supporting it on a silicon oxide substrate, creating interfacial interactions that restrict segmental mobility at both boundaries compared to a free surface. The extended annealing at 130 °C ensures the removal of residual toluene solvent, preventing plasticization effects that would otherwise lower the Tg. Decreasing Factors: The nanoscale confinement of the film thickness (805 Å) approaches the length scale of cooperative rearranging regions, which can sometimes enhance mobility and depress Tg in thin polymer films. Additionally, the relatively slow cooling rate of 1 K/min during ellipsometry measurement allows for greater structural relaxation during the transition, which may result in a lower observed Tg compared to faster scanning techniques. Dominant Factor: The suppression of the free surface via the silicon oxide capping layer and the attractive interactions with the substrate qualitatively dominate the behavior by constraining chain mobility, thereby counteracting the potential Tg depression associated with nanoscale confinement and maintaining a Tg consistent with or slightly elevated above the bulk high molecular weight polystyrene baseline."
    }
  },
  {
    "doi": "10.1016/j.polymer.2015.10.059",
    "title": "Role of neighboring domains in determining the magnitude and direction of $T _ { g } .$ -confinement effects in binary, immiscible polymer systems*",
    "year": 2015,
    "chemical_composition": {
      "repeat_unit_psmiles": "[*]CC(C(=O)OC)c1ccccc1",
      "monomers": [
        {
          "name": "Styrene",
          "smiles": "C=CC1=CC=CC=C1",
          "ratio_value": null,
          "ratio_unit": null
        }
      ],
      "additives": [],
      "is_homopolymer": true
    },
    "processing_history": "Bulk polystyrene synthesized by free radical polymerization. Mn = 419,000 g/mol. Tg measured by DSC. Annealed at Tg + 40 °C, cooled at 40 °C/min, second heat at 10 °C/min, onset method.",
    "hierarchical_structure": "Amorphous bulk polymer.",
    "properties": {
      "Tg": {
        "value": [
          102
        ],
        "unit": "°C"
      }
    },
    "analysis_with_hierarchical_structure": {
      "descriptive_text": "The sample comprises an amorphous bulk polystyrene homopolymer synthesized via free radical polymerization with a number-average molecular weight (Mn) of 419,000 g/mol. Following synthesis, the material underwent thermal annealing at Tg + 40 °C and was cooled at a rate of 40 °C/min prior to characterization. The glass transition temperature was determined using differential scanning calorimetry (DSC) during a second heating cycle at 10 °C/min, utilizing the onset method for data analysis.",
      "reasoning_analysis": "Increasing Factors: The presence of bulky phenyl side groups attached to the polymer backbone imposes significant steric hindrance, restricting segmental rotation and intrinsically driving the Tg higher. Additionally, the high molecular weight (Mn = 419,000 g/mol) minimizes the concentration of chain ends, thereby reducing excess free volume according to the Fox-Flory relationship and maintaining a high Tg. The processing history involving a relatively fast cooling rate of 40 °C/min traps the polymer in a non-equilibrium state with higher frozen-in free volume compared to slow cooling, which qualitatively shifts the measured Tg upward. Decreasing Factors: There are no significant decreasing factors present; the absence of plasticizers, solvents, or low molecular weight oligomers prevents any depression of the glass transition temperature. Dominant Factor: The intrinsic chain stiffness conferred by the bulky phenyl groups combined with the high molecular weight establishes a high baseline Tg, while the fast cooling rate during thermal history acts as a secondary factor that further elevates the apparent Tg relative to equilibrium cooled samples."
    },
    "analysis_without_hierarchical_structure": {
      "descriptive_text": "The sample comprises a polystyrene homopolymer synthesized via bulk free radical polymerization with a number-average molecular weight (Mn) of 419,000 g/mol. The material underwent thermal annealing at 40 °C above its glass transition temperature, followed by cooling at 40 °C/min. Subsequent characterization was performed using differential scanning calorimetry (DSC) during a second heating cycle at 10 °C/min, with the glass transition temperature determined using the onset method.",
      "reasoning_analysis": "Increasing Factors: The chemical composition consists of styrene monomers, where the bulky phenyl side groups attached to the polymer backbone impose significant steric hindrance, restricting segmental rotation and intrinsically elevating the glass transition temperature. Furthermore, the high number-average molecular weight of 419,000 g/mol ensures the polymer chains are well above the critical entanglement molecular weight, placing the material at the plateau of the Fox-Flory relationship and preventing Tg depression associated with chain ends. Decreasing Factors: The processing history specifies a relatively rapid cooling rate of 40 °C/min following annealing, which may trap excess free volume within the glassy state compared to equilibrium cooling, potentially resulting in a slightly lower observed onset temperature during the subsequent heating scan. Dominant Factor: The intrinsic chain stiffness generated by the bulky phenyl substituents is the dominant factor governing the thermal behavior, as the high molecular weight secures the maximum theoretical Tg for this chemistry, outweighing the minor free volume variations introduced by the specific thermal cooling rate."
    }
  },
  {
    "doi": null,
    "title": "Interface and chain confinement effects on the glass transition temperature of thin polymer films",
    "year": 1997,
    "chemical_composition": {
      "repeat_unit_psmiles": "[*]CC(C1=CC=CC=C1)[*]",
      "monomers": [
        {
          "name": "Styrene",
          "smiles": "C=CC1=CC=CC=C1",
          "ratio_value": null,
          "ratio_unit": null
        }
      ],
      "additives": [],
      "is_homopolymer": true
    },
    "processing_history": "Polystyrene (Mw = 2240x10^3, Mw/Mn = 1.08) dissolved in toluene, spin coated or water-transferred onto Si wafer with SiOx layer (~70 Å). Capped with SiOx layer (~70 Å). Annealed at 130 °C for 12-20 h. Capped supported film, thickness h = 1200 Å. Tg measured by Ellipsometry (EX-ACTA 2000), laser wavelength 6328 Å, cooling rate 1 K/min.",
    "hierarchical_structure": "Amorphous polystyrene thin film. Mw = 2240x10^3, Ree = 970 Å. Film thickness h = 1200 Å. Capped supported geometry (SiOx-PS-SiOx).",
    "properties": {
      "Tg": {
        "value": [
          96.9
        ],
        "unit": "°C"
      }
    },
    "analysis_with_hierarchical_structure": {
      "descriptive_text": "The sample consists of an amorphous polystyrene homopolymer thin film with a high molecular weight (Mw) of 2,240,000 g/mol and a narrow polydispersity index (Mw/Mn) of 1.08. The material was processed by dissolving the polymer in toluene, followed by spin coating or water transfer onto a silicon wafer substrate featuring a native silicon oxide layer approximately 70 Å thick. The resulting film, with a thickness of 1200 Å, was capped with an additional ~70 Å SiOx layer and annealed at 130 °C for 12 to 20 hours to ensure structural equilibration. The glass transition temperature was subsequently characterized using ellipsometry with a laser wavelength of 6328 Å at a cooling rate of 1 K/min within a capped supported geometry.",
      "reasoning_analysis": "Increasing Factors: The intrinsic rigidity of the polystyrene backbone, imparted by bulky phenyl side groups, restricts segmental rotation and establishes a high baseline Tg. The ultra-high molecular weight (2,240,000 g/mol) minimizes the concentration of chain ends, thereby reducing free volume contributions that typically lower Tg according to the Fox-Flory relationship. Furthermore, the capped supported geometry creates attractive interfaces between the polymer and the silicon oxide layers on both sides, which adsorbs polymer segments and restricts mobility near the boundaries. Decreasing Factors: The use of toluene as a processing solvent introduces the risk of residual plasticization if evaporation during annealing was incomplete, which would enhance free volume and lower Tg. Additionally, nanoconfinement effects in thin films can sometimes alter cooperativity lengths of segmental motion, potentially leading to dynamic enhancements that reduce Tg, although this is often mitigated by capping. Dominant Factor: The ultra-high molecular weight effectively eliminates chain end effects, establishing a bulk-like baseline, while the symmetric attractive confinement provided by the SiOx capping layers passivates free surface mobility. Consequently, the interfacial restriction of chain segments and the high molecular weight are the dominant factors, likely sustaining or slightly elevating the Tg relative to bulk polystyrene despite the thin film geometry."
    },
    "analysis_without_hierarchical_structure": {
      "descriptive_text": "The sample consists of a high molecular weight polystyrene homopolymer (Mw = 2240 × 10^3 g/mol, PDI = 1.08) prepared as a thin supported film. The polymer was dissolved in toluene and deposited onto a silicon wafer featuring a native oxide layer via spin coating or water-transfer techniques, resulting in a film thickness of approximately 1200 Å. Following deposition, the film was capped with an additional ~70 Å SiOx layer and subjected to thermal annealing at 130 °C for 12 to 20 hours to ensure equilibrium. The glass transition temperature was subsequently characterized using ellipsometry with a cooling rate of 1 K/min under laser illumination.",
      "reasoning_analysis": "Increasing Factors: The intrinsic chemical structure of polystyrene, characterized by bulky phenyl side groups, imposes significant steric hindrance that restricts backbone rotation and inherently elevates the Tg. The ultra-high molecular weight minimizes the concentration of chain ends, reducing excess free volume and supporting a bulk-like or elevated Tg. Furthermore, the processing history involves casting on a SiOx substrate and capping with SiOx; the attractive interactions between the polymer and the oxide substrate restrict segmental mobility at the interface, while the capping layer eliminates the free surface effect that typically depresses Tg in thin films. The extended annealing above the expected Tg also promotes physical aging and free volume relaxation, which can increase the measured Tg. Decreasing Factors: The use of toluene as a processing solvent presents a risk; if residual solvent remains trapped within the capped film despite annealing, it would act as a plasticizer, increasing free volume and lowering the Tg. Additionally, the slow cooling rate (1 K/min) during ellipsometry measurement allows for greater structural relaxation during the scan compared to faster techniques like DSC, which can result in a lower observed onset temperature for the glass transition. Dominant Factor: The geometric confinement modified by the capping layer and substrate interactions qualitatively dominates the thermal behavior. While thin film geometry often leads to Tg depression, the presence of the rigid SiOx cap suppresses the mobile free surface layer, and the attractive substrate interface restricts chain motion. Coupled with the ultra-high molecular weight which negates chain end effects, these restrictive interfacial and architectural factors dominate over potential plasticization or measurement rate effects, suggesting the Tg will remain close to or slightly above the bulk baseline rather than exhibiting significant depression."
    }
  },
  {
    "doi": "10.1016/j.polymer.2015.10.059",
    "title": "Role of neighboring domains in determining the magnitude and direction of $T _ { g } .$ -confinement effects in binary, immiscible polymer systems*",
    "year": 2015,
    "chemical_composition": {
      "repeat_unit_psmiles": "[*]CC(C(=O)OCC(C)C)C",
      "monomers": [
        {
          "name": "Isobutyl Methacrylate",
          "smiles": "CC(C)COC(=O)C(=C)C",
          "ratio_value": null,
          "ratio_unit": null
        }
      ],
      "additives": [],
      "is_homopolymer": true
    },
    "processing_history": "Bulk poly(isobutyl methacrylate) synthesized by free radical polymerization. Mn = 399,000 g/mol. Tg measured by DSC. Annealed at Tg + 40 °C, cooled at 40 °C/min, second heat at 10 °C/min, onset method.",
    "hierarchical_structure": "Amorphous bulk polymer.",
    "properties": {
      "Tg": {
        "value": [
          63
        ],
        "unit": "°C"
      }
    },
    "analysis_with_hierarchical_structure": {
      "descriptive_text": "The sample consists of an amorphous bulk poly(isobutyl methacrylate) homopolymer synthesized via free radical polymerization with a number-average molecular weight (Mn) of 399,000 g/mol. For characterization, the material underwent annealing at 40 °C above its glass transition temperature followed by cooling at 40 °C/min, with the glass transition subsequently measured by Differential Scanning Calorimetry (DSC) during a second heating scan at 10 °C/min using the onset method.",
      "reasoning_analysis": "Increasing Factors: The high number-average molecular weight (399,000 g/mol) reduces the fraction of chain ends, minimizing excess free volume according to the Fox-Flory relationship and driving the Tg toward the infinite molecular weight limit. The methacrylate backbone features an alpha-methyl substituent that imposes steric hindrance on backbone rotation, enhancing rigidity compared to acrylate counterparts. Additionally, the annealing process promotes physical aging and densification of the amorphous structure, which can stabilize the glassy state. Decreasing Factors: The isobutyl ester side chain is long and flexible, functioning as an internal plasticizer that increases free volume and segmental mobility, thereby lowering the Tg relative to methacrylates with shorter or bulkier rigid side groups. The processing history includes a cooling rate of 40 °C/min, which is sufficiently fast to trap non-equilibrium free volume compared to quasi-static cooling, potentially depressing the measured transition temperature. Dominant Factor: Although the high molecular weight and annealing history work to maximize the thermal stability of the glassy state, the chemical architecture of the flexible isobutyl side chain is the dominant factor governing the final Tg behavior, intrinsically setting a lower baseline transition temperature compared to rigid analogs regardless of the favorable molecular weight and thermal treatment."
    },
    "analysis_without_hierarchical_structure": {
      "descriptive_text": "The sample comprises a poly(isobutyl methacrylate) homopolymer synthesized via bulk free radical polymerization, achieving a number-average molecular weight (Mn) of 399,000 g/mol. The material contains no external additives or fillers. Thermal characterization was performed using differential scanning calorimetry (DSC), wherein the specimen was annealed at 40 °C above its glass transition temperature, cooled at a rate of 40 °C/min, and subsequently analyzed during a second heating scan at 10 °C/min using the onset method.",
      "reasoning_analysis": "Increasing Factors: The presence of the alpha-methyl group on the methacrylate backbone introduces steric hindrance that restricts main chain rotation, inherently raising the Tg compared to corresponding acrylates. Furthermore, the high number-average molecular weight of 399,000 g/mol ensures the polymer is well above the critical entanglement molecular weight, minimizing the free volume contribution from chain ends and stabilizing the Tg at its asymptotic bulk value. Decreasing Factors: The isobutyl ester side chain is relatively long and flexible compared to shorter alkyl methacrylates, which increases free volume and segmental mobility, thereby lowering the Tg relative to polymers like PMMA. Additionally, the processing history specifies a cooling rate of 40 °C/min, which is relatively fast and may trap non-equilibrium free volume in the glassy state, kinetically depressing the observed Tg compared to slower cooling protocols. Dominant Factor: The intrinsic chemical architecture, specifically the flexibility of the isobutyl side chain, is the dominant factor defining the baseline Tg relative to rigid methacrylates; however, the high molecular weight critically ensures that this value represents the bulk polymer limit without depression from chain ends, outweighing the minor kinetic effects introduced by the cooling rate."
    }
  },
  {
    "doi": "10.1016/j.polymer.2015.10.059",
    "title": "Role of neighboring domains in determining the magnitude and direction of $T _ { g } .$ -confinement effects in binary, immiscible polymer systems*",
    "year": 2015,
    "chemical_composition": {
      "repeat_unit_psmiles": "[*]CC(C(=O)OC)c1cccnc1",
      "monomers": [
        {
          "name": "2-vinylpyridine",
          "smiles": "C=CC1=CCCC=N1",
          "ratio_value": null,
          "ratio_unit": null
        }
      ],
      "additives": [],
      "is_homopolymer": true
    },
    "processing_history": "Bulk poly(2-vinyl pyridine) purchased from Scientific Polymer Products. Mv = 200,000 g/mol. Tg measured by DSC. Annealed at Tg + 40 °C, cooled at 40 °C/min, second heat at 10 °C/min, onset method.",
    "hierarchical_structure": "Amorphous bulk polymer.",
    "properties": {
      "Tg": {
        "value": [
          101
        ],
        "unit": "°C"
      }
    },
    "analysis_with_hierarchical_structure": {
      "descriptive_text": "The sample is an amorphous bulk poly(2-vinylpyridine) homopolymer with a viscosity-average molecular weight (Mv) of 200,000 g/mol, obtained from Scientific Polymer Products. The material underwent thermal annealing at Tg + 40 °C followed by cooling at 40 °C/min prior to characterization. The glass transition temperature was measured using differential scanning calorimetry (DSC) during the second heating cycle at 10 °C/min utilizing the onset method.",
      "reasoning_analysis": "Increasing Factors: The presence of the bulky pyridine ring directly attached to the polymer backbone imposes significant steric hindrance, restricting segmental rotation and increasing chain stiffness. Additionally, the nitrogen atom within the heterocyclic ring facilitates strong dipole-dipole interactions between chains, raising the energy barrier for segmental motion. The high molecular weight (200,000 g/mol) minimizes free volume contributions from chain ends, stabilizing the Tg at its bulk plateau value. Furthermore, the rapid cooling rate of 40 °C/min during thermal history traps excess free volume, leading to a higher apparent Tg upon reheating. Decreasing Factors: There are no plasticizers, solvents, or low-molecular-weight additives present in the composition to enhance chain mobility. The absence of such mobility-enhancing agents means there are no compositional factors driving the Tg down relative to the pristine homopolymer. Dominant Factor: The intrinsic chain stiffness arising from the bulky heterocyclic side groups and the strong intermolecular dipole interactions are the dominant factors establishing the baseline Tg. While the thermal history influences the precise measurement, the chemical architecture of the 2-vinylpyridine repeat unit fundamentally dictates the thermal transition behavior."
    },
    "analysis_without_hierarchical_structure": {
      "descriptive_text": "The sample comprises a poly(2-vinylpyridine) homopolymer with a viscosity-average molecular weight (Mv) of 200,000 g/mol, obtained in bulk from Scientific Polymer Products. Thermal analysis was conducted using differential scanning calorimetry (DSC), where the material was annealed at Tg + 40 °C and cooled at 40 °C/min before undergoing a second heating scan at 10 °C/min to determine the glass transition temperature via the onset method.",
      "reasoning_analysis": "Increasing Factors: The chemical composition features a poly(2-vinylpyridine) backbone adorned with polar pyridine side groups, which introduce significant dipole-dipole interactions and steric hindrance that restrict segmental chain mobility, intrinsically driving the Tg higher. Furthermore, the high viscosity-average molecular weight of 200,000 g/mol ensures the polymer is well above the critical entanglement limit, minimizing the free volume contribution from chain ends that typically depresses Tg in lower molecular weight oligomers. Decreasing Factors: The processing history specifies a relatively rapid cooling rate of 40 °C/min following the annealing step; such kinetic quenching can trap excess free volume within the amorphous matrix compared to slower cooling protocols, potentially resulting in a lower observed onset temperature during the subsequent heating scan. Dominant Factor: The intrinsic structural rigidity and strong intermolecular forces arising from the polar aromatic pyridine rings, coupled with the saturation of molecular weight effects, qualitatively dominate the thermal behavior; while the cooling rate introduces a kinetic variable, the use of a second heating scan standardizes the thermal history, making the chemical architecture the primary determinant of the glass transition position."
    }
  },
  {
    "doi": "10.1021/acs.jpca.3c00425",
    "title": "Molecular Dynamics Study of Cured ED-20 Epoxy Resin for Predicting the Glass Transition Temperature and Relationship with Structure Features",
    "year": 2023,
    "chemical_composition": {
      "repeat_unit_psmiles": null,
      "monomers": [
        {
          "name": "Bisphenol A",
          "smiles": "CC(C)(c1ccc(O)cc1)c2ccc(O)cc2",
          "ratio_value": null,
          "ratio_unit": null
        },
        {
          "name": "Epichlorohydrin",
          "smiles": "ClCC1CO1",
          "ratio_value": null,
          "ratio_unit": null
        }
      ],
      "additives": [
        {
          "name": "Triethylenetetramine",
          "type": "crosslinker",
          "amount_value": 0.2104,
          "amount_unit": "mol fraction"
        }
      ],
      "is_homopolymer": false
    },
