Repository: hhtrick/HHT-code

# HHT training framework

This directory contains model training, embedding precomputation, inference, article-level baselines and the curated datasets. All commands below assume that the working directory is `train_code/`.

## 3. Datasets and fixed partitions

Each main dataset is a JSON array at `dataset/{property}/{property}.json`. Entries contain source metadata, `chemical_composition`, `processing_history`, `hierarchical_structure`, `properties`, and two generated-analysis objects. Targets are stored as `properties[property]["value"]`; source metadata and target values are not predictive input fields.

| Property | Train | Validation | Test | Total |
|---|---:|---:|---:|---:|

File: train_code/dataset/Tg/Tg.json (part 232 of 235)
[
    "processing_history": "MD simulation using GAFF force field. Uniform distribution of TETA molecules. 200 cross-links introduced. Tg calculated from lnV vs T dependence with WLF correction.",
    "hierarchical_structure": "Cross-linked network. Uniform distribution of TETA residues.",
    "properties": {
      "Tg": {
        "value": [
          81.9
        ],
        "unit": "°C"
      }
    },
    "analysis_with_hierarchical_structure": {
      "descriptive_text": "The sample constitutes a cross-linked epoxy network system modeled via molecular dynamics simulation using the GAFF force field. The chemical composition is derived from Bisphenol A and Epichlorohydrin monomers, incorporated with Triethylenetetramine (TETA) acting as a crosslinking agent at a mol fraction of 0.2104. The hierarchical structure is defined as a cross-linked network with a uniform distribution of TETA residues, established by introducing 200 cross-links during the simulation protocol. The glass transition temperature was computationally characterized by analyzing the dependence of the natural logarithm of volume on temperature, applying Williams-Landel-Ferry (WLF) corrections to interpret the segmental dynamics.",
      "reasoning_analysis": "Increasing Factors: The presence of Bisphenol A introduces rigid aromatic rings into the polymer backbone, which significantly restricts segmental rotation through steric hindrance and increases overall chain stiffness. Additionally, the processing history involving the introduction of 200 cross-links via Triethylenetetramine creates a three-dimensional network topology that imposes severe topological constraints on chain mobility, thereby reducing free volume and driving the Tg higher. Decreasing Factors: The aliphatic amine chains within the Triethylenetetramine crosslinker and the ether linkages derived from Epichlorohydrin introduce flexible methylene segments between the rigid aromatic units, which possess lower rotational energy barriers and facilitate local chain motion. Furthermore, the computational processing history relies on the GAFF force field and a specific cross-link count, which may result in a network density that differs from fully cured experimental systems, potentially allowing for greater segmental mobility than a maximally cross-linked physical counterpart. Dominant Factor: The dominant factor qualitatively governing the Tg behavior is the synergistic effect of the rigid Bisphenol A backbone and the topological constraints imposed by the cross-linked network. While the aliphatic crosslinker segments provide some flexibility, the restriction of long-range chain motion due to cross-linking combined with the intrinsic stiffness of the aromatic units establishes a high Tg baseline relative to linear aliphatic polymers."
    },
    "analysis_without_hierarchical_structure": {
      "descriptive_text": "The sample represents an epoxy network system composed of Bisphenol A and Epichlorohydrin monomers cured with Triethylenetetramine at a mol fraction of 0.2104. The material structure was generated through Molecular Dynamics simulation using the GAFF force field, featuring a uniform distribution of crosslinker molecules followed by the introduction of 200 cross-links to establish the network architecture. The glass transition temperature was determined computationally by analyzing the dependence of the natural logarithm of volume on temperature, applied with a Williams-Landel-Ferry correction.",
      "reasoning_analysis": "Increasing Factors: The incorporation of Bisphenol A introduces bulky aromatic rings into the polymer backbone, creating significant steric hindrance that restricts internal chain rotation and inherently raises the Tg. Furthermore, the processing history specifies the introduction of 200 cross-links via Triethylenetetramine, creating a dense covalent network that drastically reduces free volume and limits segmental mobility, serving as a primary driver for increasing the glass transition temperature. Decreasing Factors: The ethylene segments within the Triethylenetetramine crosslinker and the ether linkages formed during the reaction between Bisphenol A and Epichlorohydrin introduce aliphatic flexibility into the network structure, which allows for some local segmental motion that counteracts the rigidifying effects of the aromatic components. Dominant Factor: The restrictive effect of the high crosslinking density combined with the rigid aromatic bisphenol backbone qualitatively dominates the thermal behavior. While the aliphatic crosslinker segments provide some flexibility, the topological constraints imposed by the extensive crosslinking network prevent large-scale chain motion, establishing a high Tg regime typical of cured epoxy thermosets."
    }
  },
  {
    "doi": "10.1016/j.polymer.2015.10.059",
    "title": "Role of neighboring domains in determining the magnitude and direction of $T _ { g } .$ -confinement effects in binary, immiscible polymer systems*",
    "year": 2015,
    "chemical_composition": {
      "repeat_unit_psmiles": "[*]CC(Cl)",
      "monomers": [
        {
          "name": "Vinyl Chloride",
          "smiles": "C=CCl",
          "ratio_value": null,
          "ratio_unit": null
        }
      ],
      "additives": [],
      "is_homopolymer": true
    },
    "processing_history": "Bulk poly(vinyl chloride). Tg measured by DSC. Annealed at Tg + 40 °C, cooled at 40 °C/min, second heat at 10 °C/min, onset method.",
    "hierarchical_structure": "Amorphous bulk polymer.",
    "properties": {
      "Tg": {
        "value": [
          80
        ],
        "unit": "°C"
      }
    },
    "analysis_with_hierarchical_structure": {
      "descriptive_text": "The sample consists of an amorphous bulk poly(vinyl chloride) homopolymer. The material was subjected to a thermal treatment involving annealing at 40 °C above its glass transition temperature, followed by cooling at a rate of 40 °C/min. The glass transition temperature was subsequently characterized using differential scanning calorimetry during a second heating scan at 10 °C/min, utilizing the onset method for determination.",
      "reasoning_analysis": "Increasing Factors: The presence of chlorine atoms on the polymer backbone introduces significant steric hindrance and strong dipole-dipole interactions between chains, which restrict segmental mobility and intrinsically elevate the Tg. Additionally, the processing history specifies a relatively rapid cooling rate of 40 °C/min following annealing; this fast cooling traps excess free volume within the glassy state, leading to a higher measured Tg during the subsequent heating scan compared to slow-cooled equivalents. Decreasing Factors: The polymer possesses a flexible carbon-carbon single bond backbone which permits rotational freedom, and the absence of cross-linking agents or rigid fillers in the chemical composition means there are no topological constraints or interfacial interactions to further immobilize the chains beyond the intrinsic intermolecular forces. Dominant Factor: The strong intermolecular dipole interactions arising from the chlorine substituents are the dominant factor establishing the high baseline Tg relative to non-polar polyolefins; however, the specific thermal history, particularly the rapid cooling rate, qualitatively influences the final thermodynamic state of the glass, shifting the observed transition temperature higher than it would be under equilibrium cooling conditions."
    },
    "analysis_without_hierarchical_structure": {
      "descriptive_text": "The sample consists of a bulk poly(vinyl chloride) homopolymer. Thermal characterization was conducted using differential scanning calorimetry (DSC), where the material was annealed at 40 °C above its glass transition temperature and subsequently cooled at a rate of 40 °C/min. The glass transition temperature was determined during a second heating scan performed at 10 °C/min using the onset method.",
      "reasoning_analysis": "Increasing Factors: The chemical composition features a chlorine substituent on every other carbon atom along the backbone, which introduces strong dipole-dipole interactions and significant steric hindrance. These intermolecular forces and restricted bond rotations inherently impede segmental mobility, necessitating higher thermal energy to achieve the glass transition and thus driving the Tg upward. Decreasing Factors: The processing history specifies a cooling rate of 40 °C/min following annealing, which is relatively rapid compared to the second heating rate of 10 °C/min. This faster cooling kinetics traps excess free volume within the polymer matrix by limiting chain relaxation time, which qualitatively acts to depress the observed Tg during the subsequent measurement. Additionally, the absence of crosslinking agents or rigid fillers means the chain mobility is limited only by entanglements and intermolecular forces rather than covalent network constraints. Dominant Factor: The intrinsic chemical structure, defined by the polar and bulky chlorine groups, is the dominant factor establishing the fundamental baseline for the glass transition temperature. While the thermal protocol influences the free volume state and measurement precision, the strong intermolecular interactions inherent to the poly(vinyl chloride) backbone overwhelmingly dictate the thermal transition behavior relative to the secondary effects of cooling rate."
    }
  },
  {
    "doi": "10.1021/acs.jpca.3c00425",
    "title": "Molecular Dynamics Study of Cured ED-20 Epoxy Resin for Predicting the Glass Transition Temperature and Relationship with Structure Features",
    "year": 2023,
    "chemical_composition": {
      "repeat_unit_psmiles": null,
      "monomers": [
        {
          "name": "Bisphenol A",
          "smiles": "CC(C)(c1ccc(O)cc1)c2ccc(O)cc2",
          "ratio_value": null,
          "ratio_unit": null
        },
        {
          "name": "Epichlorohydrin",
          "smiles": "ClCC1CO1",
          "ratio_value": null,
          "ratio_unit": null
        }
      ],
      "additives": [
        {
          "name": "Triethylenetetramine",
          "type": "crosslinker",
          "amount_value": null,
          "amount_unit": null
        }
      ],
      "is_homopolymer": false
    },
    "processing_history": "Specimens made from a mixture of ED-20 epoxy resin and TETA in 10:1 weight ratio. Cured at room temperature for 24 h. Postcured at 80 °C for 5 h. Tg measured by DMA (Netzsch DMA 242C), 3-point bending, sinusoidal force with an amplitude of 4 N, frequency 5 Hz, heating rate 1 °C/min, range 25-180 °C.",
    "hierarchical_structure": "Amorphous vitreous system without long-range order.",
    "properties": {
      "Tg": {
        "value": [
          86.9
        ],
        "unit": "°C"
      }
    },
    "analysis_with_hierarchical_structure": {
      "descriptive_text": "The sample comprises an amorphous vitreous epoxy network derived from Bisphenol A and Epichlorohydrin monomers, formulated using ED-20 epoxy resin and crosslinked with Triethylenetetramine in a 10:1 weight ratio. Specimens were prepared by curing the mixture at room temperature for 24 hours followed by a postcuring treatment at 80 °C for 5 hours to promote network formation. The resulting material exhibits no long-range order and was characterized via dynamic mechanical analysis using a 3-point bending configuration with a sinusoidal force amplitude of 4 N at a frequency of 5 Hz and a heating rate of 1 °C/min across a temperature range of 25 to 180 °C.",
      "reasoning_analysis": "Increasing Factors: The incorporation of Bisphenol A introduces rigid aromatic rings into the polymer backbone, creating significant steric hindrance that restricts segmental rotation and inherently raises the Tg. Additionally, the use of Triethylenetetramine as a crosslinking agent establishes a three-dimensional network topology that drastically limits chain mobility compared to linear counterparts, while the postcuring step at 80 °C likely enhances crosslink density and conversion, further constraining segmental motion. Decreasing Factors: The presence of flexible ether linkages originating from the Epichlorohydrin monomer introduces backbone flexibility that can lower the Tg relative to fully aromatic structures. Furthermore, the initial curing at room temperature may lead to vitrification before complete conversion, potentially trapping free volume or leaving unreacted species that act as internal plasticizers, and the aliphatic nature of the amine crosslinker provides more flexibility than aromatic curing agents. Dominant Factor: The dominant factor governing the thermal behavior is the formation of the highly crosslinked thermoset network reinforced by the rigid Bisphenol A motifs. While flexible ether linkages and aliphatic crosslinker segments provide some mobility, the topological constraints imposed by the crosslink density and the aromatic stiffness qualitatively dominate, establishing a robust glass transition temperature characteristic of cured epoxy systems."
    },
    "analysis_without_hierarchical_structure": {
      "descriptive_text": "The sample comprises an epoxy network system synthesized from Bisphenol A and Epichlorohydrin precursors, commercially identified as ED-20 epoxy resin. Triethylenetetramine was utilized as a crosslinking agent, blended with the resin in a 10:1 weight ratio to initiate network formation. The specimens were processed by curing the mixture at room temperature for 24 hours, followed by a post-curing thermal treatment at 80 °C for 5 hours to enhance network consolidation. Characterization of the glass transition temperature was performed using dynamic mechanical analysis in a 3-point bending mode with a sinusoidal force amplitude of 4 N at a frequency of 5 Hz, applying a heating rate of 1 °C/min across a temperature range of 25 to 180 °C.",
      "reasoning_analysis": "Increasing Factors: The creation of a three-dimensional covalent network through the reaction of epoxide groups with the multifunctional Triethylenetetramine crosslinker drastically limits polymer chain segmental mobility, which is the primary mechanism elevating the Tg. The structural rigidity is further enhanced by the bulky aromatic rings inherent to the Bisphenol A units, and the post-curing process at 80 °C increases the degree of conversion, thereby reducing free volume and tightening the network structure. Decreasing Factors: Flexible ether linkages and isopropylidene groups within the polymer backbone provide inherent chain flexibility that opposes the stiffening effects of the aromatic rings and crosslinks. Additionally, the relatively moderate post-cure temperature may limit the ultimate crosslink density compared to higher temperature curing cycles, potentially leaving residual unreacted monomers or oligomers that could function as internal plasticizers. Dominant Factor: The topological constraints imposed by the crosslinked network architecture dominate the thermal behavior, as the restriction of long-range chain motion inherent to thermoset systems outweighs the flexibility provided by the backbone linkages, establishing a Tg defined primarily by the crosslink density achieved during the specific curing cycle."
    }
  },
  {
    "doi": null,
    "title": "Interface and chain confinement effects on the glass transition temperature of thin polymer films",
    "year": 1997,
    "chemical_composition": {
      "repeat_unit_psmiles": "[*]CC(C1=CC=CC=C1)[*]",
      "monomers": [
        {
          "name": "Styrene",
          "smiles": "C=CC1=CC=CC=C1",
          "ratio_value": null,
          "ratio_unit": null
        }
      ],
      "additives": [],
      "is_homopolymer": true
    },
    "processing_history": "Polystyrene (Mw = 2240x10^3, Mw/Mn = 1.08) dissolved in toluene, spin coated or water-transferred onto Si wafer with SiOx layer (~70 Å). Capped with SiOx layer (~70 Å). Annealed at 130 °C for 12-20 h. Capped supported film, thickness h = 1720 Å. Tg measured by Ellipsometry (EX-ACTA 2000), laser wavelength 6328 Å, cooling rate 1 K/min.",
    "hierarchical_structure": "Amorphous polystyrene thin film. Mw = 2240x10^3, Ree = 970 Å. Film thickness h = 1720 Å. Capped supported geometry (SiOx-PS-SiOx).",
    "properties": {
      "Tg": {
        "value": [
          96.9
        ],
        "unit": "°C"
      }
    },
    "analysis_with_hierarchical_structure": {
      "descriptive_text": "The sample comprises an amorphous polystyrene homopolymer thin film characterized by a high molecular weight (Mw) of 2,240,000 g/mol, a narrow dispersity (Mw/Mn = 1.08), and an end-to-end distance (Ree) of 970 Å. Prepared by dissolving the polymer in toluene, the material was deposited via spin coating or water transfer onto a silicon wafer substrate possessing a ~70 Å silicon oxide layer. The resulting film, with a thickness of 1720 Å, was capped with an additional ~70 Å SiOx layer and subjected to thermal annealing at 130 °C for 12 to 20 hours. The glass transition temperature was evaluated using ellipsometry with a 6328 Å laser wavelength at a cooling rate of 1 K/min within this capped supported geometry.",
      "reasoning_analysis": "Increasing Factors: The ultra-high molecular weight (2,240,000 g/mol) significantly reduces the concentration of chain ends, minimizing free volume contributions according to the Fox-Flory relationship and driving the Tg toward the high molecular weight bulk limit. Furthermore, the capped geometry eliminates the free surface interface, which typically enhances segmental mobility and lowers Tg in thin films, while the attractive van der Waals interactions between the polystyrene and the silicon oxide layers restrict chain dynamics at the boundaries. Decreasing Factors: The relatively slow cooling rate of 1 K/min during ellipsometry measurement allows for extended structural relaxation times near the transition region, which can result in a lower observed Tg compared to standard faster scanning rates. Additionally, despite annealing, any residual toluene solvent trapped within the film matrix could act as a plasticizer, enhancing free volume and reducing intermolecular friction. Dominant Factor: The restrictive influence of the capped supported geometry combined with the ultra-high molecular weight qualitatively dominates the thermal behavior. These factors suppress the enhanced surface mobility typically seen in free-standing films and minimize chain end effects, likely maintaining the Tg close to or above the bulk baseline despite the potential depressant effects of the slow cooling rate."
    },
    "analysis_without_hierarchical_structure": {
      "descriptive_text": "The sample comprises a high molecular weight polystyrene homopolymer (Mw = 2240x10^3, Mw/Mn = 1.08) fabricated into a capped thin film. Preparation involved dissolving the polymer in toluene followed by spin coating or water transfer onto a silicon wafer with a native ~70 Å SiOx layer, yielding a film thickness of 1720 Å. The assembly was capped with an additional ~70 Å SiOx layer and annealed at 130 °C for 12 to 20 hours prior to characterization. The glass transition temperature was determined via ellipsometry using a 6328 Å laser wavelength at a cooling rate of 1 K/min.",
      "reasoning_analysis": "Increasing Factors: The presence of bulky phenyl side groups on the polystyrene backbone creates significant steric hindrance that restricts segmental mobility, intrinsically driving the Tg higher. The high molecular weight ensures the system is well within the entangled regime, stabilizing the thermal transition, while the SiOx capping layer suppresses the enhanced mobility typically observed at free surfaces in thin films. Additionally, the extended annealing at 130 °C facilitates the removal of residual toluene, preventing solvent-induced plasticization. Decreasing Factors: The confined geometry of the 1720 Å film may alter the cooperativity length scale of segmental motion compared to bulk samples, potentially leading to deviations. Furthermore, any incomplete removal of the toluene solvent during processing would introduce free volume and act as a plasticizer, thereby depressing the Tg. Dominant Factor: The intrinsic chain stiffness derived from the chemical composition combined with the constraint imposed by the dual SiOx interfaces qualitatively dominates the final behavior. The rigorous annealing protocol minimizes processing artifacts, ensuring the Tg is primarily governed by the bulk-like dynamics of the high molecular weight polystyrene backbone rather than surface enhancement or residual solvent effects."
    }
  },
  {
    "doi": "10.1021/acs.jpca.3c00425",
    "title": "Molecular Dynamics Study of Cured ED-20 Epoxy Resin for Predicting the Glass Transition Temperature and Relationship with Structure Features",
    "year": 2023,
    "chemical_composition": {
      "repeat_unit_psmiles": null,
      "monomers": [
        {
          "name": "Bisphenol A",
          "smiles": "CC(C)(c1ccc(O)cc1)c2ccc(O)cc2",
          "ratio_value": null,
          "ratio_unit": null
        },
        {
          "name": "Epichlorohydrin",
          "smiles": "ClCC1CO1",
          "ratio_value": null,
          "ratio_unit": null
        }
      ],
      "additives": [
        {
          "name": "Triethylenetetramine",
          "type": "crosslinker",
          "amount_value": 0.2104,
          "amount_unit": "mol fraction"
        }
      ],
      "is_homopolymer": false
    },
    "processing_history": "MD simulation using GAFF force field. Fine emulsion distribution of TETA molecules (two globules). 200 cross-links introduced. Tg calculated from lnV vs T dependence with WLF correction.",
    "hierarchical_structure": "Cross-linked network. Fine emulsion distribution of TETA residues.",
    "properties": {
      "Tg": {
        "value": [
          25.9
        ],
        "unit": "°C"
      }
    },
    "analysis_with_hierarchical_structure": {
      "descriptive_text": "The material is a cross-linked network formed from Bisphenol A and Epichlorohydrin monomers cured with Triethylenetetramine at a mol fraction of 0.2104. The hierarchical structure features a fine emulsion distribution of TETA residues organized into two globules. Generated via molecular dynamics simulation using the GAFF force field, the network topology was established by introducing 200 cross-links. The glass transition temperature was determined computationally by analyzing the dependence of the natural logarithm of volume on temperature with a Williams-Landel-Ferry correction.",
      "reasoning_analysis": "Increasing Factors: The incorporation of Bisphenol A introduces rigid aromatic rings into the polymer backbone, which significantly restricts segmental rotation through steric hindrance and increases chain stiffness. Furthermore, the introduction of 200 cross-links creates a covalent network that drastically reduces the configurational entropy of the chains, limiting large-scale molecular motion and driving the Tg upward. Decreasing Factors: The Epichlorohydrin units contribute flexible ether linkages to the backbone, which provide some degree of rotational freedom compared to purely aromatic systems. Additionally, the processing history describes a fine emulsion distribution of TETA molecules forming globules, suggesting morphological heterogeneity that may result in regions of lower cross-link density or increased free volume compared to a perfectly homogeneous network, potentially depressing the Tg. Dominant Factor: The formation of a densely cross-linked network combined with the intrinsic rigidity of the Bisphenol A aromatic units qualitatively dominates the thermal behavior, establishing a high baseline Tg despite the flexibility of the ether linkages and potential morphological heterogeneity."
    },
    "analysis_without_hierarchical_structure": {
      "descriptive_text": "The polymer sample comprises a network system derived from Bisphenol A and Epichlorohydrin monomers, incorporating Triethylenetetramine as a crosslinker at a molar fraction of 0.2104. The material structure was established through molecular dynamics simulation using the GAFF force field, characterized by a fine emulsion distribution of TETA molecules formed into two globules with 200 cross-links introduced into the matrix. The glass transition temperature was evaluated computationally by analyzing the natural logarithm of volume versus temperature dependence, incorporating a Williams-Landel-Ferry correction.",
      "reasoning_analysis": "Increasing Factors: The incorporation of Bisphenol A introduces bulky aromatic rings that impose steric hindrance on backbone rotation, inherently restricting chain mobility and driving the Tg higher. Additionally, the processing history involving the introduction of 200 cross-links creates a dense three-dimensional network that significantly reduces free volume and limits segmental relaxation. Decreasing Factors: The aliphatic ether linkages originating from the Epichlorohydrin monomer and the flexible aliphatic chains within the Triethylenetetramine crosslinker provide regions of increased conformational freedom between crosslink points, which can facilitate local motion relative to a fully aromatic structure. Furthermore, the specific emulsion distribution processing may introduce microstructural heterogeneity that could locally elevate free volume. Dominant Factor: The combined structural rigidity of the Bisphenol A aromatic cores and the topological constraints imposed by the high density of chemical cross-links qualitatively dominate the thermal behavior, restricting global chain mobility more significantly than the flexibility provided by the aliphatic spacers."
    }
  },
  {
    "doi": "10.1021/acs.jpca.3c00425",
    "title": "Molecular Dynamics Study of Cured ED-20 Epoxy Resin for Predicting the Glass Transition Temperature and Relationship with Structure Features",
    "year": 2023,
    "chemical_composition": {
      "repeat_unit_psmiles": null,
      "monomers": [
        {
          "name": "Bisphenol A",
          "smiles": "CC(C)(c1ccc(O)cc1)c2ccc(O)cc2",
          "ratio_value": null,
          "ratio_unit": null
        },
        {
          "name": "Epichlorohydrin",
          "smiles": "ClCC1CO1",
          "ratio_value": null,
          "ratio_unit": null
        }
      ],
      "additives": [
        {
          "name": "Triethylenetetramine",
          "type": "crosslinker",
          "amount_value": 0.2104,
          "amount_unit": "mol fraction"
        }
      ],
      "is_homopolymer": false
    },
    "processing_history": "MD simulation using GAFF force field. Coarse emulsion distribution of TETA molecules (hydrogen-bonded globules). 200 cross-links introduced. Tg calculated from lnV vs T dependence with WLF correction.",
    "hierarchical_structure": "Cross-linked network. Coarse emulsion distribution of TETA residues.",
    "properties": {
      "Tg": {
        "value": [
          19.9
        ],
        "unit": "°C"
      }
    },
    "analysis_with_hierarchical_structure": {
      "descriptive_text": "The material system is a cross-linked epoxy network modeled computationally using Bisphenol A and Epichlorohydrin monomers cured with Triethylenetetramine (TETA) at a mole fraction of 0.2104. Molecular dynamics simulations employed the GAFF force field, initiating with a coarse emulsion distribution of TETA molecules forming hydrogen-bonded globules before introducing 200 cross-links to establish the final network architecture. The resulting hierarchical structure exhibits a cross-linked network with retained coarse emulsion distribution of TETA residues, and the glass transition temperature was derived computationally from the dependence of the natural logarithm of volume on temperature utilizing Williams-Landel-Ferry correction.",
      "reasoning_analysis": "Increasing Factors: The incorporation of Bisphenol A introduces rigid aromatic rings into the backbone, significantly increasing chain stiffness and restricting segmental rotation. Furthermore, the introduction of 200 cross-links via TETA creates a permanent network topology that severely limits long-range chain mobility, while hydrogen bonding within the TETA globules provides additional physical constraints. Decreasing Factors: The presence of flexible aliphatic segments within the Epichlorohydrin and TETA structures introduces local mobility that counteracts backbone rigidity. Additionally, the processing history involving a coarse emulsion distribution suggests morphological heterogeneity, which may result in regions of lower cross-link density or increased free volume compared to a perfectly homogeneous network. Dominant Factor: The topological constraints imposed by the chemical cross-linking network combined with the intrinsic stiffness of the aromatic Bisphenol A units qualitatively dominate the thermal behavior, establishing a high rigidity baseline that outweighs the flexibility of the aliphatic spacers and the potential free volume effects from the emulsion morphology."
    },
    "analysis_without_hierarchical_structure": {
      "descriptive_text": "The polymer system comprises a network formed from Bisphenol A and Epichlorohydrin monomers crosslinked with Triethylenetetramine (TETA) at a molar fraction of 0.2104. This material was investigated through molecular dynamics simulations utilizing the GAFF force field, where the initial state featured a coarse emulsion distribution of TETA molecules organized into hydrogen-bonded globules. During the simulation, 200 cross-links were introduced to generate the final network architecture, and the glass transition temperature was determined by analyzing the dependence of the natural logarithm of volume on temperature with appropriate Williams-Landel-Ferry corrections.",
      "reasoning_analysis": "Increasing Factors: The incorporation of Bisphenol A introduces rigid aromatic rings into the polymer backbone, significantly restricting segmental rotation through steric hindrance and increasing chain stiffness. Additionally, the processing history specifies the introduction of 200 cross-links, which creates a three-dimensional network that drastically reduces free volume and limits chain mobility, inherently driving the Tg upward. Decreasing Factors: The Triethylenetetramine crosslinker consists of flexible aliphatic chains that introduce degrees of freedom between crosslink points, potentially lowering the Tg compared to a fully aromatic network. Furthermore, the initial coarse emulsion distribution of TETA molecules as hydrogen-bonded globules may result in local heterogeneities or less efficient packing density, potentially increasing free volume and depressing the thermal transition temperature. Dominant Factor: The dominant factor governing the Tg behavior is the combination of the rigid Bisphenol A backbone and the topological constraints imposed by the crosslink density. While the aliphatic crosslinker introduces some flexibility, the restriction of segmental mobility within the stiff aromatic matrix qualitatively overrides the flexible spacer effects, establishing a network structure where reduced chain motion dictates a higher thermal transition relative to uncrosslinked or purely aliphatic analogues."
    }
  },
  {
    "doi": "10.1021/acs.jpca.3c00425",
    "title": "Molecular Dynamics Study of Cured ED-20 Epoxy Resin for Predicting the Glass Transition Temperature and Relationship with Structure Features",
    "year": 2023,
    "chemical_composition": {
      "repeat_unit_psmiles": null,
      "monomers": [
        {
          "name": "Bisphenol A",
          "smiles": "CC(C)(c1ccc(O)cc1)c2ccc(O)cc2",
          "ratio_value": null,
          "ratio_unit": null
        },
        {
          "name": "Epichlorohydrin",
          "smiles": "ClCC1CO1",
          "ratio_value": null,
          "ratio_unit": null
        }
      ],
      "additives": [
        {
          "name": "Triethylenetetramine",
          "type": "crosslinker",
          "amount_value": 0.2104,
          "amount_unit": "mol fraction"
        }
      ],
      "is_homopolymer": false
    },
    "processing_history": "MD simulation using GAFF force field. Uniform distribution of TETA molecules. 226 cross-links introduced. Tg calculated from lnV vs T dependence with WLF correction.",
    "hierarchical_structure": "Cross-linked network. Uniform distribution of TETA residues. 226 cross-links.",
    "properties": {
      "Tg": {
        "value": [
          90.9
        ],
        "unit": "°C"
      }
    },
    "analysis_with_hierarchical_structure": {
      "descriptive_text": "The sample comprises a cross-linked network formed from Bisphenol A and Epichlorohydrin monomers, incorporated with Triethylenetetramine (TETA) acting as a crosslinker at a mol fraction of 0.2104. The hierarchical structure was established through molecular dynamics (MD) simulation using the GAFF force field, featuring a uniform distribution of TETA molecules and the introduction of 226 cross-links to define the network topology. The glass transition temperature was characterized computationally by analyzing the dependence of the natural logarithm of volume on temperature, utilizing Williams-Landel-Ferry (WLF) correction.",
      "reasoning_analysis": "Increasing Factors: The incorporation of Bisphenol A introduces bulky aromatic rings that impose significant steric hindrance on backbone rotation, intrinsically elevating the Tg. Additionally, the formation of a cross-linked network with 226 specific cross-links creates topological constraints that drastically reduce conformational entropy and restrict segmental mobility, further driving the Tg upward. Decreasing Factors: The Triethylenetetramine crosslinker consists of flexible aliphatic chains, which introduce local mobility between cross-link points compared to rigid aromatic crosslinkers, potentially moderating the overall stiffness. Moreover, the computational processing history involving MD simulation typically entails quenching rates far exceeding experimental conditions, which can trap excess free volume and theoretically lower the calculated Tg relative to a fully equilibrated experimental state. Dominant Factor: The topological constraints imposed by the cross-linked network architecture qualitatively dominate the thermal behavior. While the flexible amine linker provides some local mobility, the combination of the rigid Bisphenol A backbone and the extensive cross-linking density overwhelmingly restricts chain dynamics, establishing the primary determinant for the material's glass transition."
    },
    "analysis_without_hierarchical_structure": {
      "descriptive_text": "The sample comprises an epoxy network system derived from Bisphenol A and Epichlorohydrin monomers, cured with Triethylenetetramine acting as a crosslinking agent at a mol fraction of 0.2104. The material structure was generated via Molecular Dynamics simulation using the GAFF force field, ensuring a uniform distribution of the crosslinker molecules before introducing 226 cross-links to establish the final network topology. The glass transition temperature was determined computationally by analyzing the dependence of the natural logarithm of volume on temperature, incorporating Williams-Landel-Ferry corrections during the characterization phase.",
      "reasoning_analysis": "Increasing Factors: The incorporation of Bisphenol A introduces rigid aromatic rings into the polymer backbone, creating substantial steric hindrance that restricts segmental rotation and inherently elevates the glass transition temperature. Additionally, the processing history indicates the introduction of 226 cross-links, creating a dense three-dimensional network that severely constrains chain mobility and reduces free volume, further driving the Tg upward. Decreasing Factors: The epichlorohydrin-derived ether linkages and the aliphatic methylene spacers within the Triethylenetetramine crosslinker introduce flexible segments into the network architecture. These aliphatic regions possess lower rotational energy barriers compared to the aromatic components, potentially facilitating localized segmental motion that could lower the transition temperature relative to a fully aromatic network. Dominant Factor: The extensive crosslinking density achieved through the simulation protocol combined with the inherent rigidity of the Bisphenol A moieties qualitatively dominates the thermal behavior. While flexible spacers exist, the topological constraints imposed by the highly crosslinked network structure prevent large-scale cooperative motion, establishing a high Tg baseline driven primarily by network architecture and backbone rigidity."
    }
  },
  {
    "doi": null,
    "title": "Glass Transition Temperature of Polymers*",
    "year": null,
    "chemical_composition": {
      "repeat_unit_psmiles": "[*]CC(c1ccccc1)[*]",
      "monomers": [
        {
          "name": "Styrene",
          "smiles": "C=CC1=CC=CC=C1",
          "ratio_value": null,
          "ratio_unit": null
        }
      ],
      "additives": [],
      "is_homopolymer": true
    },
    "processing_history": "Tg value summarized in Table 2 of the review article. Specific synthesis and testing conditions not detailed in text.",
    "hierarchical_structure": "Amorphous polymer (Section 2). Plastic (Section 11).",
    "properties": {
      "Tg": {
        "value": [
          100
        ],
        "unit": "°C"
      }
    },
    "analysis_with_hierarchical_structure": {
      "descriptive_text": "The sample consists of an amorphous polystyrene homopolymer categorized as a plastic material, composed of styrene repeat units with pendant phenyl groups. The glass transition temperature data was sourced from Table 2 of a review article, representing the material's characteristic thermal behavior without specific synthesis or testing condition modifications noted. The hierarchical structure is confirmed as amorphous, aligning with the standard morphology expected for this class of polymeric plastics.",
      "reasoning_analysis": "Increasing Factors: The presence of bulky phenyl side groups attached to the aliphatic backbone creates significant steric hindrance, which restricts segmental rotation and increases the energy barrier for chain mobility, thereby elevating the Tg. The rigid aromatic rings within the repeat unit inherently reduce the flexibility of the polymer chain, contributing to a higher thermal transition temperature. Decreasing Factors: The chemical composition indicates a pure homopolymer without plasticizing additives or low molecular weight oligomers that would typically increase free volume and depress the Tg. Additionally, the lack of specific thermal processing details implies that no extreme quenching protocols were recorded to intentionally trap excess free volume, suggesting the material behaves according to its standard thermodynamic state rather than a processing-induced lowered transition. Dominant Factor: The intrinsic chain stiffness imparted by the pendant phenyl groups in the styrene monomer units qualitatively dominates the thermal behavior. Given the absence of modifiers or specific processing-induced structural variations in the provided data, the Tg is primarily determined by the chemical architecture of the polystyrene homopolymer itself."
    },
    "analysis_without_hierarchical_structure": {
      "descriptive_text": "The material is characterized as a polystyrene homopolymer derived from styrene monomers. The glass transition temperature data was retrieved from a summary table within a review article, noting that specific synthesis and testing conditions were not detailed in the text.",
