Repository: hhtrick/HHT-code

# HHT training framework

This directory contains model training, embedding precomputation, inference, article-level baselines and the curated datasets. All commands below assume that the working directory is `train_code/`.

## 3. Datasets and fixed partitions

Each main dataset is a JSON array at `dataset/{property}/{property}.json`. Entries contain source metadata, `chemical_composition`, `processing_history`, `hierarchical_structure`, `properties`, and two generated-analysis objects. Targets are stored as `properties[property]["value"]`; source metadata and target values are not predictive input fields.

| Property | Train | Validation | Test | Total |
|---|---:|---:|---:|---:|

File: train_code/dataset/Tg/Tg.json (part 233 of 235)
[
      "reasoning_analysis": "Increasing Factors: The chemical structure features bulky phenyl side groups attached to the aliphatic backbone, which create substantial steric hindrance that restricts segmental chain mobility and intrinsically drives the Tg upward. The homopolymer composition ensures uniform rigidity throughout the chain without flexible comonomer interruptions. Decreasing Factors: No plasticizing additives or low molecular weight solvents are reported in the composition that would increase free volume and depress the Tg. However, the unspecified processing history leaves open the possibility of residual solvent or a quenched thermal state, which could theoretically maintain excess free volume and lower the Tg compared to an annealed standard. Dominant Factor: The intrinsic stiffness imparted by the aromatic rings within the repeat unit is the dominant factor, establishing a high baseline Tg characteristic of polystyrene that outweighs potential variations from undefined processing conditions."
    }
  },
  {
    "doi": null,
    "title": "Glass Transition Temperature of Polymers*",
    "year": null,
    "chemical_composition": {
      "repeat_unit_psmiles": "[*]Oc1ccc(Oc2ccc(C(=O)c3ccc(O[*])cc3)cc2)cc1",
      "monomers": [],
      "additives": [],
      "is_homopolymer": true
    },
    "processing_history": "Tg value summarized in Table 2 of the review article. Specific synthesis and testing conditions not detailed in text.",
    "hierarchical_structure": "Not specified in text.",
    "properties": {
      "Tg": {
        "value": [
          140
        ],
        "unit": "°C"
      }
    },
    "analysis_with_hierarchical_structure": {
      "descriptive_text": "The sample is identified as a homopolymer featuring a poly(aryl ether ketone) backbone structure characterized by phenyl rings interconnected by ether and ketone linkages. The material data was sourced from a review article summarizing glass transition temperatures in Table 2, where specific synthesis protocols, thermal processing histories, and hierarchical structural details were not explicitly detailed in the source text.",
      "reasoning_analysis": "Increasing Factors: The chemical structure features a rigid backbone composed of aromatic phenyl rings and polar ketone groups, which significantly restrict segmental chain mobility through steric hindrance and strong dipole-dipole interactions. The homopolymer nature suggests a consistent repeat unit distribution that facilitates efficient chain packing and entanglement, potentially elevating the thermal transition. Decreasing Factors: The presence of ether linkages within the backbone introduces a degree of rotational flexibility compared to all-carbon aromatic chains, which may modestly lower the energy barrier for segmental motion. Additionally, the lack of detailed processing history implies uncertainty regarding molecular weight; if the polymer possesses a low molecular weight, the increased free volume at chain ends would depress the Tg. Dominant Factor: The intrinsic stiffness of the poly(aryl ether ketone) backbone is the dominant factor governing the thermal behavior. While ether linkages provide some flexibility, the high density of aromatic rings and polar ketone groups typically establishes a high baseline Tg characteristic of high-performance engineering thermoplastics, outweighing the flexibility introduced by the ether bonds or unspecified processing variables."
    },
    "analysis_without_hierarchical_structure": {
      "descriptive_text": "The sample consists of a poly(aryl ether ketone) homopolymer characterized by a rigid backbone containing aromatic rings interconnected by ether and ketone functionalities. The chemical composition indicates the absence of additives, fillers, or plasticizing agents. The glass transition temperature data was sourced from a review article summary, where specific synthesis protocols and testing conditions were not elaborated in the accompanying text.",
      "reasoning_analysis": "Increasing Factors: The chemical composition features a highly rigid backbone composed of para-linked phenylene rings and ketone groups, which impose significant steric hindrance and restrict internal rotation around the backbone bonds, inherently driving the glass transition temperature upward. Additionally, the absence of reported additives or plasticizers ensures that the intrinsic chain stiffness is not diluted by small molecules that would increase free volume and enhance segmental mobility. Decreasing Factors: The inclusion of ether linkages within the backbone introduces a degree of flexibility compared to all-carbon aromatic structures, allowing for some segmental motion at lower energies. Furthermore, the linear homopolymer architecture lacks the topological constraints of a crosslinked network, and the unspecified processing history precludes assumptions of thermal annealing or physical aging that could otherwise densify the packing and elevate the transition temperature. Dominant Factor: The intrinsic rigidity of the poly(aryl ether ketone) backbone is the dominant factor governing the thermal behavior. The high energy barrier for segmental motion created by the aromatic and ketone moieties outweighs the flexibilizing effect of the ether linkages and the lack of processing constraints, establishing a high baseline glass transition temperature characteristic of high-performance thermoplastics."
    }
  },
  {
    "doi": "10.1016/j.polymer.2015.10.059",
    "title": "Role of neighboring domains in determining the magnitude and direction of $T _ { g } .$ -confinement effects in binary, immiscible polymer systems*",
    "year": 2015,
    "chemical_composition": {
      "repeat_unit_psmiles": "[*]CC(C(=O)OC)c1ccccc1",
      "monomers": [
        {
          "name": "Styrene",
          "smiles": "C=CC1=CC=CC=C1",
          "ratio_value": null,
          "ratio_unit": null
        }
      ],
      "additives": [],
      "is_homopolymer": true
    },
    "processing_history": "50-nm-thick neat PS layer spin-coated and floated onto 500-nm-thick P4VP underlayer. Annealed at Tg + 20 °C for 12 h under vacuum. Tg measured by PS intrinsic fluorescence. Cooling in 5 °C steps, 5 min wait.",
    "hierarchical_structure": "Bilayer film. PS layer thickness 50 nm. P4VP underlayer thickness 500 nm.",
    "properties": {
      "Tg": {
        "value": [
          125
        ],
        "unit": "°C"
      }
    },
    "analysis_with_hierarchical_structure": {
      "descriptive_text": "The sample comprises a neat polystyrene homopolymer arranged as a 50-nm-thick layer within a bilayer film architecture. This PS layer was spin-coated and floated onto a 500-nm-thick poly(4-vinylpyridine) (P4VP) underlayer. Following deposition, the bilayer system was annealed at Tg + 20 °C for 12 hours under vacuum to ensure interfacial stability and stress relaxation. The glass transition temperature was subsequently characterized using PS intrinsic fluorescence, employing a cooling protocol with 5 °C steps and a 5-minute wait time between steps.",
      "reasoning_analysis": "Increasing Factors: The thermal annealing history at Tg + 20 °C for 12 hours promotes physical aging and densification, removing excess free volume typically associated with spin-coating processes, which serves to stabilize the Tg against processing-induced depression. Additionally, the interface with the P4VP underlayer imposes some steric constraints on the polymer segments near the substrate, potentially restricting mobility relative to a completely free-standing film. Decreasing Factors: The most significant influence arises from the nanoconfinement effect inherent to the 50 nm film thickness. The high surface-to-volume ratio introduces a substantial free surface (air interface) where segmental mobility is enhanced, typically leading to a reduction in Tg compared to bulk material. Furthermore, the lack of strong specific interactions, such as hydrogen bonding, between the non-polar polystyrene and the P4VP underlayer limits the substrate's ability to pin chain segments and counteract the free surface mobility. Dominant Factor: The geometric confinement and free surface effects associated with the ultra-thin 50 nm layer are the dominant factors governing the thermal behavior. Despite the equilibration achieved through annealing, the enhanced mobility at the air interface qualitatively drives the Tg lower than that of bulk polystyrene, as the weak substrate interactions are insufficient to fully suppress the surface-induced dynamics."
    },
    "analysis_without_hierarchical_structure": {
      "descriptive_text": "The sample comprises a neat polystyrene homopolymer configured as a 50-nm-thick layer. This film was prepared via spin-coating and subsequently floated onto a 500-nm-thick poly(4-vinylpyridine) (P4VP) underlayer. To ensure structural equilibration and remove volatile components, the bilayer system was annealed at a temperature exceeding the glass transition by 20 °C for 12 hours under vacuum. The glass transition temperature was characterized using polystyrene intrinsic fluorescence, utilizing a stepwise cooling protocol with 5 °C increments and a 5-minute equilibration wait time between steps.",
      "reasoning_analysis": "Increasing Factors: The processing history includes annealing under vacuum, which eliminates residual solvent molecules that could act as plasticizers, thereby preserving the inherent rigidity of the polymer matrix. Furthermore, the interface between the polystyrene and the poly(4-vinylpyridine) underlayer likely facilitates favorable intermolecular interactions, such as pi-pi stacking, which restricts segmental mobility near the substrate and contributes to a local increase in thermal stability. Decreasing Factors: The reduction of the polymer geometry to a 50-nm-thick film introduces significant nanoconfinement effects, specifically the presence of a free surface where reduced chain coordination enhances segmental mobility and lowers the cooperativity length scale relative to the bulk material. Dominant Factor: Although the substrate interactions and vacuum treatment promote higher thermal stability, the dominant factor influencing the glass transition behavior in this specific configuration is the free surface effect associated with the thin film geometry, which qualitatively drives the Tg lower compared to bulk polystyrene due to the enhanced mobility propagating from the air-polymer interface."
    }
  },
  {
    "doi": null,
    "title": "Moisture Sorption by Polymeric Excipients Commonly Used in Amorphous Solid Dispersions and its Effect on Glass Transition Temperature: II. Cellulosic Polymers",
    "year": 2022,
    "chemical_composition": {
      "repeat_unit_psmiles": null,
      "monomers": [
        {
          "name": "Hydroxypropyl methylcellulose phthalate (HPMCP HP50)",
          "smiles": null,
          "ratio_value": null,
          "ratio_unit": null
        }
      ],
      "additives": [
        {
          "name": "Water",
          "type": "plasticizer",
          "amount_value": 5.0,
          "amount_unit": "% w/w"
        }
      ],
      "is_homopolymer": true
    },
    "processing_history": "Modulated DSC (TA Instruments Q200), heating rate 2.5 °C per 60 s, modulation ±1.5 °C in 60 s. Sample dried at 50 °C for 15 min, equilibrated at 25 °C/90% RH to achieve 5% moisture content, hermetically sealed in Tzero aluminum pan.",
    "hierarchical_structure": "Amorphous polymer.",
    "properties": {
      "Tg": {
        "value": [
          92.8
        ],
        "unit": "°C"
      }
    },
    "analysis_with_hierarchical_structure": {
      "descriptive_text": "The sample consists of an amorphous Hydroxypropyl methylcellulose phthalate (HPMCP HP50) homopolymer containing 5.0 % w/w water as a plasticizer. Prior to characterization, the material was dried at 50 °C for 15 minutes and subsequently equilibrated at 25 °C under 90% relative humidity to achieve the target moisture content, after which it was hermetically sealed in a Tzero aluminum pan. The glass transition temperature was analyzed using Modulated DSC on a TA Instruments Q200, employing a heating rate of 2.5 °C per 60 seconds with a modulation amplitude of ±1.5 °C over the same interval.",
      "reasoning_analysis": "Increasing Factors: The rigid cellulose backbone composed of pyranose rings restricts segmental motion due to the cyclic structure's inherent stiffness. Additionally, the presence of bulky phthalate substituents introduces steric hindrance along the chain, inherently raising the baseline Tg compared to unsubstituted cellulose or flexible vinyl polymers. Decreasing Factors: The intentional incorporation of 5.0 % w/w water acts as a potent small-molecule plasticizer. Water molecules interact with hydrophilic groups on the polymer chain, increasing free volume and lubricating chain segments, which drastically reduces intermolecular friction and lowers Tg. Furthermore, the very slow effective heating rate used in the Modulated DSC protocol allows for greater structural relaxation during the scan, which can kinetically depress the observed transition temperature compared to faster standard heating rates. Dominant Factor: While the rigid backbone and bulky substituents establish a high intrinsic glass transition temperature for the dry polymer, the presence of 5% water is the dominant factor. Water is known to significantly plasticize cellulose derivatives, likely overriding the stiffening effects of the backbone and substituents to result in a substantially lowered Tg relative to the anhydrous material."
    },
    "analysis_without_hierarchical_structure": {
      "descriptive_text": "The sample comprises Hydroxypropyl methylcellulose phthalate (HPMCP HP50) containing 5.0 % w/w water as a plasticizing additive. Preparation involved drying the material at 50 °C for 15 minutes followed by equilibration at 25 °C under 90% relative humidity to attain the specified moisture content. Thermal characterization was performed using Modulated DSC on a TA Instruments Q200 with a heating rate of 2.5 °C per 60 seconds and a modulation of ±1.5 °C every 60 seconds, with the sample hermetically sealed in a Tzero aluminum pan to prevent moisture loss during analysis.",
      "reasoning_analysis": "Increasing Factors: The fundamental polymer architecture relies on a cellulose backbone characterized by rigid pyranose rings, which intrinsically limit chain flexibility and segmental mobility. Additionally, the substitution with phthalate groups introduces bulky aromatic structures that impose steric hindrance, further restricting rotational freedom and theoretically driving the glass transition temperature upward. Decreasing Factors: The presence of 5.0 % w/w water acts as a highly effective plasticizer for this hydrophilic matrix, where water molecules disrupt intermolecular hydrogen bonding between polymer chains and increase free volume, thereby significantly facilitating segmental motion and depressing the Tg. Furthermore, the extremely slow underlying heating rate employed in the Modulated DSC protocol provides extended time for structural relaxation during the scan, which can qualitatively shift the observed transition to lower temperatures compared to standard conventional DSC heating rates. Dominant Factor: Despite the inherent rigidity of the substituted cellulose backbone, the plasticization effect induced by the controlled moisture uptake is the dominant factor. The processing history specifically targeting 90% RH equilibration ensures sufficient water content to screen polymer-polymer interactions, qualitatively overriding the stiffening contributions of the chemical structure and resulting in a net reduction of the glass transition temperature relative to the dry state."
    }
  },
  {
    "doi": "10.1021/acs.jpca.3c00425",
    "title": "Molecular Dynamics Study of Cured ED-20 Epoxy Resin for Predicting the Glass Transition Temperature and Relationship with Structure Features",
    "year": 2023,
    "chemical_composition": {
      "repeat_unit_psmiles": null,
      "monomers": [
        {
          "name": "Bisphenol A",
          "smiles": "CC(C)(c1ccc(O)cc1)c2ccc(O)cc2",
          "ratio_value": null,
          "ratio_unit": null
        },
        {
          "name": "Epichlorohydrin",
          "smiles": "ClCC1CO1",
          "ratio_value": null,
          "ratio_unit": null
        }
      ],
      "additives": [
        {
          "name": "Triethylenetetramine",
          "type": "crosslinker",
          "amount_value": 0.2104,
          "amount_unit": "mol fraction"
        }
      ],
      "is_homopolymer": false
    },
    "processing_history": "MD simulation using GAFF force field. Layer distribution of TETA molecules (continuous layer). 200 cross-links introduced. Tg calculated from lnV vs T dependence with WLF correction.",
    "hierarchical_structure": "Cross-linked network. Layer distribution of TETA residues.",
    "properties": {
      "Tg": {
        "value": [
          11.9
        ],
        "unit": "°C"
      }
    },
    "analysis_with_hierarchical_structure": {
      "descriptive_text": "This material system comprises a cross-linked epoxy network synthesized from Bisphenol A and Epichlorohydrin monomers. Triethylenetetramine is incorporated as a crosslinking additive with a mol fraction of 0.2104, resulting in a hierarchical structure defined by a cross-linked network with a layer distribution of TETA residues. The sample was generated via molecular dynamics simulation using the GAFF force field, where 200 cross-links were explicitly introduced to establish the network topology. The glass transition temperature was determined computationally by analyzing the dependence of the natural logarithm of volume on temperature, applying Williams-Landel-Ferry correction to the simulation data.",
      "reasoning_analysis": "Increasing Factors: The incorporation of Bisphenol A introduces bulky aromatic rings into the backbone, imposing significant steric hindrance and rotational barriers that restrict segmental mobility. Furthermore, the addition of Triethylenetetramine as a crosslinker combined with the introduction of 200 specific cross-links during the modeling process creates a dense three-dimensional network that drastically reduces free volume and chain end mobility. Decreasing Factors: The presence of Epichlorohydrin contributes flexible aliphatic ether linkages to the polymer backbone, which inherently lowers the energy barrier for segmental rotation compared to purely aromatic systems. Additionally, the specific layer distribution of TETA residues generated during the MD simulation processing may introduce structural heterogeneity or localized regions of lower crosslink density, potentially allowing for enhanced mobility in certain domains compared to a statistically random network. Dominant Factor: The restrictive effects of the high crosslink density and the rigid aromatic Bisphenol A units qualitatively dominate the flexibility provided by the ether linkages. The topological constraints imposed by the cross-linked network structure are the primary determinant, establishing a high Tg baseline characteristic of cured epoxy systems, despite the flexible spacers."
    },
    "analysis_without_hierarchical_structure": {
      "descriptive_text": "The polymer system comprises a network formed from Bisphenol A and Epichlorohydrin monomers, incorporating Triethylenetetramine as a crosslinking agent at a molar fraction of 0.2104. This material was modeled using molecular dynamics simulations employing the GAFF force field, characterized by a continuous layer distribution of the crosslinker molecules and the introduction of 200 specific cross-links to establish the network architecture. The glass transition temperature was subsequently determined computationally by analyzing the dependence of the natural logarithm of volume on temperature, utilizing Williams-Landel-Ferry correction for the final calculation.",
      "reasoning_analysis": "Increasing Factors: The incorporation of Bisphenol A introduces rigid aromatic rings into the polymer backbone, creating significant steric hindrance that restricts segmental rotation and intrinsically raises the energy barrier for chain mobility. Additionally, the processing history specifies the introduction of 200 cross-links, which creates a dense network topology that severely limits free volume expansion and cooperative segmental motion. Decreasing Factors: The Triethylenetetramine crosslinker contains flexible aliphatic ethylene segments between amine groups, which introduce local flexibility into the network junctions compared to a fully aromatic network, potentially lowering the Tg relative to a system with rigid crosslinkers. Dominant Factor: The restrictive effect of the high crosslinking density combined with the inherent stiffness of the Bisphenol A aromatic units qualitatively dominates the thermal behavior, establishing a high Tg baseline despite the flexible spacers introduced by the curing agent."
    }
  },
  {
    "doi": null,
    "title": "Moisture Sorption by Polymeric Excipients Commonly Used in Amorphous Solid Dispersions and its Effect on Glass Transition Temperature: II. Cellulosic Polymers",
    "year": 2022,
    "chemical_composition": {
      "repeat_unit_psmiles": null,
      "monomers": [
        {
          "name": "Hydroxypropyl methylcellulose phthalate (HPMCP HP50)",
          "smiles": null,
          "ratio_value": null,
          "ratio_unit": null
        }
      ],
      "additives": [
        {
          "name": "Water",
          "type": "plasticizer",
          "amount_value": 2.5,
          "amount_unit": "% w/w"
        }
      ],
      "is_homopolymer": true
    },
    "processing_history": "Modulated DSC (TA Instruments Q200), heating rate 2.5 °C per 60 s, modulation ±1.5 °C in 60 s. Sample dried at 50 °C for 15 min, equilibrated at 25 °C/90% RH to achieve 2.5% moisture content, hermetically sealed in Tzero aluminum pan.",
    "hierarchical_structure": "Amorphous polymer.",
    "properties": {
      "Tg": {
        "value": [
          112.0
        ],
        "unit": "°C"
      }
    },
    "analysis_with_hierarchical_structure": {
      "descriptive_text": "The sample comprises an amorphous Hydroxypropyl methylcellulose phthalate (HPMCP HP50) homopolymer formulated with 2.5% w/w water serving as a plasticizer. Preparation involved drying the material at 50 °C for 15 minutes followed by equilibration at 25 °C and 90% relative humidity to establish the specific moisture content. For thermal analysis, the sample was hermetically sealed in a Tzero aluminum pan and subjected to Modulated DSC using a heating rate of 2.5 °C per 60 s with a modulation of ±1.5 °C over 60 s.",
      "reasoning_analysis": "Increasing Factors: The rigid cellulose backbone combined with bulky phthalate substituents creates significant steric hindrance and strong intermolecular hydrogen bonding, which inherently restricts segmental mobility and drives the intrinsic Tg upward. Additionally, the hermetic sealing prevents moisture loss during heating, maintaining the structural integrity of the polymer matrix interactions. Decreasing Factors: The deliberate incorporation of 2.5% w/w water acts as a potent small-molecule plasticizer that disrupts the intermolecular hydrogen bonding network between polymer chains, increasing free volume and facilitating chain mobility to significantly depress the Tg. Furthermore, the extremely slow effective heating rate (2.5 °C per 60 s) allows for greater thermal relaxation times during the scan, which can qualitatively shift the observed transition to lower temperatures compared to standard conventional DSC rates. Dominant Factor: While the rigid backbone of HPMCP establishes a high intrinsic glass transition, the presence of water is the dominant factor. The specific processing history of equilibration at 90% RH ensures sufficient water uptake to plasticize the hydrophilic cellulose derivative, qualitatively overriding the stiffening effects of the phthalate groups and resulting in a suppressed Tg relative to the anhydrous polymer."
    },
    "analysis_without_hierarchical_structure": {
      "descriptive_text": "The sample comprises a Hydroxypropyl methylcellulose phthalate (HPMCP HP50) matrix incorporated with 2.5% w/w water serving as a plasticizer. Preparation involved initial drying at 50 °C for 15 minutes, followed by equilibration at 25 °C under 90% relative humidity to precisely achieve the specified moisture content. Thermal characterization was performed via Modulated DSC using a TA Instruments Q200, employing a heating rate of 2.5 °C per 60 seconds with a temperature modulation of ±1.5 °C over the same interval, while the specimen was hermetically sealed within a Tzero aluminum pan.",
      "reasoning_analysis": "Increasing Factors: The inherent rigidity of the cellulose backbone in HPMCP, characterized by cyclic pyranose structures, restricts segmental mobility and establishes a high baseline glass transition temperature. Additionally, the bulky phthalate and hydroxypropyl methyl substituents introduce steric hindrance that further impedes chain rotation in the dry state. Decreasing Factors: The presence of 2.5% w/w water acts as a potent small-molecule plasticizer. Water molecules interact with the hydrophilic sites on the polymer chain, disrupting intermolecular hydrogen bonding networks and significantly increasing the free volume within the matrix. The processing history of equilibration at 90% relative humidity ensures this plasticizing water is absorbed into the bulk rather than removed. Dominant Factor: The plasticization effect of the absorbed water is the dominant factor. While the rigid backbone predisposes the polymer to a high Tg, the disruption of hydrogen bonding and lubrication of chain segments by water molecules qualitatively overrides the intrinsic rigidity, resulting in a substantial depression of the glass transition temperature compared to the anhydrous polymer."
    }
  },
  {
    "doi": "10.1016/j.polymer.2015.10.059",
    "title": "Role of neighboring domains in determining the magnitude and direction of $T _ { g } .$ -confinement effects in binary, immiscible polymer systems*",
    "year": 2015,
    "chemical_composition": {
      "repeat_unit_psmiles": "[*]CC(C(=O)OC(C)(C)C)",
      "monomers": [
        {
          "name": "t-Butyl Acrylate",
          "smiles": "CC(C)(C)OC(=O)C=C",
          "ratio_value": null,
          "ratio_unit": null
        }
      ],
      "additives": [],
      "is_homopolymer": true
    },
    "processing_history": "Bulk poly(t-butyl acrylate). Tg measured by DSC. Annealed at Tg + 40 °C, cooled at 40 °C/min, second heat at 10 °C/min, onset method.",
    "hierarchical_structure": "Amorphous bulk polymer.",
    "properties": {
      "Tg": {
        "value": [
          42
        ],
        "unit": "°C"
      }
    },
    "analysis_with_hierarchical_structure": {
      "descriptive_text": "The sample is characterized as an amorphous bulk poly(t-butyl acrylate) homopolymer. Its thermal history includes annealing at 40 °C above the glass transition temperature followed by a rapid cooling rate of 40 °C/min. The glass transition temperature was subsequently measured via differential scanning calorimetry (DSC) using a second heating scan at 10 °C/min with the onset method employed for analysis.",
      "reasoning_analysis": "Increasing Factors: The bulky t-butyl ester side group introduces steric hindrance that restricts backbone segmental rotation, requiring more free volume for motion compared to smaller alkyl acrylates, which intrinsically drives the Tg higher. Additionally, the rapid cooling rate of 40 °C/min specified in the processing history kinetically shifts the observed transition to higher temperatures relative to a slowly cooled equilibrium state. Decreasing Factors: The flexible aliphatic acrylate backbone inherently allows for segmental mobility at lower temperatures compared to rigid aromatic polymers, serving as a primary driver for a moderate baseline Tg. Dominant Factor: While the rapid cooling rate and steric bulk contribute to elevating the transition temperature, the dominant factor governing the final Tg behavior is the intrinsic flexibility of the acrylate backbone, which establishes a fundamental baseline lower than rigid-chain systems, with the side-group sterics and processing kinetics providing secondary modifications."
    },
    "analysis_without_hierarchical_structure": {
      "descriptive_text": "The material under investigation is a bulk poly(t-butyl acrylate) homopolymer. Thermal characterization was performed via Differential Scanning Calorimetry (DSC), wherein the sample was annealed at 40 °C above its glass transition temperature and subsequently cooled at a rate of 40 °C/min. The glass transition temperature was determined during a second heating cycle at 10 °C/min utilizing the onset method.",
      "reasoning_analysis": "Increasing Factors: The presence of the bulky t-butyl ester side group introduces significant steric hindrance, restricting the rotational freedom of the polymer backbone segments. Additionally, the processing history involves a relatively rapid cooling rate of 40 °C/min prior to the second heating scan; according to free volume theory, faster cooling rates trap the polymer in a non-equilibrium state with a higher fictive temperature, typically resulting in a higher observed glass transition temperature during subsequent heating. Decreasing Factors: The polyacrylate backbone is composed of flexible carbon-carbon single bonds, which inherently facilitate segmental motion compared to rigid aromatic or heterocyclic backbones. The ester linkage within the side group also provides some conformational flexibility. Dominant Factor: The steric restriction imposed by the bulky t-butyl group is the dominant structural factor establishing the baseline rigidity of the chain. While the fast cooling rate may elevate the measured value slightly, the intrinsic chemical architecture of the homopolymer, free from plasticizing additives or residual solvents due to the bulk preparation and annealing protocol, dictates the fundamental thermal transition behavior."
    }
  },
  {
    "doi": null,
    "title": "Moisture Sorption by Polymeric Excipients Commonly Used in Amorphous Solid Dispersions and its Effect on Glass Transition Temperature: II. Cellulosic Polymers",
    "year": 2022,
    "chemical_composition": {
      "repeat_unit_psmiles": null,
      "monomers": [
        {
          "name": "Hydroxypropyl methylcellulose acetate succinate (HPMCAS HF)",
          "smiles": null,
          "ratio_value": null,
          "ratio_unit": null
        }
      ],
      "additives": [
        {
          "name": "Water",
          "type": "plasticizer",
          "amount_value": 5.0,
          "amount_unit": "% w/w"
        }
      ],
      "is_homopolymer": true
    },
    "processing_history": "Modulated DSC (TA Instruments Q200), heating rate 2.5 °C per 60 s, modulation ±1.5 °C in 60 s. Sample dried at 50 °C for 15 min, equilibrated at 25 °C/90% RH to achieve 5% moisture content, hermetically sealed in Tzero aluminum pan.",
    "hierarchical_structure": "Amorphous polymer.",
    "properties": {
      "Tg": {
        "value": [
          87.0
        ],
        "unit": "°C"
      }
    },
    "analysis_with_hierarchical_structure": {
      "descriptive_text": "The sample comprises an amorphous Hydroxypropyl methylcellulose acetate succinate (HPMCAS HF) homopolymer formulated with 5.0% w/w water serving as a plasticizer. Preparation involved drying the material at 50 °C for 15 minutes, followed by equilibration at 25 °C and 90% relative humidity to attain the specified moisture content, after which it was hermetically sealed in a Tzero aluminum pan. Thermal characterization was conducted using Modulated DSC on a TA Instruments Q200 system with a heating rate of 2.5 °C per 60 seconds and a modulation amplitude of ±1.5 °C every 60 seconds.",
      "reasoning_analysis": "Increasing Factors: The fundamental structure of the HPMCAS backbone relies on rigid cellulose-derived pyranose rings, which impose significant steric constraints on chain flexibility compared to linear synthetic polymers. Additionally, the presence of acetate and succinate substituents adds bulk to the repeat unit, and potential intermolecular hydrogen bonding between unsubstituted hydroxyl groups can act as physical crosslinks, both of which serve to restrict segmental mobility and elevate the glass transition temperature. Decreasing Factors: The incorporation of 5.0% w/w water acts as a potent plasticizer within the amorphous matrix. Water molecules interact strongly with the hydrophilic sites on the polymer chain, disrupting intermolecular hydrogen bonding networks and increasing free volume, which facilitates chain segment motion and drastically lowers the Tg. The processing history of equilibration at 90% relative humidity ensures maximum uptake of this plasticizing species. Dominant Factor: Although the rigid polysaccharide backbone intrinsically supports a high glass transition temperature, the deliberate introduction of 5% water via humidity equilibration is the dominant factor governing the final Tg. The plasticizing efficiency of water in hydrophilic cellulose derivatives is substantial, meaning the suppression of Tg due to moisture uptake qualitatively outweighs the stiffening effects of the polymer backbone and substituents in this conditioned state."
    },
    "analysis_without_hierarchical_structure": {
      "descriptive_text": "The sample comprises Hydroxypropyl methylcellulose acetate succinate (HPMCAS HF) containing 5.0% w/w water. Preparation involved drying the material at 50 °C for 15 minutes, followed by equilibration at 25 °C and 90% relative humidity to attain the specified moisture content. Thermal characterization was performed using Modulated DSC on a TA Instruments Q200 with a heating rate of 2.5 °C per 60 seconds and a modulation of ±1.5 °C every 60 seconds, utilizing hermetically sealed Tzero aluminum pans.",
      "reasoning_analysis": "Increasing Factors: The molecular architecture of HPMCAS features a rigid cellulosic backbone with bulky acetyl, succinyl, and hydroxypropyl substituents. These structural elements create significant steric hindrance and restrict segmental rotation, intrinsically driving the glass transition temperature upward relative to flexible linear polymers. Decreasing Factors: The presence of 5.0% w/w water serves as a highly effective plasticizer. By disrupting intermolecular hydrogen bonding networks within the polymer matrix and increasing free volume, the water molecules facilitate segmental motion, thereby strongly depressing the glass transition temperature. The processing history specifically targeting 90% RH equilibration ensures this plasticizing moisture is retained within the hermetically sealed sample during analysis. Dominant Factor: Although the rigid polymer backbone provides a high intrinsic thermal stability, the deliberate introduction and retention of water via humidity equilibration constitute the dominant factor. The plasticization effect of the water molecules qualitatively overrides the stiffening effect of the backbone, leading to a significant reduction in the observed glass transition temperature compared to the dry state."
    }
  },
  {
    "doi": null,
    "title": "Glass Transition Temperature of Polymers*",
    "year": null,
    "chemical_composition": {
      "repeat_unit_psmiles": "[*]CC(C)=CC[*]",
      "monomers": [
        {
          "name": "Isoprene",
          "smiles": "C=C(C)C=C",
          "ratio_value": null,
          "ratio_unit": null
        }
      ],
      "additives": [],
      "is_homopolymer": true
    },
    "processing_history": "Tg value summarized in Table 2 of the review article. Specific synthesis and testing conditions not detailed in text.",
    "hierarchical_structure": "Amorphous polymer (Section 2, 4). Rubber (Section 11).",
    "properties": {
      "Tg": {
        "value": [
          -73
        ],
        "unit": "°C"
      }
    },
    "analysis_with_hierarchical_structure": {
      "descriptive_text": "The sample comprises an amorphous polyisoprene homopolymer classified structurally as a rubber. The chemical composition is defined by the isoprene repeat unit without the inclusion of additives or fillers. Glass transition data is sourced from a review article summary table, where specific synthesis and testing conditions are not detailed in the source text. The hierarchical structure maintains an amorphous morphology typical of elastomeric polyisoprene systems.",
      "reasoning_analysis": "Increasing Factors: The presence of the methyl side group on the isoprene repeat unit introduces slight steric hindrance compared to unsubstituted polydienes, which restricts segmental rotation to a minor degree. Additionally, the absence of plasticizing additives ensures that the intrinsic polymer dynamics are not artificially enhanced by small molecules, preserving the baseline transition temperature. Decreasing Factors: The primary driver for a reduced Tg is the unsaturated carbon backbone, which reduces rotational energy barriers compared to saturated chains, thereby significantly enhancing chain flexibility. The classification as a rubber inherently implies a chain architecture designed for high mobility at ambient temperatures. Furthermore, the lack of rigid fillers means there is no interfacial confinement to restrict segmental motion. Dominant Factor: The intrinsic flexibility of the unsaturated backbone dominates the thermal behavior. Despite the minor steric effect of the methyl group, the low energy barrier for bond rotation along the chain ensures a low glass transition temperature characteristic of elastomeric materials, overriding other structural considerations, while the reliance on literature summary data implies standard measurement protocols exclude specific thermal history effects."
    },
    "analysis_without_hierarchical_structure": {
      "descriptive_text": "The sample consists of a polyisoprene homopolymer derived from the polymerization of isoprene monomers. The glass transition temperature data for this material was sourced from a summary table within a review article, where specific synthesis protocols and experimental testing conditions were not explicitly detailed in the accompanying text.",
      "reasoning_analysis": "Increasing Factors: The presence of the methyl side group on the polymer backbone introduces steric hindrance relative to unsubstituted polyolefins, which acts to restrict segmental motion and theoretically elevate the Tg. Decreasing Factors: The unsaturated backbone containing carbon-carbon double bonds facilitates chain flexibility by lowering the rotational energy barrier of adjacent single bonds, significantly depressing the Tg. Furthermore, the absence of polar functional groups or rigid aromatic rings minimizes intermolecular cohesive forces, allowing for greater free volume and chain mobility. Dominant Factor: The intrinsic chain flexibility conferred by the unsaturated backbone dominates the thermal behavior. While the methyl group provides minor steric resistance, the high flexibility of the polyisoprene chain establishes a low baseline Tg characteristic of elastomeric materials, unaffected by specific processing variables due to the lack of detailed thermal history in the source data."
    }
  },
  {
    "doi": null,
