Repository: hhtrick/HHT-code

# HHT training framework

This directory contains model training, embedding precomputation, inference, article-level baselines and the curated datasets. All commands below assume that the working directory is `train_code/`.

## 3. Datasets and fixed partitions

Each main dataset is a JSON array at `dataset/{property}/{property}.json`. Entries contain source metadata, `chemical_composition`, `processing_history`, `hierarchical_structure`, `properties`, and two generated-analysis objects. Targets are stored as `properties[property]["value"]`; source metadata and target values are not predictive input fields.

| Property | Train | Validation | Test | Total |
|---|---:|---:|---:|---:|

File: train_code/dataset/Tg/Tg.json (part 234 of 235)
[
    "title": "Moisture Sorption by Polymeric Excipients Commonly Used in Amorphous Solid Dispersions and its Effect on Glass Transition Temperature: II. Cellulosic Polymers",
    "year": 2022,
    "chemical_composition": {
      "repeat_unit_psmiles": null,
      "monomers": [
        {
          "name": "Hydroxypropyl methylcellulose phthalate (HPMCP HP50)",
          "smiles": null,
          "ratio_value": null,
          "ratio_unit": null
        }
      ],
      "additives": [
        {
          "name": "Water",
          "type": "plasticizer",
          "amount_value": 1.0,
          "amount_unit": "% w/w"
        }
      ],
      "is_homopolymer": true
    },
    "processing_history": "Modulated DSC (TA Instruments Q200), heating rate 2.5 °C per 60 s, modulation ±1.5 °C in 60 s. Sample dried at 50 °C for 15 min, equilibrated at 25 °C/90% RH to achieve 1% moisture content, hermetically sealed in Tzero aluminum pan.",
    "hierarchical_structure": "Amorphous polymer.",
    "properties": {
      "Tg": {
        "value": [
          120.4
        ],
        "unit": "°C"
      }
    },
    "analysis_with_hierarchical_structure": {
      "descriptive_text": "The sample consists of an amorphous Hydroxypropyl methylcellulose phthalate (HPMCP HP50) homopolymer containing 1.0 % w/w water as a plasticizer. Prior to characterization, the material was dried at 50 °C for 15 minutes and subsequently equilibrated at 25 °C and 90% relative humidity to precisely achieve the target moisture content. The prepared sample was hermetically sealed in a Tzero aluminum pan, and the thermal properties were analyzed using Modulated DSC with a heating rate of 2.5 °C per 60 seconds and a modulation amplitude of ±1.5 °C over 60 seconds.",
      "reasoning_analysis": "Increasing Factors: The cellulose-derived backbone possesses a rigid glucopyranose ring structure that inherently limits segmental mobility. Furthermore, the substitution with bulky phthalate groups introduces steric hindrance and enhances intermolecular interactions, which qualitatively acts to elevate the glass transition temperature relative to simpler cellulose ethers. Decreasing Factors: The deliberate inclusion of 1.0 % w/w water serves as a highly efficient plasticizer for this hydrophilic matrix. Water molecules disrupt the intermolecular hydrogen bonding network between polymer chains and increase the free volume, thereby significantly enhancing chain mobility and depressing the Tg. The conditioning at 90% relative humidity ensures the uptake of this moisture prior to hermetic sealing. Dominant Factor: Although the rigid backbone and phthalate substituents provide a high intrinsic thermal stability, the plasticization effect of water is the dominant factor governing the final Tg behavior. In hydrophilic polymers like HPMCP, even low concentrations of moisture drastically reduce the glass transition temperature by decoupling chain interactions, overriding the stiffening contributions of the chemical structure."
    },
    "analysis_without_hierarchical_structure": {
      "descriptive_text": "The sample consists of Hydroxypropyl methylcellulose phthalate (HPMCP HP50) containing 1.0 % w/w water as a plasticizing additive. Prior to characterization, the material was dried at 50 °C for 15 minutes and subsequently equilibrated at 25 °C and 90% relative humidity to achieve the target moisture content. The thermal properties were analyzed using Modulated DSC on a TA Instruments Q200 with a heating rate of 2.5 °C per 60 seconds and a modulation of ±1.5 °C in 60 seconds, with the sample hermetically sealed in a Tzero aluminum pan.",
      "reasoning_analysis": "Increasing Factors: The fundamental molecular architecture of Hydroxypropyl methylcellulose phthalate features a rigid cellulose backbone composed of pyranose rings, which intrinsically restricts segmental mobility through steric hindrance and limited bond rotation. Additionally, the bulky phthalate and hydroxypropyl substituents further impede chain packing and motion, establishing a high baseline thermal stability for the dry polymer matrix. Decreasing Factors: The presence of water, intentionally introduced via equilibration at 90% relative humidity, acts as a highly efficient small-molecule plasticizer that disrupts interchain hydrogen bonding networks and increases free volume within the polymer matrix. Furthermore, the processing history specifies an extremely slow heating rate during Modulated DSC analysis, which provides sufficient time for structural relaxation at lower temperatures, thereby shifting the observed transition to lower values compared to standard heating rates. The hermetic sealing ensures this plasticized state is maintained throughout the thermal scan. Dominant Factor: The plasticization effect induced by the absorbed water is the dominant factor influencing the Tg behavior. While the rigid cellulose backbone provides structural integrity, the specific processing protocol designed to achieve 1% moisture content fundamentally alters the free volume landscape, qualitatively depressing the Tg significantly relative to the anhydrous state, an effect that is preserved and measured due to the hermetic sealing and slow heating conditions."
    }
  },
  {
    "doi": null,
    "title": "Moisture Sorption by Polymeric Excipients Commonly Used in Amorphous Solid Dispersions and its Effect on Glass Transition Temperature: II. Cellulosic Polymers",
    "year": 2022,
    "chemical_composition": {
      "repeat_unit_psmiles": null,
      "monomers": [
        {
          "name": "Hydroxypropyl methylcellulose acetate succinate (HPMCAS HF)",
          "smiles": null,
          "ratio_value": null,
          "ratio_unit": null
        }
      ],
      "additives": [
        {
          "name": "Water",
          "type": "plasticizer",
          "amount_value": 2.5,
          "amount_unit": "% w/w"
        }
      ],
      "is_homopolymer": true
    },
    "processing_history": "Modulated DSC (TA Instruments Q200), heating rate 2.5 °C per 60 s, modulation ±1.5 °C in 60 s. Sample dried at 50 °C for 15 min, equilibrated at 25 °C/90% RH to achieve 2.5% moisture content, hermetically sealed in Tzero aluminum pan.",
    "hierarchical_structure": "Amorphous polymer.",
    "properties": {
      "Tg": {
        "value": [
          97.4
        ],
        "unit": "°C"
      }
    },
    "analysis_with_hierarchical_structure": {
      "descriptive_text": "The sample consists of an amorphous homopolymer of Hydroxypropyl methylcellulose acetate succinate (HPMCAS HF) containing 2.5% w/w water acting as a plasticizer. Thermal characterization was performed using Modulated DSC on a TA Instruments Q200, employing a heating rate of 2.5 °C per 60 s with a modulation of ±1.5 °C in 60 s. Prior to analysis, the material was dried at 50 °C for 15 minutes and subsequently equilibrated at 25 °C under 90% relative humidity to achieve the target moisture content before being hermetically sealed in a Tzero aluminum pan.",
      "reasoning_analysis": "Increasing Factors: The cellulose backbone composed of rigid pyranose rings, combined with bulky acetate, succinate, and hydroxypropyl substituents, imposes significant steric hindrance that restricts segmental rotation, intrinsically establishing a high baseline glass transition temperature for the dry polymer matrix. Decreasing Factors: The intentional incorporation of 2.5% w/w water acts as a highly effective plasticizer due to the hydrophilic nature of the HPMCAS structure; water molecules disrupt intermolecular hydrogen bonding between polymer chains and increase free volume, thereby facilitating chain mobility and substantially depressing the Tg. Additionally, the equilibration process at 90% relative humidity ensures complete absorption of this plasticizing agent. Dominant Factor: While the rigid chemical structure of the HPMCAS homopolymer inherently favors a high Tg, the presence of water is the dominant factor governing the final thermal behavior. The strong plasticizing effect of even low concentrations of moisture in cellulose derivatives typically overrides the backbone rigidity, resulting in an observed Tg that is significantly lower than that of the anhydrous material."
    },
    "analysis_without_hierarchical_structure": {
      "descriptive_text": "The material under investigation is a Hydroxypropyl methylcellulose acetate succinate (HPMCAS HF) homopolymer containing 2.5% w/w water as a plasticizing additive. Prior to characterization, the sample was dried at 50 °C for 15 minutes and subsequently equilibrated at 25 °C under 90% relative humidity to establish the specific moisture content. The prepared material was hermetically sealed in a Tzero aluminum pan, and the glass transition temperature was measured using Modulated DSC on a TA Instruments Q200 system with an underlying heating rate of 2.5 °C per 60 s and a temperature modulation of ±1.5 °C over 60 s.",
      "reasoning_analysis": "Increasing Factors: The rigid pyranose ring structure of the cellulose backbone in HPMCAS imposes significant steric hindrance and restricts segmental mobility, establishing a relatively high intrinsic glass transition temperature compared to flexible linear synthetic polymers. Additionally, the hermetic sealing of the aluminum pan prevents moisture loss during the thermal scan, ensuring the measured state reflects the intended composition rather than drying-induced stiffening during the experiment. Decreasing Factors: The deliberate incorporation of 2.5% w/w water acts as a potent small-molecule plasticizer. Water molecules form hydrogen bonds with the hydrophilic groups on the HPMCAS chain, disrupting interchain hydrogen bonding and significantly increasing free volume, which facilitates segmental motion at lower temperatures. The equilibration at 90% relative humidity ensures this plasticizing effect is maximized relative to the dried state. Dominant Factor: While the rigid cellulose backbone provides structural integrity, the presence of water is the dominant factor. Small molecule plasticizers like water typically induce a substantial depression in Tg relative to the dry polymer state. Therefore, the final Tg behavior is predominantly governed by the plasticization effect of the absorbed moisture achieved through humidity equilibration, resulting in a qualitatively lower Tg compared to the anhydrous polymer."
    }
  },
  {
    "doi": "10.3390/cryst13030368",
    "title": "Mechanical, Electrical, and Glass Transition Behavior of Copper–PMMA Composites",
    "year": 2023,
    "chemical_composition": {
      "repeat_unit_psmiles": "[*]CC(C)(C(=O)OC)[*]",
      "monomers": [
        {
          "name": "Methyl Methacrylate",
          "smiles": "C=C(C)C(=O)OC",
          "ratio_value": null,
          "ratio_unit": null
        }
      ],
      "additives": [
        {
          "name": "Copper powder (78 nm)",
          "type": "filler",
          "amount_value": 15,
          "amount_unit": "vol %"
        }
      ],
      "is_homopolymer": false
    },
    "processing_history": "Hot press molding, 400 °C, 40 MPa, 15 min, N2 atmosphere. Homogenized 1400 rpm, 15 min. Tg measured by DSC.",
    "hierarchical_structure": "Amorphous PMMA matrix. Copper filler dispersed. Filler size 78 nm.",
    "properties": {
      "Tg": {
        "value": [
          121
        ],
        "unit": "°C"
      }
    },
    "analysis_with_hierarchical_structure": {
      "descriptive_text": "The sample comprises an amorphous poly(methyl methacrylate) matrix composite containing 15 vol % copper powder with a particle size of 78 nm. The material was processed through hot press molding at 400 °C and 40 MPa for 15 minutes under a nitrogen atmosphere, followed by mechanical homogenization at 1400 rpm for 15 minutes to facilitate filler dispersion. The resulting hierarchical structure features copper filler dispersed within the amorphous polymer phase, and the glass transition temperature was subsequently measured using differential scanning calorimetry.",
      "reasoning_analysis": "Increasing Factors: The poly(methyl methacrylate) backbone contains bulky alpha-methyl and ester side groups that impose significant steric hindrance, restricting backbone rotation and inherently elevating the glass transition temperature. Furthermore, the incorporation of 15 vol % rigid copper powder with a nanoscale particle size of 78 nm creates a large interfacial area where polymer segmental motion is confined, typically contributing to an increase in Tg. Decreasing Factors: The processing history involves hot press molding at 400 °C, which exceeds the typical thermal degradation onset temperature for PMMA. This extreme thermal exposure likely induces chain scission, reducing the molecular weight and increasing chain end free volume according to the Fox-Flory relationship, thereby depressing the Tg. Additionally, high shear homogenization could introduce further mechanical degradation. Dominant Factor: While the rigid filler and chemical structure provide mechanisms to increase Tg, the severe thermal history at 400 °C is the dominant factor; the likely reduction in molecular weight due to thermal degradation qualitatively outweighs the confinement effects of the filler, resulting in a net decrease in Tg relative to a pristine, high-molecular-weight PMMA-copper composite."
    },
    "analysis_without_hierarchical_structure": {
      "descriptive_text": "The sample comprises a poly(methyl methacrylate) matrix reinforced with 15 vol % copper powder filler with a particle size of 78 nm. The composite was fabricated using hot press molding at 400 °C and 40 MPa for 15 minutes under a nitrogen atmosphere, followed by homogenization at 1400 rpm for 15 minutes. The glass transition temperature was characterized using differential scanning calorimetry.",
      "reasoning_analysis": "Increasing Factors: The chemical structure of the poly(methyl methacrylate) matrix features bulky ester side groups and an alpha-methyl substitution on the backbone, which impose steric hindrance that restricts segmental rotation and inherently elevates the glass transition temperature. Additionally, the presence of 15 vol % rigid copper powder introduces polymer-filler interfaces that constrain chain mobility, further contributing to a potential increase in Tg. Decreasing Factors: The processing history specifies hot press molding at 400 °C, a temperature that significantly exceeds the typical thermal stability range of poly(methyl methacrylate) and approaches its depolymerization ceiling. This extreme thermal exposure likely induces chain scission and molecular weight reduction, increasing the free volume fraction via chain ends, which acts to depress the Tg. Dominant Factor: Although the intrinsic chain stiffness and filler confinement drive the Tg upward, the severe thermal degradation implied by the 400 °C processing temperature is the dominant factor. The resulting reduction in molecular weight qualitatively outweighs the reinforcing effects of the filler, leading to a net decrease in the glass transition temperature relative to a thermally stable counterpart."
    }
  },
  {
    "doi": "10.1016/j.jfoodeng.2026.113035",
    "title": "Thermomechanical technique for determining glass transition temperature of microcrystalline cellulose powder and powder blends with amorphous maltodextrin",
    "year": 2026,
    "chemical_composition": {
      "repeat_unit_psmiles": "[*]OC1OC(CO)C(O)C(O)C1O[*]",
      "monomers": [
        {
          "name": "Microcrystalline Cellulose",
          "smiles": "[*]OC1OC(CO)C(O)C(O)C1O[*]",
          "ratio_value": 95,
          "ratio_unit": "wt%"
        },
        {
          "name": "Maltodextrin",
          "smiles": "[*]OC1OC(CO)C(O)C(O)C1O[*]",
          "ratio_value": 5,
          "ratio_unit": "wt%"
        }
      ],
      "additives": [],
      "is_homopolymer": false
    },
    "processing_history": "Freeze-dried MCC-MD powder blend with MCC mass fraction 0.95. Tg determined by extrapolation of VE-TRA data (various water activities) using Gordon-Taylor model to anhydrous state.",
    "hierarchical_structure": "Amorphous maltodextrin dispersed in microcrystalline cellulose matrix.",
    "properties": {
      "Tg": {
        "value": [
          128.7
        ],
        "unit": "°C"
      }
    },
    "analysis_with_hierarchical_structure": {
      "descriptive_text": "The sample comprises a binary blend consisting of 95 wt% Microcrystalline Cellulose and 5 wt% Maltodextrin, characterized by an amorphous maltodextrin phase dispersed within a microcrystalline cellulose matrix. Prepared as a freeze-dried powder with a MCC mass fraction of 0.95, the material's glass transition temperature was not measured directly in the dry state but was determined by extrapolating Vapor Equilibrium-Thermogravimetric Analysis (VE-TRA) data collected at various water activities to the anhydrous state using the Gordon-Taylor model.",
      "reasoning_analysis": "Increasing Factors: The polysaccharide backbone in both Microcrystalline Cellulose and Maltodextrin features dense hydroxyl groups that form extensive intermolecular hydrogen bonding networks, significantly restricting segmental chain mobility and driving the Tg upward. Furthermore, the rigid microcrystalline cellulose matrix imposes physical constraints on the dispersed amorphous phase, while the extrapolation to the anhydrous state inherently removes the plasticizing effect of absorbed moisture, which would otherwise lower the transition temperature. Decreasing Factors: The inclusion of Maltodextrin, which typically possesses a lower degree of polymerization compared to cellulose chains, introduces a higher concentration of chain ends and free volume relative to pure high-molecular-weight cellulose, potentially depressing the Tg slightly. Additionally, the freeze-drying process may trap non-equilibrium free volume within the amorphous regions if not subsequently annealed, contributing to enhanced mobility. Dominant Factor: The extensive hydrogen bonding network intrinsic to the carbohydrate chemistry, combined with the mathematical exclusion of water plasticization via the anhydrous extrapolation, qualitatively dominates the thermal behavior. While the lower molecular weight maltodextrin acts as a minor diluent, the rigidity of the MCC matrix and the dry state condition establish a high Tg baseline characteristic of dry polysaccharides."
    },
    "analysis_without_hierarchical_structure": {
      "descriptive_text": "The sample comprises a binary carbohydrate blend consisting of 95 wt% Microcrystalline Cellulose and 5 wt% Maltodextrin. Prepared as a freeze-dried powder blend with an MCC mass fraction of 0.95, the material's thermal properties were assessed indirectly; specifically, the glass transition temperature was determined by extrapolating Vapor Equilibrium - Transient Relaxation Analysis (VE-TRA) data obtained at various water activities using the Gordon-Taylor model to estimate the anhydrous state value.",
      "reasoning_analysis": "Increasing Factors: The chemical composition is dominated by Microcrystalline Cellulose, characterized by rigid glucopyranose rings and an extensive inter- and intra-molecular hydrogen bonding network in the anhydrous state, which severely restricts segmental mobility and drives the Tg upward. The high molecular weight of the cellulose component further reduces chain end free volume, contributing to thermal stability. Decreasing Factors: The inclusion of 5 wt% Maltodextrin introduces lower molecular weight oligomers with a higher concentration of chain ends compared to the cellulose matrix, which increases free volume and slightly depresses the Tg relative to pure high-polymer cellulose. Additionally, while the value is extrapolated to the anhydrous state, the processing history involving water activity measurements highlights the material's extreme hygroscopicity, where any residual moisture not accounted for by the model would act as a potent plasticizer. Dominant Factor: The intrinsic structural rigidity provided by the polysaccharide backbone and the dense hydrogen bonding network in the theoretical anhydrous state qualitatively dominate the thermal behavior, establishing a high baseline Tg, although the blend architecture and sensitivity to moisture processing conditions remain critical secondary influences."
    }
  },
  {
    "doi": null,
    "title": "Moisture Sorption by Polymeric Excipients Commonly Used in Amorphous Solid Dispersions and its Effect on Glass Transition Temperature: II. Cellulosic Polymers",
    "year": 2022,
    "chemical_composition": {
      "repeat_unit_psmiles": null,
      "monomers": [
        {
          "name": "Ethyl cellulose (Ethocel 7P)",
          "smiles": null,
          "ratio_value": null,
          "ratio_unit": null
        }
      ],
      "additives": [],
      "is_homopolymer": true
    },
    "processing_history": "Modulated DSC (TA Instruments Q200), heating rate 2.5 °C per 60 s, modulation ±1.5 °C in 60 s. Sample dried at 50 °C for 15 min under dry nitrogen, cooled to 25 °C, hermetically sealed in Tzero aluminum pan. Moisture content 0% w/w (dry).",
    "hierarchical_structure": "Semicrystalline polymer (exhibits melting endotherm).",
    "properties": {
      "Tg": {
        "value": [
          129.0
        ],
        "unit": "°C"
      }
    },
    "analysis_with_hierarchical_structure": {
      "descriptive_text": "The sample consists of a semicrystalline ethyl cellulose (Ethocel 7P) homopolymer that exhibits a melting endotherm. Thermal analysis was conducted using Modulated DSC on a TA Instruments Q200, employing a heating rate of 2.5 °C per 60 s with a modulation of ±1.5 °C in 60 s. Prior to measurement, the specimen was dried at 50 °C for 15 min under dry nitrogen, cooled to 25 °C, and hermetically sealed in a Tzero aluminum pan to maintain a moisture content of 0% w/w.",
      "reasoning_analysis": "Increasing Factors: The rigid pyranose ring backbone of the ethyl cellulose chain intrinsically restricts segmental rotation, driving the Tg upward. Additionally, the semicrystalline hierarchical structure imposes physical constraints on the amorphous regions through tie molecules and crystallite anchoring, further limiting chain mobility. Crucially, the processing history ensures a moisture content of 0% w/w; since water acts as a potent plasticizer for cellulose derivatives by disrupting inter-chain interactions, its complete removal eliminates this plasticizing effect, thereby preserving a higher Tg. Decreasing Factors: The substitution of hydroxyl groups with ethyl groups reduces the density of inter-chain hydrogen bonding relative to native cellulose, which increases free volume and segmental mobility. Additionally, the ether linkages introduce greater conformational flexibility compared to the rigid hydrogen-bonded network of unsubstituted polysaccharides. Dominant Factor: The intrinsic rigidity of the polysaccharide backbone combined with the strict exclusion of moisture during processing dominates the thermal behavior. While ethylation reduces hydrogen bonding, the absence of water plasticization and the restricting effect of the semicrystalline morphology ensure that the Tg remains elevated relative to hydrated or fully amorphous cellulose ether counterparts."
    },
    "analysis_without_hierarchical_structure": {
      "descriptive_text": "The sample consists of an ethyl cellulose homopolymer, specifically identified as the Ethocel 7P grade. Prior to characterization, the material was subjected to a drying protocol at 50 °C for 15 minutes under a dry nitrogen atmosphere to ensure a moisture content of 0% w/w. Following drying, the sample was cooled to 25 °C and hermetically sealed within a Tzero aluminum pan. The thermal analysis was conducted using Modulated Differential Scanning Calorimetry (MDSC) on a TA Instruments Q200, employing a heating rate of 2.5 °C per 60 seconds with a temperature modulation of ±1.5 °C over the same interval.",
      "reasoning_analysis": "Increasing Factors: The cellulose backbone consists of rigid pyranose rings which restrict segmental rotation, inherently elevating the Tg. Furthermore, the processing history specifies drying at 50 °C under dry nitrogen to achieve 0% w/w moisture content; since water acts as a potent plasticizer for cellulose derivatives by disrupting inter-chain interactions, its complete removal eliminates this free-volume enhancing effect, thereby driving the Tg higher. The hermetic sealing further prevents moisture re-absorption during analysis. Decreasing Factors: The substitution of hydroxyl groups with ethyl groups in ethyl cellulose reduces the density of inter-chain hydrogen bonding compared to native cellulose, increasing free volume and chain mobility which lowers the Tg relative to the unsubstituted backbone potential. Additionally, the use of Modulated DSC with a slow underlying heating rate (2.5 °C per 60 s) provides sufficient time for segmental relaxation during the scan, which can qualitatively shift the observed transition temperature lower compared to faster conventional heating rates. Dominant Factor: The elimination of moisture via the specific drying protocol and hermetic containment is the dominant factor. While the ethyl substitution increases mobility relative to native cellulose, the presence of even trace water drastically depresses the Tg in hydrophilic polymers; therefore, the confirmed dry state ensures the Tg reflects the intrinsic stiffness of the ethyl cellulose backbone rather than a plasticized state, making the moisture control the primary determinant of the observed thermal behavior."
    }
  },
  {
    "doi": null,
    "title": "Glass Transition Temperature of Polymers*",
    "year": null,
    "chemical_composition": {
      "repeat_unit_psmiles": "[*]CC(Cl)[*]",
      "monomers": [
        {
          "name": "Vinyl chloride",
          "smiles": "C=CCl",
          "ratio_value": null,
          "ratio_unit": null
        }
      ],
      "additives": [],
      "is_homopolymer": true
    },
    "processing_history": "Tg value summarized in Table 2 of the review article. Specific synthesis and testing conditions not detailed in text.",
    "hierarchical_structure": "Plastic (Section 11).",
    "properties": {
      "Tg": {
        "value": [
          80
        ],
        "unit": "°C"
      }
    },
    "analysis_with_hierarchical_structure": {
      "descriptive_text": "The sample is identified as a polyvinyl chloride homopolymer, structurally classified as a plastic material (Section 11). The glass transition temperature data was sourced from a review article summary table, where specific synthesis protocols and experimental testing conditions were not explicitly detailed in the accompanying text.",
      "reasoning_analysis": "Increasing Factors: The presence of electronegative chlorine atoms on the polymer backbone introduces strong dipole-dipole interactions between chains, significantly restricting segmental mobility. Additionally, the steric bulk of the chlorine substituents hinders backbone rotation, intrinsically elevating the glass transition temperature relative to non-polar polyolefins. Decreasing Factors: The material is described as a linear homopolymer without cross-linking or reinforcing fillers, which allows for greater chain mobility compared to networked structures. Furthermore, the lack of detailed thermal history in the processing data implies that specific treatments such as physical aging or controlled annealing, which typically reduce free volume and increase Tg, are not accounted for in this sample's characterization. Dominant Factor: The strong intermolecular forces arising from the polar chlorine substituents are the dominant factor, establishing a rigid amorphous structure characteristic of unplasticized PVC that dictates the thermal transition behavior regardless of the unspecified processing variables."
    },
    "analysis_without_hierarchical_structure": {
      "descriptive_text": "The sample consists of a polyvinyl chloride homopolymer derived from the polymerization of vinyl chloride monomers. The glass transition temperature data for this material was obtained from a summary presented in Table 2 of a review article, where specific synthesis protocols and testing conditions were not explicitly detailed in the accompanying text.",
      "reasoning_analysis": "Increasing Factors: The presence of chlorine atoms on the polymer backbone introduces significant steric hindrance and strong dipole-dipole interactions between chains, which restrict segmental mobility and intrinsically drive the Tg upward relative to non-polar polyolefins. Decreasing Factors: The composition consists solely of the polymer chain without plasticizing additives that would typically increase free volume and depress the Tg. Furthermore, the unspecified thermal history implies the absence of documented physical aging or annealing treatments that would otherwise reduce free volume and elevate the Tg, potentially leaving the material in a state with higher equilibrium free volume. Dominant Factor: The strong intermolecular dipole-dipole interactions arising from the chlorine substituents are the dominant factor, establishing a rigid baseline for chain mobility that defines the thermal transition behavior regardless of the unspecified processing conditions."
    }
  },
  {
    "doi": null,
    "title": "Moisture Sorption by Polymeric Excipients Commonly Used in Amorphous Solid Dispersions and its Effect on Glass Transition Temperature: II. Cellulosic Polymers",
    "year": 2022,
    "chemical_composition": {
      "repeat_unit_psmiles": null,
      "monomers": [
        {
          "name": "Hydroxypropyl methylcellulose (HPMC Affinisol 4M)",
          "smiles": null,
          "ratio_value": null,
          "ratio_unit": null
        }
      ],
      "additives": [],
      "is_homopolymer": true
    },
    "processing_history": "Modulated DSC (TA Instruments Q200), heating rate 2.5 °C per 60 s, modulation ±1.5 °C in 60 s. Sample dried at 50 °C for 15 min under dry nitrogen, cooled to 25 °C, hermetically sealed in Tzero aluminum pan. Moisture content 0% w/w (dry).",
    "hierarchical_structure": "Amorphous polymer.",
    "properties": {
      "Tg": {
        "value": [
          107.6
        ],
        "unit": "°C"
      }
    },
    "analysis_with_hierarchical_structure": {
      "descriptive_text": "The sample comprises an amorphous Hydroxypropyl methylcellulose (HPMC Affinisol 4M) homopolymer. Prior to characterization, the material was dried at 50 °C for 15 minutes under a dry nitrogen stream to ensure a moisture content of 0% w/w, then cooled to 25 °C and hermetically sealed in a Tzero aluminum pan. The thermal properties were analyzed using Modulated DSC on a TA Instruments Q200, employing a heating rate of 2.5 °C per 60 seconds with a modulation amplitude of ±1.5 °C over 60 seconds.",
      "reasoning_analysis": "Increasing Factors: The cellulose backbone possesses a rigid cyclic structure, and the presence of hydroxypropyl and methyl substituents introduces steric hindrance that restricts backbone rotation. Furthermore, the extensive intermolecular hydrogen bonding network characteristic of cellulose derivatives significantly limits segmental mobility. Crucially, the processing history specifies a drying step at 50 °C under dry nitrogen resulting in 0% w/w moisture content; the absence of water, which acts as a potent plasticizer for polysaccharides, prevents the depression of the glass transition temperature. Decreasing Factors: The chemical modification of the native cellulose backbone via methylation and hydroxypropylation replaces some interchain hydrogen bonds with ether linkages, which increases free volume and chain flexibility relative to unmodified cellulose. Additionally, the glycosidic linkages connecting the monomer units allow for some degree of segmental rotation compared to fully aromatic polymer backbones. Dominant Factor: The dominant factor governing the Tg behavior is the combination of the rigid polysaccharide backbone and the strict exclusion of moisture during processing. While chemical substitution introduces some flexibility compared to native cellulose, the removal of water plasticizer and the inherent steric constraints of the substituents ensure that the material exhibits a high intrinsic Tg characteristic of dry amorphous polysaccharides."
    },
    "analysis_without_hierarchical_structure": {
      "descriptive_text": "The sample comprises a Hydroxypropyl methylcellulose (HPMC Affinisol 4M) homopolymer. For thermal characterization, the material was initially dried at 50 °C for 15 minutes under a dry nitrogen flow to achieve a verified moisture content of 0% w/w, then cooled to 25 °C and hermetically sealed within a Tzero aluminum pan. Glass transition behavior was evaluated using Modulated DSC on a TA Instruments Q200 system, utilizing an underlying heating rate of 2.5 °C per 60 seconds superimposed with a temperature modulation of ±1.5 °C every 60 seconds.",
      "reasoning_analysis": "Increasing Factors: The structural rigidity of the cellulose backbone, composed of cyclic pyranose rings, inherently restricts segmental chain mobility, establishing a high baseline for the glass transition temperature. Furthermore, the processing history specifies a rigorous drying protocol at 50 °C under dry nitrogen resulting in 0% w/w moisture content; the complete absence of water molecules eliminates plasticization effects that typically depress the Tg in hydrophilic cellulosic systems. The use of hermetic sealing further prevents moisture ingress during analysis, maintaining this elevated state. Decreasing Factors: The chemical modification of the cellulose backbone via hydroxypropyl and methyl substitution disrupts the dense interchain hydrogen bonding network characteristic of native cellulose, thereby increasing free volume and facilitating segmental motion relative to the unsubstituted polymer. Additionally, the specific thermal history involves drying at 50 °C, which is likely below the expected Tg of the dry polymer; while this removes volatiles, it does not provide thermal annealing above Tg that might otherwise densify the structure and potentially shift the apparent transition. Dominant Factor: The rigorous control of moisture content is the dominant factor defining the thermal state of this sample. While the rigid cellulose backbone provides the intrinsic structural basis for a high Tg, the hygroscopic nature of HPMC means that ambient moisture would otherwise drastically depress this value; therefore, the verified 0% w/w moisture content achieved through the nitrogen drying protocol is the critical parameter that allows the intrinsic high-Tg behavior of the dry polymer backbone to be observed without plasticization interference."
    }
  },
  {
    "doi": null,
    "title": "Glass Transition Temperature of Polymers*",
    "year": null,
    "chemical_composition": {
      "repeat_unit_psmiles": "[*]CC(C)(C(=O)OC)[*]",
      "monomers": [
        {
          "name": "Methyl methacrylate",
          "smiles": "CC(=C)C(=O)OC",
          "ratio_value": null,
          "ratio_unit": null
        }
      ],
      "additives": [],
      "is_homopolymer": true
    },
    "processing_history": "Tg value summarized in Table 2 of the review article. Specific synthesis and testing conditions not detailed in text.",
    "hierarchical_structure": "Amorphous polymer (Section 2). Plastic (Section 11).",
    "properties": {
      "Tg": {
        "value": [
          105
        ],
        "unit": "°C"
      }
    },
    "analysis_with_hierarchical_structure": {
      "descriptive_text": "The sample is characterized as an amorphous poly(methyl methacrylate) homopolymer, broadly categorized as a plastic material. Its chemical structure consists of methyl methacrylate repeat units featuring pendant ester groups. The data regarding this specimen was extracted from a review article and summarized in Table 2, although specific synthesis protocols and detailed testing conditions are not explicitly provided in the source text.",
      "reasoning_analysis": "Increasing Factors: The methyl methacrylate repeat unit contains both an alpha-methyl group and a bulky ester side group, which impose significant steric hindrance on the polymer backbone. This restriction on segmental rotation inherently drives the Tg upward relative to polymers with less substituted backbones, while the homopolymer composition ensures this rigid structure is maintained without interruption by flexible comonomers. Decreasing Factors: The processing history indicates that specific synthesis and testing conditions are not detailed, introducing uncertainty regarding residual monomer content or solvent retention; such residual small molecules would act as plasticizers and depress the Tg. Additionally, the lack of specified thermal annealing history implies the material may possess excess frozen-in free volume compared to an equilibrium state, potentially lowering the observed transition temperature. Dominant Factor: The steric restrictions imposed by the chemical composition of the methyl methacrylate repeat units are the dominant factor. While unspecified processing conditions introduce variability, the intrinsic backbone rigidity of PMMA establishes a fundamentally high Tg baseline that defines the material's classification as a rigid plastic at room temperature."
    },
    "analysis_without_hierarchical_structure": {
      "descriptive_text": "The material is characterized as a poly(methyl methacrylate) homopolymer synthesized from methyl methacrylate monomers without the inclusion of any additives or fillers. The glass transition temperature data associated with this sample was obtained from a summary table within a review article.",
      "reasoning_analysis": "Increasing Factors: The inherent chemical composition features an alpha-methyl group attached to the polymer backbone, which introduces significant steric hindrance that restricts segmental rotation. Additionally, the presence of polar ester side groups facilitates strong dipole-dipole interactions between chains, increasing the cohesive energy density and requiring greater thermal energy to initiate segmental motion. Decreasing Factors: The material is a linear homopolymer without crosslinking agents, which allows for greater chain mobility compared to networked structures. Furthermore, the processing history lacks specific details regarding thermal annealing or solvent removal, implying that excess free volume may be trapped within the matrix if the material was not equilibrated, potentially depressing the observed Tg. Dominant Factor: The intrinsic structural rigidity provided by the combination of steric hindrance from the alpha-methyl group and intermolecular forces from the ester functionality qualitatively dominates the Tg behavior, establishing a high baseline glass transition temperature that outweighs potential variations arising from unspecified processing conditions."
    }
  },
  {
    "doi": null,
    "title": "Glass Transition Temperature of Polymers*",
    "year": null,
    "chemical_composition": {
      "repeat_unit_psmiles": "[*]CC[*]",
      "monomers": [
        {
          "name": "Ethylene",
          "smiles": "C=C",
          "ratio_value": null,
          "ratio_unit": null
        }
      ],
      "additives": [],
      "is_homopolymer": true
    },
    "processing_history": "Tg value summarized in Table 2 of the review article. Specific synthesis and testing conditions not detailed in text.",
    "hierarchical_structure": "Plastic (Section 11). Exception to rubber/plastic Tg rule.",
    "properties": {
      "Tg": {
