Repository: hhtrick/HHT-code

# HHT training framework

This directory contains model training, embedding precomputation, inference, article-level baselines and the curated datasets. All commands below assume that the working directory is `train_code/`.

## 3. Datasets and fixed partitions

Each main dataset is a JSON array at `dataset/{property}/{property}.json`. Entries contain source metadata, `chemical_composition`, `processing_history`, `hierarchical_structure`, `properties`, and two generated-analysis objects. Targets are stored as `properties[property]["value"]`; source metadata and target values are not predictive input fields.

| Property | Train | Validation | Test | Total |
|---|---:|---:|---:|---:|

File: train_code/dataset/Tg/Tg.json (part 235 of 235)
[
        "value": [
          -120
        ],
        "unit": "°C"
      }
    },
    "analysis_with_hierarchical_structure": {
      "descriptive_text": "The sample consists of a polyethylene homopolymer synthesized from ethylene monomers without the incorporation of additives or fillers. Structurally classified as a plastic within the source literature, this sample is identified as an exception to standard rubber-plastic glass transition temperature rules. The available data is derived from a review article summarizing the glass transition temperature in tabular format.",
      "reasoning_analysis": "Increasing Factors: The classification of the material as a plastic implies a semi-crystalline morphology where crystalline lamellae restrict segmental mobility in the amorphous regions, potentially elevating the observed Tg relative to a purely amorphous system. Decreasing Factors: The chemical structure features a simple carbon backbone with small hydrogen substituents, lacking bulky side groups or polar functionalities that would impose steric hindrance or strong intermolecular forces, thereby maximizing chain flexibility and significantly depressing the Tg. Dominant Factor: The intrinsic high flexibility of the polyethylene backbone due to minimal steric hindrance is the dominant factor, resulting in a glass transition temperature well below room temperature; the material's macroscopic plastic behavior arises primarily from crystallinity rather than a high Tg, making it an exception to the conventional rule associating plastics with glass transitions above ambient conditions, while the summarized literature data suggests this behavior reflects intrinsic material properties rather than specific thermal processing variables."
    },
    "analysis_without_hierarchical_structure": {
      "descriptive_text": "The material under investigation is a polyethylene homopolymer synthesized from ethylene monomers. The glass transition temperature data for this sample was retrieved from Table 2 of a review article, where specific details regarding the synthesis methodology, thermal processing history, and experimental testing conditions were not explicitly provided in the accompanying text.",
      "reasoning_analysis": "Increasing Factors: Although the specific thermal history is undefined, polyethylene homopolymers typically exhibit varying degrees of crystallinity depending on the synthesis route, and the presence of crystalline regions constrains the mobility of the amorphous chains, potentially shifting the observed Tg to higher temperatures relative to a fully amorphous counterpart. Decreasing Factors: The chemical composition consists of a simple aliphatic carbon backbone with small hydrogen substituents, lacking bulky side groups or polar functionalities that would impose steric hindrance or strong intermolecular forces, thereby maximizing chain flexibility and inherently driving the Tg towards very low temperatures. Dominant Factor: The intrinsic structural flexibility of the polyethylene backbone is the dominant factor determining the thermal behavior; despite potential variations in crystallinity or undefined processing conditions from the review article data, the absence of rigidifying chemical motifs ensures that the Tg remains fundamentally low compared to polymers with more complex architectures."
    }
  },
  {
    "doi": "10.1016/j.jfoodeng.2026.113035",
    "title": "Thermomechanical technique for determining glass transition temperature of microcrystalline cellulose powder and powder blends with amorphous maltodextrin",
    "year": 2026,
    "chemical_composition": {
      "repeat_unit_psmiles": "[*]OC1OC(CO)C(O)C(O)C1O[*]",
      "monomers": [
        {
          "name": "Microcrystalline Cellulose",
          "smiles": "[*]OC1OC(CO)C(O)C(O)C1O[*]",
          "ratio_value": 80,
          "ratio_unit": "wt%"
        },
        {
          "name": "Maltodextrin",
          "smiles": "[*]OC1OC(CO)C(O)C(O)C1O[*]",
          "ratio_value": 20,
          "ratio_unit": "wt%"
        }
      ],
      "additives": [],
      "is_homopolymer": false
    },
    "processing_history": "Freeze-dried MCC-MD powder blend with MCC mass fraction 0.80. Tg determined by extrapolation of VE-TRA data (various water activities) using Gordon-Taylor model to anhydrous state.",
    "hierarchical_structure": "Amorphous maltodextrin dispersed in microcrystalline cellulose matrix.",
    "properties": {
      "Tg": {
        "value": [
          100.1
        ],
        "unit": "°C"
      }
    },
    "analysis_with_hierarchical_structure": {
      "descriptive_text": "The sample comprises a binary blend consisting of 80 wt% Microcrystalline Cellulose and 20 wt% Maltodextrin, characterized by an amorphous maltodextrin phase dispersed within a microcrystalline cellulose matrix. Prepared as a freeze-dried powder blend with an MCC mass fraction of 0.80, the material's glass transition temperature was established by extrapolating Vapor Equilibrium-Thermogravimetric Analysis (VE-TRA) data collected across various water activities to the anhydrous state using the Gordon-Taylor model.",
      "reasoning_analysis": "Increasing Factors: The high mass fraction of Microcrystalline Cellulose (80 wt%) introduces a rigid glucopyranose backbone with extensive intra- and inter-molecular hydrogen bonding, which significantly restricts segmental chain mobility and drives the Tg upward. Furthermore, the extrapolation to the anhydrous state removes the plasticizing influence of water, reflecting the intrinsic thermal resistance of the dry polymer network. Decreasing Factors: The presence of Maltodextrin (20 wt%), composed of shorter oligomeric chains compared to cellulose, increases the concentration of chain ends and free volume according to the Fox-Flory relationship, thereby enhancing chain mobility and lowering the Tg relative to pure cellulose. Additionally, the dispersion of the amorphous maltodextrin may disrupt the cohesive energy density of the cellulose matrix. Dominant Factor: The extensive hydrogen bonding and high mass fraction of Microcrystalline Cellulose establish a high baseline rigidity; however, the incorporation of lower molecular weight Maltodextrin is the dominant factor causing a qualitative reduction in Tg relative to pure anhydrous cellulose, as the oligomeric chains introduce significant free volume despite the high cellulose loading."
    },
    "analysis_without_hierarchical_structure": {
      "descriptive_text": "The sample consists of a binary polysaccharide blend comprising 80 wt% Microcrystalline Cellulose (MCC) and 20 wt% Maltodextrin. This composite was prepared as a powder via freeze-drying to ensure homogeneous mixing of the glucan-based components. The glass transition temperature was not measured directly on the dry solid but was determined by extrapolating Vapor Equilibrium-Thermogravimetric Analysis (VE-TRA) data collected at various water activities to the anhydrous state using the Gordon-Taylor model.",
      "reasoning_analysis": "Increasing Factors: The chemical composition is characterized by rigid glucopyranose rings and a high density of hydroxyl groups in both MCC and Maltodextrin, which facilitate an extensive intermolecular hydrogen bonding network that severely restricts segmental mobility and intrinsically drives the Tg upward. Additionally, the high molecular weight of the MCC component minimizes chain end free volume contributions compared to lower molecular weight oligomers, further supporting a higher transition temperature. Decreasing Factors: The inclusion of Maltodextrin, which typically possesses a lower molecular weight and higher concentration of chain ends compared to the cellulose polymer, introduces additional free volume into the system. This acts to reduce the cohesive energy density relative to pure MCC, thereby exerting a downward pressure on the blend's Tg compared to the pure MCC amorphous phase. Dominant Factor: The extensive intermolecular hydrogen bonding network inherent to the polysaccharide chemistry is the dominant factor establishing the high baseline rigidity and thermal resistance of the material. However, regarding the specific blend behavior, the 20 wt% incorporation of lower molecular weight Maltodextrin qualitatively dominates the deviation from the pure MCC behavior, while the extrapolation to the anhydrous state ensures the reported Tg reflects these intrinsic polymer interactions rather than moisture plasticization."
    }
  },
  {
    "doi": "10.1016/j.jfoodeng.2026.113035",
    "title": "Thermomechanical technique for determining glass transition temperature of microcrystalline cellulose powder and powder blends with amorphous maltodextrin",
    "year": 2026,
    "chemical_composition": {
      "repeat_unit_psmiles": "[*]OC1OC(CO)C(O)C(O)C1O[*]",
      "monomers": [
        {
          "name": "Glucose",
          "smiles": "OC[C@H]1O[C@H](O)[C@H](O)[C@@H](O)[C@@H]1O",
          "ratio_value": null,
          "ratio_unit": null
        }
      ],
      "additives": [],
      "is_homopolymer": true
    },
    "processing_history": "Maltodextrin powder at water activity 0.328. Tg measured by VE-TRA with compressive force 100 N.",
    "hierarchical_structure": "Amorphous maltodextrin.",
    "properties": {
      "Tg": {
        "value": [
          45.9
        ],
        "unit": "°C"
      }
    },
    "analysis_with_hierarchical_structure": {
      "descriptive_text": "The sample comprises amorphous maltodextrin, a homopolymer consisting of glucose repeating units linked via glycosidic bonds. Prepared as a powder, the material was equilibrated to a water activity of 0.328 prior to analysis. The glass transition temperature was characterized using VE-TRA under a compressive force of 100 N, capturing the thermomechanical response of the carbohydrate matrix.",
      "reasoning_analysis": "Increasing Factors: The glucose-based backbone features rigid pyranose rings and a high density of hydroxyl groups that form extensive intermolecular hydrogen bonding networks, inherently restricting segmental mobility and establishing a high intrinsic baseline for the glass transition. Decreasing Factors: The processing history indicates a water activity of 0.328, implying significant moisture content within the powder; water acts as a potent plasticizer for polysaccharides by disrupting polymer-polymer hydrogen bonds and increasing free volume, which drastically depresses the Tg. Additionally, the amorphous nature eliminates crystalline constraints that might otherwise restrict mobility, and if the maltodextrin chains are relatively short oligomers, chain end free volume would further lower the transition temperature. Dominant Factor: Despite the structural rigidity of the glucan backbone, the hygroscopic nature of maltodextrin combined with the equilibrated water activity suggests that moisture plasticization is the dominant factor, qualitatively reducing the Tg significantly compared to the anhydrous polymer state."
    },
    "analysis_without_hierarchical_structure": {
      "descriptive_text": "The investigated sample comprises a glucose-based homopolymer, specifically maltodextrin. The material was processed as a powder equilibrated to a water activity of 0.328. Characterization of the glass transition temperature was performed using VE-TRA under an applied compressive force of 100 N.",
      "reasoning_analysis": "Increasing Factors: The chemical composition features a polysaccharide backbone composed of glucose units with multiple hydroxyl groups, which form a dense network of intermolecular hydrogen bonds that severely restrict segmental chain mobility. Additionally, the cyclic pyranose ring structure within the repeat unit imposes intrinsic backbone rigidity compared to flexible aliphatic chains, inherently driving the Tg higher. Decreasing Factors: The processing history specifies equilibration at a water activity of 0.328, indicating significant moisture content within the hydrophilic polymer matrix. Water molecules act as potent plasticizers by disrupting the inter-chain hydrogen bonding network and increasing free volume, which drastically reduces the energy required for segmental motion and depresses the Tg. Dominant Factor: Although the intrinsic backbone rigidity and hydrogen bonding capacity suggest a high glass transition temperature in the anhydrous state, the plasticization effect induced by the absorbed water at the specified water activity is the dominant factor, qualitatively lowering the observed Tg significantly relative to the dry polymer."
    }
  },
  {
    "doi": "10.1016/j.jfoodeng.2026.113035",
    "title": "Thermomechanical technique for determining glass transition temperature of microcrystalline cellulose powder and powder blends with amorphous maltodextrin",
    "year": 2026,
    "chemical_composition": {
      "repeat_unit_psmiles": "[*]OC1OC(CO)C(O)C(O)C1O[*]",
      "monomers": [
        {
          "name": "Glucose",
          "smiles": "OC[C@H]1O[C@H](O)[C@H](O)[C@@H](O)[C@@H]1O",
          "ratio_value": null,
          "ratio_unit": null
        }
      ],
      "additives": [],
      "is_homopolymer": true
    },
    "processing_history": "Microcrystalline cellulose (MCC) freeze-dried from 15% suspension. Tg determined by extrapolation of VE-TRA data (various water activities) using Gordon-Taylor model to anhydrous state.",
    "hierarchical_structure": "Semi-crystalline polymer with high degree of crystallinity. Microfibrillar structure.",
    "properties": {
      "Tg": {
        "value": [
          132.0
        ],
        "unit": "°C"
      }
    },
    "analysis_with_hierarchical_structure": {
      "descriptive_text": "The sample comprises a cellulose homopolymer consisting of glucose repeat units, characterized by a semi-crystalline morphology with a high degree of crystallinity and a microfibrillar hierarchical structure. Processed as microcrystalline cellulose (MCC), the material was obtained by freeze-drying from a 15% suspension. The glass transition temperature was determined by extrapolating variable equilibrium relative humidity-transient thermal analysis (VE-TRA) data collected at various water activities to the anhydrous state using the Gordon-Taylor model.",
      "reasoning_analysis": "Increasing Factors: The chemical composition features rigid glucopyranose rings within the glucose repeat units, which inherently restrict backbone flexibility and segmental motion. Additionally, the extensive intra- and inter-molecular hydrogen bonding network formed by the hydroxyl groups creates a high cohesive energy density that significantly impedes chain mobility. The semi-crystalline hierarchical structure with a high degree of crystallinity further confines the amorphous regions, creating a rigid amorphous fraction that drives the Tg higher. Decreasing Factors: The glycosidic linkages connecting the rigid rings provide the primary degrees of freedom for segmental relaxation, representing the main pathway for mobility within the stiff backbone. Furthermore, the freeze-drying processing history may introduce specific free volume elements or structural defects within the microfibrils compared to a perfect crystal lattice, potentially facilitating slightly easier segmental motion than in a fully dense native structure. Dominant Factor: The intrinsic stiffness of the pyranose rings combined with the dense hydrogen bonding network qualitatively dominates the thermal behavior, establishing a high baseline Tg. While the amorphous fraction and glycosidic linkages allow for the transition to occur, the constraints imposed by the high crystallinity and the rigid chemical backbone ensure that the extrapolated anhydrous Tg remains significantly elevated relative to flexible synthetic polymers."
    },
    "analysis_without_hierarchical_structure": {
      "descriptive_text": "The sample comprises microcrystalline cellulose, a homopolymer consisting of glucose repeat units. It was prepared by freeze-drying a 15% suspension to yield the solid material. The glass transition temperature was determined by extrapolating vapor equilibrium-transient response analysis data collected at various water activities to the anhydrous state using the Gordon-Taylor model.",
      "reasoning_analysis": "Increasing Factors: The chemical composition features rigid pyranose rings within the glucose repeat units, which inherently restrict backbone flexibility through steric constraints. Additionally, the dense network of intra- and intermolecular hydrogen bonds between the abundant hydroxyl groups creates a high cohesive energy density that significantly impedes segmental chain mobility. Decreasing Factors: The glycosidic oxygen linkages connecting the rings provide specific rotational degrees of freedom that allow for some local segmental relaxation. Furthermore, the freeze-drying processing history generates a porous microstructure with high surface area, where surface chains may exhibit enhanced mobility compared to the bulk, potentially depressing the transition temperature relative to a fully dense solid. Dominant Factor: The extensive hydrogen bonding network combined with the inherent stiffness of the carbohydrate rings qualitatively dominates the thermal behavior. These structural rigidities override the minor flexibility of the linkages or surface effects, establishing a high baseline resistance to segmental motion for the anhydrous polymer."
    }
  },
  {
    "doi": null,
    "title": "Moisture Sorption by Polymeric Excipients Commonly Used in Amorphous Solid Dispersions and its Effect on Glass Transition Temperature: II. Cellulosic Polymers",
    "year": 2022,
    "chemical_composition": {
      "repeat_unit_psmiles": null,
      "monomers": [
        {
          "name": "Hydroxypropyl methylcellulose (HPMC Affinisol 4M)",
          "smiles": null,
          "ratio_value": null,
          "ratio_unit": null
        }
      ],
      "additives": [
        {
          "name": "Water",
          "type": "plasticizer",
          "amount_value": 1.0,
          "amount_unit": "% w/w"
        }
      ],
      "is_homopolymer": true
    },
    "processing_history": "Modulated DSC (TA Instruments Q200), heating rate 2.5 °C per 60 s, modulation ±1.5 °C in 60 s. Sample dried at 50 °C for 15 min, equilibrated at 25 °C/90% RH to achieve 1% moisture content, hermetically sealed in Tzero aluminum pan.",
    "hierarchical_structure": "Amorphous polymer.",
    "properties": {
      "Tg": {
        "value": [
          89.5
        ],
        "unit": "°C"
      }
    },
    "analysis_with_hierarchical_structure": {
      "descriptive_text": "The sample comprises an amorphous Hydroxypropyl methylcellulose (HPMC Affinisol 4M) homopolymer formulated with 1.0 % w/w water acting as a plasticizer. Prior to thermal analysis, the material was dried at 50 °C for 15 minutes and subsequently equilibrated at 25 °C under 90% relative humidity to attain the specified moisture content, after which it was hermetically sealed in a Tzero aluminum pan. Characterization was performed using Modulated DSC on a TA Instruments Q200 system with a heating rate of 2.5 °C per 60 seconds and a temperature modulation of ±1.5 °C over the same interval.",
      "reasoning_analysis": "Increasing Factors: The fundamental structure of HPMC is based on a cellulose backbone composed of rigid glucopyranose rings, which inherently restricts segmental chain mobility compared to flexible linear aliphatic polymers. Additionally, the hermetic sealing during processing prevents the loss of volatiles during the heating scan, ensuring the measured transition reflects the intended conditioned state rather than drying artifacts. Decreasing Factors: The presence of 1.0 % w/w water serves as a highly effective plasticizer for this hydrophilic polymer matrix. By forming hydrogen bonds with the hydroxyl and ether groups on the HPMC chains, water molecules screen intermolecular polymer-polymer interactions and increase free volume, thereby significantly facilitating segmental motion. The specific processing history of equilibrating at 90% RH ensures this plasticizing moisture is uniformly distributed within the amorphous regions. Dominant Factor: Although the rigid sugar backbone provides a high intrinsic baseline for thermal stability, the deliberate introduction of water via humidity equilibration is the dominant factor governing the Tg behavior. The strong plasticizing effect of water on hydrophilic cellulose derivatives qualitatively outweighs the stiffening contribution of the backbone, leading to a substantial reduction in Tg relative to the anhydrous polymer."
    },
    "analysis_without_hierarchical_structure": {
      "descriptive_text": "The sample is a Hydroxypropyl methylcellulose (HPMC Affinisol 4M) homopolymer containing 1.0 % w/w water as a plasticizer. It was prepared by drying at 50 °C for 15 minutes followed by equilibration at 25 °C and 90% relative humidity to achieve the target moisture content. The glass transition temperature was measured by Modulated DSC on a TA Instruments Q200 using a heating rate of 2.5 °C per 60 seconds with a modulation of ±1.5 °C in 60 seconds, with the sample hermetically sealed in a Tzero aluminum pan.",
      "reasoning_analysis": "Increasing Factors: The rigid pyranose ring structure of the cellulose backbone and the extensive intermolecular hydrogen bonding network inherent to the Hydroxypropyl methylcellulose homopolymer restrict segmental chain mobility, establishing a high intrinsic baseline for the glass transition temperature. Decreasing Factors: The inclusion of 1.0 % w/w water acts as a potent small-molecule plasticizer that penetrates the polymer matrix, disrupting interchain hydrogen bonds and increasing free volume, which facilitates segmental motion at lower thermal energies. Dominant Factor: Although the cellulosic backbone provides structural rigidity, the plasticizing effect of the absorbed water is the dominant factor, as even low moisture content in hydrophilic polymers like HPMC significantly depresses the glass transition temperature relative to the anhydrous state by lubricating chain segments."
    }
  },
  {
    "doi": "10.1002/macp.201100558",
    "title": "Thermally Cross-Linkable Poly( p -xylylene)s for Advanced Low-Dielectric Applications",
    "year": 2012,
    "chemical_composition": {
      "repeat_unit_psmiles": "[*]C(c1ccccc1)c2ccc(cc2)C(c3ccccc3)[*]",
      "monomers": [
        {
          "name": "α,α'-diphenyl-α-chloro-p-xylene",
          "smiles": null,
          "ratio_value": null,
          "ratio_unit": null
        }
      ],
      "additives": [],
      "is_homopolymer": true
    },
    "processing_history": "Synthesized via base-catalyzed Gilch route using potassium tert-butoxide (KOtBu) in dioxane at 110 °C under argon. Polymer precipitated in methanol and dried in vacuum. Tg measured by Dynamic Mechanical Analysis (DMA) on TA Instrument DMA2980 at 1 Hz frequency, 3 °C/min heating rate under nitrogen atmosphere.",
    "hierarchical_structure": "Amorphous polymer. High molecular weight (Mw = 271,000). Flexible and transparent films.",
    "properties": {
      "Tg": {
        "value": [
          250
        ],
        "unit": "°C"
      }
    },
    "analysis_with_hierarchical_structure": {
      "descriptive_text": "The sample is an amorphous homopolymer derived from α,α'-diphenyl-α-chloro-p-xylene monomers, synthesized via a base-catalyzed Gilch route using potassium tert-butoxide in dioxane at 110 °C under an argon atmosphere. Following polymerization, the material was precipitated in methanol and dried under vacuum to yield flexible and transparent films with a high molecular weight (Mw) of 271,000 g/mol. The thermomechanical properties were characterized using Dynamic Mechanical Analysis (DMA) on a TA Instrument DMA2980 at a frequency of 1 Hz and a heating rate of 3 °C/min under a nitrogen atmosphere.",
      "reasoning_analysis": "Increasing Factors: The polymer backbone features methine carbons substituted with bulky pendant phenyl groups alongside rigid phenylene rings, creating significant steric hindrance that restricts segmental rotation and intrinsically drives the Tg higher. Additionally, the high molecular weight (271,000 g/mol) minimizes the free volume contribution from chain ends according to the Fox-Flory relationship, stabilizing the glass transition at a higher temperature. The use of DMA at 1 Hz also kinetically shifts the observed transition to higher temperatures compared to static calorimetric methods. Decreasing Factors: The presence of sp3-hybridized carbons in the backbone introduces a degree of flexibility compared to fully conjugated aromatic systems, which could allow for segmental motion that lowers the Tg. Furthermore, despite vacuum drying, any residual solvent molecules such as dioxane or methanol trapped within the amorphous matrix from the synthesis and precipitation steps could act as plasticizers, enhancing free volume and depressing the Tg. Dominant Factor: The steric restriction imposed by the α,α'-diphenyl substitution pattern on the backbone is the dominant factor. While the sp3 carbons offer potential flexibility, the large volume of the pendant phenyl groups severely limits rotational freedom, and this effect, compounded by the high molecular weight which eliminates chain-end mobility effects, dictates a robust glass transition temperature characteristic of rigid, bulky substituted aromatic polymers."
    },
    "analysis_without_hierarchical_structure": {
      "descriptive_text": "The sample is a homopolymer derived from the monomer α,α'-diphenyl-α-chloro-p-xylene. It was synthesized via a base-catalyzed Gilch route using potassium tert-butoxide in dioxane at 110 °C under an argon atmosphere. Following synthesis, the polymer was precipitated in methanol and dried under vacuum. The glass transition temperature was characterized using Dynamic Mechanical Analysis on a TA Instrument DMA2980 at a frequency of 1 Hz and a heating rate of 3 °C/min under a nitrogen atmosphere.",
      "reasoning_analysis": "Increasing Factors: The chemical composition features bulky phenyl substituents attached to the polymer backbone, which impose significant steric hindrance and restrict segmental mobility, intrinsically driving the Tg upward. Additionally, the processing history includes vacuum drying, which minimizes residual solvent content that could otherwise act as a plasticizer. The characterization method also plays a role, as measuring via Dynamic Mechanical Analysis at 1 Hz imposes a higher frequency constraint compared to static methods, typically shifting the observed transition to higher temperatures. Decreasing Factors: Potential factors lowering the Tg include the presence of chain ends or structural defects inherent to the base-catalyzed Gilch polymerization route, which increase free volume relative to an infinite ideal chain. Furthermore, if the vacuum drying process was insufficient to remove high-boiling synthesis solvents like dioxane completely, trace amounts could remain to plasticize the matrix. Dominant Factor: The intrinsic structural rigidity conferred by the bulky phenyl groups and the backbone architecture qualitatively dominates the thermal behavior, establishing a high baseline Tg. While the measurement frequency elevates the observed value, the chemical composition's restriction on chain mobility is the primary determinant of the material's thermal transition relative to flexible aliphatic polymers."
    }
  }
]
