Repository: hhtrick/HHT-code

# HHT — Holistic History-aware Text for Polymer Property Prediction

HHT represents polymer composition and processing history as text, encodes it with a pretrained language model, and predicts properties using learned pooling and an MLP regression head. This repository contains the literature-mining pipeline, training code, curated datasets and fixed evaluation partitions for six polymer properties and two continual-training domains.

## Repository structure

```text
.
├── train_code/       # Training, embedding caches, inference, curated data and split indices
│   └── README.md
├── dataming_code/    # PDF → Markdown → extraction/review → text generation → JSON export
│   └── README.md
├── mined_publications.csv  # Unique DOI–property pairs for the released datasets
└── README.md
```

See the [training guide](train_code/README.md) and [data-mining guide](dataming_code/README.md) for configuration and execution instructions. Run commands from the corresponding subdirectory.

## Models and experiments

- **HHT:** frozen LLM representations with sigmoid-gated pooling and an MLP. The standard ChemDFM configuration samples input Types 2 and 4 during training and uses Type 2 for validation and testing.
- **HHT-C:** complete chemical-composition information without processing history, implemented as input Type 9.
- **Structural comparisons:** adapted PolyBERT and PerioGT, plus LLM-struct with reduced structural input fields.

# HHT training framework

This directory contains model training, embedding precomputation, inference, article-level baselines and the curated datasets. All commands below assume that the working directory is `train_code/`.

## 3. Datasets and fixed partitions

Each main dataset is a JSON array at `dataset/{property}/{property}.json`. Entries contain source metadata, `chemical_composition`, `processing_history`, `hierarchical_structure`, `properties`, and two generated-analysis objects. Targets are stored as `properties[property]["value"]`; source metadata and target values are not predictive input fields.

| Property | Train | Validation | Test | Total |
|---|---:|---:|---:|---:|
| Tg | 1,210 | 168 | 340 | 1,718 |
| Tm | 952 | 135 | 261 | 1,348 |
| E | 921 | 132 | 249 | 1,302 |
| UTS | 1,323 | 179 | 375 | 1,877 |
| eps | 899 | 127 | 260 | 1,286 |
| n | 915 | 129 | 256 | 1,300 |

The table gives entry-level random partitions. Each dataset also contains:

- `split_random.pkl`: entry-level random split.
- `split_article.pkl`: disjoint source-article split, grouping by normalized DOI with title fallback when needed.
- `split_holdout_whole.pkl`: complete test articles held out, with the remaining records randomly split into training and validation (Supplementary Note 14). Training and validation can share articles; neither shares a test DOI.
- `split_random_{20,40,60,80}pct.pkl` and corresponding `split_article_*pct.pkl`: nested training subsets, with fixed validation/test indices for each split family.

Pickle indices are zero-based positions in the matching JSON array. Preserve their order and use the supplied JSON/PKL pairs together. Curated counts need not equal exact 70/10/20 proportions. The scripts use these saved partitions; they do not create a new split for each seed.

Domain data use separate files:

| Domain key | Training | Validation | Test JSON | Test records |
|---|---:|---:|---|---:|
| `E` | 561 | 140 | `val_dataset/val_E_1.json` | 178 |
| `Tm` | 50 | 0 | `val_dataset/val_Tm_1.json` | 23 |
| `E_article` | 505 | 173 | `val_dataset/val_E_article_1.json` | 201 |

The corresponding pool and `split_continue_train.pkl` are in `continue_train_dataset/{key}/`. Despite the historical folder name, `val_dataset` contains the held-out **domain test sets**, not the domain early-stopping validation sets.

For the additional E-domain evaluation in Supplementary Note 14, use
`continue_train_dataset/E_article/split_holdout_whole.pkl`. Its 505 training and
173 validation indices refer to the same 678-row `E_article.json`. It reuses all
201 records in `val_E_article_1.json` as the test set. No domain JSON is duplicated
or reordered, and the original article-disjoint split remains available.

## 6. Data scaling, grid search and joint training

For data scaling, set `SWEEP_TRAIN_FRACTIONS=True`. With `SPLIT_PKL="split_random.pkl"`, the program runs the 20%, 40%, 60%, 80% and full random training partitions in order. Selecting `split_article.pkl` does the same for article splits.

For grid search, set `GRID_YAML` in `train.py` to a path below. Each YAML declares `base_config`, independent `grid` values and, when used, `linked_grid` combinations.

| YAML file | Search |
|---|---|
| `exp1_semantic_frozen.yaml` | Frozen semantic-stream pooling and MLP settings |
| `exp2_semantic_lora.yaml` | Semantic-stream LoRA settings |
| `exp3a_periogt.yaml` | PerioGT regression head and periodic prompt |

File: train_code/dataset/Tm/Tm.json (part 1 of 200)
[
  {
    "doi": "10.1016/j.tsep.2023.102066",
    "title": "Straightforward determination of equilibrium heat of fusion and interaction parameter for a Polymer-Diluent system",
    "year": 2023,
    "chemical_composition": {
      "repeat_unit_psmiles": "[*]c1sc(CCCCCC)cc1[*]",
      "monomers": [
        {
          "name": "3-hexylthiophene",
          "smiles": "CCCCCc1cscc1",
          "ratio_value": null,
          "ratio_unit": null
        }
      ],
      "additives": [
        {
          "name": "3-hexylthiophene",
          "type": "diluent",
          "amount_value": 0.13,
          "amount_unit": "volume fraction"
        }
      ],
      "is_homopolymer": true
    },
    "processing_history": "P3HT-3HT mixture. DSC measurement (Perkin-Elmer DSC4). Heated to 260 °C at 20 °C/min, held 1 min. Cooled at 1 °C/min. Melting scan at 20 °C/min under N2. Wet Melting Temperature (WMT).",
    "hierarchical_structure": "Semicrystalline. Melting temperature reduced with increasing diluent fraction.",
    "properties": {
      "Tm": {
        "value": [
          218.3
        ],
        "unit": "°C"
      }
    },
    "analysis_with_hierarchical_structure": {
      "descriptive_text": "The sample consists of a semicrystalline poly(3-hexylthiophene) homopolymer matrix containing a 0.13 volume fraction of 3-hexylthiophene acting as a diluent. Prepared as a P3HT-3HT mixture, the material was subjected to a thermal cycle involving heating to 260 °C at 20 °C/min, a 1-minute hold, and cooling at 1 °C/min under nitrogen atmosphere using a Perkin-Elmer DSC4. The melting behavior was characterized during a subsequent heating scan at 20 °C/min, reported as the Wet Melting Temperature to reflect the influence of the diluent on the hierarchical structure.",
      "reasoning_analysis": "Increasing Factors: The slow cooling rate of 1 °C/min applied during the processing history facilitates extensive chain reorganization and the growth of thicker crystalline lamellae, which enhances thermal stability and drives the melting temperature upward. Furthermore, the inherent rigidity of the conjugated thiophene backbone restricts chain mobility, establishing a high baseline melting point relative to flexible aliphatic polymers. Decreasing Factors: The presence of a 0.13 volume fraction of 3-hexylthiophene diluent introduces thermodynamic impurities that lower the chemical potential of the polymer in the melt phase, leading to significant melting point depression as described by Flory-Huggins theory. The hierarchical structure data explicitly indicates that the melting temperature is reduced with increasing diluent fraction, confirming the depressive effect of the additive. Dominant Factor: The thermodynamic melting point depression induced by the diluent is the dominant factor influencing the final Tm. Although the slow cooling history promotes crystalline perfection, the colligative effect of the substantial diluent fraction qualitatively overrides these kinetic benefits, resulting in a Wet Melting Temperature that is suppressed relative to the pure polymer system."
    },
    "analysis_without_hierarchical_structure": {
      "descriptive_text": "The sample consists of a poly(3-hexylthiophene) homopolymer matrix incorporating 3-hexylthiophene monomer as a diluent at a volume fraction of 0.13. The material was subjected to a thermal protocol using a Perkin-Elmer DSC4 instrument under a nitrogen atmosphere, wherein the mixture was heated to 260 °C at a rate of 20 °C/min and held for 1 minute, followed by controlled cooling at 1 °C/min. The melting behavior was subsequently characterized during a second heating scan at 20 °C/min to determine the Wet Melting Temperature.",
      "reasoning_analysis": "Increasing Factors: The processing history specifies a slow cooling rate of 1 °C/min following the melt erase, which provides sufficient time for polymer chain reorganization and lamellar thickening during crystallization. This enhanced structural perfection and increased crystal thickness thermodynamically stabilize the crystalline phase, driving the observed melting temperature higher compared to rapidly quenched specimens. Decreasing Factors: The chemical composition includes 3-hexylthiophene monomer acting as a diluent at a 0.13 volume fraction, which functions as a low molecular weight impurity within the polymer matrix. According to melting point depression theory, the presence of this diluent reduces the chemical potential of the polymer in the melt phase relative to the crystal phase and disrupts interchain packing efficiency, thereby significantly depressing the equilibrium melting temperature. Dominant Factor: While the slow cooling rate promotes morphological stability, the thermodynamic influence of the diluent is the dominant factor governing the final Tm behavior. The colligative effect of the 13% volume fraction of monomer imposes a fundamental lowering of the melting point that overrides the kinetic benefits of slow cooling, resulting in a Tm that is qualitatively lower than that of a pure, slowly cooled P3HT sample."
    }
  },
  {
    "doi": "10.1016/j.tsep.2023.102066",
    "title": "Straightforward determination of equilibrium heat of fusion and interaction parameter for a Polymer-Diluent system",
    "year": 2023,
    "chemical_composition": {
      "repeat_unit_psmiles": "[*]c1sc(CCCCCC)cc1[*]",
      "monomers": [
        {
          "name": "3-hexylthiophene",
          "smiles": "CCCCCc1cscc1",
          "ratio_value": null,
          "ratio_unit": null
        }
      ],
      "additives": [
        {
          "name": "3-hexylthiophene",
          "type": "diluent",
          "amount_value": 0.31,
          "amount_unit": "volume fraction"
        }
      ],
      "is_homopolymer": true
    },
    "processing_history": "P3HT-3HT mixture. DSC measurement (Perkin-Elmer DSC4). Heated to 260 °C at 20 °C/min, held 1 min. Cooled at 1 °C/min. Melting scan at 20 °C/min under N2. Wet Melting Temperature (WMT).",
    "hierarchical_structure": "Semicrystalline. Melting temperature reduced with increasing diluent fraction.",
    "properties": {
      "Tm": {
        "value": [
          186.3
        ],
        "unit": "°C"
      }
    },
    "analysis_with_hierarchical_structure": {
      "descriptive_text": "The sample comprises a semicrystalline poly(3-hexylthiophene) homopolymer blended with 3-hexylthiophene monomer acting as a diluent at a volume fraction of 0.31. Thermal characterization was performed using a Perkin-Elmer DSC4 under a nitrogen atmosphere, where the material was heated to 260 °C at 20 °C/min, held for 1 minute to erase thermal history, and cooled at a controlled rate of 1 °C/min before the final melting scan at 20 °C/min. This protocol defines a Wet Melting Temperature context, capturing the phase behavior of the polymer-diluent system within its semicrystalline morphology.",
      "reasoning_analysis": "Increasing Factors: The slow cooling rate of 1 °C/min allows for sufficient chain mobility during crystallization, promoting the formation of thicker and more perfect lamellae which increases the observed melting temperature compared to kinetically trapped states. The rigid conjugated thiophene backbone facilitates strong intermolecular pi-pi stacking, providing a high intrinsic thermal stability to the crystalline phase. Decreasing Factors: The addition of 3-hexylthiophene monomer as a diluent significantly lowers the chemical potential of the melt phase, causing thermodynamic melting point depression according to Flory-Huggins theory. The flexible hexyl side chains introduce conformational entropy that can disrupt perfect packing compared to unsubstituted polythiophenes, potentially limiting the maximum lattice energy. Dominant Factor: The presence of the diluent is the dominant factor influencing the Tm in this specific system. While the thermal history optimizes crystalline perfection, the thermodynamic depression caused by the 0.31 volume fraction of monomer fundamentally shifts the equilibrium melting point to lower temperatures relative to the pure polymer, defining the observed Wet Melting Temperature behavior."
    },
    "analysis_without_hierarchical_structure": {
      "descriptive_text": "The sample comprises a poly(3-hexylthiophene) homopolymer blended with 3-hexylthiophene monomer acting as a diluent at a volume fraction of 0.31. Thermal characterization was performed using a Perkin-Elmer DSC4 instrument under a nitrogen atmosphere to determine the Wet Melting Temperature. The thermal protocol involved heating the P3HT-3HT mixture to 260 °C at 20 °C/min, holding for 1 minute to erase thermal history, followed by controlled cooling at 1 °C/min, with the final melting scan conducted at a rate of 20 °C/min.",
      "reasoning_analysis": "Increasing Factors: The processing history specifies a slow cooling rate of 1 °C/min following the melt erase, which kinetically favors the reorganization of polymer chains into thicker and more perfect crystalline lamellae, thereby inherently driving the observed melting temperature higher compared to quenched samples. Additionally, the rigid conjugated backbone of the polythiophene structure facilitates strong interchain pi-pi stacking interactions that support crystalline stability. Decreasing Factors: The presence of 3-hexylthiophene monomer as a diluent at a substantial volume fraction of 0.31 introduces a significant thermodynamic melting point depression effect, as the low molecular weight species increases the entropy of the liquid phase and disrupts the polymer crystal lattice stability according to Flory-Huggins solution theory. Furthermore, the flexible hexyl side chains introduce conformational disorder relative to unsubstituted polythiophene, which limits the maximum achievable lattice energy. Dominant Factor: The thermodynamic melting point depression induced by the high concentration of monomer diluent qualitatively dominates the final thermal behavior; while the slow cooling rate enhances crystal perfection, the presence of the diluent fundamentally lowers the chemical potential equilibrium, resulting in a Wet Melting Temperature that is significantly depressed relative to the equilibrium melting point of the pure bulk polymer."
    }
  },
  {
    "doi": "10.1016/j.tsep.2023.102066",
    "title": "Straightforward determination of equilibrium heat of fusion and interaction parameter for a Polymer-Diluent system",
    "year": 2023,
    "chemical_composition": {
      "repeat_unit_psmiles": "[*]c1sc(CCCCCC)cc1[*]",
      "monomers": [
        {
          "name": "3-hexylthiophene",
          "smiles": "CCCCCc1cscc1",
          "ratio_value": null,
          "ratio_unit": null
        }
      ],
      "additives": [
        {
          "name": "3-hexylthiophene",
          "type": "diluent",
          "amount_value": 0.26,
          "amount_unit": "volume fraction"
        }
      ],
      "is_homopolymer": true
    },
    "processing_history": "P3HT-3HT mixture. DSC measurement (Perkin-Elmer DSC4). Heated to 260 °C at 20 °C/min, held 1 min. Cooled at 1 °C/min. Melting scan at 20 °C/min under N2. Wet Melting Temperature (WMT).",
    "hierarchical_structure": "Semicrystalline. Melting temperature reduced with increasing diluent fraction.",
    "properties": {
      "Tm": {
        "value": [
          194.6
        ],
        "unit": "°C"
      }
    },
    "analysis_with_hierarchical_structure": {
      "descriptive_text": "This sample comprises a semicrystalline poly(3-hexylthiophene) (P3HT) homopolymer system incorporating 3-hexylthiophene as a diluent at a volume fraction of 0.26. Thermal characterization was performed using differential scanning calorimetry (Perkin-Elmer DSC4) under a nitrogen atmosphere, where the mixture was heated to 260 °C at 20 °C/min, held for 1 minute, and subsequently cooled at a rate of 1 °C/min prior to the melting scan conducted at 20 °C/min. This processing protocol defines the wet melting temperature (WMT) behavior of the polymer-diluent mixture.",
      "reasoning_analysis": "Increasing Factors: The specific processing history involves a slow cooling rate of 1 °C/min following the melt, which facilitates extended crystallization time and the development of thicker lamellar crystals, thereby increasing the observed Tm compared to rapidly quenched counterparts. Additionally, the inherent rigidity of the conjugated polythiophene backbone promotes interchain stacking interactions that stabilize the crystalline phase. Decreasing Factors: The incorporation of 3-hexylthiophene as a diluent at a volume fraction of 0.26 introduces a significant entropy of mixing effect. According to polymer solution thermodynamics, the presence of low molecular weight diluent molecules reduces the chemical potential of the melt phase, leading to a depression of the equilibrium melting temperature. The hierarchical structure note explicitly confirms that the melting temperature is reduced with increasing diluent fraction. Dominant Factor: The dilution effect imposed by the 3-hexylthiophene additive qualitatively dominates the thermal behavior. Although the slow cooling rate promotes crystalline perfection, the thermodynamic lowering of the melting point due to the substantial volume fraction of the diluent overrides these kinetic improvements, resulting in a net reduction of the Tm relative to the neat polymer."
    },
    "analysis_without_hierarchical_structure": {
      "descriptive_text": "This sample comprises a poly(3-hexylthiophene) homopolymer blended with 3-hexylthiophene monomer acting as a diluent at a volume fraction of 0.26. Thermal analysis was conducted using a Perkin-Elmer DSC4 instrument under a nitrogen atmosphere to determine the Wet Melting Temperature. The thermal protocol involved heating the mixture to 260 °C at 20 °C/min, holding for 1 minute to erase thermal history, cooling at 1 °C/min to induce crystallization, and performing the final melting scan at 20 °C/min.",
      "reasoning_analysis": "Increasing Factors: The processing history dictates a slow cooling rate of 1 °C/min, which allows sufficient time for chain reorganization and the formation of thicker lamellae with higher structural perfection, thereby thermodynamically stabilizing the crystalline phase and driving the Tm upward. Additionally, the conjugated thiophene backbone facilitates strong interchain pi-pi stacking interactions that inherently support a stable crystalline lattice. Decreasing Factors: The chemical composition includes a substantial volume fraction of 3-hexylthiophene monomer acting as a diluent, which introduces significant mixing entropy according to Flory-Huggins theory, lowering the chemical potential of the melt relative to the crystal and causing melting point depression. The small molecule diluent also acts as a plasticizer, increasing free volume and disrupting the cohesive interchain forces necessary to maintain crystallinity at elevated temperatures. Dominant Factor: Despite the kinetic benefits of slow cooling on crystal perfection, the thermodynamic depression caused by the high concentration of the monomer diluent is the dominant factor. The entropic contribution of the solvent molecules within the polymer matrix qualitatively overrides the structural ordering effects, resulting in a net reduction of the Wet Melting Temperature relative to the neat polymer."
    }
  },
  {
    "doi": null,
    "title": "High-Pressure Differential Thermal Analysis of Polymers",
    "year": 2001,
    "chemical_composition": {
      "repeat_unit_psmiles": "[*]NC(=O)CCCCC[*]",
      "monomers": [
        {
          "name": "Caprolactam",
          "smiles": "O=C1CCCCCN1",
          "ratio_value": null,
          "ratio_unit": null
        }
      ],
      "additives": [
        {
          "name": "Montmorillonite",
          "type": "filler",
          "amount_value": 1.6,
          "amount_unit": "wt%"
        }
      ],
      "is_homopolymer": true
    },
    "processing_history": "Synthesized with 1.6 wt% montmorillonite. Residual Caprolactam removed by washing at 80°C for 1 h. Tm measured by high-pressure DTA (Rigaku-Denki), room temperature to 400°C, pressures up to 1000 MPa. Tm value is intercept of least squares fit of Tm vs P data.",
    "hierarchical_structure": "a- and g-form crystalline forms, 70% g-form weight fraction.",
    "properties": {
      "Tm": {
        "value": [
          224.2
        ],
        "unit": "°C"
      }
    },
    "analysis_with_hierarchical_structure": {
      "descriptive_text": "The sample comprises a polyamide 6 homopolymer synthesized from caprolactam and compounded with 1.6 wt% montmorillonite filler. It possesses a semi-crystalline hierarchical structure featuring both alpha- and gamma-form crystalline phases, with the gamma-form accounting for 70% of the crystalline weight fraction. Processing included washing at 80°C for 1 hour to eliminate residual monomer, and the melting temperature was characterized via high-pressure differential thermal analysis up to 1000 MPa, with the final value determined as the intercept of the melting temperature versus pressure regression.",
      "reasoning_analysis": "Increasing Factors: The polyamide backbone facilitates strong intermolecular hydrogen bonding, which significantly restricts chain mobility and inherently elevates the melting temperature. Additionally, the washing process removes residual caprolactam monomer, preventing plasticization effects that would otherwise depress the Tm, while the montmorillonite filler may impose confinement effects at the polymer-filler interface that stabilize crystalline regions. Decreasing Factors: The hierarchical structure is dominated by the gamma-crystalline form (70% weight fraction), which is metastable and possesses a less efficient hydrogen bonding network compared to the thermodynamically stable alpha-form, thereby qualitatively lowering the melting temperature relative to alpha-rich polyamide 6. Furthermore, the presence of filler particles can sometimes disrupt crystal perfection depending on dispersion, potentially reducing thermal stability. Dominant Factor: While the intrinsic hydrogen bonding and purification steps support a high thermal stability, the predominance of the metastable gamma-crystalline form induced by the montmorillonite filler is the dominant structural factor, qualitatively limiting the maximum achievable melting temperature compared to a pure alpha-form polyamide 6 system."
    },
    "analysis_without_hierarchical_structure": {
      "descriptive_text": "The material is a polyamide 6 homopolymer nanocomposite synthesized from caprolactam monomers and incorporated with 1.6 wt% montmorillonite filler. Post-synthesis processing involved washing at 80°C for 1 hour to eliminate residual caprolactam. Thermal characterization was performed using high-pressure differential thermal analysis (DTA) over a temperature range of room temperature to 400°C and pressures up to 1000 MPa, where the melting temperature was defined as the intercept of the least squares fit of the melting temperature versus pressure data.",
      "reasoning_analysis": "Increasing Factors: The polyamide 6 backbone possesses strong intermolecular hydrogen bonding between amide groups, which significantly increases cohesive energy density and lattice stability, driving the Tm upward. Additionally, the incorporation of rigid montmorillonite filler restricts segmental chain mobility at the polymer-filler interface and may act as a nucleating agent, potentially stabilizing the crystalline phase. The processing history of washing at 80°C removes residual caprolactam monomers, eliminating their plasticizing effect which would otherwise lower the melting point. Decreasing Factors: The presence of filler particles could potentially disrupt the perfection of the polymer crystal lattice if dispersion is not ideal, leading to smaller or less stable crystallites that might melt at slightly lower temperatures. Furthermore, the washing temperature of 80°C is relatively low for thermal annealing, meaning the crystalline domains may not be fully perfected compared to samples subjected to higher temperature heat treatments. Dominant Factor: The intrinsic cohesive energy provided by the dense hydrogen bonding network of the polyamide 6 repeat units qualitatively dominates the Tm behavior, establishing a high baseline melting point. While the filler adds structural restriction, the critical processing step of removing residual monomers ensures that this intrinsic potential is realized without the depressive influence of plasticization."
    }
  },
  {
    "doi": "10.1038/s41428-024-00946-1",
    "title": "Role of flexible spacers in achieving photoinduced phase transitions of azobenzene-based liquid-crystalline polymers at room temperature",
    "year": 2024,
    "chemical_composition": {
      "repeat_unit_psmiles": null,
      "monomers": [
        {
          "name": "Diacrylate-terminated azobenzene",
          "smiles": null,
          "ratio_value": 50,
          "ratio_unit": "mol%"
        },
        {
          "name": "Dithiol-functionalized hexa(ethylene glycol)",
          "smiles": null,
          "ratio_value": 50,
          "ratio_unit": "mol%"
        }
      ],
      "additives": [],
      "is_homopolymer": false
    },
    "processing_history": "Synthesized via thiol-Michael addition in chloroform at 50 °C for 24 h with triethylamine catalyst (1:1:1 molar ratio). Purified by precipitation in cold methanol and Soxhlet extraction. Tm measured by DSC (2nd heating cycle).",
    "hierarchical_structure": "Liquid-crystalline Azo molecules. Reduced crystallinity compared to EG-Azo.",
    "properties": {
      "Tm": {
        "value": [
          55.3
        ],
        "unit": "°C"
      }
    },
    "analysis_with_hierarchical_structure": {
      "descriptive_text": "The sample comprises a copolymer synthesized via thiol-Michael addition between diacrylate-terminated azobenzene and dithiol-functionalized hexa(ethylene glycol) monomers present in a 50 mol% ratio each. The synthesis was performed in chloroform at 50 °C for 24 hours utilizing triethylamine catalyst in a 1:1:1 molar ratio, followed by purification via precipitation in cold methanol and Soxhlet extraction. Hierarchical characterization indicates the presence of liquid-crystalline azobenzene molecules with reduced crystallinity compared to EG-Azo standards. The melting temperature was determined by differential scanning calorimetry during the second heating cycle.",
      "reasoning_analysis": "Increasing Factors: The inclusion of diacrylate-terminated azobenzene introduces rigid, rod-like mesogenic units that facilitate strong π-π stacking and liquid-crystalline ordering, which thermodynamically stabilizes the crystalline phase and drives the Tm upward. The equimolar composition promotes a regular alternating chain structure, enhancing packing efficiency compared to random sequences. Decreasing Factors: The dithiol-functionalized hexa(ethylene glycol) segments introduce flexible ether linkages and aliphatic spacers that increase chain mobility and disrupt the dense packing of the rigid mesogens, thereby lowering the Tm. Furthermore, the noted reduced crystallinity suggests structural defects or imperfect phase separation resulting from the precipitation processing, which destabilizes the crystal lattice. Dominant Factor: Although the azobenzene moieties provide a strong driving force for ordering, the dominant factor governing the final Tm is the disruption of crystalline perfection caused by the flexible hexa(ethylene glycol) spacers and the associated reduced crystallinity. This flexibility prevents the realization of the maximum theoretical melting point associated with pure rigid-rod azobenzene assemblies, qualitatively limiting the Tm relative to fully crystalline analogs."
    },
    "analysis_without_hierarchical_structure": {
      "descriptive_text": "The polymer sample is a copolymer synthesized from equimolar amounts of diacrylate-terminated azobenzene and dithiol-functionalized hexa(ethylene glycol). The material was prepared via thiol-Michael addition polymerization in chloroform at 50 °C for 24 hours using triethylamine as a catalyst. Following synthesis, the polymer was purified through precipitation in cold methanol and subsequent Soxhlet extraction to remove residual reagents. The melting temperature was characterized using differential scanning calorimetry during the second heating cycle.",
      "reasoning_analysis": "Increasing Factors: The incorporation of rigid diacrylate-terminated azobenzene units introduces aromatic rings capable of strong intermolecular pi-pi stacking interactions, which significantly restrict chain mobility and enhance thermal stability. Furthermore, the stoichiometric 1:1 molar ratio promotes a highly regular alternating chain architecture, facilitating efficient chain packing and crystallinity, while the rigorous Soxhlet extraction purification removes low molecular weight impurities that could otherwise act as plasticizers. Decreasing Factors: The dithiol-functionalized hexa(ethylene glycol) segments introduce flexible ether linkages and long aliphatic spacers that increase free volume and segmental mobility, thereby lowering the energy required for the solid-to-liquid transition. Additionally, the formation of thioether bonds during the thiol-Michael addition adds further backbone flexibility compared to rigid carbon-carbon bonds. Dominant Factor: The strong intermolecular interactions arising from the rigid azobenzene moieties combined with the high structural regularity imposed by the equimolar synthesis qualitatively dominate the thermal behavior, enabling the formation of stable crystalline domains that define the Tm despite the flexibility introduced by the ethylene glycol spacers."
    }
  },
  {
    "doi": null,
    "title": "Material Properties",
    "year": 2005,
    "chemical_composition": {
      "repeat_unit_psmiles": null,
      "monomers": [
        {
          "name": "ε-caprolactone",
          "smiles": "O=C1CCCCCO1",
          "ratio_value": 20,
          "ratio_unit": "wt%"
        },
        {
          "name": "Cellulose acetate",
          "smiles": null,
          "ratio_value": 80,
          "ratio_unit": "wt%"
        }
      ],
      "additives": [
        {
          "name": "Poly(ethylene glycol) 400",
          "type": "plasticizer",
          "amount_value": 10,
          "amount_unit": "wt%"
        }
      ],
      "is_homopolymer": false
    },
    "processing_history": "Solvent casting from 15% (w/w) acetone solution at 65 ± 3 °C for 6 h, evaporated in acetone-saturated atmosphere. Tm of CA phase measured by DSC (Netzsch DSC 204 TASC 414/3A) under N2 at 10 °C/min (2nd heating).",
    "hierarchical_structure": "Semicrystalline. Phase separation observed by SEM.",
    "properties": {
      "Tm": {
        "value": [
          253.7
        ],
        "unit": "°C"
      }
    },
    "analysis_with_hierarchical_structure": {
      "descriptive_text": "The sample comprises a heterogeneous system consisting of 20 wt% ε-caprolactone-derived segments and 80 wt% cellulose acetate, incorporated with 10 wt% Poly(ethylene glycol) 400 serving as a plasticizer. Fabrication was achieved via solvent casting from a 15% (w/w) acetone solution held at 65 ± 3 °C for 6 hours, followed by evaporation in an acetone-saturated atmosphere to form a solid film. Hierarchical characterization indicates a semicrystalline morphology with distinct phase separation observed by scanning electron microscopy. The melting temperature of the cellulose acetate phase was evaluated using differential scanning calorimetry under a nitrogen flow at a heating rate of 10 °C/min during the second heating cycle.",
      "reasoning_analysis": "Increasing Factors: The cellulose acetate component features a rigid backbone derived from glucopyranose rings, which facilitates strong intermolecular hydrogen bonding and stable packing, inherently establishing a high baseline melting temperature. Additionally, the solvent casting process conducted at 65 °C with controlled evaporation in a saturated atmosphere likely promoted chain mobility during film formation, allowing for enhanced crystallite perfection and thicker lamellae within the semicrystalline CA phase. Decreasing Factors: The incorporation of 10 wt% Poly(ethylene glycol) 400 acts as a low molecular weight plasticizer that increases free volume and reduces cohesive energy density, thermodynamically depressing the melting point through a dilution effect. Furthermore, the presence of the ε-caprolactone component, even with observed phase separation, may introduce interfacial defects or act as an impurity within the CA crystalline lattice, disrupting structural regularity and lowering the thermal energy required for melting. Dominant Factor: While the intrinsic rigidity of the cellulose acetate backbone ensures the existence of a distinct melting transition, the addition of the PEG 400 plasticizer is the dominant factor influencing the final Tm behavior. The thermodynamic depression caused by the plasticizer penetrating the amorphous regions and disrupting intermolecular forces qualitatively outweighs the crystallization benefits provided by the thermal processing history, leading to a net reduction in Tm relative to pure, unplasticized cellulose acetate."
    },
    "analysis_without_hierarchical_structure": {
      "descriptive_text": "The sample comprises a multi-component system consisting of 80 wt% Cellulose Acetate and 20 wt% ε-caprolactone, supplemented with 10 wt% Poly(ethylene glycol) 400 as a plasticizer. The material was prepared via solvent casting from a 15% w/w acetone solution maintained at 65 ± 3 °C for 6 hours, followed by evaporation in an acetone-saturated atmosphere. The melting temperature of the Cellulose Acetate phase was characterized using Differential Scanning Calorimetry under a nitrogen atmosphere at a heating rate of 10 °C/min during the second heating cycle.",
      "reasoning_analysis": "Increasing Factors: The inherent structural rigidity of the Cellulose Acetate backbone, characterized by strong intermolecular hydrogen bonding and steric bulk from acetate groups, establishes a high baseline melting temperature. Furthermore, the processing history involving evaporation in an acetone-saturated atmosphere facilitates slower solvent removal, allowing for enhanced chain relaxation and potentially greater crystal perfection within the CA phase, which supports a higher Tm. Decreasing Factors: The incorporation of 10 wt% Poly(ethylene glycol) 400 acts as a low molecular weight plasticizer that increases free volume and disrupts intermolecular cohesive forces, thermodynamically depressing the melting point. Additionally, the presence of the ε-caprolactone component likely introduces structural irregularities or phase separation that dilutes the crystallizable CA content, reducing lamellar thickness and lowering the Tm. Dominant Factor: The plasticization effect induced by the Poly(ethylene glycol) 400 combined with the dilution of the crystalline CA phase by the caprolactone component qualitatively dominates the thermal behavior, driving the Tm lower relative to neat Cellulose Acetate despite the favorable crystallization conditions provided by the saturated atmosphere drying."
    }
  },
  {
    "doi": null,
    "title": "High-Pressure Differential Thermal Analysis of Polymers",
    "year": 2001,
    "chemical_composition": {
      "repeat_unit_psmiles": "[*]NC(=O)CCCCC[*]",
      "monomers": [
        {
          "name": "Caprolactam",
          "smiles": "O=C1CCCCCN1",
          "ratio_value": null,
          "ratio_unit": null
        }
      ],
      "additives": [],
      "is_homopolymer": true
    },
    "processing_history": "Commercial pellets (1013B; Ube Industries, Ltd.). Tm measured by high-pressure DTA (Rigaku-Denki), room temperature to 400°C, pressures up to 1000 MPa. Tm value is intercept of least squares fit of Tm vs P data.",
    "hierarchical_structure": "a-form crystalline structure.",
    "properties": {
      "Tm": {
        "value": [
          226.4
        ],
        "unit": "°C"
      }
    },
    "analysis_with_hierarchical_structure": {
      "descriptive_text": "This material is a polyamide 6 homopolymer synthesized from caprolactam monomers, supplied as commercial pellets (1013B; Ube Industries, Ltd.) without additional additives. The hierarchical structure is identified as the α-form crystalline phase. Thermal characterization was conducted using high-pressure differential thermal analysis (DTA) from room temperature to 400°C under pressures up to 1000 MPa, where the melting temperature was determined as the intercept of the least squares fit of the Tm versus pressure data.",
      "reasoning_analysis": "Increasing Factors: The presence of amide linkages enables strong intermolecular hydrogen bonding, which significantly increases the cohesive energy density required to disrupt the crystal lattice. Furthermore, the specific α-form crystalline structure indicates antiparallel chain packing that maximizes hydrogen bond efficiency and structural stability. Decreasing Factors: The aliphatic methylene sequences within the polymer backbone introduce conformational flexibility compared to rigid aromatic systems, which inherently lowers the thermal energy required for chain mobilization and melting. Additionally, the commercial processing history implies standard industrial cooling rates that may result in less perfect crystallites compared to slowly annealed samples, potentially broadening the melting transition. Dominant Factor: The extensive network of intermolecular hydrogen bonds stabilized within the α-form crystalline lattice is the dominant factor, establishing a high thermal barrier to melting that outweighs the flexibility introduced by the aliphatic segments and standard processing conditions."
    },
    "analysis_without_hierarchical_structure": {
      "descriptive_text": "The sample comprises a polyamide 6 homopolymer synthesized from caprolactam monomers, supplied as commercial pellets (1013B; Ube Industries, Ltd.). The melting temperature was characterized using high-pressure differential thermal analysis (DTA) with a Rigaku-Denki instrument, scanning from room temperature to 400°C under pressures reaching 1000 MPa, where the reported Tm value corresponds to the intercept of a least squares fit of the melting temperature versus pressure data.",
      "reasoning_analysis": "Increasing Factors: The chemical composition consists of polyamide 6, characterized by amide linkages capable of forming strong intermolecular hydrogen bonds, which significantly enhance cohesive energy density and lattice stability, thereby driving the Tm upward. Furthermore, the homopolymer architecture derived from caprolactam ensures high structural regularity, facilitating efficient chain packing and crystallization which supports a higher melting temperature. Decreasing Factors: The aliphatic sequence of five methylene groups within the repeat unit introduces conformational flexibility compared to aromatic counterparts, which inherently limits the stiffness of the backbone and reduces the thermal energy required for lattice disruption. Additionally, the use of commercial pellets implies a prior industrial thermal history that may involve rapid cooling, potentially resulting in less perfect crystallites compared to slowly annealed samples, which could qualitatively depress the observed melting onset. Dominant Factor: The extensive hydrogen bonding network intrinsic to the polyamide backbone serves as the dominant factor, as these strong specific interactions overwhelmingly dictate the energy required for the solid-to-liquid transition, outweighing the moderating effects of chain flexibility or prior commercial processing history."
    }
  },
  {
    "doi": "10.1002/app.10206",
    "title": "Melting Behavior of Poly(trimethylene terephthalate)",
    "year": 2002,
    "chemical_composition": {
      "repeat_unit_psmiles": "[*]OC(=O)c1ccc(cc1)C(=O)OCCC[*]",
      "monomers": [
        {
          "name": "Terephthalic acid",
          "smiles": "OC(=O)c1ccc(C(=O)O)cc1",
          "ratio_value": null,
          "ratio_unit": null
        },
        {
          "name": "1,3-Propanediol",
          "smiles": "OCCCO",
          "ratio_value": null,
          "ratio_unit": null
        }
      ],
      "additives": [
        {
          "name": "Tetraisopropyl titanate",
          "type": "catalyst",
          "amount_value": null,
          "amount_unit": null
        }
      ],
      "is_homopolymer": true
    },
    "processing_history": "Direct esterification of 1,3-propanediol with terephthalic acid in melt phase with tetraisopropyl titanate catalyst. Specimens dried at 363 K for 3 h under vacuum. Isothermal crystallization at Tc = 468 K. DSC heating rate 10 K/min under dry nitrogen.",
    "hierarchical_structure": "Triple melting peaks detected. Peak I corresponds to thick mother lamellae formed during primary crystallization.",
    "properties": {
      "Tm": {
        "value": [
          231.9
        ],
        "unit": "°C"
      }
    },
    "analysis_with_hierarchical_structure": {
      "descriptive_text": "The sample is a polyester synthesized via the direct melt-phase esterification of terephthalic acid and 1,3-propanediol using tetraisopropyl titanate as a catalyst. Specimens were dried at 363 K for 3 hours under vacuum prior to undergoing isothermal crystallization at 468 K. Differential scanning calorimetry performed at 10 K/min under dry nitrogen revealed triple melting peaks, with the primary peak corresponding to thick mother lamellae formed during primary crystallization.",
      "reasoning_analysis": "Increasing Factors: The incorporation of rigid terephthalic acid units into the backbone introduces aromatic stiffness and facilitates strong intermolecular interactions, inherently elevating the melting temperature. Furthermore, the specific processing history involving isothermal crystallization at 468 K promotes the growth of thick mother lamellae, as indicated by Peak I, which thermodynamically require higher energy to melt according to the Gibbs-Thomson equation. The vacuum drying step also eliminates volatile plasticizers like moisture or unreacted diol that would otherwise depress the melting point. Decreasing Factors: The 1,3-propanediol segment introduces an odd-numbered methylene sequence that provides greater conformational flexibility compared to shorter diol analogs, potentially increasing the entropy of fusion and lowering the equilibrium melting temperature. Additionally, the observation of triple melting peaks implies the presence of less perfect crystal populations or recrystallization events during heating, indicating structural heterogeneity that can manifest as lower temperature melting endotherms. Residual tetraisopropyl titanate catalyst may also act as a lattice impurity disrupting crystalline perfection. Dominant Factor: The thermal history defined by the isothermal crystallization temperature is the dominant factor influencing the observed Tm behavior. While the chemical composition establishes the theoretical baseline, the formation of thick mother lamellae during the 468 K crystallization step directly dictates the stability and thickness of the crystalline phase, thereby overriding minor compositional flexibility effects to determine the primary melting response."
    },
    "analysis_without_hierarchical_structure": {
