Repository: hhtrick/HHT-code

# HHT training framework

This directory contains model training, embedding precomputation, inference, article-level baselines and the curated datasets. All commands below assume that the working directory is `train_code/`.

## 3. Datasets and fixed partitions

Each main dataset is a JSON array at `dataset/{property}/{property}.json`. Entries contain source metadata, `chemical_composition`, `processing_history`, `hierarchical_structure`, `properties`, and two generated-analysis objects. Targets are stored as `properties[property]["value"]`; source metadata and target values are not predictive input fields.

| Property | Train | Validation | Test | Total |
|---|---:|---:|---:|---:|

File: train_code/dataset/Tm/Tm.json (part 2 of 200)
[
      "descriptive_text": "The sample comprises poly(trimethylene terephthalate) synthesized via direct melt-phase esterification of terephthalic acid and 1,3-propanediol utilizing tetraisopropyl titanate as a catalyst. Following polymerization, the specimens were subjected to vacuum drying at 363 K for 3 hours to eliminate residual volatiles. The material subsequently underwent isothermal crystallization at 468 K to establish a defined thermal history. Melting behavior was characterized using differential scanning calorimetry at a heating rate of 10 K/min under a dry nitrogen atmosphere.",
      "reasoning_analysis": "Increasing Factors: The incorporation of rigid aromatic terephthalate units within the polymer backbone significantly restricts chain mobility and enhances intermolecular cohesive energy, intrinsically driving the Tm higher compared to aliphatic polyesters. Additionally, the processing history involves isothermal crystallization at 468 K, which facilitates the growth of thicker and more perfect lamellae, thereby elevating the observed melting temperature according to thermodynamic principles relating crystal thickness to melting point. The vacuum drying step further supports a higher Tm by removing moisture that could act as a plasticizer or cause hydrolytic degradation. Decreasing Factors: The flexible aliphatic 1,3-propanediol spacer introduces conformational freedom between the aromatic rings, which inherently lowers the Tm relative to fully aromatic rigid-rod polymers. Furthermore, any residual tetraisopropyl titanate catalyst remaining within the matrix may act as an impurity that disrupts crystal lattice packing efficiency, potentially depressing the melting temperature. Dominant Factor: While the chemical composition establishes the theoretical equilibrium melting point, the specific thermal history involving isothermal crystallization is the dominant factor determining the observed Tm. The annealing at 468 K directly controls the lamellar thickness and degree of crystal perfection, which qualitatively dictates the specific melting peak position measured during the DSC scan relative to a non-annealed state."
    }
  },
  {
    "doi": null,
    "title": "A novel electrospun hydroxypropyl methylcellulose/polyethylene oxide blend nanofibers: Morphology and physicochemical properties",
    "year": null,
    "chemical_composition": {
      "repeat_unit_psmiles": null,
      "monomers": [
        {
          "name": "Hydroxypropyl methylcellulose",
          "smiles": null,
          "ratio_value": 4,
          "ratio_unit": "% (w/v)"
        },
        {
          "name": "Polyethylene oxide",
          "smiles": "[*]CCO[*]",
          "ratio_value": 2,
          "ratio_unit": "% (w/v)"
        }
      ],
      "additives": [
        {
          "name": "Tween 80",
          "type": "surfactant",
          "amount_value": 2,
          "amount_unit": "% (w/v)"
        }
      ],
      "is_homopolymer": false
    },
    "processing_history": "Solution prepared by dissolving PEO in water for 24 h, adding HPMC and homogenizing at 9000 rpm, adding Tween 80 (2% w/v), and stirring for 18 h. Electrospinning performed at 12 kV, 0.6 mL/h flow rate, 30 cm tip-to-collector distance, 25 °C, 30-40% RH. Nanofibers conditioned at 53% RH and 25 °C for 48 h. Tm measured by DSC (Pyris 6, PerkinElmer) from room temperature to 250 °C at 5 °C/min under nitrogen.",
    "hierarchical_structure": "Electrospun nanofibers, semicrystalline structure. Average fiber diameter 311 ± 69 nm.",
    "properties": {
      "Tm": {
        "value": [
          55.66
        ],
        "unit": "°C"
      }
    },
    "analysis_with_hierarchical_structure": {
      "descriptive_text": "The sample comprises a semicrystalline polymer blend system formulated with Hydroxypropyl methylcellulose and Polyethylene oxide at concentrations of 4% and 2% (w/v), respectively, supplemented with 2% (w/v) Tween 80 surfactant. The precursor solution was prepared by dissolving Polyethylene oxide in water for 24 hours, followed by the addition of Hydroxypropyl methylcellulose and homogenization at 9000 rpm, after which the surfactant was incorporated via stirring for 18 hours. This mixture was processed via electrospinning at 12 kV with a flow rate of 0.6 mL/h and a tip-to-collector distance of 30 cm under ambient conditions to yield nanofibers with an average diameter of 311 ± 69 nm. The resulting fibrous mats were conditioned at 53% relative humidity and 25 °C for 48 hours prior to thermal analysis by DSC under a nitrogen atmosphere.",
      "reasoning_analysis": "Increasing Factors: The electrospinning process imposes high extensional forces on the polymer jets, inducing molecular orientation along the fiber axis which can stabilize crystalline domains and potentially elevate the melting temperature relative to isotropic cast films. Additionally, the 48-hour conditioning period allows for physical aging and secondary crystallization, enabling the perfection of crystal lamellae thickness which thermodynamically favors a higher Tm. Decreasing Factors: The presence of amorphous Hydroxypropyl methylcellulose acts as a diluent within the Polyethylene oxide matrix, disrupting crystal continuity and reducing lamellar thickness. Furthermore, the inclusion of Tween 80 surfactant and the conditioning at 53% relative humidity introduce plasticizing effects; absorbed water and surfactant molecules increase free volume and chain mobility, significantly depressing the energy required for melting. The nanoscale confinement of the fibers also introduces surface effects that typically lower the melting point compared to bulk materials. Dominant Factor: While molecular orientation and secondary crystallization provide stabilizing influences, the combined plasticizing effect of absorbed moisture from humidity conditioning and the surfactant, coupled with the dilution of the crystallizable phase by the amorphous cellulose derivative, qualitatively dominates the system, leading to a net depression of the Tm relative to pure, bulk Polyethylene oxide."
    },
    "analysis_without_hierarchical_structure": {
      "descriptive_text": "The sample consists of a blend system comprising Hydroxypropyl methylcellulose (4% w/v) and Polyethylene oxide (2% w/v) stabilized with Tween 80 surfactant (2% w/v). The solution was prepared by dissolving Polyethylene oxide in water for 24 hours, followed by the addition of Hydroxypropyl methylcellulose and homogenization at 9000 rpm. Subsequently, Tween 80 was incorporated, and the mixture was stirred for 18 hours. Nanofibers were fabricated via electrospinning at an applied voltage of 12 kV with a flow rate of 0.6 mL/h and a tip-to-collector distance of 30 cm under ambient conditions of 25 °C and 30-40% relative humidity. Prior to characterization, the nanofibers were conditioned at 53% relative humidity and 25 °C for 48 hours, and the melting temperature was determined using differential scanning calorimetry from room temperature to 250 °C at a heating rate of 5 °C/min under a nitrogen atmosphere.",
      "reasoning_analysis": "Increasing Factors: The electrospinning processing history involves high voltage and extensional flow, which induces molecular orientation and strain-induced crystallization within the Polyethylene oxide domains, potentially stabilizing the crystal lattice and driving the Tm upward. Additionally, the inherent semi-crystalline nature of the Polyethylene oxide component provides the primary structural basis for the melting transition. Decreasing Factors: The chemical composition includes Hydroxypropyl methylcellulose and Tween 80, which act as non-crystallizable diluents and plasticizers respectively; their presence disrupts the regularity of the Polyethylene oxide crystal lattice, leading to thermodynamic melting point depression according to Flory-Huggins theory. Furthermore, the conditioning history at 53% relative humidity allows for moisture absorption, where water molecules interact with hydrophilic groups to increase free volume and chain mobility, significantly depressing the Tm. Dominant Factor: While electrospinning induces orientation, the combined plasticization effects from the Tween 80 surfactant and absorbed moisture during conditioning, alongside the dilution effect of the Hydroxypropyl methylcellulose matrix, qualitatively dominate the thermal behavior, resulting in a net depression of the Tm relative to pure Polyethylene oxide."
    }
  },
  {
    "doi": null,
    "title": "Molecular design of the polymer forming the complex with metal. Part IV. Complexation of pyridine-containing polyisoprene with zinc",
    "year": 2001,
    "chemical_composition": {
      "repeat_unit_psmiles": null,
      "monomers": [
        {
          "name": "Isoprene",
          "smiles": "CC(=C)C=C",
          "ratio_value": null,
          "ratio_unit": null
        },
        {
          "name": "Maleic anhydride",
          "smiles": "O=C1OC(=O)C=C1",
          "ratio_value": null,
          "ratio_unit": null
        },
        {
          "name": "1-(N-pyrid-2-ylmethyl)-6-amino-hexanamide",
          "smiles": "NCCCCCC(=O)NCc1ccccn1",
          "ratio_value": 3.0,
          "ratio_unit": "mol% per isoprene unit"
        }
      ],
      "additives": [
        {
          "name": "Zinc chloride",
          "type": "metal salt",
          "amount_value": 2,
          "amount_unit": "mol/mol (MPY:ZnCl2)"
        }
      ],
      "is_homopolymer": false
    },
    "processing_history": "MPYC5IP synthesized by grafting maleic anhydride to polyisoprene (Mn 20,000) at 180 °C, methanol treatment, and reaction with 1-(N-pyrid-2-ylmethyl)-6-amino-hexanamide (C5 spacer). Complex prepared by mixing ZnCl2 in methanol with MPYC5IP in THF (MPY:ZnCl2 = 1:2), evaporating solvents. Tm measured by DSC (Perkin-Elmer DSC-7) at 10 K/min under N2.",
    "hierarchical_structure": "Solid at room temperature. MPY-Zn complexes orderly line up. Strong aggregation of hard-segments. Complete phase-separation of hard and soft segments.",
    "properties": {
      "Tm": {
        "value": [
          143
        ],
        "unit": "°C"
      }
    },
    "analysis_with_hierarchical_structure": {
      "descriptive_text": "The material is a functionalized polyisoprene derivative with a number-average molecular weight of 20,000 g/mol, synthesized by grafting maleic anhydride onto the backbone at 180 °C followed by reaction with 1-(N-pyrid-2-ylmethyl)-6-amino-hexanamide at a concentration of 3.0 mol% per isoprene unit. This intermediate was complexed with zinc chloride at a molar ratio of 2 mol ZnCl2 per mol of pyridine functionality via solution mixing in THF and methanol followed by solvent evaporation. The resulting solid exhibits complete phase separation between hard and soft segments, characterized by the orderly alignment of MPY-Zn complexes and strong aggregation of hard segments. Thermal properties were evaluated using DSC at a heating rate of 10 K/min under a nitrogen atmosphere.",
      "reasoning_analysis": "Increasing Factors: The formation of coordination bonds between the pyridine groups and zinc chloride creates strong ionic aggregates that act as physical crosslinks and crystalline-like hard domains, significantly requiring higher thermal energy to dissociate. The complete phase separation and orderly alignment of these MPY-Zn complexes enhance the structural regularity and packing efficiency of the hard segments, thereby elevating the melting transition. Decreasing Factors: The polyisoprene backbone is inherently flexible with high chain mobility, and the introduction of the C5 amino-hexanamide spacer adds additional conformational freedom between the backbone and the ionic groups, which can lower the thermal stability of the ordered domains. Additionally, the solution casting process involving solvent evaporation may result in less perfect crystalline packing compared to melt crystallization, potentially broadening or lowering the observed transition. Dominant Factor: The stability and density of the supramolecular ionic network formed by the Zinc-pyridine complexes dominate the thermal behavior, as the energy required to disrupt these strongly aggregated, phase-separated hard segments dictates the macroscopic Tm despite the flexible nature of the underlying polymer backbone."
    },
    "analysis_without_hierarchical_structure": {
      "descriptive_text": "The material is a zinc-coordinated functionalized polyisoprene complex derived from a polyisoprene backbone (Mn 20,000) graft-modified with maleic anhydride at 180 °C. This intermediate was treated with methanol and reacted with 1-(N-pyrid-2-ylmethyl)-6-amino-hexanamide to incorporate pyridine-containing C5 spacers at 3.0 mol% per isoprene unit. The final coordination complex was prepared by dissolving the functionalized polymer in THF and mixing with zinc chloride in methanol at a stoichiometric ratio of 1:2 (MPY:ZnCl2), followed by solvent evaporation to yield the solid sample, which was analyzed via differential scanning calorimetry at 10 K/min under nitrogen.",
      "reasoning_analysis": "Increasing Factors: The formation of coordination complexes between zinc chloride and the pyridine moieties introduces strong physical crosslinks that restrict chain mobility and require significant thermal energy to dissociate, effectively creating thermally reversible ionic aggregates that elevate the observed melting transition. Additionally, the grafting of maleic anhydride and subsequent amidation introduces bulky side groups and potential hydrogen bonding interactions that increase backbone stiffness and intermolecular cohesion. Decreasing Factors: The inherent flexibility of the polyisoprene backbone and the irregular distribution of grafts disrupt the regularity required for efficient chain packing, thereby suppressing the crystallinity of the polymer backbone itself. Furthermore, the relatively low molecular weight (Mn 20,000) contributes to a reduction in melting temperature compared to higher molecular weight analogs due to increased chain end free volume. Dominant Factor: The strong metal-ligand coordination interactions dominate the thermal behavior, as the energy required to dissociate the zinc-pyridine ionic aggregates typically exceeds the thermal energy needed for the melting of any residual polyisoprene crystallites, defining the primary high-temperature endotherm observed in the DSC trace."
    }
  },
  {
    "doi": null,
    "title": "Thermal conductivity behaviour of polymers around glass transition and crystalline melting temperatures",
    "year": 2013,
    "chemical_composition": {
      "repeat_unit_psmiles": "*CC*",
      "monomers": [
        {
          "name": "Ethylene",
          "smiles": "C=C",
          "ratio_value": null,
          "ratio_unit": null
        }
      ],
      "additives": [],
      "is_homopolymer": true
    },
    "processing_history": "Commercial resin Braskem PB608. Tm determined by DSC according to ASTM D3418 with a heating rate of 10 °C/min.",
    "hierarchical_structure": "Semicrystalline, crystallinity 28%.",
    "properties": {
      "Tm": {
        "value": [
          103
        ],
        "unit": "°C"
      }
    },
    "analysis_with_hierarchical_structure": {
      "descriptive_text": "The investigated material is a semicrystalline polyethylene homopolymer, identified as the commercial resin Braskem PB608, possessing a crystallinity of 28%. Composed exclusively of ethylene repeat units, the sample was characterized via Differential Scanning Calorimetry (DSC) in accordance with ASTM D3418, utilizing a heating rate of 10 °C/min to determine the melting temperature.",
      "reasoning_analysis": "Increasing Factors: The high chemical symmetry and flexibility of the ethylene repeat unit facilitate efficient chain packing into crystalline lamellae, establishing a robust fundamental baseline for the melting transition. Additionally, the standardized ASTM D3418 DSC protocol with a controlled heating rate ensures that the measured thermal transition accurately reflects the stability of the crystalline phase without significant thermal lag artifacts. Decreasing Factors: The reported crystallinity of 28% is relatively low for a polyethylene homopolymer, suggesting the presence of thinner lamellae or a higher density of structural defects such as chain ends or branching that disrupt lattice perfection. According to the Thomson-Gibbs equation, reduced lamellar thickness and crystal imperfection directly depress the observed melting temperature relative to the equilibrium melting point of an infinite crystal. Dominant Factor: While the intrinsic chemical regularity of the polyethylene backbone dictates the potential for high-temperature melting, the specific morphological constraints indicated by the 28% crystallinity level are the dominant factor qualitatively limiting the Tm, as the thermal stability of the finite crystals formed during processing governs the observed transition rather than the theoretical maximum of the chemical structure."
    },
    "analysis_without_hierarchical_structure": {
      "descriptive_text": "The sample comprises a polyethylene homopolymer synthesized from ethylene monomers, identified as the commercial resin Braskem PB608. Thermal analysis was conducted to determine the melting temperature using Differential Scanning Calorimetry (DSC) in compliance with ASTM D3418, employing a heating rate of 10 °C/min.",
      "reasoning_analysis": "Increasing Factors: The chemical composition features a linear polyethylene backbone with high structural symmetry and an absence of bulky side groups, facilitating efficient chain packing and the formation of thermally stable crystalline lamellae. The homopolymer nature ensures minimal disruption to the crystal lattice compared to copolymer systems. Decreasing Factors: The processing history indicates a commercial resin state without specific laboratory-scale thermal annealing, meaning the crystal perfection is limited to the conditions of the industrial pelletizing process. Additionally, the neat polymer matrix lacks external nucleating agents that could otherwise promote the growth of thicker lamellae. Dominant Factor: The intrinsic chain regularity and symmetry of the ethylene homopolymer structure serve as the dominant factor, establishing a high baseline capacity for crystallization that dictates the Tm, overshadowing the moderate effects of the standard commercial thermal history and measurement protocol."
    }
  },
  {
    "doi": "10.1021/acs.macromol.5c00937",
    "title": "Exceptionally High Melting Temperature of Polymer Crystal with Fully Extended Chains Prepared via Topochemical Polymerization and Its Analysis Based on Nonlinear Modified Hoffman−Weeks Approach",
    "year": 2025,
    "chemical_composition": {
      "repeat_unit_psmiles": "[*]C(C(=O)OCc1cc(OC)ccc1)C=CC(C(=O)OCc2cc(OC)ccc2)C[*]",
      "monomers": [
        {
          "name": "Bis(3-Methoxybenzyl) (trans,trans)-Muconate",
          "smiles": "COc1cc(COC(=O)/C=C/C=C/C(=O)OCc2cc(OC)ccc2)ccc1",
          "ratio_value": null,
          "ratio_unit": null
        }
      ],
      "additives": [],
      "is_homopolymer": true
    },
    "processing_history": "Sample crystallized from the melt during DSC cooling scan (10 °C/min). Tm measured by DSC (TA Instruments DSC-250) on 2nd heating at 10 °C/min.",
    "hierarchical_structure": "Spherulites observed by optical microscopy. Crystallinity ~23% determined by DSC.",
    "properties": {
      "Tm": {
        "value": [
          155
        ],
        "unit": "°C"
      }
    },
    "analysis_with_hierarchical_structure": {
      "descriptive_text": "The sample is a homopolymer synthesized from Bis(3-Methoxybenzyl) (trans,trans)-Muconate, characterized by a backbone containing conjugated double bonds and ester linkages connected to methoxy-substituted aromatic rings. The material underwent melt crystallization during a DSC cooling scan at 10 °C/min, with the melting behavior evaluated during the second heating cycle at the same rate. Microstructural analysis confirmed the formation of spherulites via optical microscopy, and thermal analysis indicated a crystallinity level of approximately 23%.",
      "reasoning_analysis": "Increasing Factors: The presence of the conjugated (trans,trans)-muconate segment within the polymer backbone imparts significant chain stiffness, which reduces the entropy of fusion and inherently drives the Tm upward. Furthermore, the aromatic rings within the repeat unit allow for intermolecular pi-pi stacking interactions, enhancing lattice energy and thermal stability. The homopolymer nature ensures structural regularity, facilitating crystallization which is a prerequisite for observing a distinct Tm. Decreasing Factors: The inclusion of flexible ester linkages and methylene bridges between the aromatic rings and the backbone introduces conformational freedom that lowers the energy barrier for melting compared to fully rigid aromatic polyesters. The methoxy substituents on the benzyl rings may introduce steric hindrance that disrupts efficient chain packing, potentially leading to less stable crystal lattices. Additionally, the processing history involving a cooling rate of 10 °C/min may limit the time available for crystal perfection and lamellar thickening, resulting in thinner lamellae that melt at lower temperatures according to the Gibbs-Thomson effect. Dominant Factor: The intrinsic rigidity of the conjugated diene-aromatic backbone serves as the primary driver establishing a robust baseline Tm. However, the observed Tm is qualitatively modulated by the processing-induced crystal morphology; specifically, the moderate cooling rate and resulting 23% crystallinity suggest that while the chemical structure favors a high melting point, the final thermal behavior is significantly influenced by the degree of crystal perfection and lamellar thickness achieved during the DSC cooling scan."
    },
    "analysis_without_hierarchical_structure": {
      "descriptive_text": "The sample comprises a neat homopolymer derived from Bis(3-Methoxybenzyl) (trans,trans)-Muconate monomers, featuring a conjugated backbone substituted with bulky aromatic ester side groups. Thermal characterization was performed using a TA Instruments DSC-250, where the material was crystallized from the melt during a cooling scan at 10 °C/min, and the melting temperature was subsequently recorded during the second heating cycle at the same rate.",
      "reasoning_analysis": "Increasing Factors: The chemical composition promotes a high melting temperature through significant chain stiffness imparted by the conjugated diene backbone and strong intermolecular interactions arising from the aromatic benzyl ester side groups, which facilitate pi-pi stacking and dipole-dipole associations. The homopolymer architecture ensures structural regularity, enhancing the thermodynamic stability of the crystalline phase. Decreasing Factors: The steric bulk introduced by the methoxy substituents on the aromatic rings may introduce slight packing inefficiencies within the crystal lattice, potentially lowering the enthalpy of fusion. Furthermore, the processing history involving crystallization from the melt at a cooling rate of 10 °C/min imposes kinetic limitations on chain reorganization, likely resulting in thinner lamellae and less perfect crystals compared to slow-cooled or annealed samples, which qualitatively depresses the observed melting point. Dominant Factor: The intrinsic chain rigidity and strong intermolecular forces derived from the aromatic ester structure are the dominant factors, as they establish the fundamental thermodynamic baseline for the melting temperature; while the cooling rate influences crystal perfection, the high energy required to disrupt the stiff, interacting backbone dictates the primary magnitude of the Tm."
    }
  },
  {
    "doi": "10.1016/j.tsep.2023.102066",
    "title": "Straightforward determination of equilibrium heat of fusion and interaction parameter for a Polymer-Diluent system",
    "year": 2023,
    "chemical_composition": {
      "repeat_unit_psmiles": "[*]c1sc(CCCCCC)cc1[*]",
      "monomers": [
        {
          "name": "3-hexylthiophene",
          "smiles": "CCCCCc1cscc1",
          "ratio_value": null,
          "ratio_unit": null
        }
      ],
      "additives": [],
      "is_homopolymer": true
    },
    "processing_history": "P3HT purchased from Merck. DSC measurement (Perkin-Elmer DSC4). Heated to 260 °C at 20 °C/min, held 1 min. Cooled at 10 °C/min in presence of 3HT diluent. Diluent evaporated at 100 °C for 30 min. Melting scan at 20 °C/min under N2. Dry Melting Temperature (DMT).",
    "hierarchical_structure": "Semicrystalline. Thicker crystals formed in presence of diluent.",
    "properties": {
      "Tm": {
        "value": [
          237.3
        ],
        "unit": "°C"
      }
    },
    "analysis_with_hierarchical_structure": {
      "descriptive_text": "The sample comprises a semicrystalline poly(3-hexylthiophene) homopolymer commercially sourced from Merck. Thermal characterization was performed using differential scanning calorimetry, where the material was heated to 260 °C at 20 °C/min, held for 1 minute, and cooled at 10 °C/min in the presence of a 3-hexylthiophene diluent. Following diluent evaporation at 100 °C for 30 minutes, the dry melting temperature was determined via a melting scan at 20 °C/min under a nitrogen atmosphere. Hierarchical analysis indicates that the presence of the diluent during the cooling phase facilitated the formation of thicker crystals within the semicrystalline matrix.",
      "reasoning_analysis": "Increasing Factors: The processing history involving cooling in the presence of a 3-hexylthiophene diluent promoted the formation of thicker crystals, as indicated by the hierarchical structure. According to the Gibbs-Thomson relationship, increased lamellar thickness reduces the surface free energy penalty, thermodynamically stabilizing the crystal phase and driving the melting temperature upward. Additionally, the rigid conjugated thiophene backbone facilitates strong interchain pi-pi stacking interactions, providing a high intrinsic thermal stability baseline. Decreasing Factors: The incorporation of flexible hexyl side chains introduces conformational entropy and increases interchain spacing compared to unsubstituted polythiophene, which inherently limits the cohesive energy density and suppresses the melting temperature relative to a fully rigid rod polymer. Furthermore, although the diluent was evaporated, the initial presence of small molecules during crystallization could potentially introduce lattice defects if not perfectly excluded, which would act to depress the melting point. Dominant Factor: The morphological modification induced by the diluent-assisted processing qualitatively dominates the thermal behavior. The formation of thicker, more stable crystals likely results in a significantly higher melting temperature compared to standard melt-crystallized poly(3-hexylthiophene), overriding the inherent depressive effects of the alkyl side chains and potential minor crystalline defects."
    },
    "analysis_without_hierarchical_structure": {
      "descriptive_text": "The sample comprises a poly(3-hexylthiophene) homopolymer obtained commercially from Merck. Thermal analysis was conducted using differential scanning calorimetry, wherein the material was heated to 260 °C at 20 °C/min and held for one minute to erase thermal history. The sample was subsequently cooled at 10 °C/min in the presence of a 3-hexylthiophene diluent, followed by evaporation of the diluent at 100 °C for 30 minutes. The melting behavior was finally recorded during a heating scan at 20 °C/min under a nitrogen atmosphere to determine the Dry Melting Temperature (DMT).",
      "reasoning_analysis": "Increasing Factors: The conjugated thiophene backbone provides significant chain rigidity and facilitates strong interchain pi-pi stacking interactions, which stabilize the crystal lattice and inherently drive the melting temperature upward. Furthermore, the processing history involving cooling in the presence of a 3-hexylthiophene diluent acts as a solvent annealing step, promoting enhanced chain mobility during solidification and facilitating the formation of more ordered crystalline domains with higher thermal stability. Decreasing Factors: The incorporation of hexyl side chains introduces steric bulk that increases the interchain distance relative to unsubstituted polythiophene, potentially weakening intermolecular forces and lowering the melting temperature compared to the rigid backbone limit. Additionally, while the diluent was evaporated, any residual monomer molecules trapped within the lattice could act as impurities disrupting crystal perfection, and the moderate cooling rate of 10 °C/min may limit the growth of large, perfect crystallites compared to slower cooling protocols. Dominant Factor: The solvent-assisted crystallization induced by cooling in the presence of the 3-hexylthiophene diluent is the dominant factor, as this specific thermal treatment significantly enhances morphological order and crystal polymorph selection, overriding the limitations imposed by the side chain sterics and cooling rate to define the final melting behavior."
    }
  },
  {
    "doi": null,
    "title": "Material Properties",
    "year": 2005,
    "chemical_composition": {
      "repeat_unit_psmiles": null,
      "monomers": [
        {
          "name": "ε-caprolactone",
          "smiles": "O=C1CCCCCO1",
          "ratio_value": 20,
          "ratio_unit": "wt%"
        },
        {
          "name": "Cellulose acetate",
          "smiles": null,
          "ratio_value": 80,
          "ratio_unit": "wt%"
        }
      ],
      "additives": [],
      "is_homopolymer": false
    },
    "processing_history": "Solvent casting from 15% (w/w) acetone solution at 65 ± 3 °C for 6 h, evaporated in acetone-saturated atmosphere. Tm of PCL phase measured by DSC (Netzsch DSC 204 TASC 414/3A) under N2 at 10 °C/min (2nd heating).",
    "hierarchical_structure": "Semicrystalline. Phase separation observed by SEM.",
    "properties": {
      "Tm": {
        "value": [
          62.2
        ],
        "unit": "°C"
      }
    },
    "analysis_with_hierarchical_structure": {
      "descriptive_text": "The sample comprises a blend system consisting of 20 wt% ε-caprolactone-derived components and 80 wt% Cellulose acetate. Preparation involved solvent casting from a 15% (w/w) acetone solution at 65 ± 3 °C for 6 hours, followed by evaporation in an acetone-saturated atmosphere. The resulting material exhibits a semicrystalline hierarchical structure with distinct phase separation observed via scanning electron microscopy. Thermal analysis focused on the melting temperature of the polycaprolactone phase, measured by differential scanning calorimetry under nitrogen flow at 10 °C/min during the second heating cycle.",
      "reasoning_analysis": "Increasing Factors: The processing history involves solvent evaporation in an acetone-saturated atmosphere, which slows the drying kinetics and facilitates polymer chain reorganization, leading to thicker lamellae and higher crystalline perfection that intrinsically elevates the Tm. Additionally, the observed phase separation suggests that the polycaprolactone domains are relatively pure, minimizing the thermodynamic depression of Tm typically caused by miscible blending with Cellulose acetate. Decreasing Factors: The polycaprolactone component exists as the minority phase (20 wt%) within a rigid Cellulose acetate matrix, creating confinement effects that may restrict crystal growth and reduce lamellar thickness. Furthermore, any residual solvent remaining from the casting process could act as a plasticizer within the amorphous regions, potentially facilitating chain mobility that destabilizes the crystal lattice. Dominant Factor: The phase-separated morphology is the dominant factor governing the Tm behavior. By isolating the crystallizable polycaprolactone phase from the Cellulose acetate matrix, the system avoids the significant melting point depression associated with molecular-level mixing, allowing the processing-induced crystalline perfection from the controlled evaporation to primarily dictate the final melting temperature."
    },
    "analysis_without_hierarchical_structure": {
      "descriptive_text": "The sample comprises a binary system composed of ε-caprolactone-derived segments (20 wt%) and cellulose acetate (80 wt%). The material was prepared via solvent casting from a 15% (w/w) acetone solution maintained at 65 ± 3 °C for 6 hours, followed by evaporation in an acetone-saturated atmosphere. The melting temperature of the poly(ε-caprolactone) phase was subsequently characterized using differential scanning calorimetry under a nitrogen atmosphere at a heating rate of 10 °C/min during the second heating cycle.",
      "reasoning_analysis": "Increasing Factors: The processing history involves evaporation in an acetone-saturated atmosphere, which significantly retards the solvent removal rate and extends the time available for polymer chain rearrangement during film formation. This kinetic allowance facilitates the development of thicker lamellar crystals within the poly(ε-caprolactone) phase, thereby driving the melting temperature upward relative to samples prepared via rapid quenching or fast drying methods. Decreasing Factors: The chemical composition indicates a blend where cellulose acetate constitutes 80 wt% of the matrix, acting as a non-crystallizable diluent within the semi-crystalline poly(ε-caprolactone) system. According to thermodynamic melting point depression theories, the presence of this diluent reduces the chemical potential of the crystallizable component, leading to a significant lowering of the equilibrium melting temperature. Additionally, specific intermolecular interactions such as hydrogen bonding between the carbonyl groups of poly(ε-caprolactone) and the hydroxyl or acetyl groups of cellulose acetate in the amorphous phase can restrict chain inclusion into the crystal lattice, further depressing the Tm. Dominant Factor: The thermodynamic dilution effect imposed by the high weight fraction of cellulose acetate is the dominant factor governing the final Tm behavior. While the controlled solvent evaporation processing history optimizes crystal perfection kinetically, it cannot overcome the fundamental thermodynamic depression caused by the substantial presence of the non-crystallizable cellulose acetate matrix, resulting in a Tm that is qualitatively lower than that of neat poly(ε-caprolactone)."
    }
  },
  {
    "doi": null,
    "title": "Thermal conductivity behaviour of polymers around glass transition and crystalline melting temperatures",
    "year": 2013,
    "chemical_composition": {
      "repeat_unit_psmiles": "*NC(=O)CCCCC*",
      "monomers": [
        {
          "name": "Caprolactam",
          "smiles": "O=C1CCCCN1",
          "ratio_value": null,
          "ratio_unit": null
        }
      ],
      "additives": [],
      "is_homopolymer": true
    },
    "processing_history": "Commercial resin BASF Ultramid 8200HS. Tm determined by DSC according to ASTM D3418 with a heating rate of 10 °C/min.",
    "hierarchical_structure": "Semicrystalline, crystallinity 30%.",
    "properties": {
      "Tm": {
        "value": [
          223
        ],
        "unit": "°C"
      }
    },
    "analysis_with_hierarchical_structure": {
      "descriptive_text": "The sample consists of a polyamide 6 homopolymer synthesized from caprolactam monomers, commercially supplied as BASF Ultramid 8200HS resin. Structurally, the material exhibits a semicrystalline morphology with a defined crystallinity of 30%. The melting temperature was characterized using differential scanning calorimetry (DSC) following the ASTM D3418 standard protocol with a heating rate of 10 °C/min.",
      "reasoning_analysis": "Increasing Factors: The presence of amide linkages within the polyamide 6 backbone facilitates strong intermolecular hydrogen bonding, significantly increasing the enthalpy of fusion required to disrupt the crystalline lattice. Additionally, the homopolymer structure derived from caprolactam ensures high chain regularity, promoting efficient packing within crystalline domains. Decreasing Factors: The reported crystallinity of 30% indicates a significant amorphous fraction and suggests that the crystalline lamellae possess finite thickness rather than infinite perfection; according to the Gibbs-Thomson effect, this finite size depresses the observed melting temperature relative to the equilibrium melting point. Furthermore, the standard DSC heating rate of 10 °C/min can introduce slight thermal lag, potentially shifting the observed peak to higher temperatures but reflecting non-equilibrium conditions. Dominant Factor: The intrinsic intermolecular hydrogen bonding network inherent to the polyamide chemistry is the dominant factor, establishing a high thermal stability baseline that fundamentally dictates the melting temperature range, outweighing the modifications caused by moderate crystallinity or measurement parameters."
    },
    "analysis_without_hierarchical_structure": {
      "descriptive_text": "The sample consists of a polyamide 6 homopolymer derived from caprolactam monomers, commercially supplied as BASF Ultramid 8200HS resin. The material was characterized in its as-received state, with the melting temperature determined via differential scanning calorimetry according to ASTM D3418 standards using a heating rate of 10 °C/min.",
      "reasoning_analysis": "Increasing Factors: The presence of amide linkages within the backbone facilitates strong intermolecular hydrogen bonding, significantly increasing the enthalpy of fusion and stabilizing the crystalline lattice. Additionally, the homopolymer architecture ensures high structural regularity, promoting efficient chain packing and crystallinity which elevates the melting temperature. Decreasing Factors: The aliphatic methylene sequences between amide groups introduce chain flexibility and increase the entropy of fusion, which inherently limits the maximum achievable melting temperature compared to fully aromatic polyamides. Furthermore, the processing history does not explicitly specify pre-drying; given the hygroscopic nature of polyamide 6, absorbed moisture could act as a plasticizer or disrupt hydrogen bonding networks during heating, potentially depressing the observed Tm. Dominant Factor: The dense network of intermolecular hydrogen bonds inherent to the polyamide 6 chemistry is the dominant factor, establishing a robust crystalline phase that dictates the thermal transition behavior despite the flexibility of the aliphatic segments or potential environmental moisture uptake."
    }
  },
  {
    "doi": "10.1002/app.10206",
    "title": "Melting Behavior of Poly(trimethylene terephthalate)",
    "year": 2002,
    "chemical_composition": {
      "repeat_unit_psmiles": "[*]OC(=O)c1ccc(cc1)C(=O)OCCC[*]",
      "monomers": [
        {
          "name": "Terephthalic acid",
          "smiles": "OC(=O)c1ccc(C(=O)O)cc1",
          "ratio_value": null,
          "ratio_unit": null
        },
        {
          "name": "1,3-Propanediol",
          "smiles": "OCCCO",
          "ratio_value": null,
          "ratio_unit": null
        }
      ],
      "additives": [
        {
          "name": "Tetraisopropyl titanate",
          "type": "catalyst",
          "amount_value": null,
          "amount_unit": null
        }
      ],
      "is_homopolymer": true
    },
