Repository: hhtrick/HHT-code

# HHT training framework

This directory contains model training, embedding precomputation, inference, article-level baselines and the curated datasets. All commands below assume that the working directory is `train_code/`.

## 3. Datasets and fixed partitions

Each main dataset is a JSON array at `dataset/{property}/{property}.json`. Entries contain source metadata, `chemical_composition`, `processing_history`, `hierarchical_structure`, `properties`, and two generated-analysis objects. Targets are stored as `properties[property]["value"]`; source metadata and target values are not predictive input fields.

| Property | Train | Validation | Test | Total |
|---|---:|---:|---:|---:|

File: train_code/dataset/Tm/Tm.json (part 3 of 200)
[
    "processing_history": "Direct esterification of 1,3-propanediol with terephthalic acid in melt phase with tetraisopropyl titanate catalyst. Specimens dried at 363 K for 3 h under vacuum. Isothermal crystallization at Tc < 463 K. DSC heating rate 10 K/min under dry nitrogen.",
    "hierarchical_structure": "Two populations of lamellar stacks formed during primary crystallization. Peak I corresponds to thick mother lamellae.",
    "properties": {
      "Tm": {
        "value": [
          227.9
        ],
        "unit": "°C"
      }
    },
    "analysis_with_hierarchical_structure": {
      "descriptive_text": "The sample is a homopolymer synthesized via direct melt-phase esterification of terephthalic acid and 1,3-propanediol using tetraisopropyl titanate as a catalyst. Following synthesis, specimens were dried at 363 K for 3 h under vacuum and subjected to isothermal crystallization at temperatures below 463 K. Hierarchical structural analysis indicates the formation of two populations of lamellar stacks during primary crystallization, with Peak I corresponding to thick mother lamellae. The thermal properties were characterized by DSC at a heating rate of 10 K/min under a dry nitrogen atmosphere.",
      "reasoning_analysis": "Increasing Factors: The presence of rigid aromatic terephthalate units within the backbone significantly restricts segmental mobility, inherently elevating the melting temperature compared to aliphatic polyesters. The processing history of isothermal crystallization promotes the development of stable crystalline domains, specifically the thick mother lamellae identified in the hierarchical structure, which exhibit higher thermal stability according to the Gibbs-Thomson relationship. Additionally, vacuum drying prevents hydrolytic degradation, preserving molecular integrity and crystal perfection. Decreasing Factors: The odd-numbered methylene sequence derived from 1,3-propanediol often leads to less efficient packing compared to even-numbered homologs, potentially limiting the maximum achievable melting temperature. Residual tetraisopropyl titanate catalyst may act as an impurity within the crystal lattice, causing slight melting point depression. Furthermore, crystallization at temperatures below 463 K may limit lamellar thickening compared to higher temperature annealing processes. Dominant Factor: The formation of thick mother lamellae during the specific isothermal crystallization history is the dominant factor governing the Tm. While the chemical composition sets the theoretical baseline, the processing-induced lamellar thickness stabilizes the crystalline phase, meaning the observed melting behavior is primarily dictated by the structural hierarchy achieved during thermal treatment rather than solely by the intrinsic chemical limitations."
    },
    "analysis_without_hierarchical_structure": {
      "descriptive_text": "The polymer sample is a poly(trimethylene terephthalate) synthesized via direct melt-phase esterification of terephthalic acid and 1,3-propanediol utilizing tetraisopropyl titanate as a catalyst. Following synthesis, the specimens were dried under vacuum at 363 K for 3 hours to ensure removal of volatiles. The material subsequently underwent isothermal crystallization at temperatures below 463 K to establish a defined thermal history. Thermal characterization was performed using differential scanning calorimetry with a heating rate of 10 K/min under a dry nitrogen atmosphere.",
      "reasoning_analysis": "Increasing Factors: The incorporation of rigid aromatic terephthalate units into the backbone significantly enhances chain stiffness and intermolecular cohesive energy, inherently driving the Tm upward. Furthermore, the processing history includes isothermal crystallization, which facilitates the formation of thicker and more perfect lamellae, thereby elevating the observed melting temperature relative to quenched samples. Decreasing Factors: The presence of the flexible aliphatic 1,3-propanediol spacer introduces conformational freedom compared to shorter-chain analogues, which qualitatively lowers the Tm relative to fully aromatic polyesters. Additionally, any residual tetraisopropyl titanate catalyst or byproducts remaining after melt polymerization could act as impurities within the crystal lattice, potentially depressing the Tm. Dominant Factor: The fundamental chemical architecture, specifically the balance between the rigid aromatic rings and the flexible aliphatic spacer, establishes the equilibrium melting point and serves as the primary determinant of the thermal behavior, although the isothermal crystallization history critically modulates the realized crystal perfection within this thermodynamic limit."
    }
  },
  {
    "doi": "10.1016/j.tsep.2023.102066",
    "title": "Straightforward determination of equilibrium heat of fusion and interaction parameter for a Polymer-Diluent system",
    "year": 2023,
    "chemical_composition": {
      "repeat_unit_psmiles": "[*]c1sc(CCCCCC)cc1[*]",
      "monomers": [
        {
          "name": "3-hexylthiophene",
          "smiles": "CCCCCc1cscc1",
          "ratio_value": null,
          "ratio_unit": null
        }
      ],
      "additives": [
        {
          "name": "3-hexylthiophene",
          "type": "diluent",
          "amount_value": 0.23,
          "amount_unit": "volume fraction"
        }
      ],
      "is_homopolymer": true
    },
    "processing_history": "P3HT-3HT mixture. DSC measurement (Perkin-Elmer DSC4). Heated to 260 °C at 20 °C/min, held 1 min. Cooled at 2 °C/min. Melting scan at 20 °C/min under N2. Wet Melting Temperature (WMT).",
    "hierarchical_structure": "Semicrystalline. Melting temperature reduced with increasing diluent fraction.",
    "properties": {
      "Tm": {
        "value": [
          200.8
        ],
        "unit": "°C"
      }
    },
    "analysis_with_hierarchical_structure": {
      "descriptive_text": "The sample comprises a semicrystalline poly(3-hexylthiophene) homopolymer system incorporating 3-hexylthiophene monomer as a diluent with a volume fraction of 0.23. Thermal characterization was performed using a Perkin-Elmer DSC4 under a nitrogen atmosphere, wherein the specimen was heated to 260 °C at 20 °C/min, held for 1 minute, cooled at 2 °C/min, and subjected to a final melting scan at 20 °C/min to determine the wet melting temperature. This processing protocol establishes the thermal history for the semicrystalline hierarchy observed in the P3HT-3HT mixture.",
      "reasoning_analysis": "Increasing Factors: The conjugated thiophene backbone provides inherent chain rigidity and facilitates interchain pi-pi stacking, which stabilizes the crystalline lattice and supports a defined melting transition. Additionally, the controlled cooling rate of 2 °C/min during the processing history allows for adequate chain reorganization and crystallite growth, enhancing the thermal stability of the formed crystals. Decreasing Factors: The presence of 3-hexylthiophene monomer acting as a diluent at a 0.23 volume fraction introduces entropy of mixing in the melt phase, which thermodynamically depresses the melting temperature according to polymer solution theory. Furthermore, the flexible hexyl side chains introduce conformational disorder relative to unsubstituted polythiophene, disrupting perfect packing efficiency. Dominant Factor: The thermodynamic melting point depression induced by the diluent is the dominant factor influencing the Tm. Although the backbone rigidity and cooling protocol support crystallization, the hierarchical structure note explicitly indicates that melting temperature reduces with increasing diluent fraction, confirming that the dilution effect qualitatively overrides the crystallization kinetics to lower the observed Tm relative to the neat polymer."
    },
    "analysis_without_hierarchical_structure": {
      "descriptive_text": "The sample comprises a poly(3-hexylthiophene) homopolymer matrix blended with 3-hexylthiophene monomer acting as a diluent at a volume fraction of 0.23. Characterized as a P3HT-3HT mixture, the material underwent thermal analysis using a Perkin-Elmer DSC4 under a nitrogen atmosphere. The processing protocol involved heating to 260 °C at 20 °C/min with a 1-minute hold, followed by controlled cooling at 2 °C/min, and a final melting scan at 20 °C/min to ascertain the Wet Melting Temperature.",
      "reasoning_analysis": "Increasing Factors: The controlled cooling rate of 2 °C/min during the processing history allows sufficient time for polymer chain reorganization and crystallization, facilitating the formation of thicker lamellae which inherently exhibit higher thermal stability compared to quenched counterparts. Additionally, the conjugated polythiophene backbone provides intrinsic rigidity that supports a high baseline melting temperature. Decreasing Factors: The incorporation of 3-hexylthiophene monomer as a diluent at a significant volume fraction of 0.23 introduces a profound thermodynamic depression effect. According to Flory-Huggins theory, the presence of low molecular weight species reduces the chemical potential of the polymer in the melt phase, thereby lowering the equilibrium melting temperature relative to the neat polymer. Dominant Factor: The diluent-induced melting point depression is the dominant factor governing the final Tm behavior. While the slow cooling rate promotes crystallinity, the thermodynamic destabilization caused by the substantial concentration of the monomeric diluent overwhelmingly dictates a lower observed Wet Melting Temperature compared to pure P3HT."
    }
  },
  {
    "doi": "10.1002/app.10206",
    "title": "Melting Behavior of Poly(trimethylene terephthalate)",
    "year": 2002,
    "chemical_composition": {
      "repeat_unit_psmiles": "[*]OC(=O)c1ccc(cc1)C(=O)OCCC[*]",
      "monomers": [
        {
          "name": "Terephthalic acid",
          "smiles": "OC(=O)c1ccc(C(=O)O)cc1",
          "ratio_value": null,
          "ratio_unit": null
        },
        {
          "name": "1,3-Propanediol",
          "smiles": "OCCCO",
          "ratio_value": null,
          "ratio_unit": null
        }
      ],
      "additives": [
        {
          "name": "Tetraisopropyl titanate",
          "type": "catalyst",
          "amount_value": null,
          "amount_unit": null
        }
      ],
      "is_homopolymer": true
    },
    "processing_history": "Direct esterification of 1,3-propanediol with terephthalic acid in melt phase with tetraisopropyl titanate catalyst. Specimens dried at 363 K for 3 h under vacuum. Isothermal crystallization at Tc < 463 K. DSC heating rate 10 K/min under dry nitrogen.",
    "hierarchical_structure": "Two populations of lamellar stacks formed during primary crystallization. Peak II corresponds to branched lamellae infilling spherulites.",
    "properties": {
      "Tm": {
        "value": [
          216.9
        ],
        "unit": "°C"
      }
    },
    "analysis_with_hierarchical_structure": {
      "descriptive_text": "The sample comprises a poly(trimethylene terephthalate) homopolymer synthesized via direct melt-phase esterification of terephthalic acid and 1,3-propanediol using tetraisopropyl titanate as a catalyst. Following synthesis, specimens were dried at 363 K for 3 hours under vacuum and subjected to isothermal crystallization at temperatures below 463 K. Structural characterization reveals the formation of two distinct populations of lamellar stacks during primary crystallization, where the secondary peak corresponds to branched lamellae infilling the spherulitic structure. Thermal analysis was conducted using DSC at a heating rate of 10 K/min under a dry nitrogen atmosphere.",
      "reasoning_analysis": "Increasing Factors: The presence of rigid aromatic terephthalate units in the backbone enhances chain stiffness and facilitates strong interchain interactions, which stabilizes the crystalline phase and drives the Tm upward. Additionally, the isothermal crystallization history promotes the formation of ordered lamellar stacks, establishing a defined crystalline morphology necessary for a distinct melting transition. Decreasing Factors: The use of 1,3-propanediol introduces an odd-numbered methylene sequence, resulting in a zig-zag chain conformation that packs less efficiently than even-numbered homologs, intrinsically lowering the thermodynamic equilibrium Tm. Furthermore, the hierarchical structure reveals branched lamellae infilling spherulites, which represent thinner or less perfect crystalline regions that melt at lower temperatures according to the Gibbs-Thomson equation. The crystallization temperature (Tc < 463 K) may also limit lamellar thickening, further depressing the observed melting point relative to high-temperature annealed samples. Dominant Factor: While the aromatic composition sets the upper bound for thermal stability, the dominant factor influencing the specific Tm behavior in this sample is the hierarchical morphology established during processing. The distribution of lamellar thicknesses, particularly the presence of branched, thinner lamellae formed during isothermal crystallization, qualitatively dictates the melting range and peak positions observed in the DSC thermogram."
    },
    "analysis_without_hierarchical_structure": {
      "descriptive_text": "The polymer sample consists of poly(trimethylene terephthalate) prepared via direct melt-phase esterification of terephthalic acid and 1,3-propanediol using tetraisopropyl titanate as a catalyst. The specimens were dried under vacuum at 363 K for 3 hours and subsequently underwent isothermal crystallization at a temperature below 463 K. Thermal analysis was performed using differential scanning calorimetry at a heating rate of 10 K/min under a dry nitrogen atmosphere.",
      "reasoning_analysis": "Increasing Factors: The presence of rigid aromatic terephthalate units within the backbone restricts chain flexibility, reducing the entropy of fusion and driving the melting temperature upward. Additionally, the isothermal crystallization step facilitates the formation of thicker lamellae, thermodynamically elevating the observed melting point, while vacuum drying preserves molecular weight by preventing hydrolytic degradation. Decreasing Factors: The flexible aliphatic 1,3-propanediol spacer introduces conformational freedom compared to fully aromatic polymers, inherently limiting the maximum crystal stability. Furthermore, residual catalyst or synthesis byproducts may act as lattice impurities that slightly depress the melting temperature. Dominant Factor: The intrinsic chemical architecture, defined by the rigid aromatic segments and specific odd-numbered aliphatic spacer, dominates the final melting behavior by establishing a high thermodynamic baseline, while the thermal history ensures the observed value approaches this equilibrium through optimized crystal perfection."
    }
  },
  {
    "doi": null,
    "title": "A novel electrospun hydroxypropyl methylcellulose/polyethylene oxide blend nanofibers: Morphology and physicochemical properties",
    "year": null,
    "chemical_composition": {
      "repeat_unit_psmiles": null,
      "monomers": [
        {
          "name": "Hydroxypropyl methylcellulose",
          "smiles": null,
          "ratio_value": 2,
          "ratio_unit": "% (w/v)"
        },
        {
          "name": "Polyethylene oxide",
          "smiles": "[*]CCO[*]",
          "ratio_value": 2,
          "ratio_unit": "% (w/v)"
        }
      ],
      "additives": [
        {
          "name": "Tween 80",
          "type": "surfactant",
          "amount_value": 2,
          "amount_unit": "% (w/v)"
        }
      ],
      "is_homopolymer": false
    },
    "processing_history": "Solution prepared by dissolving PEO in water for 24 h, adding HPMC and homogenizing at 9000 rpm, adding Tween 80 (2% w/v), and stirring for 18 h. Electrospinning performed at 12 kV, 0.6 mL/h flow rate, 30 cm tip-to-collector distance, 25 °C, 30-40% RH. Nanofibers conditioned at 53% RH and 25 °C for 48 h. Tm measured by DSC (Pyris 6, PerkinElmer) from room temperature to 250 °C at 5 °C/min under nitrogen.",
    "hierarchical_structure": "Electrospun nanofibers, semicrystalline structure. Average fiber diameter 235 ± 64 nm.",
    "properties": {
      "Tm": {
        "value": [
          56.13
        ],
        "unit": "°C"
      }
    },
    "analysis_with_hierarchical_structure": {
      "descriptive_text": "This material system comprises a semicrystalline blend fabricated into electrospun nanofibers with an average diameter of 235 ± 64 nm. The composition includes Polyethylene oxide and Hydroxypropyl methylcellulose, each at 2% w/v, combined with 2% w/v Tween 80 surfactant. Processing involved dissolving Polyethylene oxide in water for 24 hours, followed by Hydroxypropyl methylcellulose addition and homogenization at 9000 rpm, after which Tween 80 was incorporated and stirred for 18 hours. The solution was electrospun at 12 kV with a 0.6 mL/h flow rate and 30 cm tip-to-collector distance at 25 °C and 30-40% relative humidity, followed by conditioning at 53% relative humidity and 25 °C for 48 hours, with thermal properties measured by DSC from room temperature to 250 °C at 5 °C/min under nitrogen.",
      "reasoning_analysis": "Increasing Factors: The electrospinning process subjects the polymer solution to high elongational forces and rapid stretching, which can induce molecular orientation and enhance the degree of crystallinity within the Polyethylene oxide domains, potentially stabilizing the crystal lamellae and supporting a defined melting transition. Decreasing Factors: The incorporation of amorphous Hydroxypropyl methylcellulose acts as a non-crystallizable diluent within the polymer matrix, causing thermodynamic melting point depression by disrupting the regularity of the crystalline lattice. Additionally, Tween 80 functions as a surfactant and plasticizer, and the conditioning at 53% relative humidity likely facilitates water absorption in these hydrophilic components, both of which increase free volume and chain mobility to lower the Tm, while rapid solvent evaporation during spinning may restrict crystal growth time. Dominant Factor: The depression effects arising from the blend composition and plasticization are the dominant factors governing the thermal behavior. While electrospinning promotes chain orientation, the disruption of the Polyethylene oxide crystal lattice by the amorphous cellulose derivative and the significant plasticizing influence of the surfactant and absorbed moisture qualitatively drive the Tm lower relative to pure, bulk crystalline Polyethylene oxide."
    },
    "analysis_without_hierarchical_structure": {
      "descriptive_text": "The sample consists of a blend system comprising Hydroxypropyl methylcellulose (HPMC) and Polyethylene oxide (PEO), each prepared at a concentration of 2% (w/v) in water, along with Tween 80 surfactant added at 2% (w/v). The solution was prepared by dissolving PEO in water for 24 hours, followed by the addition of HPMC and homogenization at 9000 rpm, after which Tween 80 was incorporated and the mixture stirred for 18 hours. Nanofibers were fabricated via electrospinning at an applied voltage of 12 kV with a flow rate of 0.6 mL/h and a tip-to-collector distance of 30 cm under ambient conditions of 25 °C and 30-40% relative humidity. Prior to characterization, the nanofibers were conditioned at 53% relative humidity and 25 °C for 48 hours, and the melting temperature was subsequently measured using differential scanning calorimetry from room temperature to 250 °C at a heating rate of 5 °C/min under a nitrogen atmosphere.",
      "reasoning_analysis": "Increasing Factors: The electrospinning process subjects the polymer solution to high voltage and elongational forces, which can induce molecular orientation of the semi-crystalline PEO chains along the fiber axis. This alignment may promote the formation of more stable crystalline structures or extended-chain crystals, potentially acting to stabilize the melting transition. Additionally, the inherent semi-crystalline nature of the PEO component provides the primary crystalline phase responsible for the observed melting endotherm. Decreasing Factors: The presence of amorphous HPMC acts as a diluent within the PEO matrix, where intermolecular interactions such as hydrogen bonding disrupt the perfection and thickness of PEO lamellae, leading to melting point depression. Furthermore, the addition of Tween 80 introduces low molecular weight species that increase free volume and reduce intermolecular cohesion, functioning as a plasticizer. Crucially, the conditioning history at 53% relative humidity allows for significant moisture absorption given the hygroscopic nature of both polymers; absorbed water acts as a potent plasticizer that disrupts crystalline packing and significantly lowers the thermal energy required for melting. Dominant Factor: While processing-induced orientation provides a stabilizing effect, the cumulative plasticization effects from the amorphous HPMC blend component, the Tween 80 surfactant, and most significantly the moisture uptake during humidity conditioning qualitatively dominate the thermal behavior. These factors disrupt the crystalline lattice stability of the PEO phase more profoundly than orientation can reinforce it, resulting in a net depression of the Tm relative to pure, dry, bulk PEO."
    }
  },
  {
    "doi": null,
    "title": "In¯uence of type of uniform aromatic amide units on segmented copolyetheresteramides",
    "year": 2000,
    "chemical_composition": {
      "repeat_unit_psmiles": null,
      "monomers": [
        {
          "name": "TFT-dimethyl",
          "smiles": null,
          "ratio_value": 14,
          "ratio_unit": "wt%"
        },
        {
          "name": "Poly(tetramethyleneoxide)",
          "smiles": "[*]OCCCC[*]",
          "ratio_value": null,
          "ratio_unit": null
        },
        {
          "name": "Dimethyl terephthalate",
          "smiles": "COC(=O)c1ccc(C(=O)OC)cc1",
          "ratio_value": null,
          "ratio_unit": null
        }
      ],
      "additives": [
        {
          "name": "Irganox 1330",
          "type": "stabilizer",
          "amount_value": 1,
          "amount_unit": "wt%"
        },
        {
          "name": "Tetraisopropyl orthotitanate",
          "type": "catalyst",
          "amount_value": null,
          "amount_unit": null
        }
      ],
      "is_homopolymer": false
    },
    "processing_history": "Solution/melt polymerization in NMP (100 ml). Transesterification at 180°C then 250°C for 2 h. Vacuum polycondensation. Samples injection molded (barrel 50°C above Tm). Tm (reported as Flow Temperature Tfl indicating onset of melting) measured by DMA (Myrenne ATM3 torsion pendulum) at 1 Hz, heating rate 1°C/min.",
    "hierarchical_structure": "Semicrystalline segmented copolymer. Two-phase morphology with crystalline bisesterdiamide hard segments (lamellar thickness ~2 nm) and amorphous PTMO soft segments. Crystallinity < 13%.",
    "properties": {
      "Tm": {
        "value": [
          189
        ],
        "unit": "°C"
      }
    },
    "analysis_with_hierarchical_structure": {
      "descriptive_text": "The sample is a semicrystalline segmented copolymer consisting of Poly(tetramethyleneoxide) soft segments and crystalline bisesterdiamide hard segments derived from TFT-dimethyl (14 wt%) and Dimethyl terephthalate. Synthesized via solution/melt polymerization in NMP with Tetraisopropyl orthotitanate catalyst, the material underwent transesterification at 180°C and 250°C for 2 hours followed by vacuum polycondensation. Stabilized with 1 wt% Irganox 1330, the polymer exhibits a two-phase morphology with less than 13% crystallinity and hard segment lamellar thickness of approximately 2 nm. Specimens were injection molded with a barrel temperature 50°C above the melting point, and the melting behavior was characterized as flow temperature using DMA at 1 Hz with a heating rate of 1°C/min.",
      "reasoning_analysis": "Increasing Factors: The presence of rigid aromatic rings and amide linkages within the bisesterdiamide hard segments facilitates strong intermolecular hydrogen bonding and chain stacking, intrinsically driving the melting temperature higher. Additionally, the rigorous processing history involving high-temperature transesterification and vacuum polycondensation promotes high molecular weight and improved phase separation, which stabilizes the crystalline domains against thermal disruption. Decreasing Factors: The incorporation of flexible Poly(tetramethyleneoxide) soft segments disrupts the crystalline lattice continuity of the hard segments, acting as structural defects that lower the equilibrium melting point. The specific hierarchical structure features very thin lamellae (~2 nm) and low overall crystallinity (< 13%), which significantly depresses the observed melting temperature due to finite size effects and reduced thermodynamic stability. Furthermore, characterizing the transition as a flow temperature via DMA may reflect viscoelastic softening onset rather than the bulk thermodynamic melting point. Dominant Factor: The dominant factor is the microphase-separated morphology governed by the hard segment content and crystallinity. While the chemical rigidity of the hard segments sets a high theoretical baseline, the low crystallinity and nanoscale lamellar thickness imposed by the segmented copolymer architecture qualitatively dominate the thermal behavior, limiting the observed Tm to the stability range of these small, imperfect crystallites."
    },
    "analysis_without_hierarchical_structure": {
      "descriptive_text": "The sample consists of a copolymer derived from TFT-dimethyl (14 wt%), Poly(tetramethyleneoxide), and Dimethyl terephthalate, incorporating 1 wt% Irganox 1330 as a stabilizer and Tetraisopropyl orthotitanate as a catalyst. Synthesis was conducted via solution/melt polymerization in N-methyl-2-pyrrolidone, involving transesterification steps at 180°C and 250°C for 2 hours followed by vacuum polycondensation. The resulting material was injection molded with a barrel temperature maintained 50°C above the melting point, and the thermal properties were evaluated using a torsion pendulum in dynamic mechanical analysis at 1 Hz with a heating rate of 1°C/min to determine the flow temperature corresponding to the onset of melting.",
      "reasoning_analysis": "Increasing Factors: The aromatic structure provided by the Dimethyl terephthalate units enhances chain stiffness and promotes strong intermolecular interactions, which serves to elevate the melting temperature. Additionally, the vacuum polycondensation processing step facilitates the development of high molecular weight, reducing chain end defects that destabilize crystals, thereby contributing to a higher Tm. Decreasing Factors: The inclusion of Poly(tetramethyleneoxide) soft segments and the TFT-dimethyl comonomer introduces significant structural irregularity and flexibility, disrupting the crystalline lattice packing and depressing the melting point relative to a rigid homopolymer. Furthermore, the use of DMA to measure flow temperature rather than equilibrium melting typically results in a lower observed transition temperature due to the dependence on macroscopic viscosity changes. Dominant Factor: The structural disruption inherent to the segmented copolymer architecture, driven by the flexible soft segments and comonomer content, qualitatively dominates the thermal behavior by limiting crystalline perfection, thus exerting a stronger downward influence on the Tm than the upward pressure provided by molecular weight or aromatic rigidity."
    }
  },
  {
    "doi": "10.1016/j.tsep.2023.102066",
    "title": "Straightforward determination of equilibrium heat of fusion and interaction parameter for a Polymer-Diluent system",
    "year": 2023,
    "chemical_composition": {
      "repeat_unit_psmiles": "[*]c1sc(CCCCCC)cc1[*]",
      "monomers": [
        {
          "name": "3-hexylthiophene",
          "smiles": "CCCCCc1cscc1",
          "ratio_value": null,
          "ratio_unit": null
        }
      ],
      "additives": [
        {
          "name": "3-hexylthiophene",
          "type": "diluent",
          "amount_value": 0.23,
          "amount_unit": "volume fraction"
        }
      ],
      "is_homopolymer": true
    },
    "processing_history": "P3HT-3HT mixture. DSC measurement (Perkin-Elmer DSC4). Heated to 260 °C at 20 °C/min, held 1 min. Cooled at 10 °C/min. Melting scan at 20 °C/min under N2. Wet Melting Temperature (WMT).",
    "hierarchical_structure": "Semicrystalline. Melting temperature reduced with increasing diluent fraction.",
    "properties": {
      "Tm": {
        "value": [
          196.7
        ],
        "unit": "°C"
      }
    },
    "analysis_with_hierarchical_structure": {
      "descriptive_text": "The sample comprises a semicrystalline poly(3-hexylthiophene) (P3HT) homopolymer system blended with 3-hexylthiophene monomer acting as a diluent at a volume fraction of 0.23. Thermal characterization was performed on this P3HT-3HT mixture using a Perkin-Elmer DSC4 under a nitrogen atmosphere, employing a protocol where the sample was heated to 260 °C at 20 °C/min, held for 1 minute, cooled at 10 °C/min, and subsequently scanned at 20 °C/min to ascertain the wet melting temperature.",
      "reasoning_analysis": "Increasing Factors: The semicrystalline nature of the P3HT backbone facilitates strong interchain pi-pi stacking interactions and interdigitation of the hexyl side chains, which stabilizes the crystalline lattice and inherently drives the Tm upward. The thermal erasure at 260 °C followed by controlled cooling allows for the reformation of ordered lamellar structures necessary for a defined melting transition. Decreasing Factors: The presence of 3-hexylthiophene monomer as a diluent with a volume fraction of 0.23 introduces significant entropy of mixing, which thermodynamically depresses the chemical potential of the polymer in the melt state according to Flory-Huggins theory, thereby lowering the equilibrium Tm. Additionally, the cooling rate of 10 °C/min may kinetically limit the growth of perfect crystals, resulting in lamellae with lower thermal stability compared to slowly annealed samples. Dominant Factor: The thermodynamic melting point depression induced by the high volume fraction of the low molecular weight diluent is the dominant factor, as explicitly indicated by the structural observation that melting temperature reduces with increasing diluent fraction, overriding the intrinsic crystallinity benefits of the pure polymer backbone."
    },
    "analysis_without_hierarchical_structure": {
      "descriptive_text": "The sample comprises a poly(3-hexylthiophene) homopolymer matrix incorporating 3-hexylthiophene monomer as a diluent at a volume fraction of 0.23. Characterized as a P3HT-3HT mixture, the material underwent thermal analysis using a Perkin-Elmer DSC4 under a nitrogen atmosphere. The processing protocol involved heating to 260 °C at 20 °C/min with a 1-minute hold, followed by cooling at 10 °C/min, and a final melting scan at 20 °C/min to determine the Wet Melting Temperature.",
      "reasoning_analysis": "Increasing Factors: The conjugated backbone of the poly(3-hexylthiophene) promotes rigid chain segments and pi-pi stacking interactions, which facilitate crystalline ordering and establish a fundamental melting transition. The thermal erasure at 260 °C ensures that the measured behavior reflects the crystallization kinetics from the melt rather than prior processing history. Decreasing Factors: The inclusion of 3-hexylthiophene monomer as a diluent at a 0.23 volume fraction acts as a low molecular weight impurity that disrupts the polymer crystal lattice integrity. According to thermodynamic principles of melting point depression, this diluent reduces the chemical potential difference between the solid and liquid phases, thereby lowering the melting temperature. Additionally, the cooling rate of 10 °C/min may limit lamellar thickening compared to slower annealing processes. Dominant Factor: The thermodynamic melting point depression induced by the substantial volume fraction of the monomeric diluent is the dominant factor. While the conjugated backbone supports crystallinity, the lattice disruption caused by the intercalated small molecules qualitatively drives the Wet Melting Temperature significantly lower than that observed for a neat, solvent-free P3HT sample."
    }
  },
  {
    "doi": "10.1016/j.tsep.2023.102066",
    "title": "Straightforward determination of equilibrium heat of fusion and interaction parameter for a Polymer-Diluent system",
    "year": 2023,
    "chemical_composition": {
      "repeat_unit_psmiles": "[*]c1sc(CCCCCC)cc1[*]",
      "monomers": [
        {
          "name": "3-hexylthiophene",
          "smiles": "CCCCCc1cscc1",
          "ratio_value": null,
          "ratio_unit": null
        }
      ],
      "additives": [
        {
          "name": "3-hexylthiophene",
          "type": "diluent",
          "amount_value": 0.13,
          "amount_unit": "volume fraction"
        }
      ],
      "is_homopolymer": true
    },
    "processing_history": "P3HT-3HT mixture. DSC measurement (Perkin-Elmer DSC4). Heated to 260 °C at 20 °C/min, held 1 min. Cooled at 2 °C/min. Melting scan at 20 °C/min under N2. Wet Melting Temperature (WMT).",
    "hierarchical_structure": "Semicrystalline. Melting temperature reduced with increasing diluent fraction.",
    "properties": {
      "Tm": {
        "value": [
          218.7
        ],
        "unit": "°C"
      }
    },
    "analysis_with_hierarchical_structure": {
      "descriptive_text": "The sample consists of a semicrystalline poly(3-hexylthiophene) homopolymer blended with 3-hexylthiophene acting as a diluent at a volume fraction of 0.13. Processed as a P3HT-3HT mixture, the material was subjected to thermal analysis using a Perkin-Elmer DSC4 under a nitrogen atmosphere. The specific thermal history included heating to 260 °C at 20 °C/min with a 1-minute hold, followed by cooling at 2 °C/min, and a final melting scan at 20 °C/min to ascertain the Wet Melting Temperature.",
      "reasoning_analysis": "Increasing Factors: The rigid conjugated thiophene backbone promotes strong interchain pi-pi stacking and chain stiffness, which inherently stabilizes the crystalline lattice and drives the melting temperature higher. Furthermore, the controlled cooling rate of 2 °C/min during processing allows sufficient time for chain rearrangement, fostering the development of more perfect crystallites that exhibit greater thermal stability. Decreasing Factors: The incorporation of 3-hexylthiophene as a diluent at a 0.13 volume fraction significantly increases the entropy of the melt phase, leading to thermodynamic melting point depression relative to the pure polymer. Additionally, the hexyl side chains introduce steric hindrance that reduces packing efficiency compared to unsubstituted polythiophene, inherently lowering the equilibrium melting temperature. Dominant Factor: The melting point depression caused by the diluent is the dominant factor influencing the final Tm. This conclusion is supported by the hierarchical structure data indicating that melting temperature reduces with increasing diluent fraction, suggesting that the thermodynamic destabilization from the solvent-like additive outweighs the crystallinity enhancements gained from the slow cooling protocol and backbone rigidity."
    },
    "analysis_without_hierarchical_structure": {
      "descriptive_text": "The sample comprises a poly(3-hexylthiophene) homopolymer blended with 3-hexylthiophene acting as a diluent at a volume fraction of 0.13. Thermal analysis was conducted using a Perkin-Elmer DSC4 under a nitrogen atmosphere, where the specimen was heated to 260 °C at 20 °C/min, held for 1 minute, and subsequently cooled at 2 °C/min before the final melting scan was acquired at 20 °C/min to characterize the wet melting temperature.",
      "reasoning_analysis": "Increasing Factors: The thermal processing history includes a slow cooling rate of 2 °C/min following the melt erase, which facilitates enhanced chain reorganization and the formation of thicker lamellae or more perfect crystals, thereby thermodynamically stabilizing the crystalline phase and driving the Tm higher. Additionally, the rigid conjugated backbone of the polythiophene derivative inherently restricts chain mobility compared to flexible aliphatic polymers, establishing a baseline resistance to melting. Decreasing Factors: The chemical composition includes 3-hexylthiophene as a diluent at a 0.13 volume fraction, which acts as a low molecular weight impurity within the polymer matrix; according to melting point depression theory, this disrupts the crystalline lattice integrity and increases the entropy of the melt phase, significantly lowering the equilibrium melting temperature. Dominant Factor: The presence of the monomeric diluent is the dominant factor influencing the Tm behavior, as the thermodynamic depression caused by the significant volume fraction of the solvent-like species typically outweighs the morphological improvements in crystal perfection achieved through the slow cooling protocol, resulting in a net reduction of the observed melting temperature relative to the pure homopolymer."
    }
  },
  {
    "doi": null,
    "title": "A novel electrospun hydroxypropyl methylcellulose/polyethylene oxide blend nanofibers: Morphology and physicochemical properties",
    "year": null,
    "chemical_composition": {
      "repeat_unit_psmiles": null,
      "monomers": [
        {
          "name": "Hydroxypropyl methylcellulose",
          "smiles": null,
          "ratio_value": 2,
          "ratio_unit": "% (w/v)"
        },
        {
          "name": "Polyethylene oxide",
          "smiles": "[*]CCO[*]",
          "ratio_value": 1.5,
          "ratio_unit": "% (w/v)"
        }
      ],
      "additives": [
        {
          "name": "Tween 80",
          "type": "surfactant",
          "amount_value": 2,
          "amount_unit": "% (w/v)"
        }
      ],
      "is_homopolymer": false
    },
    "processing_history": "Solution prepared by dissolving PEO in water for 24 h, adding HPMC and homogenizing at 9000 rpm, adding Tween 80 (2% w/v), and stirring for 18 h. Electrospinning performed at 12 kV, 0.6 mL/h flow rate, 30 cm tip-to-collector distance, 25 °C, 30-40% RH. Nanofibers conditioned at 53% RH and 25 °C for 48 h. Tm measured by DSC (Pyris 6, PerkinElmer) from room temperature to 250 °C at 5 °C/min under nitrogen.",
    "hierarchical_structure": "Electrospun nanofibers, semicrystalline structure. Average fiber diameter 216 ± 63 nm.",
    "properties": {
      "Tm": {
        "value": [
          54.07
        ],
        "unit": "°C"
      }
    },
    "analysis_with_hierarchical_structure": {
      "descriptive_text": "The sample comprises a semicrystalline blend system consisting of Hydroxypropyl methylcellulose and Polyethylene oxide, incorporated with Tween 80 surfactant. The material was fabricated via an aqueous solution process involving homogenization and stirring, followed by electrospinning at 12 kV to produce nanofibers with an average diameter of 216 ± 63 nm. Post-fabrication, the fibers were conditioned at 53% relative humidity and 25 °C for 48 hours, and the thermal properties were subsequently evaluated using differential scanning calorimetry under nitrogen flow.",
