Repository: hhtrick/HHT-code

# HHT training framework

This directory contains model training, embedding precomputation, inference, article-level baselines and the curated datasets. All commands below assume that the working directory is `train_code/`.

## 3. Datasets and fixed partitions

Each main dataset is a JSON array at `dataset/{property}/{property}.json`. Entries contain source metadata, `chemical_composition`, `processing_history`, `hierarchical_structure`, `properties`, and two generated-analysis objects. Targets are stored as `properties[property]["value"]`; source metadata and target values are not predictive input fields.

| Property | Train | Validation | Test | Total |
|---|---:|---:|---:|---:|

File: train_code/dataset/Tm/Tm.json (part 4 of 200)
[
      "reasoning_analysis": "Increasing Factors: The electrospinning processing history subjects the polymer solution to high extensional flow and electric field forces, which can induce molecular orientation along the fiber axis. This alignment may promote the formation of more stable crystalline domains within the Polyethylene oxide component, potentially supporting a defined melting transition. Decreasing Factors: The presence of Hydroxypropyl methylcellulose acts as an amorphous diluent within the blend, disrupting the regular packing of Polyethylene oxide chains and reducing crystallite perfection. Additionally, the Tween 80 surfactant and absorbed moisture from the aqueous processing and 53% RH conditioning act as plasticizers, increasing free volume and lowering intermolecular cohesive energy. The nanoconfined structure of the fibers may also induce melting point depression due to surface energy effects described by the Gibbs-Thomson equation. Dominant Factor: While electrospinning induces orientation, the thermodynamic depression of the melting point caused by the miscible amorphous polymer component, combined with the significant plasticization effects from the surfactant and environmental moisture, qualitatively dominates the thermal behavior, leading to a lower Tm relative to bulk, pure Polyethylene oxide."
    },
    "analysis_without_hierarchical_structure": {
      "descriptive_text": "The sample consists of a composite system comprising polyethylene oxide (1.5% w/v) and hydroxypropyl methylcellulose (2% w/v) along with Tween 80 surfactant (2% w/v). The solution was prepared by dissolving polyethylene oxide in water for 24 hours, followed by the addition of hydroxypropyl methylcellulose and homogenization at 9000 rpm. Tween 80 was subsequently added, and the mixture was stirred for 18 hours. Nanofibers were fabricated via electrospinning at 12 kV with a flow rate of 0.6 mL/h and a tip-to-collector distance of 30 cm under ambient conditions of 25 °C and 30-40% relative humidity. The resulting nanofibers were conditioned at 53% relative humidity and 25 °C for 48 hours prior to characterization. The melting temperature was measured using differential scanning calorimetry from room temperature to 250 °C at a heating rate of 5 °C/min under a nitrogen atmosphere.",
      "reasoning_analysis": "Increasing Factors: The electrospinning process involves high voltage stretching which induces molecular orientation along the fiber axis, potentially promoting the formation of more stable crystalline lamellae within the polyethylene oxide phase and increasing structural order. Decreasing Factors: The presence of hydroxypropyl methylcellulose, an amorphous polymer, acts as a diluent to the semi-crystalline polyethylene oxide, leading to thermodynamic melting point depression according to Flory-Huggins theory. Furthermore, the addition of Tween 80 surfactant and the conditioning at 53% relative humidity introduce plasticizing agents, specifically surfactant molecules and absorbed water, that increase free volume and reduce intermolecular forces within the polymer matrix. Dominant Factor: The thermodynamic dilution effect caused by the miscible amorphous hydroxypropyl methylcellulose combined with the significant plasticization from absorbed moisture during conditioning qualitatively dominates the behavior, driving the melting temperature lower relative to pure polyethylene oxide despite any orientational effects from electrospinning."
    }
  },
  {
    "doi": null,
    "title": "A novel electrospun hydroxypropyl methylcellulose/polyethylene oxide blend nanofibers: Morphology and physicochemical properties",
    "year": null,
    "chemical_composition": {
      "repeat_unit_psmiles": null,
      "monomers": [
        {
          "name": "Hydroxypropyl methylcellulose",
          "smiles": null,
          "ratio_value": 2,
          "ratio_unit": "% (w/v)"
        },
        {
          "name": "Polyethylene oxide",
          "smiles": "[*]CCO[*]",
          "ratio_value": 1,
          "ratio_unit": "% (w/v)"
        }
      ],
      "additives": [
        {
          "name": "Tween 80",
          "type": "surfactant",
          "amount_value": 2,
          "amount_unit": "% (w/v)"
        }
      ],
      "is_homopolymer": false
    },
    "processing_history": "Solution prepared by dissolving PEO in water for 24 h, adding HPMC and homogenizing at 9000 rpm, adding Tween 80 (2% w/v), and stirring for 18 h. Electrospinning performed at 12 kV, 0.6 mL/h flow rate, 30 cm tip-to-collector distance, 25 °C, 30-40% RH. Nanofibers conditioned at 53% RH and 25 °C for 48 h. Tm measured by DSC (Pyris 6, PerkinElmer) from room temperature to 250 °C at 5 °C/min under nitrogen.",
    "hierarchical_structure": "Electrospun nanofibers, semicrystalline structure. Average fiber diameter 205 ± 50 nm.",
    "properties": {
      "Tm": {
        "value": [
          53.06
        ],
        "unit": "°C"
      }
    },
    "analysis_with_hierarchical_structure": {
      "descriptive_text": "The sample comprises a blended polymer system consisting of Hydroxypropyl methylcellulose (2% w/v) and Polyethylene oxide (1% w/v) in an aqueous solution, supplemented with Tween 80 surfactant (2% w/v). The mixture was prepared by dissolving Polyethylene oxide for 24 hours, followed by the addition of Hydroxypropyl methylcellulose and homogenization at 9000 rpm, after which the surfactant was incorporated and the solution stirred for 18 hours. This precursor was subjected to electrospinning at 12 kV with a flow rate of 0.6 mL/h and a tip-to-collector distance of 30 cm under ambient conditions (25 °C, 30-40% RH) to fabricate semicrystalline nanofibers with an average diameter of 205 ± 50 nm. Following fabrication, the nanofibers were conditioned at 53% relative humidity and 25 °C for 48 hours, and the melting temperature was characterized by DSC from room temperature to 250 °C at a heating rate of 5 °C/min under a nitrogen atmosphere.",
      "reasoning_analysis": "Increasing Factors: The electrospinning process subjects the polymer solution to high extensional flow and electric fields, which can induce molecular orientation along the fiber axis. This alignment may promote the formation of oriented crystalline structures or extended-chain crystals within the Polyethylene oxide phase, potentially stabilizing the crystalline lattice and driving the Tm higher compared to isotropic bulk samples. Additionally, the semicrystalline hierarchical structure confirms the presence of ordered lamellae capable of undergoing a melting transition. Decreasing Factors: The system is a multicomponent blend where Hydroxypropyl methylcellulose and Tween 80 act as non-crystallizing impurities within the Polyethylene oxide matrix. According to thermodynamic melting point depression theories, the presence of these diluents reduces the chemical potential of the crystalline phase, thereby lowering the equilibrium Tm. Furthermore, the conditioning step at 53% relative humidity likely results in water absorption due to the hydrophilic nature of both polymers; absorbed water acts as a potent plasticizer that increases free volume and chain mobility, significantly depressing the Tm. The rapid solvent evaporation during electrospinning may also limit crystal perfection, resulting in smaller lamellar thicknesses that melt at lower temperatures. Dominant Factor: The depression of Tm caused by the blending effects and hygroscopic plasticization qualitatively dominates the thermal behavior. While electrospinning induces orientation, the thermodynamic disruption of the crystal lattice by the HPMC and surfactant additives, combined with the substantial plasticizing effect of absorbed moisture during conditioning, exerts a stronger influence, leading to a net reduction in Tm relative to pure, dry, bulk Polyethylene oxide."
    },
    "analysis_without_hierarchical_structure": {
      "descriptive_text": "The sample consists of a polymer blend system comprising Hydroxypropyl methylcellulose (HPMC) and Polyethylene oxide (PEO) dispersed in an aqueous solution with Tween 80 serving as a surfactant. The solution was prepared by dissolving PEO in water for 24 hours, followed by the addition of HPMC and homogenization at 9000 rpm, after which Tween 80 was incorporated and the mixture stirred for 18 hours. Nanofibers were fabricated via electrospinning at an applied voltage of 12 kV with a flow rate of 0.6 mL/h and a tip-to-collector distance of 30 cm under ambient conditions of 25 °C and 30-40% relative humidity. Prior to characterization, the resulting nanofibers were conditioned at 53% relative humidity and 25 °C for 48 hours, and the melting temperature was subsequently measured using differential scanning calorimetry from room temperature to 250 °C at a heating rate of 5 °C/min under a nitrogen atmosphere.",
      "reasoning_analysis": "Increasing Factors: The electrospinning process subjects the polymer jets to high extensional forces, which can induce molecular orientation in the semi-crystalline Polyethylene oxide chains, potentially promoting the formation of oriented crystallites with enhanced thermal stability. Additionally, the 48-hour conditioning period may facilitate secondary crystallization or physical aging that stabilizes the existing crystalline domains. Decreasing Factors: The blending of semi-crystalline PEO with amorphous Hydroxypropyl methylcellulose acts as a diluent, thermodynamically depressing the melting point by reducing the chemical potential of the crystalline polymer phase. Furthermore, the inclusion of Tween 80 surfactant introduces low molecular weight species that interfere with chain packing and reduce lamellar thickness, while the conditioning at 53% relative humidity likely leads to moisture absorption in these hydrophilic polymers, acting as a plasticizer that significantly lowers intermolecular cohesive forces and crystal perfection. Dominant Factor: The thermodynamic melting point depression caused by the intimate blending with amorphous HPMC and the plasticization effect from both the surfactant and absorbed moisture qualitatively dominate over the orientation effects induced by electrospinning, leading to a net reduction in the observed melting temperature relative to pure, dry PEO crystals."
    }
  },
  {
    "doi": null,
    "title": "A novel electrospun hydroxypropyl methylcellulose/polyethylene oxide blend nanofibers: Morphology and physicochemical properties",
    "year": null,
    "chemical_composition": {
      "repeat_unit_psmiles": null,
      "monomers": [
        {
          "name": "Hydroxypropyl methylcellulose",
          "smiles": null,
          "ratio_value": 5,
          "ratio_unit": "% (w/v)"
        },
        {
          "name": "Polyethylene oxide",
          "smiles": "[*]CCO[*]",
          "ratio_value": 1,
          "ratio_unit": "% (w/v)"
        }
      ],
      "additives": [
        {
          "name": "Tween 80",
          "type": "surfactant",
          "amount_value": 2,
          "amount_unit": "% (w/v)"
        }
      ],
      "is_homopolymer": false
    },
    "processing_history": "Solution prepared by dissolving PEO in water for 24 h, adding HPMC and homogenizing at 9000 rpm, adding Tween 80 (2% w/v), and stirring for 18 h. Electrospinning performed at 12 kV, 0.6 mL/h flow rate, 30 cm tip-to-collector distance, 25 °C, 30-40% RH. Nanofibers conditioned at 53% RH and 25 °C for 48 h. Tm measured by DSC (Pyris 6, PerkinElmer) from room temperature to 250 °C at 5 °C/min under nitrogen.",
    "hierarchical_structure": "Electrospun nanofibers, semicrystalline structure. Average fiber diameter 322 ± 60 nm.",
    "properties": {
      "Tm": {
        "value": [
          55.03
        ],
        "unit": "°C"
      }
    },
    "analysis_with_hierarchical_structure": {
      "descriptive_text": "The sample comprises a composite system of Hydroxypropyl methylcellulose and Polyethylene oxide dissolved in water at concentrations of 5% and 1% (w/v), respectively, supplemented with 2% (w/v) Tween 80 surfactant. The solution was homogenized at 9000 rpm and stirred for 18 hours before being fabricated into electrospun nanofibers using a voltage of 12 kV, a flow rate of 0.6 mL/h, and a tip-to-collector distance of 30 cm at 25 °C and 30-40% relative humidity. Following fabrication, the resulting nanofibers, which possess a semicrystalline structure with an average diameter of 322 ± 60 nm, were conditioned at 53% relative humidity and 25 °C for 48 hours. The melting temperature was characterized using differential scanning calorimetry from room temperature to 250 °C at a heating rate of 5 °C/min under a nitrogen atmosphere.",
      "reasoning_analysis": "Increasing Factors: The high-voltage electrospinning process imposes significant extensional flow on the polymer jets, which can induce molecular orientation along the fiber axis. This alignment may facilitate the formation of oriented crystallites within the polyethylene oxide component, potentially stabilizing the crystal structure and exerting an upward influence on the melting temperature. Decreasing Factors: The system is a multicomponent blend where the crystalline polyethylene oxide is mixed with amorphous hydroxypropyl methylcellulose and Tween 80 surfactant. The presence of these non-crystalline components acts as impurities within the crystalline lattice, reducing crystal perfection and thermodynamic stability via the dilution effect. Furthermore, the conditioning step at 53% relative humidity likely leads to water absorption, which acts as a plasticizer to increase free volume and chain mobility, thereby depressing the melting temperature. The rapid solvent evaporation inherent to electrospinning also limits the time available for crystal growth and perfection compared to slow cooling methods. Dominant Factor: The thermodynamic depression caused by the amorphous hydroxypropyl methylcellulose matrix and the plasticization effect from absorbed moisture during conditioning qualitatively dominate the final behavior, leading to a melting temperature lower than that of pristine, bulk polyethylene oxide."
    },
    "analysis_without_hierarchical_structure": {
      "descriptive_text": "The sample consists of a blend comprising Hydroxypropyl methylcellulose (5% w/v) and Polyethylene oxide (1% w/v) supplemented with Tween 80 surfactant (2% w/v). The solution was prepared by dissolving PEO in water for 24 hours, followed by the addition of HPMC and homogenization at 9000 rpm, after which Tween 80 was incorporated and the mixture stirred for 18 hours. Nanofibers were fabricated via electrospinning at 12 kV with a flow rate of 0.6 mL/h and a tip-to-collector distance of 30 cm under ambient conditions of 25 °C and 30-40% relative humidity. Prior to characterization, the nanofibers were conditioned at 53% relative humidity and 25 °C for 48 hours, and the melting temperature was subsequently measured by DSC from room temperature to 250 °C at a heating rate of 5 °C/min under a nitrogen atmosphere.",
      "reasoning_analysis": "Increasing Factors: The electrospinning process subjects the polymer solution to high-voltage stretching, which can induce molecular orientation in the Polyethylene oxide chains. This alignment may promote the formation of more ordered crystalline domains within the PEO phase, potentially stabilizing the crystal lattice and driving the Tm higher relative to non-oriented samples. Decreasing Factors: The inclusion of Tween 80 surfactant acts as a low molecular weight plasticizer, increasing free volume and reducing intermolecular cohesive forces. Additionally, blending semi-crystalline PEO with amorphous Hydroxypropyl methylcellulose disrupts the crystalline continuity (dilution effect), and the conditioning at 53% relative humidity introduces absorbed moisture which further plasticizes the hydrophilic polymer matrix, all significantly depressing the Tm. Dominant Factor: The plasticization and dilution effects qualitatively dominate the final thermal behavior. Despite potential orientation from electrospinning, the combined influence of the amorphous HPMC matrix, the surfactant additive, and moisture absorption from humidity conditioning reduces the thermal energy required to melt the PEO crystallites, resulting in a lower Tm compared to pure, dry Polyethylene oxide."
    }
  },
  {
    "doi": "10.1126/sciadv.adg8865",
    "title": "When crystals flow",
    "year": 2023,
    "chemical_composition": {
      "repeat_unit_psmiles": "*OCC*",
      "monomers": [
        {
          "name": "Ethylene oxide",
          "smiles": "C1CO1",
          "ratio_value": null,
          "ratio_unit": null
        }
      ],
      "additives": [],
      "is_homopolymer": true
    },
    "processing_history": "PEO8k (Mn = 8090 g/mol). Bulk sample measured by DSC (Mettler Toledo DSC-822), heating rate 10 K/min (Fig. 1A). Minor melting peak.",
    "hierarchical_structure": "Semicrystalline, melting of a minor lamellae.",
    "properties": {
      "Tm": {
        "value": [
          56.9
        ],
        "unit": "°C"
      }
    },
    "analysis_with_hierarchical_structure": {
      "descriptive_text": "The investigated sample is a semicrystalline poly(ethylene oxide) homopolymer, specifically PEO8k, possessing a number-average molecular weight (Mn) of 8090 g/mol. Prepared as a bulk specimen, the material was subjected to thermal analysis via differential scanning calorimetry using a Mettler Toledo DSC-822 instrument at a heating rate of 10 K/min. The resulting thermogram displayed a minor melting peak, which corresponds to the melting transition of minor lamellae present within the polymer's hierarchical structure.",
      "reasoning_analysis": "Increasing Factors: The chemical regularity of the ethylene oxide repeat units facilitates efficient chain packing and crystallization, establishing a fundamental melting transition inherent to the poly(ethylene oxide) backbone. Additionally, the bulk processing state ensures sufficient chain proximity for intermolecular interactions required to form a crystalline lattice. Decreasing Factors: The relatively low number-average molecular weight (Mn = 8090 g/mol) introduces a high concentration of chain ends, which act as defects within the crystal lattice and thermodynamically depress the Tm according to Flory's theory. Furthermore, the hierarchical structure is characterized by the melting of minor lamellae, indicating thin crystalline domains that exhibit reduced thermal stability due to surface energy effects described by the Gibbs-Thomson equation. The inherent flexibility of the ether linkage in the backbone also contributes to a lower energy barrier for melting compared to rigid-chain polymers. Dominant Factor: The morphological constraints imposed by the low molecular weight and the resulting formation of thin, minor lamellae qualitatively dominate the thermal behavior. These factors significantly suppress the Tm relative to high-molecular-weight, well-annealed poly(ethylene oxide), as the crystal perfection and lamellar thickness are the primary determinants of the observed melting point depression in this specific sample."
    },
    "analysis_without_hierarchical_structure": {
      "descriptive_text": "The sample comprises a poly(ethylene oxide) homopolymer with a number-average molecular weight of 8090 g/mol, designated as PEO8k. This bulk material was characterized using differential scanning calorimetry on a Mettler Toledo DSC-822 instrument with a heating rate of 10 K/min, during which a minor melting peak was observed.",
      "reasoning_analysis": "Increasing Factors: The chemical regularity of the poly(ethylene oxide) homopolymer backbone facilitates efficient chain packing into crystalline lamellae, establishing an intrinsic capacity for a defined melting transition. The flexibility of the ether linkages allows the chains to adopt the necessary conformations for crystallization. Decreasing Factors: The relatively low number-average molecular weight (Mn ≈ 8090 g/mol) results in a high concentration of chain ends, which act as defects within the crystal lattice, reducing lamellar thickness and thermodynamic stability, thereby depressing the Tm. Additionally, the observation of a minor melting peak suggests a low degree of crystallinity or the presence of imperfect crystallites, which typically exhibit reduced thermal stability compared to well-developed crystals. Dominant Factor: The molecular weight effect qualitatively dominates the thermal behavior; the high density of chain ends inherent to the PEO8k architecture fundamentally limits the maximum achievable lamellar thickness and crystal perfection, resulting in a lower Tm relative to high molecular weight counterparts."
    }
  },
  {
    "doi": "10.1126/sciadv.adg8865",
    "title": "When crystals flow",
    "year": 2023,
    "chemical_composition": {
      "repeat_unit_psmiles": "*OCC*",
      "monomers": [
        {
          "name": "Ethylene oxide",
          "smiles": "C1CO1",
          "ratio_value": null,
          "ratio_unit": null
        }
      ],
      "additives": [],
      "is_homopolymer": true
    },
    "processing_history": "PEO8k (Mn = 8090 g/mol). Bulk sample measured by DSC (Mettler Toledo DSC-822), heating rate 10 K/min (Fig. 1A). Major melting peak.",
    "hierarchical_structure": "Semicrystalline, crystallinity Xc = 70 ± 2%, lamellar domain spacing 15-18 nm.",
    "properties": {
      "Tm": {
        "value": [
          61.9
        ],
        "unit": "°C"
      }
    },
    "analysis_with_hierarchical_structure": {
      "descriptive_text": "The investigated sample is a polyethylene oxide (PEO) homopolymer with a number-average molecular weight (Mn) of 8,090 g/mol. Structurally, the material is semicrystalline, displaying a high degree of crystallinity (Xc) of 70 ± 2% and a lamellar domain spacing between 15 and 18 nm. Thermal characterization was performed on the bulk sample using differential scanning calorimetry (DSC) at a heating rate of 10 K/min, revealing a distinct major melting peak.",
      "reasoning_analysis": "Increasing Factors: The high degree of crystallinity (70 ± 2%) indicates a substantial volume fraction of ordered regions, while the lamellar domain spacing of 15-18 nm suggests the formation of relatively thick crystals. According to the Thomson-Gibbs equation, thicker lamellae reduce the surface-to-volume ratio of the crystals, thereby increasing the thermodynamic stability and driving the Tm upward. Additionally, the chemical regularity of the polyethylene oxide homopolymer backbone facilitates efficient chain packing. Decreasing Factors: The number-average molecular weight of 8,090 g/mol is relatively low, meaning a higher concentration of chain ends which act as defects that cannot be incorporated into the crystal lattice, thereby destabilizing the crystalline phase and lowering the Tm. Furthermore, the inherent flexibility of the ether linkage in the backbone generally contributes to a lower melting point compared to polymers with rigid aromatic backbones. Dominant Factor: The morphological features, specifically the lamellar thickness and high crystallinity achieved during the sample preparation, qualitatively dominate the final Tm behavior. While the low molecular weight introduces defects that depress the melting point, the ability of the chains to organize into thick lamellae (15-18 nm) suggests that the crystal perfection and thickness are the primary determinants of the thermal stability observed in the DSC measurement."
    },
    "analysis_without_hierarchical_structure": {
      "descriptive_text": "The sample comprises a poly(ethylene oxide) homopolymer designated as PEO8k with a number-average molecular weight (Mn) of 8090 g/mol. The bulk material was subjected to thermal analysis using a Mettler Toledo DSC-822 instrument at a heating rate of 10 K/min, resulting in the observation of a major melting peak.",
      "reasoning_analysis": "Increasing Factors: The homopolymer composition features a highly regular ethylene oxide backbone that promotes efficient chain packing and crystallinity through favorable intermolecular interactions and conformational flexibility, inherently driving the existence of a distinct melting transition. Additionally, the use of a bulk sample in the processing history eliminates solvent dilution effects, preserving the polymer concentration and supporting higher crystal stability. Decreasing Factors: The relatively low number-average molecular weight of 8090 g/mol increases the concentration of chain ends, which act as structural defects within the crystalline lattice and thermodynamically depress the melting temperature relative to high molecular weight variants. Furthermore, the standard DSC heating rate may introduce minor thermal lag effects that influence the precise onset detection. Dominant Factor: The inherent chemical regularity of the poly(ethylene oxide) backbone is the primary driver enabling crystallization, yet the finite molecular weight serves as the critical modulating factor that defines the specific thermal stability of the crystallites relative to the theoretical maximum for this chemistry."
    }
  },
  {
    "doi": "10.1002/app.10206",
    "title": "Melting Behavior of Poly(trimethylene terephthalate)",
    "year": 2002,
    "chemical_composition": {
      "repeat_unit_psmiles": "[*]OC(=O)c1ccc(cc1)C(=O)OCCC[*]",
      "monomers": [
        {
          "name": "Terephthalic acid",
          "smiles": "OC(=O)c1ccc(C(=O)O)cc1",
          "ratio_value": null,
          "ratio_unit": null
        },
        {
          "name": "1,3-Propanediol",
          "smiles": "OCCCO",
          "ratio_value": null,
          "ratio_unit": null
        }
      ],
      "additives": [
        {
          "name": "Tetraisopropyl titanate",
          "type": "catalyst",
          "amount_value": null,
          "amount_unit": null
        }
      ],
      "is_homopolymer": true
    },
    "processing_history": "Direct esterification of 1,3-propanediol with terephthalic acid in melt phase with tetraisopropyl titanate catalyst. Specimens dried at 363 K for 3 h under vacuum. Isothermal crystallization at Tc = 468 K. DSC heating rate 10 K/min under dry nitrogen.",
    "hierarchical_structure": "Triple melting peaks detected. Peak III attributed to recrystallization during the heating process.",
    "properties": {
      "Tm": {
        "value": [
          212.9
        ],
        "unit": "°C"
      }
    },
    "analysis_with_hierarchical_structure": {
      "descriptive_text": "The sample comprises a homopolymer synthesized via direct melt-phase esterification of terephthalic acid and 1,3-propanediol using tetraisopropyl titanate as a catalyst. Specimens were dried at 363 K for 3 hours under vacuum prior to undergoing isothermal crystallization at 468 K. Differential Scanning Calorimetry performed at a heating rate of 10 K/min under dry nitrogen revealed a hierarchical structure characterized by triple melting peaks, with the third peak attributed to recrystallization during the heating process.",
      "reasoning_analysis": "Increasing Factors: The presence of rigid aromatic rings within the terephthalate repeat units enhances backbone stiffness and intermolecular interactions, fundamentally elevating the melting temperature. Additionally, the isothermal crystallization at 468 K promotes the formation of thicker, more thermally stable lamellae, while the vacuum drying step removes potential plasticizing volatiles that would otherwise depress the Tm. Decreasing Factors: The odd-numbered methylene sequence derived from 1,3-propanediol results in a chain conformation that packs less efficiently than even-numbered analogs, inherently limiting the crystal lattice energy and Tm. Furthermore, the observation of recrystallization during heating indicates initial crystal metastability and structural heterogeneity, which can lead to lower onset melting temperatures. Dominant Factor: Although the odd-numbered spacer limits the theoretical maximum Tm compared to even-numbered polyesters, the specific thermal history involving high-temperature isothermal crystallization is the dominant factor, as it drives the system toward equilibrium crystal thickness and perfection, thereby maximizing the observed Tm within the constraints of the chemical composition."
    },
    "analysis_without_hierarchical_structure": {
      "descriptive_text": "The sample comprises poly(trimethylene terephthalate) synthesized via direct melt-phase esterification of terephthalic acid and 1,3-propanediol utilizing tetraisopropyl titanate as a catalyst. Following synthesis, specimens were vacuum-dried at 363 K for 3 hours to eliminate volatiles. The material subsequently underwent isothermal crystallization at 468 K to establish a defined thermal history. Melting behavior was characterized using differential scanning calorimetry at a heating rate of 10 K/min under a dry nitrogen atmosphere.",
      "reasoning_analysis": "Increasing Factors: The presence of rigid aromatic terephthalate units in the backbone enhances chain stiffness and facilitates strong intermolecular pi-pi stacking, intrinsically driving the Tm upward. Furthermore, the processing history involving isothermal crystallization at 468 K promotes the formation of thick lamellae and highly perfect crystals, which significantly elevates the observed melting temperature according to the Gibbs-Thomson effect. The vacuum drying step also prevents moisture-induced plasticization or hydrolytic degradation, preserving the molecular weight and thermal stability. Decreasing Factors: The inclusion of the flexible aliphatic 1,3-propanediol spacer introduces conformational freedom compared to fully aromatic polymers, which inherently limits the maximum achievable Tm relative to rigid-rod polymers. Additionally, any residual tetraisopropyl titanate catalyst could act as an impurity within the crystal lattice, potentially disrupting packing efficiency and slightly depressing the Tm. Dominant Factor: While the chemical architecture establishes the fundamental thermal ceiling, the specific thermal history involving isothermal crystallization at 468 K is the dominant factor determining the final observed Tm, as it ensures the polymer chains achieve a high degree of structural order and lamellar thickness that maximizes the melting point within the limits defined by the chemical composition."
    }
  },
  {
    "doi": "10.1177/0892705718820393",
    "title": "A novel heat-triggered shape-memory polymer based on ethylene–vinyl acetate copolymer/nitrile– butadiene rubber thermoplastic vulcanizates",
    "year": 2020,
    "chemical_composition": {
      "repeat_unit_psmiles": null,
      "monomers": [
        {
          "name": "Ethylene",
          "smiles": "C=C",
          "ratio_value": 74,
          "ratio_unit": "wt%"
        },
        {
          "name": "Vinyl Acetate",
          "smiles": "CC(=O)OC=C",
          "ratio_value": 26,
          "ratio_unit": "wt%"
        }
      ],
      "additives": [],
      "is_homopolymer": false
    },
    "processing_history": "Commercial EVA copolymer grade 7470 M supplied by Formosa Plastics Co. Ltd. Tm value reported in Materials section. DMA characterization performed at 1 Hz, 1% strain, -100 to 90 °C.",
    "hierarchical_structure": "Semicrystalline copolymer.",
    "properties": {
      "Tm": {
        "value": [
          76
        ],
        "unit": "°C"
      }
    },
    "analysis_with_hierarchical_structure": {
      "descriptive_text": "The sample is a commercial semicrystalline ethylene-vinyl acetate (EVA) copolymer, specifically grade 7470 M supplied by Formosa Plastics Co. Ltd., composed of 74 wt% ethylene and 26 wt% vinyl acetate monomers. Dynamic mechanical analysis was performed at 1 Hz and 1% strain over a temperature range of -100 to 90 °C, with the melting temperature value reported in the materials section.",
      "reasoning_analysis": "Increasing Factors: The ethylene backbone provides the structural regularity necessary for chain packing and crystallization, establishing the fundamental capability for a melting transition. The semicrystalline nature indicates the presence of ordered lamellar structures that require thermal energy to disrupt. Decreasing Factors: The inclusion of 26 wt% vinyl acetate acts as a significant structural defect within the polyethylene crystal lattice. The bulky acetate groups prevent efficient chain packing and are excluded from the crystalline phase, leading to thinner lamellae and a depression of the melting temperature according to copolymer theory. Furthermore, the commercial supply status implies standard industrial processing conditions which may result in less perfect crystals compared to laboratory annealed samples. Dominant Factor: The high comonomer content of vinyl acetate is the dominant factor influencing the Tm. The extensive disruption of crystallinity caused by the 26 wt% irregular units qualitatively overrides the crystallizing tendency of the ethylene segments, resulting in a melting temperature significantly lower than that of linear polyethylene homopolymers."
    },
    "analysis_without_hierarchical_structure": {
      "descriptive_text": "The sample consists of a commercial ethylene-vinyl acetate (EVA) copolymer, specifically grade 7470 M supplied by Formosa Plastics Co. Ltd. The chemical composition comprises 74 wt% ethylene and 26 wt% vinyl acetate monomers, forming a copolymer architecture without additional additives. Dynamic mechanical analysis was performed on the material at a frequency of 1 Hz and 1% strain across a temperature range of -100 to 90 °C, while the melting temperature value is reported within the materials section.",
      "reasoning_analysis": "Increasing Factors: The substantial ethylene content (74 wt%) provides the necessary structural regularity along the backbone to facilitate chain folding and the formation of crystalline lamellae, which is the prerequisite for observing a distinct melting transition. The commercial supply grade implies a standardized industrial cooling history that allows for the development of a baseline semi-crystalline morphology. Decreasing Factors: The incorporation of vinyl acetate comonomers at 26 wt% introduces bulky acetate side groups that create steric hindrance and disrupt the close packing of polymer chains required for crystallization. This comonomer inclusion reduces the thickness of the crystalline lamellae and introduces defects into the crystal lattice, which thermodynamically depresses the melting temperature relative to pure polyethylene homopolymers. Dominant Factor: The copolymerization effect driven by the significant vinyl acetate fraction is the dominant factor governing the thermal behavior. While the ethylene segments enable crystallinity, the structural irregularity imposed by the 26 wt% vinyl acetate content qualitatively dictates a lower melting temperature compared to high-density polyethylene, overriding the crystallizing potential of the ethylene backbone."
    }
  },
  {
    "doi": null,
    "title": "In¯uence of type of uniform aromatic amide units on segmented copolyetheresteramides",
    "year": 2000,
    "chemical_composition": {
      "repeat_unit_psmiles": null,
      "monomers": [
        {
          "name": "TtolT-dimethyl",
          "smiles": null,
          "ratio_value": 19,
          "ratio_unit": "wt%"
        },
        {
          "name": "Poly(tetramethyleneoxide)",
          "smiles": "[*]OCCCC[*]",
          "ratio_value": null,
          "ratio_unit": null
        },
        {
          "name": "Dimethyl terephthalate",
          "smiles": "COC(=O)c1ccc(C(=O)OC)cc1",
          "ratio_value": null,
          "ratio_unit": null
        }
      ],
      "additives": [
        {
          "name": "Irganox 1330",
          "type": "stabilizer",
          "amount_value": 1,
          "amount_unit": "wt%"
        },
        {
          "name": "Tetraisopropyl orthotitanate",
          "type": "catalyst",
          "amount_value": null,
          "amount_unit": null
        }
      ],
      "is_homopolymer": false
    },
    "processing_history": "Solution/melt polymerization in NMP (40 ml). Transesterification at 180°C then 250°C for 2 h. Vacuum polycondensation. Samples injection molded (barrel 50°C above Tm). Tm (reported as Flow Temperature Tfl indicating onset of melting) measured by DMA (Myrenne ATM3 torsion pendulum) at 1 Hz, heating rate 1°C/min.",
    "hierarchical_structure": "Semicrystalline segmented copolymer. Three-phase morphology: crystalline hard segments, glassy hard domains, and amorphous PTMO soft segments. Lamellar thickness ~2 nm.",
    "properties": {
      "Tm": {
        "value": [
          125
        ],
        "unit": "°C"
      }
    },
    "analysis_with_hierarchical_structure": {
      "descriptive_text": "The sample is a semicrystalline segmented copolymer composed of Poly(tetramethyleneoxide) soft segments and hard segments derived from Dimethyl terephthalate and TtolT-dimethyl, with the latter constituting 19 wt% of the monomer feed. Synthesis was achieved via solution/melt polymerization in NMP using Tetraisopropyl orthotitanate as a catalyst, involving transesterification stages at 180°C and 250°C for 2 hours followed by vacuum polycondensation, with 1 wt% Irganox 1330 added as a stabilizer. The material exhibits a complex three-phase morphology featuring crystalline hard segments, glassy hard domains, and amorphous PTMO soft segments, characterized by a lamellar thickness of approximately 2 nm. Final processing involved injection molding with a barrel temperature maintained 50°C above the melting point, and the melting behavior was assessed via DMA using a torsion pendulum at 1 Hz and a heating rate of 1°C/min, reporting the onset of melting as the flow temperature.",
      "reasoning_analysis": "Increasing Factors: The aromatic structure of the Dimethyl terephthalate hard segments provides intrinsic chain stiffness and potential for pi-pi stacking, which drives the formation of crystalline domains and establishes a baseline melting temperature. The high-temperature transesterification and vacuum polycondensation processing history promote high molecular weight and enhance the thermodynamic driving force for hard segment ordering. Additionally, the injection molding process may induce flow-oriented nucleation, potentially stabilizing the crystalline phase against immediate melting. Decreasing Factors: The segmented copolymer architecture fundamentally depresses the Tm relative to a homopolymer, as the Poly(tetramethyleneoxide) soft segments and TtolT-dimethyl comonomer disrupt the sequence regularity required for extensive crystal growth. The observed lamellar thickness of approximately 2 nm is notably thin; according to the Gibbs-Thomson equation, such confined crystallites possess a high surface-to-volume ratio that significantly reduces thermal stability and lowers the melting point. Furthermore, the presence of stabilizer additives acts as impurities that may be excluded from the crystal lattice, reducing crystal perfection. Dominant Factor: The morphological constraints imposed by the segmented copolymer structure qualitatively dominate the Tm behavior. While the aromatic hard segments enable crystallization, the dilution by amorphous soft segments and comonomer inclusion restricts crystal growth to thin lamellae. This structural confinement and the resulting reduction in crystal thermodynamic stability override the intrinsic rigidity of the hard segments, leading to a melting temperature that is depressed relative to the corresponding hard segment homopolymer."
    },
    "analysis_without_hierarchical_structure": {
