Repository: hhtrick/HHT-code

# HHT training framework

This directory contains model training, embedding precomputation, inference, article-level baselines and the curated datasets. All commands below assume that the working directory is `train_code/`.

## 3. Datasets and fixed partitions

Each main dataset is a JSON array at `dataset/{property}/{property}.json`. Entries contain source metadata, `chemical_composition`, `processing_history`, `hierarchical_structure`, `properties`, and two generated-analysis objects. Targets are stored as `properties[property]["value"]`; source metadata and target values are not predictive input fields.

| Property | Train | Validation | Test | Total |
|---|---:|---:|---:|---:|

File: train_code/dataset/Tm/Tm.json (part 5 of 200)
[
      "descriptive_text": "The sample comprises a multicomponent copolymer system synthesized via solution and melt polymerization in N-methyl-2-pyrrolidone (NMP). The chemical composition includes Poly(tetramethyleneoxide) and Dimethyl terephthalate as primary backbone constituents, incorporated with 19 wt% TtolT-dimethyl. The formulation contains 1 wt% Irganox 1330 as a stabilizer and utilizes Tetraisopropyl orthotitanate as a catalyst. The synthesis protocol involved transesterification stages at 180°C and 250°C for 2 hours, followed by vacuum polycondensation. Final specimens were prepared via injection molding with a barrel temperature set 50°C above the melting point. The melting behavior, reported as the Flow Temperature (Tfl) indicating the onset of melting, was characterized using a Myrenne ATM3 torsion pendulum via Dynamic Mechanical Analysis at 1 Hz with a heating rate of 1°C/min.",
      "reasoning_analysis": "Increasing Factors: The incorporation of Dimethyl terephthalate introduces rigid aromatic rings into the polymer backbone, promoting strong intermolecular interactions and chain stiffness that inherently drive the melting temperature higher. Additionally, the processing history involving high-temperature transesterification at 250°C and vacuum polycondensation facilitates the formation of high molecular weight chains, which stabilizes the crystalline phase and supports an elevated Tm. Decreasing Factors: The copolymer architecture involving Poly(tetramethyleneoxide) soft segments and 19 wt% TtolT-dimethyl introduces significant structural irregularity and flexibility, disrupting crystal lattice packing and depressing the Tm relative to a rigid homopolyester. Furthermore, the characterization method reports the Flow Temperature (Tfl) as the onset of melting via DMA rather than the equilibrium peak, and the injection molding process may induce rapid cooling that limits crystal perfection, both contributing to a lower observed value. Dominant Factor: The structural disruption caused by the multicomponent copolymer architecture, specifically the incorporation of flexible polyether segments and comonomer irregularity, qualitatively dominates the thermal behavior by reducing crystallinity and chain packing efficiency, thereby lowering the observed Tm compared to a purely aromatic polyester system despite the high molecular weight achieved during synthesis."
    }
  },
  {
    "doi": "10.1016/j.tsep.2023.102066",
    "title": "Straightforward determination of equilibrium heat of fusion and interaction parameter for a Polymer-Diluent system",
    "year": 2023,
    "chemical_composition": {
      "repeat_unit_psmiles": "[*]c1sc(CCCCCC)cc1[*]",
      "monomers": [
        {
          "name": "3-hexylthiophene",
          "smiles": "CCCCCc1cscc1",
          "ratio_value": null,
          "ratio_unit": null
        }
      ],
      "additives": [
        {
          "name": "3-hexylthiophene",
          "type": "diluent",
          "amount_value": 0.13,
          "amount_unit": "volume fraction"
        }
      ],
      "is_homopolymer": true
    },
    "processing_history": "P3HT-3HT mixture. DSC measurement (Perkin-Elmer DSC4). Heated to 260 °C at 20 °C/min, held 1 min. Cooled at 10 °C/min. Melting scan at 20 °C/min under N2. Wet Melting Temperature (WMT).",
    "hierarchical_structure": "Semicrystalline. Melting temperature reduced with increasing diluent fraction.",
    "properties": {
      "Tm": {
        "value": [
          212.6
        ],
        "unit": "°C"
      }
    },
    "analysis_with_hierarchical_structure": {
      "descriptive_text": "The sample comprises a semicrystalline poly(3-hexylthiophene) homopolymer matrix blended with 3-hexylthiophene monomer acting as a diluent at a volume fraction of 0.13. Processing involved a thermal cycle where the P3HT-3HT mixture was heated to 260 °C at 20 °C/min, held for 1 minute, and cooled at 10 °C/min under nitrogen, followed by a melting scan at 20 °C/min using a Perkin-Elmer DSC4 to ascertain the Wet Melting Temperature. The hierarchical structure is defined as semicrystalline, with characterization notes indicating a dependence of the melting temperature on the diluent fraction.",
      "reasoning_analysis": "Increasing Factors: The conjugated thiophene backbone enables strong interchain pi-pi stacking interactions, fostering the development of ordered semicrystalline domains that necessitate significant thermal energy to disrupt. Furthermore, the processing history includes a controlled cooling rate of 10 °C/min, which permits sufficient chain relaxation and crystallite growth, thereby establishing a robust crystalline baseline that supports a defined melting transition. Decreasing Factors: The incorporation of 3-hexylthiophene monomer as a diluent at a 0.13 volume fraction introduces low molecular weight species that disrupt the polymer lattice coherence and increase the entropy of the melt phase. Thermodynamically, this diluent effect lowers the chemical potential of the liquid state relative to the crystal, resulting in melting point depression. Additionally, the flexible hexyl side chains introduce conformational disorder compared to rigid unsubstituted polythiophenes, inherently limiting the thermal stability of the crystalline regions. Dominant Factor: The thermodynamic depression induced by the monomer diluent is the dominant factor influencing the Tm behavior for this specific sample. While the intrinsic crystallinity of the P3HT backbone dictates the existence of a melting event, the presence of the diluent qualitatively overrides the lattice stability, leading to a suppressed melting temperature relative to the neat polymer, consistent with the structural observation that melting temperature reduces with increasing diluent fraction."
    },
    "analysis_without_hierarchical_structure": {
      "descriptive_text": "The sample consists of a poly(3-hexylthiophene) homopolymer containing 3-hexylthiophene monomer as a diluent at a volume fraction of 0.13. The material was prepared as a P3HT-3HT mixture and analyzed using a Perkin-Elmer DSC4 under a nitrogen atmosphere. The thermal protocol involved heating to 260 °C at 20 °C/min with a 1-minute hold, cooling at 10 °C/min, and a final melting scan at 20 °C/min to determine the Wet Melting Temperature.",
      "reasoning_analysis": "Increasing Factors: The rigid conjugated thiophene backbone promotes chain stiffness and facilitates pi-pi stacking interactions, which inherently support the formation of ordered crystalline domains and stabilize the melting temperature. Additionally, the hexyl side chains enable interdigitation between polymer layers, enhancing lamellar stability, while the thermal cycle including a cooling step allows for recrystallization prior to measurement. Decreasing Factors: The presence of 0.13 volume fraction of 3-hexylthiophene monomer acting as a diluent introduces significant thermodynamic melting point depression. These low molecular weight species increase the entropy of the liquid phase relative to the solid and disrupt the cohesive interchain packing and pi-stacking efficiency required for stable crystal lattice formation. Dominant Factor: The thermodynamic dilution effect induced by the monomer additive qualitatively dominates the thermal behavior. Despite the intrinsic crystallinity of the poly(3-hexylthiophene) backbone, the system is measured as a Wet Melting Temperature, indicating that the disruption of the chemical potential equilibrium by the diluent drives the observed Tm lower than that of the pristine, neat polymer."
    }
  },
  {
    "doi": null,
    "title": "A novel electrospun hydroxypropyl methylcellulose/polyethylene oxide blend nanofibers: Morphology and physicochemical properties",
    "year": null,
    "chemical_composition": {
      "repeat_unit_psmiles": null,
      "monomers": [
        {
          "name": "Hydroxypropyl methylcellulose",
          "smiles": null,
          "ratio_value": 4.5,
          "ratio_unit": "% (w/v)"
        },
        {
          "name": "Polyethylene oxide",
          "smiles": "[*]CCO[*]",
          "ratio_value": 1.5,
          "ratio_unit": "% (w/v)"
        }
      ],
      "additives": [
        {
          "name": "Tween 80",
          "type": "surfactant",
          "amount_value": 2,
          "amount_unit": "% (w/v)"
        }
      ],
      "is_homopolymer": false
    },
    "processing_history": "Solution prepared by dissolving PEO in water for 24 h, adding HPMC and homogenizing at 9000 rpm, adding Tween 80 (2% w/v), and stirring for 18 h. Electrospinning performed at 12 kV, 0.6 mL/h flow rate, 30 cm tip-to-collector distance, 25 °C, 30-40% RH. Nanofibers conditioned at 53% RH and 25 °C for 48 h. Tm measured by DSC (Pyris 6, PerkinElmer) from room temperature to 250 °C at 5 °C/min under nitrogen.",
    "hierarchical_structure": "Electrospun nanofibers, semicrystalline structure. Average fiber diameter 317 ± 56 nm.",
    "properties": {
      "Tm": {
        "value": [
          54.51
        ],
        "unit": "°C"
      }
    },
    "analysis_with_hierarchical_structure": {
      "descriptive_text": "The sample comprises semicrystalline electrospun nanofibers formed from a blend of Hydroxypropyl methylcellulose and Polyethylene oxide, incorporating Tween 80 as a surfactant. The precursor solution was fabricated by dissolving Polyethylene oxide in water for 24 hours, followed by the addition of Hydroxypropyl methylcellulose and homogenization at 9000 rpm, after which Tween 80 was added and stirred for 18 hours. Electrospinning was conducted at 12 kV with a flow rate of 0.6 mL/h and a tip-to-collector distance of 30 cm at 25 °C and 30-40% relative humidity, yielding fibers with an average diameter of 317 ± 56 nm. Following fabrication, the nanofibers were conditioned at 53% relative humidity and 25 °C for 48 hours, and the melting temperature was characterized by DSC from room temperature to 250 °C at a heating rate of 5 °C/min under a nitrogen atmosphere.",
      "reasoning_analysis": "Increasing Factors: The electrospinning process subjects the polymer solution to high extensional forces and electric fields, which can induce molecular chain orientation along the fiber axis. This alignment may facilitate the formation of oriented crystalline domains within the Polyethylene oxide component, potentially enhancing the thermal stability of the crystals and resisting melting. Decreasing Factors: The system is a blend where Hydroxypropyl methylcellulose acts as an amorphous diluent to the crystallizable Polyethylene oxide, leading to thermodynamic melting point depression according to Flory-Huggins theory. Additionally, the presence of Tween 80 surfactant and the hygroscopic nature of both polymers, exacerbated by conditioning at 53% relative humidity, introduce plasticizing effects that increase free volume and chain mobility. The nanoscale fiber diameter also introduces surface-to-volume ratio effects that can destabilize crystal lamellae. Dominant Factor: While electrospinning-induced orientation provides a mechanism for structural ordering, the thermodynamic dilution effect of the higher concentration Hydroxypropyl methylcellulose matrix combined with the plasticizing influence of the surfactant and absorbed moisture qualitatively dominates the system, resulting in a melting temperature lower than that of pure, bulk Polyethylene oxide."
    },
    "analysis_without_hierarchical_structure": {
      "descriptive_text": "The sample consists of a blend comprising Hydroxypropyl methylcellulose (4.5% w/v) and Polyethylene oxide (1.5% w/v) stabilized with Tween 80 surfactant (2% w/v). The solution was prepared by dissolving PEO in water for 24 hours, followed by the addition of HPMC and homogenization at 9000 rpm, after which Tween 80 was incorporated and the mixture stirred for 18 hours. Nanofibers were fabricated via electrospinning at 12 kV with a flow rate of 0.6 mL/h and a tip-to-collector distance of 30 cm under ambient conditions of 25 °C and 30-40% relative humidity. Prior to characterization, the nanofibers were conditioned at 53% relative humidity and 25 °C for 48 hours, and the melting temperature was subsequently measured by DSC from room temperature to 250 °C at a heating rate of 5 °C/min under a nitrogen atmosphere.",
      "reasoning_analysis": "Increasing Factors: The semi-crystalline nature of the Polyethylene oxide component establishes the baseline for a melting transition, while the electrospinning processing history may induce molecular orientation along the fiber axis, potentially enhancing crystallite stability and driving the Tm upward relative to isotropic samples. Decreasing Factors: The blending with amorphous Hydroxypropyl methylcellulose acts as a diluent that disrupts the PEO crystal lattice, thermodynamically depressing the melting point. Additionally, the inclusion of Tween 80 surfactant introduces low molecular weight species that interfere with chain packing, and the conditioning history at 53% relative humidity allows for moisture absorption, where water molecules act as effective plasticizers to increase free volume and significantly lower the Tm. Dominant Factor: The thermodynamic depression caused by the miscible blending with amorphous HPMC and the plasticization effect from moisture uptake during conditioning qualitatively dominate the final behavior, leading to a net reduction in Tm compared to pristine PEO, despite any potential orientational effects from electrospinning."
    }
  },
  {
    "doi": null,
    "title": "In¯uence of type of uniform aromatic amide units on segmented copolyetheresteramides",
    "year": 2000,
    "chemical_composition": {
      "repeat_unit_psmiles": null,
      "monomers": [
        {
          "name": "TmFT-dimethyl",
          "smiles": null,
          "ratio_value": 14,
          "ratio_unit": "wt%"
        },
        {
          "name": "Poly(tetramethyleneoxide)",
          "smiles": "[*]OCCCC[*]",
          "ratio_value": null,
          "ratio_unit": null
        },
        {
          "name": "Dimethyl terephthalate",
          "smiles": "COC(=O)c1ccc(C(=O)OC)cc1",
          "ratio_value": null,
          "ratio_unit": null
        }
      ],
      "additives": [
        {
          "name": "Irganox 1330",
          "type": "stabilizer",
          "amount_value": 1,
          "amount_unit": "wt%"
        },
        {
          "name": "Tetraisopropyl orthotitanate",
          "type": "catalyst",
          "amount_value": null,
          "amount_unit": null
        }
      ],
      "is_homopolymer": false
    },
    "processing_history": "Solution/melt polymerization in NMP (20 ml). Transesterification at 180°C then 250°C for 2 h. Vacuum polycondensation. Samples injection molded (barrel 50°C above Tm). Tm (reported as Flow Temperature Tfl indicating onset of melting) measured by DMA (Myrenne ATM3 torsion pendulum) at 1 Hz, heating rate 1°C/min.",
    "hierarchical_structure": "Semicrystalline segmented copolymer. Three-phase morphology: crystalline hard segments, glassy hard domains, and amorphous PTMO soft segments. Lamellar thickness ~2 nm.",
    "properties": {
      "Tm": {
        "value": [
          112
        ],
        "unit": "°C"
      }
    },
    "analysis_with_hierarchical_structure": {
      "descriptive_text": "The sample is a semicrystalline segmented copolymer synthesized via solution/melt polymerization in NMP using Poly(tetramethyleneoxide), Dimethyl terephthalate, and 14 wt% TmFT-dimethyl monomers. Tetraisopropyl orthotitanate served as the catalyst during transesterification steps at 180°C and 250°C for 2 hours, followed by vacuum polycondensation, while 1 wt% Irganox 1330 was incorporated as a stabilizer. The material was subsequently injection molded with a barrel temperature maintained 50°C above its melting point. Structural analysis indicates a three-phase morphology consisting of crystalline hard segments, glassy hard domains, and amorphous PTMO soft segments, featuring a lamellar thickness of approximately 2 nm. Thermal characterization was performed using DMA via a torsion pendulum at 1 Hz with a heating rate of 1°C/min, where the melting temperature was reported as the Flow Temperature indicating the onset of melting.",
      "reasoning_analysis": "Increasing Factors: The presence of Dimethyl terephthalate introduces rigid aromatic rings into the hard segments, facilitating strong intermolecular interactions and pi-stacking that stabilize the crystalline lattice, thereby inherently elevating the melting temperature. Additionally, the high-temperature transesterification and vacuum polycondensation processing history promote high molecular weight and extensive phase separation, which supports the formation of stable crystalline domains required for a defined Tm. Decreasing Factors: The incorporation of Poly(tetramethyleneoxide) soft segments and 14 wt% TmFT-dimethyl comonomer disrupts the structural regularity of the crystallizable hard segments, leading to significant copolymer melting point depression. Furthermore, the hierarchical structure reveals an extremely thin lamellar thickness of ~2 nm; according to the Gibbs-Thomson effect, such nanoscale confinement drastically reduces the thermodynamic stability of the crystals, lowering the observed Tm. The use of DMA to measure flow temperature at the onset of melting may also reflect lower-energy melting events compared to peak melting temperatures. Dominant Factor: The dominant factor governing the Tm behavior is the segmented copolymer architecture combined with the nanoscale lamellar thickness. While the aromatic hard segments provide the fundamental capacity for crystallization, the disruption caused by the amorphous soft segments and the severe size confinement of the 2 nm lamellae qualitatively dominate the thermal behavior, resulting in a Tm that is significantly depressed relative to a homopolymer of the hard segment composition."
    },
    "analysis_without_hierarchical_structure": {
      "descriptive_text": "The sample is a copolymer derived from Poly(tetramethyleneoxide) and Dimethyl terephthalate, incorporating 14 wt% TmFT-dimethyl monomer units. The formulation includes 1 wt% Irganox 1330 as a stabilizer and utilizes Tetraisopropyl orthotitanate as a catalyst. Synthesis was conducted via solution/melt polymerization in N-methyl-2-pyrrolidone (NMP), involving transesterification steps at 180°C followed by 250°C for 2 hours, and concluded with vacuum polycondensation. The resulting material was processed into final specimens via injection molding with a barrel temperature set 50°C above the melting point. Thermal analysis was performed using dynamic mechanical analysis (DMA) with a torsion pendulum at 1 Hz and a heating rate of 1°C/min, where the melting temperature was identified as the flow temperature corresponding to the onset of melting.",
      "reasoning_analysis": "Increasing Factors: The presence of Dimethyl terephthalate introduces aromatic hard segments capable of forming stable crystalline domains, which intrinsically drives the melting temperature higher due to rigid chain packing and strong intermolecular interactions. Additionally, the processing history involving high-temperature transesterification (250°C) and vacuum polycondensation promotes high molecular weight formation, which enhances crystal stability and tends to increase the equilibrium melting temperature. The injection molding process may also induce shear-oriented crystallization, further stabilizing the crystalline phase. Decreasing Factors: The incorporation of 14 wt% TmFT-dimethyl comonomer introduces structural irregularities into the crystallizable hard segments. According to copolymer melting point depression theory, these non-isomorphic units disrupt lattice perfection and reduce the effective length of crystallizable sequences, significantly driving the Tm down. Furthermore, the presence of Poly(tetramethyleneoxide) soft segments creates a microphase-separated morphology that confines hard segment crystallization, potentially limiting crystal size and perfection compared to a homopolymer. Dominant Factor: While the aromatic hard segment chemistry establishes the fundamental capacity for a high-temperature melting transition, the incorporation of the 14 wt% TmFT-dimethyl comonomer is the dominant factor qualitatively governing the final Tm behavior. The lattice defects and sequence length reduction inherent to this level of copolymerization typically exert a stronger depressive influence on the melting point than the enhancing effects provided by high molecular weight processing or shear orientation."
    }
  },
  {
    "doi": null,
    "title": "Investigation on enhancement of electrical, dielectric and ion transport properties of nanoclay‑based blend polymer nanocomposites",
    "year": 2019,
    "chemical_composition": {
      "repeat_unit_psmiles": null,
      "monomers": [
        {
          "name": "Polyethylene oxide",
          "smiles": "[*]OCC[*]",
          "ratio_value": 50,
          "ratio_unit": "wt%"
        },
        {
          "name": "Polyvinyl chloride",
          "smiles": "[*]CC(Cl)[*]",
          "ratio_value": 50,
          "ratio_unit": "wt%"
        }
      ],
      "additives": [
        {
          "name": "Lithium hexafluorophosphate",
          "type": "salt",
          "amount_value": 8,
          "amount_unit": "O/Li ratio"
        },
        {
          "name": "Modified montmorillonite",
          "type": "nanoclay",
          "amount_value": 1,
          "amount_unit": "wt%"
        }
      ],
      "is_homopolymer": false
    },
    "processing_history": "Prepared via solution cast method. PEO (1 g) and PVC (1 g) dissolved in THF (10 ml). LiPF6 added (O/Li = 8). 1 wt% MMMT added. Stirred 24 h. Cast on Petri dishes, room temp evaporation, vacuum dried at 50 °C for 24 h. Tm measured by DSC (NETZSCH DSC-3500 Sirius) at 10 °C/min heating rate in Ar/N2 atmosphere.",
    "hierarchical_structure": "Intercalated polymer nanocomposite. Crystallinity (Xc): 37%.",
    "properties": {
      "Tm": {
        "value": [
          69
        ],
        "unit": "°C"
      }
    },
    "analysis_with_hierarchical_structure": {
      "descriptive_text": "The sample consists of a binary polymer blend comprising equal weight fractions (50 wt% each) of polyethylene oxide (PEO) and polyvinyl chloride (PVC), incorporating lithium hexafluorophosphate (LiPF6) salt at an O/Li ratio of 8 and 1 wt% modified montmorillonite (MMMT) nanoclay. This intercalated polymer nanocomposite was fabricated via a solution casting method where the polymers and additives were dissolved in tetrahydrofuran (THF), stirred for 24 hours, cast onto Petri dishes, and subjected to room temperature evaporation followed by vacuum drying at 50 °C for 24 hours. The resulting material exhibits a crystallinity (Xc) of 37%, and its melting behavior was characterized using differential scanning calorimetry (DSC) at a heating rate of 10 °C/min under an Ar/N2 atmosphere.",
      "reasoning_analysis": "Increasing Factors: The incorporation of 1 wt% modified montmorillonite nanoclay establishes an intercalated polymer nanocomposite structure where chain confinement between silicate layers can restrict segmental mobility and act as heterogeneous nucleation sites, potentially promoting the formation of thicker or more thermally stable lamellae that drive the Tm upward. Decreasing Factors: The presence of polyvinyl chloride (PVC) at 50 wt% acts as a miscible amorphous diluent to the crystalline polyethylene oxide (PEO) phase, causing thermodynamic melting point depression according to blend theory. Additionally, the lithium hexafluorophosphate salt coordinates with PEO ether oxygens, disrupting the regular chain packing required for crystallization and reducing crystal perfection, which significantly lowers the Tm. Dominant Factor: Although the nanoclay provides nucleation benefits, the thermodynamic depression caused by the high concentration of PVC diluent and the disruptive complexation of the lithium salt with the polymer backbone are the dominant factors, qualitatively resulting in a lower Tm relative to pure, uncomplexed PEO crystals."
    },
    "analysis_without_hierarchical_structure": {
      "descriptive_text": "The sample consists of a binary polymer blend composed of polyethylene oxide (PEO) and polyvinyl chloride (PVC) at a 50/50 weight ratio, incorporating lithium hexafluorophosphate (LiPF6) salt at an O/Li ratio of 8 and 1 wt% modified montmorillonite nanoclay. The composite material was prepared via a solution casting method wherein PEO and PVC were dissolved in tetrahydrofuran (THF), followed by the addition of the salt and nanoclay filler. The mixture was stirred for 24 hours to ensure homogeneity, cast onto Petri dishes, and allowed to undergo solvent evaporation at room temperature before being vacuum dried at 50 °C for 24 hours. The melting temperature was subsequently characterized using differential scanning calorimetry at a heating rate of 10 °C/min under an Ar/N2 atmosphere.",
      "reasoning_analysis": "Increasing Factors: The inclusion of modified montmorillonite nanoclay may serve as a heterogeneous nucleating agent, potentially promoting crystal formation, while the physical confinement imposed by the clay layers can restrict polymer chain mobility, which might stabilize existing crystalline domains. Furthermore, the vacuum drying step at 50 °C aids in removing residual THF solvent, preventing solvent-induced plasticization that would otherwise lower the melting temperature. Decreasing Factors: The blending of semi-crystalline PEO with amorphous PVC acts as a diluent, disrupting the regularity of the PEO chain packing and inducing melting point depression according to thermodynamic mixing rules. Additionally, the incorporation of LiPF6 salt involves coordination between lithium ions and the ether oxygens of the PEO backbone, which significantly disrupts the crystalline lattice structure and reduces the energy required for melting. The solution casting method may also result in less perfect crystalline morphologies compared to melt-processing. Dominant Factor: The dominant factor influencing the Tm is the disruption of the PEO crystalline lattice caused by the combined presence of the amorphous PVC blend partner and the coordinating LiPF6 salt. While the nanoclay and drying process offer stabilizing effects, the thermodynamic dilution and specific ion-dipole interactions fundamentally alter the crystalline phase stability, qualitatively driving the Tm lower relative to neat PEO."
    }
  },
  {
    "doi": null,
    "title": "Melting Behavior and Surface Morphology of Poly(vinyl acetate-co-vinyl alcohol) Copolymer",
    "year": 2002,
    "chemical_composition": {
      "repeat_unit_psmiles": null,
      "monomers": [
        {
          "name": "Vinyl alcohol",
          "smiles": "C=C(O)",
          "ratio_value": "97-99",
          "ratio_unit": "mol%"
        },
        {
          "name": "Vinyl acetate",
          "smiles": "CC(=O)OC=C",
          "ratio_value": "1-3",
          "ratio_unit": "mol%"
        }
      ],
      "additives": [],
      "is_homopolymer": false
    },
    "processing_history": "Commercial ACA copolymer (Sample A, 97-99% hydrolysis) from Poly Chem. India. DSC measurement using Perkin-Elmer DSC-7, 20 °C/min heating rate, N2 atmosphere, aluminum pans. Sample heated to melting temperature and cooled to room temperature at a rate of 320 °C/min. 5th heating cycle (repetitive heating).",
    "hierarchical_structure": "Semicrystalline. Morphology includes lamellae, spherulites, and vesicles.",
    "properties": {
      "Tm": {
        "value": [
          224.5
        ],
        "unit": "°C"
      }
    },
    "analysis_with_hierarchical_structure": {
      "descriptive_text": "The sample is a semicrystalline copolymer comprising 97-99 mol% vinyl alcohol and 1-3 mol% vinyl acetate, commercially sourced as a hydrolyzed ACA copolymer from Poly Chem. India. Hierarchical structural analysis indicates a morphology featuring lamellae, spherulites, and vesicles. Thermal characterization was performed using a Perkin-Elmer DSC-7 under nitrogen flow at 20 °C/min, wherein the sample underwent melting followed by rapid cooling at 320 °C/min, with the melting temperature assessed during the fifth heating cycle.",
      "reasoning_analysis": "Increasing Factors: The high content of vinyl alcohol units facilitates extensive intermolecular hydrogen bonding, which significantly increases the lattice energy and thermal stability of the crystalline regions, thereby driving the Tm upward. The presence of defined lamellar and spherulitic structures confirms the existence of ordered crystalline domains necessary for a distinct melting transition. Decreasing Factors: The inclusion of vinyl acetate monomers acts as structural defects within the crystal lattice, disrupting chain regularity and reducing the equilibrium melting temperature according to copolymer melting point depression theory. Additionally, the processing history involves rapid cooling at 320 °C/min, which limits the time available for crystal growth and perfection, likely resulting in thinner lamellae that melt at lower temperatures compared to slowly cooled samples. Dominant Factor: While the strong hydrogen bonding network establishes an inherently high melting baseline, the combined effect of comonomer defects introducing lattice disorder and the rapid quenching history limiting crystal perfection qualitatively dominates the final behavior, resulting in a Tm that is suppressed relative to ideal, defect-free poly(vinyl alcohol) crystals."
    },
    "analysis_without_hierarchical_structure": {
      "descriptive_text": "The sample consists of a commercial copolymer obtained from Poly Chem. India, composed primarily of vinyl alcohol units (97-99 mol%) with a minor fraction of vinyl acetate units (1-3 mol%), indicative of a partially hydrolyzed poly(vinyl alcohol) structure. It was characterized using a Perkin-Elmer DSC-7 under a nitrogen atmosphere with aluminum pans at a heating rate of 20 °C/min. The thermal history was standardized by heating to the melting temperature followed by rapid cooling to room temperature at 320 °C/min, with the data collected during the fifth heating cycle.",
      "reasoning_analysis": "Increasing Factors: The high molar fraction of vinyl alcohol units facilitates dense intermolecular hydrogen bonding, which significantly enhances cohesive energy density and stabilizes the crystalline phase, thereby driving the melting temperature upward. Additionally, the repetitive heating protocol eliminates prior thermal histories, allowing the formation of a consistent crystalline morphology during the controlled cooling phase. Decreasing Factors: The incorporation of vinyl acetate units introduces steric hindrance and disrupts the regularity of the polymer chain, preventing tight packing and interfering with the hydrogen bonding network, which acts to depress the melting temperature relative to fully hydrolyzed poly(vinyl alcohol). Furthermore, the rapid cooling rate restricts the time available for chain reorganization and crystal growth, likely resulting in less perfect crystallites. Dominant Factor: The chemical composition serves as the dominant factor governing the melting behavior; while the rapid cooling influences crystal perfection, the extensive hydrogen bonding network inherent to the vinyl alcohol backbone establishes the high-temperature regime, whereas the specific concentration of vinyl acetate defects dictates the precise depression of the Tm relative to the homopolymer, outweighing the secondary effects of the thermal processing history."
    }
  },
  {
    "doi": null,
    "title": "Melting Behavior and Surface Morphology of Poly(vinyl acetate-co-vinyl alcohol) Copolymer",
    "year": 2002,
    "chemical_composition": {
      "repeat_unit_psmiles": null,
      "monomers": [
        {
          "name": "Vinyl alcohol",
          "smiles": "C=C(O)",
          "ratio_value": "97-99",
          "ratio_unit": "mol%"
        },
        {
          "name": "Vinyl acetate",
          "smiles": "CC(=O)OC=C",
          "ratio_value": "1-3",
          "ratio_unit": "mol%"
        }
      ],
      "additives": [],
      "is_homopolymer": false
    },
    "processing_history": "Commercial ACA copolymer (Sample A, 97-99% hydrolysis) from Poly Chem. India. DSC measurement using Perkin-Elmer DSC-7, 20 °C/min heating rate, N2 atmosphere, aluminum pans. Sample heated to melting temperature and cooled to room temperature at a rate of 320 °C/min. 3rd heating cycle (repetitive heating).",
    "hierarchical_structure": "Semicrystalline. Morphology includes lamellae, spherulites, and vesicles.",
    "properties": {
      "Tm": {
        "value": [
          227.1
        ],
        "unit": "°C"
      }
    },
    "analysis_with_hierarchical_structure": {
      "descriptive_text": "The sample comprises a semicrystalline copolymer primarily consisting of vinyl alcohol units (97-99 mol%) with a minor fraction of vinyl acetate units (1-3 mol%), identified as a commercial ACA copolymer (Sample A, 97-99% hydrolysis) sourced from Poly Chem. India. The hierarchical structure exhibits morphology characterized by lamellae, spherulites, and vesicles. Thermal characterization was performed using a Perkin-Elmer DSC-7 under a nitrogen atmosphere with aluminum pans at a heating rate of 20 °C/min, where the sample underwent melting followed by rapid cooling to room temperature at 320 °C/min, with the melting behavior assessed during the third heating cycle to standardize thermal history.",
      "reasoning_analysis": "Increasing Factors: The high concentration of vinyl alcohol repeat units facilitates extensive interchain hydrogen bonding, which significantly increases the cohesive energy density and lattice stability, thereby driving the melting temperature upward. Additionally, the presence of well-defined semicrystalline morphology, including lamellae and spherulites, indicates organized crystalline regions that require substantial thermal energy to disrupt. Decreasing Factors: The incorporation of vinyl acetate comonomer units (1-3 mol%) introduces structural irregularities and steric bulk that disrupt the crystal lattice perfection and reduce the effective length of crystallizable sequences, leading to copolymer melting point depression. Furthermore, the processing history involves rapid cooling at 320 °C/min, which kinetically limits chain reorganization and crystal growth, likely resulting in thinner lamellae and less perfect crystals that melt at lower temperatures according to the Thomson-Gibbs equation. Dominant Factor: The intrinsic strong interchain hydrogen bonding network inherent to the high vinyl alcohol content is the dominant factor establishing the high baseline melting temperature, as the comonomer content is sufficiently low to avoid fundamental lattice disruption, although the rapid cooling rate ensures the measured value reflects kinetically trapped crystallites rather than the equilibrium melting point."
    },
    "analysis_without_hierarchical_structure": {
      "descriptive_text": "The sample consists of a commercial ACA copolymer (Sample A) obtained from Poly Chem. India, characterized by a composition of 97-99 mol% vinyl alcohol and 1-3 mol% vinyl acetate units. Thermal analysis was performed using a Perkin-Elmer DSC-7 instrument under a nitrogen atmosphere with aluminum pans at a heating rate of 20 °C/min. The thermal protocol involved heating the sample to its melting temperature followed by rapid cooling to room temperature at a rate of 320 °C/min, with the melting behavior assessed during the third heating cycle to standardize the thermal history.",
      "reasoning_analysis": "Increasing Factors: The high molar fraction of vinyl alcohol units facilitates the formation of a dense intermolecular hydrogen bonding network between hydroxyl groups along the polymer backbone, which significantly increases the lattice energy and thermal stability required to disrupt the crystalline phase, thereby driving the Tm upward. Decreasing Factors: The presence of vinyl acetate comonomer units acts as structural defects within the crystal lattice, disrupting chain regularity and packing efficiency according to copolymer melting point depression theory. Additionally, the processing history involves an extremely rapid cooling rate of 320 °C/min, which kinetically suppresses crystal growth and perfection, likely resulting in smaller or less perfect crystallites that melt at lower temperatures. Dominant Factor: The intrinsic strength of the hydrogen bonding network provided by the high vinyl alcohol content is the dominant factor establishing the high baseline melting temperature range; however, the rapid quenching history and comonomer defects qualitatively limit the degree of crystallinity achievable, preventing the Tm from reaching the theoretical maximum of a perfectly crystalline poly(vinyl alcohol) homopolymer."
    }
  },
  {
    "doi": null,
    "title": "Investigation on enhancement of electrical, dielectric and ion transport properties of nanoclay‑based blend polymer nanocomposites",
    "year": 2019,
    "chemical_composition": {
      "repeat_unit_psmiles": null,
      "monomers": [
        {
          "name": "Polyethylene oxide",
          "smiles": "[*]OCC[*]",
          "ratio_value": 50,
          "ratio_unit": "wt%"
        },
        {
          "name": "Polyvinyl chloride",
          "smiles": "[*]CC(Cl)[*]",
          "ratio_value": 50,
          "ratio_unit": "wt%"
        }
      ],
      "additives": [],
      "is_homopolymer": false
    },
    "processing_history": "Prepared via solution cast method. PEO (1 g) and PVC (1 g) dissolved in THF (10 ml). Cast on Petri dishes, room temp evaporation, vacuum dried at 50 °C for 24 h. Tm measured by DSC (NETZSCH DSC-3500 Sirius) at 10 °C/min heating rate in Ar/N2 atmosphere.",
    "hierarchical_structure": "Semicrystalline blend. Crystallinity (Xc): 92%.",
    "properties": {
      "Tm": {
        "value": [
          78
        ],
        "unit": "°C"
      }
    },
    "analysis_with_hierarchical_structure": {
      "descriptive_text": "The sample consists of a semicrystalline blend composed of polyethylene oxide and polyvinyl chloride in a 50:50 weight ratio. It was prepared via solution casting by dissolving the components in tetrahydrofuran, followed by room temperature evaporation and vacuum drying at 50 °C for 24 hours. The resulting material exhibits a high degree of structural order with 92% crystallinity, and its thermal behavior was characterized using differential scanning calorimetry at a heating rate of 10 °C/min under an Ar/N2 atmosphere.",
