Repository: hhtrick/HHT-code

# HHT training framework

This directory contains model training, embedding precomputation, inference, article-level baselines and the curated datasets. All commands below assume that the working directory is `train_code/`.

## 3. Datasets and fixed partitions

Each main dataset is a JSON array at `dataset/{property}/{property}.json`. Entries contain source metadata, `chemical_composition`, `processing_history`, `hierarchical_structure`, `properties`, and two generated-analysis objects. Targets are stored as `properties[property]["value"]`; source metadata and target values are not predictive input fields.

| Property | Train | Validation | Test | Total |
|---|---:|---:|---:|---:|

File: train_code/dataset/Tm/Tm.json (part 6 of 200)
[
      "reasoning_analysis": "Increasing Factors: The exceptionally high crystallinity of 92% indicates the formation of thick and stable lamellar crystals, which inherently elevates the melting temperature according to the Thomson-Gibbs relationship. Furthermore, the vacuum drying step at 50 °C likely served as an annealing treatment close to the melting region, facilitating chain reorganization into more perfect crystalline domains. Decreasing Factors: The inclusion of polyvinyl chloride acts as a non-crystallizable diluent within the blend, which thermodynamically depresses the melting point of the crystallizable polyethylene oxide phase via the Flory-Huggins effect. Additionally, specific intermolecular interactions between the polymer chains in the amorphous region could restrict segmental mobility required for crystal growth, potentially limiting lamellar thickness. Dominant Factor: The processing-induced structural perfection, evidenced by the 92% crystallinity, qualitatively dominates the thermal behavior. The slow solvent evaporation and thermal treatment facilitated the development of highly stable crystals that mitigate the thermodynamic melting point depression expected from the blend composition."
    },
    "analysis_without_hierarchical_structure": {
      "descriptive_text": "The sample comprises a binary blend of polyethylene oxide and polyvinyl chloride at a 50:50 weight ratio. Preparation involved dissolving 1 g of each polymer in 10 ml of tetrahydrofuran via a solution cast method, followed by casting onto Petri dishes and room temperature evaporation. The resulting films were vacuum dried at 50 °C for 24 hours to ensure solvent removal. Thermal characterization was performed using differential scanning calorimetry on a NETZSCH DSC-3500 Sirius instrument at a heating rate of 10 °C/min under an Ar/N2 atmosphere.",
      "reasoning_analysis": "Increasing Factors: The vacuum drying step at 50 °C for 24 hours serves to eliminate residual tetrahydrofuran solvent, which prevents solvent molecules from acting as plasticizers that would otherwise increase free volume and depress the melting temperature. Decreasing Factors: The blending of semicrystalline polyethylene oxide with amorphous polyvinyl chloride introduces a dilution effect and likely promotes specific intermolecular interactions between the polymer chains, which thermodynamically lowers the chemical potential of the melt and disrupts crystal perfection, thereby depressing the melting point relative to the pure crystalline component. Dominant Factor: The thermodynamic depression arising from the miscible blend composition and the dilution of the crystalline phase by the amorphous PVC matrix qualitatively dominates the thermal behavior, leading to a net reduction in Tm compared to neat polyethylene oxide despite the mitigating effects of the drying process."
    }
  },
  {
    "doi": null,
    "title": "In¯uence of type of uniform aromatic amide units on segmented copolyetheresteramides",
    "year": 2000,
    "chemical_composition": {
      "repeat_unit_psmiles": null,
      "monomers": [
        {
          "name": "TmdaT-dimethyl",
          "smiles": null,
          "ratio_value": 19,
          "ratio_unit": "wt%"
        },
        {
          "name": "Poly(tetramethyleneoxide)",
          "smiles": "[*]OCCCC[*]",
          "ratio_value": null,
          "ratio_unit": null
        },
        {
          "name": "Dimethyl terephthalate",
          "smiles": "COC(=O)c1ccc(C(=O)OC)cc1",
          "ratio_value": null,
          "ratio_unit": null
        }
      ],
      "additives": [
        {
          "name": "Irganox 1330",
          "type": "stabilizer",
          "amount_value": 1,
          "amount_unit": "wt%"
        },
        {
          "name": "Tetraisopropyl orthotitanate",
          "type": "catalyst",
          "amount_value": null,
          "amount_unit": null
        }
      ],
      "is_homopolymer": false
    },
    "processing_history": "Solution/melt polymerization in NMP (30 ml). Transesterification at 180°C then 250°C for 2 h. Vacuum polycondensation. Samples injection molded (barrel 50°C above Tm). Tm (reported as Flow Temperature Tfl indicating onset of melting) measured by DMA (Myrenne ATM3 torsion pendulum) at 1 Hz, heating rate 1°C/min.",
    "hierarchical_structure": "Semicrystalline segmented copolymer. Three-phase morphology: crystalline hard segments, glassy hard domains, and amorphous PTMO soft segments. Lamellar thickness ~2 nm.",
    "properties": {
      "Tm": {
        "value": [
          148
        ],
        "unit": "°C"
      }
    },
    "analysis_with_hierarchical_structure": {
      "descriptive_text": "The sample is a semicrystalline segmented copolymer synthesized via solution and melt polymerization in NMP utilizing TmdaT-dimethyl (19 wt%), Poly(tetramethyleneoxide), and Dimethyl terephthalate as monomers, with Tetraisopropyl orthotitanate as the catalyst and Irganox 1330 (1 wt%) incorporated as a stabilizer. The material underwent transesterification at 180°C followed by 250°C for 2 hours and vacuum polycondensation before being injection molded with a barrel temperature maintained 50°C above the melting point. Structural analysis indicates a three-phase morphology comprising crystalline hard segments, glassy hard domains, and amorphous PTMO soft segments with a lamellar thickness of approximately 2 nm. The melting behavior, defined as the Flow Temperature indicating the onset of melting, was characterized using DMA with a Myrenne ATM3 torsion pendulum at 1 Hz and a heating rate of 1°C/min.",
      "reasoning_analysis": "Increasing Factors: The incorporation of aromatic Dimethyl terephthalate and TmdaT-dimethyl units forms rigid hard segments capable of crystallization, where strong intermolecular forces and chain stiffness inherently drive the melting temperature upward. Additionally, the high-temperature vacuum polycondensation processing promotes high molecular weight and structural regularity, which supports the formation of stable crystals required for a distinct melting transition. Decreasing Factors: The segmented copolymer architecture introduces flexible Poly(tetramethyleneoxide) soft segments that disrupt the crystalline lattice of the hard segments, causing a copolymer melting point depression. Furthermore, the extremely thin lamellar thickness of approximately 2 nm significantly lowers the melting temperature due to surface energy effects described by the Gibbs-Thomson equation, and the presence of low molecular weight additives may act as impurities within the crystal structure. Dominant Factor: While the rigid aromatic chemistry of the hard segments establishes the fundamental capacity for melting, the segmented copolymer structure combined with the constrained nanoscale lamellar thickness qualitatively dominates the final behavior by suppressing the melting temperature relative to what would be observed in a corresponding homopolymer with thicker crystallites."
    },
    "analysis_without_hierarchical_structure": {
      "descriptive_text": "The sample is a copolymer synthesized from TmdaT-dimethyl (19 wt%), Poly(tetramethyleneoxide), and Dimethyl terephthalate using Tetraisopropyl orthotitanate as a catalyst. The polymerization proceeded via solution/melt methods in NMP, involving transesterification steps at 180°C and 250°C for 2 hours, followed by vacuum polycondensation. Irganox 1330 stabilizer was incorporated at 1 wt%. The resulting material was injection molded with a barrel temperature set 50°C above the melting point, and the melting behavior (reported as Flow Temperature, Tfl) was characterized using a Myrenne ATM3 torsion pendulum via DMA at 1 Hz with a heating rate of 1°C/min.",
      "reasoning_analysis": "Increasing Factors: The presence of Dimethyl terephthalate introduces rigid aromatic rings into the polymer backbone, which enhances chain stiffness and facilitates dense packing within crystalline domains, thereby intrinsically driving the Tm higher. Additionally, the vacuum polycondensation step in the processing history promotes high molecular weight by removing volatile byproducts, reducing the concentration of chain ends that act as defects within the crystal lattice, which further supports a higher Tm. The inclusion of Irganox 1330 prevents thermal oxidative degradation during the high-temperature transesterification and molding, preserving the molecular integrity required for optimal crystallinity. Decreasing Factors: The incorporation of Poly(tetramethyleneoxide) soft segments and the TmdaT-dimethyl comonomer disrupts the structural regularity of the crystallizable hard segments, introducing entropy into the system and reducing the perfection of the crystal lattice, which qualitatively depresses the Tm relative to a corresponding homopolymer. Furthermore, the presence of the tetraisopropyl orthotitanate catalyst, if not fully removed, could act as an impurity within the crystalline phase, potentially interfering with chain packing. Dominant Factor: While the aromatic hard segments provide the necessary structural rigidity to establish a baseline melting transition, the copolymer architecture involving the flexible Poly(tetramethyleneoxide) segments is the dominant factor qualitatively defining the final Tm, as the disruption of crystalline regularity by the soft segments exerts a stronger influence on the melting point depression than the molecular weight gains achieved during vacuum polycondensation."
    }
  },
  {
    "doi": null,
    "title": "Investigation on enhancement of electrical, dielectric and ion transport properties of nanoclay‑based blend polymer nanocomposites",
    "year": 2019,
    "chemical_composition": {
      "repeat_unit_psmiles": null,
      "monomers": [
        {
          "name": "Polyethylene oxide",
          "smiles": "[*]OCC[*]",
          "ratio_value": 50,
          "ratio_unit": "wt%"
        },
        {
          "name": "Polyvinyl chloride",
          "smiles": "[*]CC(Cl)[*]",
          "ratio_value": 50,
          "ratio_unit": "wt%"
        }
      ],
      "additives": [
        {
          "name": "Lithium hexafluorophosphate",
          "type": "salt",
          "amount_value": 8,
          "amount_unit": "O/Li ratio"
        }
      ],
      "is_homopolymer": false
    },
    "processing_history": "Prepared via solution cast method. PEO (1 g) and PVC (1 g) dissolved in THF (10 ml). LiPF6 added (O/Li = 8). Cast on Petri dishes, room temp evaporation, vacuum dried at 50 °C for 24 h. Tm measured by DSC (NETZSCH DSC-3500 Sirius) at 10 °C/min heating rate in Ar/N2 atmosphere.",
    "hierarchical_structure": "Polymer salt complex. Crystallinity (Xc): 58%.",
    "properties": {
      "Tm": {
        "value": [
          69
        ],
        "unit": "°C"
      }
    },
    "analysis_with_hierarchical_structure": {
      "descriptive_text": "This sample comprises a binary polymer blend consisting of polyethylene oxide (PEO) and polyvinyl chloride (PVC) in a 50:50 weight ratio, incorporated with lithium hexafluorophosphate (LiPF6) salt at an oxygen-to-lithium ratio of 8 to form a polymer salt complex. The material was fabricated using a solution casting technique where the components were dissolved in tetrahydrofuran, cast onto Petri dishes, and subjected to room temperature evaporation followed by vacuum drying at 50 °C for 24 hours. Structural analysis reveals a semi-crystalline morphology with a crystallinity degree of 58%, and the thermal properties were evaluated via differential scanning calorimetry at a heating rate of 10 °C/min under an Ar/N2 atmosphere.",
      "reasoning_analysis": "Increasing Factors: The vacuum drying process at 50 °C serves as a mild thermal annealing step near the expected melting region of PEO, which can promote lamellar thickening and crystal perfection, thereby stabilizing the crystalline phase against melting. Additionally, the high measured crystallinity (58%) indicates that substantial ordered domains persist despite the presence of additives, suggesting that the crystalline regions are well-defined enough to sustain a distinct melting transition. Decreasing Factors: The incorporation of PVC acts as an amorphous diluent within the blend; according to thermodynamic melting point depression theories, the miscibility of the amorphous PVC with the crystalline PEO phase lowers the chemical potential of the crystalline component, reducing the equilibrium Tm. Furthermore, the coordination of lithium ions from the LiPF6 salt with the ether oxygens of the PEO backbone disrupts the regular chain packing required for crystallization, introducing defects into the lattice that destabilize the crystals. Dominant Factor: The thermodynamic melting point depression induced by the miscible PVC matrix and the specific coordination interactions between Li+ ions and the PEO chains qualitatively dominate the thermal behavior. While the annealing history supports crystal stability, the fundamental disruption of the pure PEO lattice by the amorphous diluent and salt complexation results in a lower Tm relative to neat, high-molecular-weight PEO homopolymer."
    },
    "analysis_without_hierarchical_structure": {
      "descriptive_text": "The sample comprises a polymer blend system consisting of polyethylene oxide and polyvinyl chloride at equal weight ratios, doped with lithium hexafluorophosphate salt at an ether oxygen-to-lithium ratio of 8. Preparation involved dissolving the polymers in tetrahydrofuran followed by salt addition, solution casting onto Petri dishes, room temperature evaporation, and final vacuum drying at 50 °C for 24 hours. Thermal characterization was performed using a NETZSCH DSC-3500 Sirius instrument at a heating rate of 10 °C/min under an Ar/N2 atmosphere.",
      "reasoning_analysis": "Increasing Factors: The vacuum drying protocol at 50 °C effectively removes residual tetrahydrofuran solvent, preventing plasticization effects that would otherwise lower the melting temperature of the crystalline phases. Additionally, the inherent semi-crystalline capability of the polyethylene oxide component establishes the fundamental basis for the melting transition. Decreasing Factors: The blending with amorphous polyvinyl chloride introduces a dilution effect that thermodynamically depresses the melting point of the polyethylene oxide crystals. Furthermore, the coordination between lithium cations from the salt additive and the ether oxygens of the polymer backbone disrupts chain regularity and crystalline perfection, reducing the thermal stability of the solid phase. Dominant Factor: The structural disruption caused by the lithium salt complexation and the dilution effect from the polyvinyl chloride matrix qualitatively dominates the thermal behavior, driving the melting temperature lower relative to pure polyethylene oxide despite the beneficial effects of solvent removal."
    }
  },
  {
    "doi": "10.1177/0892705718820393",
    "title": "A novel heat-triggered shape-memory polymer based on ethylene–vinyl acetate copolymer/nitrile– butadiene rubber thermoplastic vulcanizates",
    "year": 2020,
    "chemical_composition": {
      "repeat_unit_psmiles": null,
      "monomers": [
        {
          "name": "Ethylene",
          "smiles": "C=C",
          "ratio_value": null,
          "ratio_unit": null
        },
        {
          "name": "Vinyl Acetate",
          "smiles": "CC(=O)OC=C",
          "ratio_value": null,
          "ratio_unit": null
        },
        {
          "name": "Acrylonitrile",
          "smiles": "C=CC#N",
          "ratio_value": null,
          "ratio_unit": null
        },
        {
          "name": "Butadiene",
          "smiles": "C=CC=C",
          "ratio_value": null,
          "ratio_unit": null
        }
      ],
      "additives": [
        {
          "name": "Sulfur",
          "type": "vulcanizing agent",
          "amount_value": 1.0,
          "amount_unit": "phr"
        },
        {
          "name": "CZ",
          "type": "accelerator",
          "amount_value": 1.5,
          "amount_unit": "phr"
        },
        {
          "name": "TS",
          "type": "accelerator",
          "amount_value": 1.2,
          "amount_unit": "phr"
        },
        {
          "name": "Zinc Oxide",
          "type": "activator",
          "amount_value": 5.0,
          "amount_unit": "phr"
        },
        {
          "name": "Stearic Acid",
          "type": "activator",
          "amount_value": 1.5,
          "amount_unit": "phr"
        },
        {
          "name": "Antioxidant RD",
          "type": "stabilizer",
          "amount_value": 1.0,
          "amount_unit": "phr"
        }
      ],
      "is_homopolymer": false
    },
    "processing_history": "TPV E5N5 (50 wt% EVA, 50 wt% NBR) prepared via dynamic vulcanization. Melt-mixing at 165 °C, 80 rpm. Compression molded at 165 °C, 15 MPa. Tm refers to EVA phase within TPV as cited in text.",
    "hierarchical_structure": "Sea-island structure with cross-linked NBR particles (2-6 μm) dispersed in EVA matrix.",
    "properties": {
      "Tm": {
        "value": [
          76
        ],
        "unit": "°C"
      }
    },
    "analysis_with_hierarchical_structure": {
      "descriptive_text": "The sample is a Thermoplastic Vulcanizate (TPV) designated as E5N5, consisting of a 50 wt% blend of Ethylene-Vinyl Acetate (EVA) and Nitrile Butadiene Rubber (NBR). The compound includes sulfur as a vulcanizing agent, CZ and TS as accelerators, zinc oxide and stearic acid as activators, and Antioxidant RD as a stabilizer. It was prepared via dynamic vulcanization involving melt-mixing at 165 °C and 80 rpm, followed by compression molding at 165 °C under 15 MPa. The material possesses a sea-island hierarchical structure featuring cross-linked NBR particles between 2 and 6 μm dispersed within a continuous EVA matrix, where the melting temperature corresponds to the EVA phase.",
      "reasoning_analysis": "Increasing Factors: The ethylene segments in the EVA matrix enable the formation of crystalline lamellae, providing the structural basis for a distinct melting transition. The application of 15 MPa pressure during compression molding facilitates improved chain packing and may enhance crystal thickness during solidification, theoretically supporting a higher Tm. Decreasing Factors: The Vinyl Acetate comonomer units act as structural defects within the ethylene crystal lattice, introducing steric hindrance that significantly depresses the Tm compared to linear polyethylene. Additionally, small molecule additives like stearic acid and antioxidants may partition into the EVA phase, acting as impurities that disrupt crystal perfection, while the shear history from dynamic vulcanization could restrict the time available for optimal crystallization. Dominant Factor: The copolymer composition of the matrix, specifically the presence of Vinyl Acetate units disrupting the ethylene crystallinity, is the dominant factor determining the Tm, as these intrinsic chemical defects impose a fundamental thermodynamic limit on crystal stability that outweighs the secondary effects of processing pressure or the presence of the dispersed rubber phase."
    },
    "analysis_without_hierarchical_structure": {
      "descriptive_text": "The sample is a thermoplastic vulcanizate (TPV) designated as E5N5, comprising a 50 wt% blend of Ethylene Vinyl Acetate (EVA) and 50 wt% Nitrile Butadiene Rubber (NBR). The formulation incorporates sulfur as a vulcanizing agent alongside CZ and TS accelerators, activated by Zinc Oxide and Stearic Acid, with Antioxidant RD added for stabilization. The material was prepared via dynamic vulcanization involving melt-mixing at 165 °C and 80 rpm, followed by compression molding at 165 °C under 15 MPa pressure, where the melting temperature specifically corresponds to the crystalline EVA phase within the dynamically vulcanized blend.",
      "reasoning_analysis": "Increasing Factors: The compression molding pressure of 15 MPa facilitates denser chain packing and may promote the development of thicker lamellae within the EVA phase, driving the Tm upward. Additionally, the continuity of the EVA thermoplastic matrix supports bulk crystallization behavior. Decreasing Factors: The presence of Vinyl Acetate comonomers disrupts the regularity of the ethylene backbone, inherently reducing crystalline perfection and lowering the Tm compared to homopolymer polyethylene. Furthermore, the dynamic vulcanization crosslinks the NBR phase, creating a physical network that confines the EVA domains and restricts chain mobility during cooling, limiting crystal growth. The dispersion of additives may also introduce impurities that interfere with crystallization. Dominant Factor: While the molding pressure aids structural ordering, the intrinsic copolymer composition establishes the baseline thermodynamic limit; however, the morphological confinement resulting from the dynamic vulcanization processing is the dominant modulating factor, likely causing a qualitative suppression of the Tm relative to neat EVA due to restricted crystalline reorganization."
    }
  },
  {
    "doi": "10.1177/0892705718820393",
    "title": "A novel heat-triggered shape-memory polymer based on ethylene–vinyl acetate copolymer/nitrile– butadiene rubber thermoplastic vulcanizates",
    "year": 2020,
    "chemical_composition": {
      "repeat_unit_psmiles": null,
      "monomers": [
        {
          "name": "Ethylene",
          "smiles": "C=C",
          "ratio_value": null,
          "ratio_unit": null
        },
        {
          "name": "Vinyl Acetate",
          "smiles": "CC(=O)OC=C",
          "ratio_value": null,
          "ratio_unit": null
        },
        {
          "name": "Acrylonitrile",
          "smiles": "C=CC#N",
          "ratio_value": null,
          "ratio_unit": null
        },
        {
          "name": "Butadiene",
          "smiles": "C=CC=C",
          "ratio_value": null,
          "ratio_unit": null
        }
      ],
      "additives": [
        {
          "name": "Sulfur",
          "type": "vulcanizing agent",
          "amount_value": 1.0,
          "amount_unit": "phr"
        },
        {
          "name": "CZ",
          "type": "accelerator",
          "amount_value": 1.5,
          "amount_unit": "phr"
        },
        {
          "name": "TS",
          "type": "accelerator",
          "amount_value": 1.2,
          "amount_unit": "phr"
        },
        {
          "name": "Zinc Oxide",
          "type": "activator",
          "amount_value": 5.0,
          "amount_unit": "phr"
        },
        {
          "name": "Stearic Acid",
          "type": "activator",
          "amount_value": 1.5,
          "amount_unit": "phr"
        },
        {
          "name": "Antioxidant RD",
          "type": "stabilizer",
          "amount_value": 1.0,
          "amount_unit": "phr"
        }
      ],
      "is_homopolymer": false
    },
    "processing_history": "TPV E6N4 (60 wt% EVA, 40 wt% NBR) prepared via dynamic vulcanization. Melt-mixing at 165 °C, 80 rpm. Compression molded at 165 °C, 15 MPa. Tm refers to EVA phase within TPV as cited in text.",
    "hierarchical_structure": "Sea-island structure with cross-linked NBR particles (2-6 μm) dispersed in EVA matrix.",
    "properties": {
      "Tm": {
        "value": [
          76
        ],
        "unit": "°C"
      }
    },
    "analysis_with_hierarchical_structure": {
      "descriptive_text": "The sample is a thermoplastic vulcanizate (TPV) designated as E6N4, comprising a blend of 60 wt% ethylene-vinyl acetate (EVA) and 40 wt% nitrile butadiene rubber (NBR). The chemical system incorporates ethylene, vinyl acetate, acrylonitrile, and butadiene monomers, compounded with a sulfur-based vulcanization package including zinc oxide, stearic acid, accelerators CZ and TS, and antioxidant RD. The material was prepared via dynamic vulcanization involving melt-mixing at 165 °C and 80 rpm, followed by compression molding at 165 °C under 15 MPa pressure. Morphologically, the resulting hierarchical structure exhibits a sea-island configuration where cross-linked NBR particles ranging from 2 to 6 μm are dispersed within a continuous EVA matrix, with the melting temperature specifically associated with the EVA phase.",
      "reasoning_analysis": "Increasing Factors: The high weight fraction (60 wt%) of the EVA matrix ensures a continuous phase capable of forming extensive crystalline domains driven by the ethylene segments. Additionally, the compression molding process conducted at 15 MPa applies pressure that can facilitate chain packing and stabilize the crystalline lamellae during cooling, potentially supporting a higher Tm according to thermodynamic principles. Decreasing Factors: The incorporation of vinyl acetate comonomers within the EVA backbone introduces structural irregularities that disrupt lattice packing, inherently lowering the Tm compared to pure polyethylene. Furthermore, the presence of dispersed cross-linked NBR particles and various compounding additives acts as physical impurities within the matrix, restricting the growth and perfection of EVA crystallites, while the high shear dynamic vulcanization process may limit the time available for optimal crystal formation. Dominant Factor: The chemical composition of the continuous EVA matrix, specifically the presence of vinyl acetate comonomers disrupting the ethylene crystalline lattice, qualitatively dominates the Tm behavior by establishing a fundamental baseline lower than homopolymer polyethylene, as the cross-linking chemistry is confined to the dispersed NBR phase rather than the melting EVA matrix."
    },
    "analysis_without_hierarchical_structure": {
      "descriptive_text": "The sample consists of a thermoplastic vulcanizate (TPV) system composed of ethylene-vinyl acetate (EVA) and nitrile butadiene rubber (NBR) in a 60:40 weight ratio, derived from ethylene, vinyl acetate, acrylonitrile, and butadiene monomers. The formulation is supplemented with a vulcanization package containing sulfur, CZ and TS accelerators, zinc oxide and stearic acid activators, and Antioxidant RD. Processing was conducted via dynamic vulcanization involving melt-mixing at 165 °C and 80 rpm, followed by compression molding at 165 °C under 15 MPa pressure, with the melting temperature specifically attributed to the EVA phase within the blend.",
      "reasoning_analysis": "Increasing Factors: The presence of ethylene segments within the copolymer backbone facilitates the formation of crystalline lamellae, which is the prerequisite for observing a melting transition. Furthermore, the compression molding step at 15 MPa promotes chain packing and potentially enhances crystalline perfection within the EVA phase, which can stabilize the crystal structure against thermal disruption. Decreasing Factors: The incorporation of vinyl acetate comonomers introduces structural irregularities and steric hindrance within the polyethylene lattice, significantly disrupting crystallinity and depressing the Tm relative to pure polyethylene. Additionally, the complex multiphase morphology resulting from dynamic vulcanization, along with the presence of low molecular weight additives such as sulfur, accelerators, and stabilizers, may act as impurities or create interfacial constraints that further lower the melting point through thermodynamic dilution or restricted chain mobility. Dominant Factor: The intrinsic chemical composition of the EVA phase, specifically the content of vinyl acetate comonomers, qualitatively dominates the Tm behavior. While the processing history and additive package influence the degree of crystallinity and phase morphology, the fundamental disruption of the crystal lattice by the comonomer units sets the primary thermodynamic baseline for the melting temperature."
    }
  },
  {
    "doi": null,
    "title": "Melting Behavior and Surface Morphology of Poly(vinyl acetate-co-vinyl alcohol) Copolymer",
    "year": 2002,
    "chemical_composition": {
      "repeat_unit_psmiles": null,
      "monomers": [
        {
          "name": "Vinyl alcohol",
          "smiles": "C=C(O)",
          "ratio_value": "97-99",
          "ratio_unit": "mol%"
        },
        {
          "name": "Vinyl acetate",
          "smiles": "CC(=O)OC=C",
          "ratio_value": "1-3",
          "ratio_unit": "mol%"
        }
      ],
      "additives": [],
      "is_homopolymer": false
    },
    "processing_history": "Commercial ACA copolymer (Sample A, 97-99% hydrolysis) from Poly Chem. India. Crystallized by annealing at two different temperatures (120 and 160 °C) after heating to 320 °C for 10 min. DSC measurement using Perkin-Elmer DSC-7, 20 °C/min heating rate, N2 atmosphere, aluminum pans. 1st heating cycle.",
    "hierarchical_structure": "Semicrystalline. Morphology includes lamellae, spherulites, and vesicles.",
    "properties": {
      "Tm": {
        "value": [
          230.1
        ],
        "unit": "°C"
      }
    },
    "analysis_with_hierarchical_structure": {
      "descriptive_text": "The sample is a semicrystalline copolymer composed primarily of vinyl alcohol (97-99 mol%) with a minor fraction of vinyl acetate (1-3 mol%), identified commercially as Sample A, a hydrolyzed ACA copolymer from Poly Chem. India. Its hierarchical structure is characterized by a morphology consisting of lamellae, spherulites, and vesicles. The processing history involves an initial thermal treatment at 320 °C for 10 minutes followed by crystallization through annealing at 120 and 160 °C. Thermal properties were evaluated via differential scanning calorimetry using a Perkin-Elmer DSC-7 instrument at a heating rate of 20 °C/min under nitrogen atmosphere in aluminum pans during the first heating cycle.",
      "reasoning_analysis": "Increasing Factors: The high concentration of vinyl alcohol units facilitates extensive intermolecular hydrogen bonding, which significantly increases the cohesive energy density and stabilizes the crystalline lattice, thereby driving the Tm upward. Furthermore, the specific processing history involving annealing at 120 and 160 °C promotes lamellar thickening and crystal perfection, which thermodynamically raises the melting temperature according to the Thomson-Gibbs equation. Decreasing Factors: The inclusion of vinyl acetate monomers introduces steric hindrance and chemical irregularity into the polymer backbone, acting as defects that disrupt crystal packing and lower the equilibrium melting temperature. Additionally, the extreme thermal exposure to 320 °C prior to annealing risks thermal degradation or chain scission, which could reduce molecular weight and crystal stability, potentially depressing the Tm. Dominant Factor: The strong hydrogen bonding network inherent to the highly hydrolyzed vinyl alcohol content, reinforced by the deliberate annealing process that enhances crystalline order, qualitatively dominates the thermal behavior. While comonomer defects and potential thermal degradation exert a depressive influence, the structural integrity provided by the hydroxyl interactions and thermal treatment establishes a robust melting transition characteristic of this semicrystalline morphology."
    },
    "analysis_without_hierarchical_structure": {
      "descriptive_text": "The sample consists of a commercial poly(vinyl alcohol) copolymer obtained from Poly Chem. India, characterized by a high degree of hydrolysis ranging from 97 to 99 mol% vinyl alcohol units with 1 to 3 mol% residual vinyl acetate units. The material was subjected to a thermal treatment involving heating to 320 °C for 10 minutes followed by crystallization via annealing at either 120 or 160 °C. Subsequent thermal analysis was performed using a Perkin-Elmer DSC-7 instrument under a nitrogen atmosphere with aluminum pans, employing a heating rate of 20 °C/min during the first heating cycle to determine the melting behavior.",
      "reasoning_analysis": "Increasing Factors: The high molar percentage of vinyl alcohol units (97-99%) facilitates a dense intermolecular hydrogen bonding network, which significantly strengthens the crystalline lattice energy and drives the Tm upward. Furthermore, the processing history involving annealing at 120 and 160 °C promotes crystal perfection and lamellar thickening, thermodynamically stabilizing the crystallites and further increasing the observed melting temperature. Decreasing Factors: The presence of 1-3 mol% vinyl acetate units introduces structural irregularities and steric bulk along the polymer backbone. These comonomer defects disrupt the regularity required for efficient packing and interfere with the hydrogen bonding network, acting as impurities within the crystal lattice that qualitatively depress the equilibrium melting temperature relative to a pure poly(vinyl alcohol) homopolymer. Dominant Factor: The extensive hydrogen bonding capability inherent to the high vinyl alcohol content is the dominant factor establishing the high baseline Tm. Although the vinyl acetate defects introduce a depressive influence, the high degree of hydrolysis ensures sufficient structural regularity for robust crystallization, meaning the intrinsic cohesive energy density from hydrogen bonding outweighs the disordering effect of the minor comonomer fraction."
    }
  },
  {
    "doi": "10.1177/0892705718820393",
    "title": "A novel heat-triggered shape-memory polymer based on ethylene–vinyl acetate copolymer/nitrile– butadiene rubber thermoplastic vulcanizates",
    "year": 2020,
    "chemical_composition": {
      "repeat_unit_psmiles": null,
      "monomers": [
        {
          "name": "Ethylene",
          "smiles": "C=C",
          "ratio_value": null,
          "ratio_unit": null
        },
        {
          "name": "Vinyl Acetate",
          "smiles": "CC(=O)OC=C",
          "ratio_value": null,
          "ratio_unit": null
        },
        {
          "name": "Acrylonitrile",
          "smiles": "C=CC#N",
          "ratio_value": null,
          "ratio_unit": null
        },
        {
          "name": "Butadiene",
          "smiles": "C=CC=C",
          "ratio_value": null,
          "ratio_unit": null
        }
      ],
      "additives": [
        {
          "name": "Sulfur",
          "type": "vulcanizing agent",
          "amount_value": 1.0,
          "amount_unit": "phr"
        },
        {
          "name": "CZ",
          "type": "accelerator",
          "amount_value": 1.5,
          "amount_unit": "phr"
        },
        {
          "name": "TS",
          "type": "accelerator",
          "amount_value": 1.2,
          "amount_unit": "phr"
        },
        {
          "name": "Zinc Oxide",
          "type": "activator",
          "amount_value": 5.0,
          "amount_unit": "phr"
        },
        {
          "name": "Stearic Acid",
          "type": "activator",
          "amount_value": 1.5,
          "amount_unit": "phr"
        },
        {
          "name": "Antioxidant RD",
          "type": "stabilizer",
          "amount_value": 1.0,
          "amount_unit": "phr"
        }
      ],
      "is_homopolymer": false
    },
    "processing_history": "TPV E4N6 (40 wt% EVA, 60 wt% NBR) prepared via dynamic vulcanization. Melt-mixing at 165 °C, 80 rpm. Compression molded at 165 °C, 15 MPa. Tm refers to EVA phase within TPV as cited in text.",
    "hierarchical_structure": "Sea-island structure with cross-linked NBR particles (2-6 μm) dispersed in EVA matrix.",
    "properties": {
      "Tm": {
        "value": [
          76
        ],
        "unit": "°C"
      }
    },
    "analysis_with_hierarchical_structure": {
      "descriptive_text": "The sample is a thermoplastic vulcanizate (TPV) designated as E4N6, consisting of a blend of 40 wt% ethylene-vinyl acetate (EVA) and 60 wt% nitrile butadiene rubber (NBR) derived from ethylene, vinyl acetate, acrylonitrile, and butadiene monomers. The formulation includes a sulfur-based vulcanization system comprising 1.0 phr sulfur, 1.5 phr CZ, and 1.2 phr TS accelerators, activated by 5.0 phr zinc oxide and 1.5 phr stearic acid, along with 1.0 phr Antioxidant RD for stabilization. Prepared via dynamic vulcanization involving melt-mixing at 165 °C and 80 rpm followed by compression molding at 165 °C under 15 MPa, the material exhibits a sea-island hierarchical structure featuring cross-linked NBR particles ranging from 2 to 6 μm dispersed within a continuous EVA matrix, where the melting temperature is attributed to the EVA phase.",
      "reasoning_analysis": "Increasing Factors: The melting transition originates exclusively from the crystalline ethylene sequences within the continuous EVA matrix, as the dispersed NBR phase is amorphous and cross-linked, preventing it from contributing to the melting endotherm. The compression molding step performed at 15 MPa promotes chain packing and densification of the EVA matrix, which stabilizes the crystalline phase and supports the observation of a distinct Tm. Decreasing Factors: The incorporation of vinyl acetate comonomers within the EVA chains introduces structural irregularities that disrupt lattice perfection, inherently lowering the melting temperature relative to pure polyethylene. Furthermore, the complex additive package, including stearic acid, antioxidants, and vulcanization accelerators, acts as low molecular weight impurities within the EVA matrix that thermodynamically depress the melting point. The dynamic vulcanization process involving high shear melt-mixing may also limit the time available for crystal perfection compared to static crystallization. Dominant Factor: While the ethylene crystallinity establishes the existence of the Tm, the dominant factor influencing the specific Tm behavior is the concentration of vinyl acetate comonomer defects within the EVA matrix, which sets the baseline melting range, further depressed qualitatively by the presence of the multifunctional additive package dispersed throughout the continuous phase."
    },
    "analysis_without_hierarchical_structure": {
      "descriptive_text": "The sample is a thermoplastic vulcanizate (TPV) designated E4N6, comprising a blend of 40 wt% ethylene vinyl acetate (EVA) and 60 wt% nitrile butadiene rubber (NBR). The EVA phase is derived from ethylene and vinyl acetate monomers, while the NBR phase consists of acrylonitrile and butadiene. The formulation includes sulfur (1.0 phr) as a vulcanizing agent, accelerators CZ (1.5 phr) and TS (1.2 phr), activators zinc oxide (5.0 phr) and stearic acid (1.5 phr), and antioxidant RD (1.0 phr). Processing involved dynamic vulcanization via melt-mixing at 165 °C and 80 rpm, followed by compression molding at 165 °C under 15 MPa pressure.",
