Repository: hhtrick/HHT-code

# HHT training framework

This directory contains model training, embedding precomputation, inference, article-level baselines and the curated datasets. All commands below assume that the working directory is `train_code/`.

## 3. Datasets and fixed partitions

Each main dataset is a JSON array at `dataset/{property}/{property}.json`. Entries contain source metadata, `chemical_composition`, `processing_history`, `hierarchical_structure`, `properties`, and two generated-analysis objects. Targets are stored as `properties[property]["value"]`; source metadata and target values are not predictive input fields.

| Property | Train | Validation | Test | Total |
|---|---:|---:|---:|---:|

File: train_code/dataset/Tm/Tm.json (part 7 of 200)
[
      "reasoning_analysis": "Increasing Factors: The presence of ethylene sequences within the EVA copolymer provides the necessary structural regularity to form crystalline lamellae, establishing a baseline melting transition. Additionally, the compression molding process conducted at 15 MPa promotes denser chain packing and potentially enhances crystal perfection during solidification, which can support a higher observed Tm. Decreasing Factors: The incorporation of vinyl acetate comonomers inherently disrupts the polyethylene crystal lattice due to steric hindrance and reduced symmetry, significantly depressing the Tm relative to pure polyethylene. Furthermore, the dynamic vulcanization of the high-content NBR phase creates a crosslinked network that physically confines the EVA domains, restricting lamellar thickening during cooling, while additives like stearic acid may act as internal lubricants that interfere with intermolecular forces. Dominant Factor: The intrinsic chemical composition of the EVA phase, specifically the inclusion of vinyl acetate units disrupting the crystallizable ethylene sequences, qualitatively dominates the final Tm behavior by setting the fundamental thermodynamic equilibrium melting point, although the morphological confinement from the vulcanized rubber phase modulates the kinetic realization of this potential."
    }
  },
  {
    "doi": null,
    "title": "Melting Behavior and Surface Morphology of Poly(vinyl acetate-co-vinyl alcohol) Copolymer",
    "year": 2002,
    "chemical_composition": {
      "repeat_unit_psmiles": null,
      "monomers": [
        {
          "name": "Vinyl alcohol",
          "smiles": "C=C(O)",
          "ratio_value": "97-99",
          "ratio_unit": "mol%"
        },
        {
          "name": "Vinyl acetate",
          "smiles": "CC(=O)OC=C",
          "ratio_value": "1-3",
          "ratio_unit": "mol%"
        }
      ],
      "additives": [],
      "is_homopolymer": false
    },
    "processing_history": "Commercial ACA copolymer (Sample A, 97-99% hydrolysis) from Poly Chem. India. DSC measurement using Perkin-Elmer DSC-7, 20 °C/min heating rate, N2 atmosphere, aluminum pans. Sample heated to melting temperature and cooled to room temperature at a rate of 320 °C/min. 2nd heating cycle (repetitive heating).",
    "hierarchical_structure": "Semicrystalline. Lamellae with chain folding and radial growth of lamellae observed after 2 times heating.",
    "properties": {
      "Tm": {
        "value": [
          227.7
        ],
        "unit": "°C"
      }
    },
    "analysis_with_hierarchical_structure": {
      "descriptive_text": "This semicrystalline sample comprises a copolymer consisting primarily of vinyl alcohol (97-99 mol%) with a minor fraction of vinyl acetate (1-3 mol%), sourced commercially as a highly hydrolyzed ACA copolymer from Poly Chem. India. Hierarchical structural analysis indicates the presence of lamellae characterized by chain folding and radial growth, observed specifically after the second heating cycle. The processing history entails a thermal protocol where the sample was heated to its melting temperature and subsequently quenched to room temperature at a rapid rate of 320 °C/min prior to the melting temperature measurement via differential scanning calorimetry at 20 °C/min under a nitrogen atmosphere.",
      "reasoning_analysis": "Increasing Factors: The high molar fraction of vinyl alcohol units (97-99%) facilitates an extensive intermolecular hydrogen bonding network, which significantly increases the cohesive energy density and lattice stability, thereby driving the Tm upward. Additionally, the formation of semicrystalline lamellae with chain folding indicates ordered regions that require substantial thermal energy to disrupt. Decreasing Factors: The inclusion of vinyl acetate comonomer units (1-3%) introduces structural defects into the crystal lattice, disrupting chain packing efficiency and causing melting point depression according to copolymer crystallization theory. Furthermore, the rapid cooling rate of 320 °C/min during the thermal history limits the time available for crystal perfection and lamellar thickening, resulting in thinner lamellae that melt at lower temperatures based on the Thomson-Gibbs equation. Dominant Factor: The strong intermolecular hydrogen bonding inherent to the high vinyl alcohol content is the dominant factor establishing a high baseline thermal stability; however, the final observed Tm is qualitatively moderated by the comonomer-induced lattice defects and the kinetic limitations on crystal growth imposed by the rapid cooling history."
    },
    "analysis_without_hierarchical_structure": {
      "descriptive_text": "The investigated material is a commercial ACA copolymer (Sample A) sourced from Poly Chem. India, comprising 97 to 99 mol% vinyl alcohol units and 1 to 3 mol% vinyl acetate units. Thermal characterization was performed using a Perkin-Elmer DSC-7 instrument under a nitrogen atmosphere with aluminum pans at a heating rate of 20 °C/min. The thermal protocol involved heating the sample to its melting temperature followed by rapid cooling to room temperature at a rate of 320 °C/min, with the melting behavior evaluated during the second heating cycle to standardize the thermal history.",
      "reasoning_analysis": "Increasing Factors: The predominant vinyl alcohol content (97-99 mol%) enables the formation of a dense intermolecular hydrogen bonding network, which drastically enhances cohesive energy density and stabilizes the crystalline phase, inherently driving the melting temperature to higher values. Decreasing Factors: The presence of vinyl acetate comonomers (1-3 mol%) acts as structural defects within the polymer lattice, disrupting chain regularity and hydrogen bonding continuity, which thermodynamically depresses the equilibrium melting temperature. Furthermore, the processing history involves a rapid cooling rate of 320 °C/min prior to measurement, which restricts crystal growth time and likely results in less perfect crystallites with lower thermal stability compared to slowly cooled samples. Dominant Factor: The extensive intermolecular hydrogen bonding network inherent to the high vinyl alcohol content is the dominant factor establishing the fundamental thermal stability and high melting point baseline, as the cohesive energy density provided by the hydroxyl groups dictates the primary magnitude of the Tm for this specific copolymer system despite the moderating effects of comonomer defects and cooling-induced morphological variations."
    }
  },
  {
    "doi": null,
    "title": "Investigation on enhancement of electrical, dielectric and ion transport properties of nanoclay‑based blend polymer nanocomposites",
    "year": 2019,
    "chemical_composition": {
      "repeat_unit_psmiles": null,
      "monomers": [
        {
          "name": "Polyethylene oxide",
          "smiles": "[*]OCC[*]",
          "ratio_value": 50,
          "ratio_unit": "wt%"
        },
        {
          "name": "Polyvinyl chloride",
          "smiles": "[*]CC(Cl)[*]",
          "ratio_value": 50,
          "ratio_unit": "wt%"
        }
      ],
      "additives": [
        {
          "name": "Lithium hexafluorophosphate",
          "type": "salt",
          "amount_value": 8,
          "amount_unit": "O/Li ratio"
        },
        {
          "name": "Modified montmorillonite",
          "type": "nanoclay",
          "amount_value": 3,
          "amount_unit": "wt%"
        }
      ],
      "is_homopolymer": false
    },
    "processing_history": "Prepared via solution cast method. PEO (1 g) and PVC (1 g) dissolved in THF (10 ml). LiPF6 added (O/Li = 8). 3 wt% MMMT added. Stirred 24 h. Cast on Petri dishes, room temp evaporation, vacuum dried at 50 °C for 24 h. Tm measured by DSC (NETZSCH DSC-3500 Sirius) at 10 °C/min heating rate in Ar/N2 atmosphere.",
    "hierarchical_structure": "Intercalated polymer nanocomposite. Crystallinity (Xc): 34%.",
    "properties": {
      "Tm": {
        "value": [
          70
        ],
        "unit": "°C"
      }
    },
    "analysis_with_hierarchical_structure": {
      "descriptive_text": "The sample consists of a 50/50 wt% blend of polyethylene oxide and polyvinyl chloride incorporated with lithium hexafluorophosphate salt at an O/Li ratio of 8 and 3 wt% modified montmorillonite nanoclay. This intercalated polymer nanocomposite was fabricated via a solution cast method wherein the polymers were dissolved in tetrahydrofuran, followed by the addition of the salt and nanoclay under stirring for 24 hours. The resulting mixture was cast onto Petri dishes, allowed to evaporate at room temperature, and subsequently vacuum dried at 50 °C for 24 hours to remove residual solvent. Structural characterization reveals a crystallinity degree of 34%, and the melting behavior was assessed using differential scanning calorimetry at a heating rate of 10 °C/min under an Ar/N2 atmosphere.",
      "reasoning_analysis": "Increasing Factors: The formation of an intercalated polymer nanocomposite structure with modified montmorillonite restricts chain mobility at the polymer-filler interface, which can thermally stabilize crystalline regions adjacent to the clay surfaces. Additionally, the rigorous vacuum drying process at 50 °C minimizes residual THF solvent, preventing plasticization effects that would otherwise depress the melting temperature. Decreasing Factors: The blending of semi-crystalline polyethylene oxide with amorphous polyvinyl chloride introduces a thermodynamic dilution effect that lowers the chemical potential of the crystalline phase, thereby depressing the Tm. Furthermore, the coordination of lithium ions from the LiPF6 salt with PEO ether oxygens disrupts the regularity of the crystalline lattice, and the nanoconfinement of chains within the clay galleries imposes finite size effects that typically reduce the melting point. Dominant Factor: The thermodynamic depression arising from the miscibility interaction with the amorphous PVC matrix and the lattice disruption caused by lithium salt coordination qualitatively dominate the thermal behavior. These factors outweigh the stabilizing effects of the nanoclay interface, resulting in a net decrease in Tm relative to pristine polyethylene oxide."
    },
    "analysis_without_hierarchical_structure": {
      "descriptive_text": "The sample comprises a binary polymer blend consisting of polyethylene oxide and polyvinyl chloride at equal weight fractions of 50 wt% each. This matrix was compounded with lithium hexafluorophosphate salt at an O/Li ratio of 8 and reinforced with 3 wt% modified montmorillonite nanoclay. The material was fabricated via a solution casting method where the polymers were dissolved in tetrahydrofuran, followed by the addition of the salt and nanoclay. The mixture was stirred for 24 hours, cast onto Petri dishes for room temperature solvent evaporation, and subsequently vacuum dried at 50 °C for 24 hours. The melting temperature was characterized using a NETZSCH DSC-3500 Sirius at a heating rate of 10 °C/min under an Ar/N2 atmosphere.",
      "reasoning_analysis": "Increasing Factors: The incorporation of modified montmorillonite nanoclay may serve as a heterogeneous nucleating agent, potentially facilitating the initiation of crystallization within the polyethylene oxide phase, while the vacuum drying step aids in removing residual tetrahydrofuran solvent to prevent plasticization effects that would depress the melting temperature. Decreasing Factors: The blending of semi-crystalline polyethylene oxide with amorphous polyvinyl chloride introduces thermodynamic dilution and specific intermolecular interactions that reduce the chemical potential of the crystallizable component, leading to melting point depression. Furthermore, the coordination of lithium ions with polyethylene oxide ether oxygens disrupts chain regularity and limits lamellar thickness, and the physical confinement imposed by the nanoclay layers may restrict crystal growth. Dominant Factor: The dominant influence on the Tm is the thermodynamic melting point depression and structural disruption caused by the miscibility with amorphous polyvinyl chloride and the complexation with lithium salt, which qualitatively outweigh any nucleating benefits from the nanoclay, resulting in a lower melting temperature relative to the neat crystalline polymer."
    }
  },
  {
    "doi": null,
    "title": "Melting Behavior and Surface Morphology of Poly(vinyl acetate-co-vinyl alcohol) Copolymer",
    "year": 2002,
    "chemical_composition": {
      "repeat_unit_psmiles": null,
      "monomers": [
        {
          "name": "Vinyl alcohol",
          "smiles": "C=C(O)",
          "ratio_value": "97-99",
          "ratio_unit": "mol%"
        },
        {
          "name": "Vinyl acetate",
          "smiles": "CC(=O)OC=C",
          "ratio_value": "1-3",
          "ratio_unit": "mol%"
        }
      ],
      "additives": [],
      "is_homopolymer": false
    },
    "processing_history": "Commercial ACA copolymer (Sample A, 97-99% hydrolysis) from Poly Chem. India. DSC measurement using Perkin-Elmer DSC-7, 20 °C/min heating rate, N2 atmosphere, aluminum pans. Sample heated to melting temperature and cooled to room temperature at a rate of 320 °C/min. 4th heating cycle (repetitive heating).",
    "hierarchical_structure": "Semicrystalline. Morphology includes lamellae, spherulites, and vesicles.",
    "properties": {
      "Tm": {
        "value": [
          224.3
        ],
        "unit": "°C"
      }
    },
    "analysis_with_hierarchical_structure": {
      "descriptive_text": "The sample is a semicrystalline copolymer composed predominantly of vinyl alcohol repeat units (97-99 mol%) with a minor incorporation of vinyl acetate units (1-3 mol%), characteristic of a partially hydrolyzed poly(vinyl alcohol) system. Commercially sourced from Poly Chem. India as Sample A, an ACA copolymer with 97-99% hydrolysis, the material exhibits a complex hierarchical structure comprising lamellae, spherulites, and vesicles. Thermal characterization was performed using differential scanning calorimetry under a nitrogen atmosphere with a heating rate of 20 °C/min, following a thermal protocol where the sample was melted and cooled to room temperature at a rapid rate of 320 °C/min before data acquisition during the fourth heating cycle.",
      "reasoning_analysis": "Increasing Factors: The high concentration of hydroxyl groups from the vinyl alcohol units facilitates extensive intermolecular hydrogen bonding, which significantly increases the cohesive energy density and stabilizes the crystal lattice, thereby driving the melting temperature upward. Additionally, the high degree of hydrolysis ensures a high level of chain regularity, promoting efficient packing into the observed lamellar and spherulitic morphology. Decreasing Factors: The presence of vinyl acetate units acts as constitutional defects within the crystal lattice, disrupting chain symmetry and inducing melting point depression according to copolymer crystallization theory. Furthermore, the processing history involves a very rapid cooling rate (320 °C/min) after melting, which kinetically limits chain reorganization during recrystallization, likely resulting in thinner lamellae or less perfect crystals that melt at lower temperatures compared to slowly cooled samples. Dominant Factor: The extensive hydrogen bonding network inherent to the poly(vinyl alcohol) backbone is the dominant factor establishing the fundamental high-temperature stability of the crystalline phase; however, the rapid cooling rate imposed during the processing history likely governs the specific crystal perfection achieved, preventing the material from reaching the theoretical maximum melting temperature associated with equilibrium crystallization."
    },
    "analysis_without_hierarchical_structure": {
      "descriptive_text": "The sample comprises a commercial ACA copolymer (Sample A) sourced from Poly Chem. India, consisting of 97-99 mol% vinyl alcohol and 1-3 mol% vinyl acetate units. Thermal analysis was conducted using a Perkin-Elmer DSC-7 under a nitrogen atmosphere with aluminum pans at a heating rate of 20 °C/min. The thermal history involved heating the material to its melting temperature followed by rapid cooling to room temperature at 320 °C/min, with the melting behavior recorded during the fourth heating cycle to ensure the erasure of prior processing memory.",
      "reasoning_analysis": "Increasing Factors: The high concentration of vinyl alcohol units (97-99 mol%) enables the formation of extensive intermolecular hydrogen bonding networks, which significantly increases the cohesive energy density and stabilizes the crystal lattice, inherently driving the melting temperature upward. Decreasing Factors: The presence of 1-3 mol% vinyl acetate units introduces structural defects that disrupt chain regularity and packing efficiency, thereby reducing the equilibrium melting point. Furthermore, the rapid cooling rate of 320 °C/min imposed during the thermal cycling limits the time available for crystal growth and perfection, potentially resulting in less stable crystallites that melt at lower temperatures. Dominant Factor: The strong intermolecular hydrogen bonding network inherent to the high vinyl alcohol content is the dominant factor, as it establishes the fundamental thermodynamic baseline for a high-temperature melting transition, qualitatively outweighing the depressive influences of the minor comonomer defects and the kinetic limitations of the rapid cooling protocol."
    }
  },
  {
    "doi": null,
    "title": "Investigation on enhancement of electrical, dielectric and ion transport properties of nanoclay‑based blend polymer nanocomposites",
    "year": 2019,
    "chemical_composition": {
      "repeat_unit_psmiles": null,
      "monomers": [
        {
          "name": "Polyethylene oxide",
          "smiles": "[*]OCC[*]",
          "ratio_value": 50,
          "ratio_unit": "wt%"
        },
        {
          "name": "Polyvinyl chloride",
          "smiles": "[*]CC(Cl)[*]",
          "ratio_value": 50,
          "ratio_unit": "wt%"
        }
      ],
      "additives": [
        {
          "name": "Lithium hexafluorophosphate",
          "type": "salt",
          "amount_value": 8,
          "amount_unit": "O/Li ratio"
        },
        {
          "name": "Modified montmorillonite",
          "type": "nanoclay",
          "amount_value": 5,
          "amount_unit": "wt%"
        }
      ],
      "is_homopolymer": false
    },
    "processing_history": "Prepared via solution cast method. PEO (1 g) and PVC (1 g) dissolved in THF (10 ml). LiPF6 added (O/Li = 8). 5 wt% MMMT added. Stirred 24 h. Cast on Petri dishes, room temp evaporation, vacuum dried at 50 °C for 24 h. Tm measured by DSC (NETZSCH DSC-3500 Sirius) at 10 °C/min heating rate in Ar/N2 atmosphere.",
    "hierarchical_structure": "Intercalated polymer nanocomposite. Crystallinity (Xc): 28%.",
    "properties": {
      "Tm": {
        "value": [
          62
        ],
        "unit": "°C"
      }
    },
    "analysis_with_hierarchical_structure": {
      "descriptive_text": "The sample comprises a 50/50 wt% blend of polyethylene oxide (PEO) and polyvinyl chloride (PVC) incorporated with lithium hexafluorophosphate (LiPF6) salt at an O/Li ratio of 8 and 5 wt% modified montmorillonite nanoclay. Prepared via a solution cast method, the components were dissolved in tetrahydrofuran, stirred for 24 hours, and cast onto Petri dishes followed by room temperature evaporation and vacuum drying at 50 °C for 24 hours. The resulting material forms an intercalated polymer nanocomposite with a crystallinity of 28%, and its melting temperature was characterized by DSC at a heating rate of 10 °C/min under an Ar/N2 atmosphere.",
      "reasoning_analysis": "Increasing Factors: The presence of modified montmorillonite nanoclay acts as a heterogeneous nucleating agent, which can facilitate the formation of crystal nuclei and potentially stabilize lamellar thickness during the casting process. Additionally, the vacuum drying step at 50 °C helps remove residual THF solvent, preventing solvent-induced plasticization that would otherwise depress the melting temperature. Decreasing Factors: The coordination of lithium ions from the LiPF6 salt with the ether oxygens of the PEO chains disrupts the crystalline lattice regularity, causing significant melting point depression. Furthermore, the PVC component acts as a non-crystallizable diluent within the blend, reducing the chemical potential of the crystalline phase through thermodynamic mixing. The intercalated nanostructure may also impose confinement effects that limit lamellar thickening, and the relatively low-temperature drying history may result in kinetically trapped, less thermally perfect crystals. Dominant Factor: The strong coordinative interactions between the lithium salt and the PEO backbone, combined with the diluent effect of the PVC matrix, qualitatively dominate the thermal behavior, driving the Tm lower relative to neat PEO, despite the potential nucleating influence of the nanoclay and solvent removal."
    },
    "analysis_without_hierarchical_structure": {
      "descriptive_text": "The sample comprises a binary polymer blend consisting of equal weight fractions (50 wt%) of polyethylene oxide (PEO) and polyvinyl chloride (PVC). This matrix is incorporated with lithium hexafluorophosphate (LiPF6) salt at an oxygen-to-lithium ratio of 8 and reinforced with 5 wt% modified montmorillonite (MMMT) nanoclay. Fabrication was achieved via a solution casting method where the components were dissolved in tetrahydrofuran (THF), stirred for 24 hours, and cast onto Petri dishes followed by room temperature evaporation. The films were subsequently vacuum dried at 50 °C for 24 hours, and the melting temperature was characterized using differential scanning calorimetry (DSC) at a heating rate of 10 °C/min under an Ar/N2 atmosphere.",
      "reasoning_analysis": "Increasing Factors: The presence of modified montmorillonite nanoclay can act as heterogeneous nucleating agents, potentially promoting the formation of thicker or more perfect PEO lamellae which would sustain or slightly elevate the Tm. Furthermore, the vacuum drying step at 50 °C effectively removes residual THF solvent, eliminating potential plasticization effects that would otherwise depress the melting point. Decreasing Factors: The blending of semi-crystalline PEO with amorphous PVC introduces thermodynamic impurities that disrupt the crystalline lattice, leading to melting point depression. More significantly, the coordination complexation between Li+ ions from the LiPF6 salt and the ether oxygens of the PEO chains restricts chain mobility and disrupts crystalline regularity, which drastically lowers the Tm. Dominant Factor: The disruption of the PEO crystalline lattice caused by the ion-dipole interactions with the lithium salt and the diluent effect of the PVC matrix qualitatively dominates the thermal behavior. Despite the potential nucleating effect of the nanoclay, the extensive disruption of chain packing required for melting results in a net qualitative reduction in Tm relative to neat PEO."
    }
  },
  {
    "doi": null,
    "title": "Melting Behavior and Surface Morphology of Poly(vinyl acetate-co-vinyl alcohol) Copolymer",
    "year": 2002,
    "chemical_composition": {
      "repeat_unit_psmiles": null,
      "monomers": [
        {
          "name": "Vinyl alcohol",
          "smiles": "C=C(O)",
          "ratio_value": "97-99",
          "ratio_unit": "mol%"
        },
        {
          "name": "Vinyl acetate",
          "smiles": "CC(=O)OC=C",
          "ratio_value": "1-3",
          "ratio_unit": "mol%"
        }
      ],
      "additives": [],
      "is_homopolymer": false
    },
    "processing_history": "Commercial ACA copolymer (Sample A, 97-99% hydrolysis) from Poly Chem. India. DSC measurement using Perkin-Elmer DSC-7, 20 °C/min heating rate, N2 atmosphere, aluminum pans. Sample heated to melting temperature and cooled to room temperature at a rate of 320 °C/min. 8th heating cycle (repetitive heating).",
    "hierarchical_structure": "Semicrystalline. Morphology includes lamellae, spherulites, and vesicles.",
    "properties": {
      "Tm": {
        "value": [
          221.5
        ],
        "unit": "°C"
      }
    },
    "analysis_with_hierarchical_structure": {
      "descriptive_text": "The sample is a semicrystalline copolymer consisting primarily of vinyl alcohol (97-99 mol%) with a minor composition of vinyl acetate (1-3 mol%), indicative of a partially hydrolyzed poly(vinyl alcohol) system. Hierarchical structural analysis identifies a morphology characterized by lamellae, spherulites, and vesicles. The material underwent a rigorous thermal protocol involving heating to the melting point followed by rapid cooling to room temperature at 320 °C/min, with the melting temperature characterized during the 8th heating cycle at 20 °C/min under a nitrogen atmosphere using aluminum pans.",
      "reasoning_analysis": "Increasing Factors: The high concentration of vinyl alcohol units facilitates extensive intermolecular hydrogen bonding between hydroxyl groups, which significantly stabilizes the crystal lattice and requires substantial thermal energy to disrupt, thereby driving the Tm upward. Additionally, the formation of organized morphological features such as lamellae and spherulites indicates a degree of crystalline order that supports a defined melting transition. Decreasing Factors: The incorporation of vinyl acetate monomers acts as structural defects within the crystal lattice, disrupting chain packing regularity and reducing the overall crystallinity, which qualitatively lowers the Tm compared to a perfect homopolymer. Furthermore, the rapid cooling rate of 320 °C/min during the thermal treatment likely limits the time available for crystal growth and lamellar thickening, resulting in thinner crystallites that melt at lower temperatures according to the Thomson-Gibbs equation. Dominant Factor: The extensive hydrogen bonding network inherent to the high vinyl alcohol content is the dominant factor establishing the fundamental thermal stability of the crystalline phase. However, the observed Tm behavior is significantly modulated by the copolymer defects and the thermal history, where the 8th heating cycle ensures the measurement reflects the intrinsic crystallizability following the rapid quench rather than the initial commercial processing."
    },
    "analysis_without_hierarchical_structure": {
      "descriptive_text": "The material is a commercial vinyl alcohol-vinyl acetate copolymer obtained from Poly Chem. India, comprising 97 to 99 mol% vinyl alcohol units and 1 to 3 mol% vinyl acetate units. Thermal characterization was performed using a Perkin-Elmer DSC-7 under a nitrogen atmosphere with aluminum pans at a heating rate of 20 °C/min. The sample underwent a specific thermal treatment where it was heated to the melting temperature and subsequently quenched to room temperature at a rate of 320 °C/min, with the melting temperature determined during the eighth repetitive heating cycle to standardize the thermal history.",
      "reasoning_analysis": "Increasing Factors: The high molar concentration of vinyl alcohol units facilitates extensive intermolecular hydrogen bonding between hydroxyl groups, creating a strong cohesive energy density that significantly elevates the thermal energy required to disrupt the crystalline lattice. Decreasing Factors: The incorporation of vinyl acetate monomers acts as structural defects within the polymer chain, reducing chain regularity and hindering perfect crystal packing, while the rapid cooling rate of 320 °C/min limits the time available for crystallization, likely resulting in smaller or less perfect crystallites that melt at lower temperatures. Dominant Factor: The strong intermolecular hydrogen bonding network inherent to the high vinyl alcohol content is the dominant factor establishing the fundamental high-temperature melting regime, although the comonomer defects and rapid quenching qualitatively suppress the melting point relative to a perfectly crystalline, fully hydrolyzed homopolymer."
    }
  },
  {
    "doi": null,
    "title": "Melting Behavior and Surface Morphology of Poly(vinyl acetate-co-vinyl alcohol) Copolymer",
    "year": 2002,
    "chemical_composition": {
      "repeat_unit_psmiles": null,
      "monomers": [
        {
          "name": "Vinyl alcohol",
          "smiles": "C=C(O)",
          "ratio_value": "97-99",
          "ratio_unit": "mol%"
        },
        {
          "name": "Vinyl acetate",
          "smiles": "CC(=O)OC=C",
          "ratio_value": "1-3",
          "ratio_unit": "mol%"
        }
      ],
      "additives": [],
      "is_homopolymer": false
    },
    "processing_history": "Commercial ACA copolymer (Sample A, 97-99% hydrolysis) from Poly Chem. India. DSC measurement using Perkin-Elmer DSC-7, 20 °C/min heating rate, N2 atmosphere, aluminum pans. Sample heated to melting temperature and cooled to room temperature at a rate of 320 °C/min. 7th heating cycle (repetitive heating).",
    "hierarchical_structure": "Semicrystalline. Morphology includes lamellae, spherulites, and vesicles.",
    "properties": {
      "Tm": {
        "value": [
          223.6
        ],
        "unit": "°C"
      }
    },
    "analysis_with_hierarchical_structure": {
      "descriptive_text": "The sample is a semicrystalline copolymer comprising predominantly vinyl alcohol units (97-99 mol%) with a minor fraction of vinyl acetate units (1-3 mol%), sourced commercially as a 97-99% hydrolyzed ACA copolymer from Poly Chem. India. Its hierarchical structure features a morphology consisting of lamellae, spherulites, and vesicles. Thermal analysis was conducted via differential scanning calorimetry under a nitrogen atmosphere using aluminum pans, wherein the sample underwent a specific thermal protocol involving heating to the melting temperature followed by rapid cooling to room temperature at 320 °C/min prior to data collection during the seventh heating cycle at a rate of 20 °C/min.",
      "reasoning_analysis": "Increasing Factors: The high concentration of vinyl alcohol units enables the formation of extensive intermolecular hydrogen bonding networks, which significantly enhances the cohesive energy density and stabilizes the crystal lattice, thereby driving the melting temperature upward. Additionally, the confirmed semicrystalline morphology with organized lamellae and spherulites indicates a well-defined crystalline phase necessary for a distinct melting transition. Decreasing Factors: The incorporation of vinyl acetate units acts as comonomer defects that disrupt the regularity of the polymer chain packing, leading to copolymer melting point depression relative to pure poly(vinyl alcohol). Furthermore, the processing history specifies a rapid cooling rate of 320 °C/min, which kinetically limits crystal growth and perfection, likely resulting in thinner lamellae that exhibit lower thermal stability according to the Gibbs-Thomson equation. Dominant Factor: While the comonomer defects and rapid quenching history introduce depressive effects on the melting temperature, the strong intermolecular hydrogen bonding inherent to the high vinyl alcohol content is the dominant factor that establishes a high baseline thermal stability for the crystalline regions."
    },
    "analysis_without_hierarchical_structure": {
      "descriptive_text": "The material is a copolymer composed predominantly of vinyl alcohol monomers (97-99 mol%) with a minor incorporation of vinyl acetate monomers (1-3 mol%), sourced commercially as an ACA copolymer from Poly Chem. India. Thermal characterization was performed using a Perkin-Elmer DSC-7 under a nitrogen atmosphere with aluminum pans at a heating rate of 20 °C/min. The processing history includes an initial melt followed by rapid cooling to room temperature at 320 °C/min, and the melting behavior was evaluated during the seventh repetitive heating cycle to assess the thermal properties after erasing prior thermal history.",
      "reasoning_analysis": "Increasing Factors: The high molar fraction of vinyl alcohol units facilitates extensive intermolecular hydrogen bonding, significantly increasing the cohesive energy density and stabilizing the crystalline lattice, which intrinsically elevates the equilibrium melting temperature. Decreasing Factors: The presence of vinyl acetate units introduces steric bulk and disrupts the regularity of the polymer backbone, acting as defects within the crystal lattice that reduce lamellar thickness. Furthermore, the rapid cooling rate of 320 °C/min limits the time available for chain folding and crystal perfection, likely resulting in thinner, less stable crystallites that melt at lower temperatures. Dominant Factor: The extensive hydrogen bonding network derived from the high vinyl alcohol content is the dominant factor, as it establishes a high thermodynamic baseline for the melting temperature; while the comonomer defects and rapid thermal quenching introduce structural disorder, the intrinsic strength of the hydroxyl interactions primarily dictates the high thermal stability of the crystalline phase."
    }
  },
  {
    "doi": "10.1177/0892705718820393",
    "title": "A novel heat-triggered shape-memory polymer based on ethylene–vinyl acetate copolymer/nitrile– butadiene rubber thermoplastic vulcanizates",
    "year": 2020,
    "chemical_composition": {
      "repeat_unit_psmiles": null,
      "monomers": [
        {
          "name": "Ethylene",
          "smiles": "C=C",
          "ratio_value": null,
          "ratio_unit": null
        },
        {
          "name": "Vinyl Acetate",
          "smiles": "CC(=O)OC=C",
          "ratio_value": null,
          "ratio_unit": null
        },
        {
          "name": "Acrylonitrile",
          "smiles": "C=CC#N",
          "ratio_value": null,
          "ratio_unit": null
        },
        {
          "name": "Butadiene",
          "smiles": "C=CC=C",
          "ratio_value": null,
          "ratio_unit": null
        }
      ],
      "additives": [
        {
          "name": "Sulfur",
          "type": "vulcanizing agent",
          "amount_value": 1.0,
          "amount_unit": "phr"
        },
        {
          "name": "CZ",
          "type": "accelerator",
          "amount_value": 1.5,
          "amount_unit": "phr"
        },
        {
          "name": "TS",
          "type": "accelerator",
          "amount_value": 1.2,
          "amount_unit": "phr"
        },
        {
          "name": "Zinc Oxide",
          "type": "activator",
          "amount_value": 5.0,
          "amount_unit": "phr"
        },
        {
          "name": "Stearic Acid",
          "type": "activator",
          "amount_value": 1.5,
          "amount_unit": "phr"
        },
        {
          "name": "Antioxidant RD",
          "type": "stabilizer",
          "amount_value": 1.0,
          "amount_unit": "phr"
        }
      ],
      "is_homopolymer": false
    },
    "processing_history": "TPV E7N3 (70 wt% EVA, 30 wt% NBR) prepared via dynamic vulcanization. Melt-mixing at 165 °C, 80 rpm. Compression molded at 165 °C, 15 MPa. Tm refers to EVA phase within TPV as cited in text.",
    "hierarchical_structure": "Sea-island structure with cross-linked NBR particles (2-6 μm) dispersed in EVA matrix.",
    "properties": {
      "Tm": {
        "value": [
          76
        ],
        "unit": "°C"
      }
    },
    "analysis_with_hierarchical_structure": {
      "descriptive_text": "The sample is a thermoplastic vulcanizate (TPV) designated as E7N3, consisting of a blend of 70 wt% ethylene-vinyl acetate (EVA) and 30 wt% nitrile butadiene rubber (NBR). The formulation includes a sulfur-based vulcanization system comprising 1.0 phr sulfur, 1.5 phr CZ and 1.2 phr TS accelerators, activated by 5.0 phr zinc oxide and 1.5 phr stearic acid, alongside 1.0 phr Antioxidant RD for stabilization. Processing was conducted via dynamic vulcanization involving melt-mixing at 165 °C and 80 rpm, followed by compression molding at 165 °C under 15 MPa pressure. The material exhibits a sea-island hierarchical structure featuring cross-linked NBR particles ranging from 2 to 6 μm dispersed within a continuous EVA matrix, with the melting temperature specifically attributed to the EVA phase.",
      "reasoning_analysis": "Increasing Factors: The presence of crystallizable ethylene sequences within the continuous EVA matrix facilitates the formation of lamellar structures, establishing the fundamental melting transition. Additionally, the compression molding process performed under 15 MPa pressure may promote denser packing and enhance the thermal stability of the crystalline regions within the thermoplastic phase. Decreasing Factors: The incorporation of vinyl acetate comonomer units introduces steric irregularities and reduces chain symmetry compared to linear polyethylene, disrupting lattice packing and inherently lowering the Tm. Furthermore, low molecular weight additives such as stearic acid, antioxidants, and vulcanization accelerators dispersed within the EVA matrix act as impurities that induce melting point depression according to thermodynamic solution theory. The dynamic vulcanization process also implies exposure to high shear and temperature, which could limit the time available for perfect crystal growth during subsequent cooling. Dominant Factor: The intrinsic copolymer composition of the EVA matrix, specifically the content of vinyl acetate comonomer, qualitatively dominates the Tm behavior. While processing conditions and additive impurities contribute to lattice disruption, the structural defects introduced by the vinyl acetate units fundamentally limit the maximum achievable crystal thickness and stability, thereby setting the primary baseline for the melting temperature relative to pure polyethylene."
    },
    "analysis_without_hierarchical_structure": {
      "descriptive_text": "The sample is a thermoplastic vulcanizate (TPV) designated as E7N3, comprising a blend of 70 wt% ethylene vinyl acetate (EVA) and 30 wt% nitrile butadiene rubber (NBR) derived from ethylene, vinyl acetate, acrylonitrile, and butadiene monomers. The compound incorporates sulfur as a vulcanizing agent, CZ and TS accelerators, zinc oxide and stearic acid activators, and Antioxidant RD as a stabilizer. Processing was executed via dynamic vulcanization involving melt-mixing at 165 °C and 80 rpm, followed by compression molding at 165 °C under 15 MPa, where the reported melting temperature corresponds specifically to the EVA phase within the TPV matrix.",
