Repository: hhtrick/HHT-code

# HHT training framework

This directory contains model training, embedding precomputation, inference, article-level baselines and the curated datasets. All commands below assume that the working directory is `train_code/`.

## 3. Datasets and fixed partitions

Each main dataset is a JSON array at `dataset/{property}/{property}.json`. Entries contain source metadata, `chemical_composition`, `processing_history`, `hierarchical_structure`, `properties`, and two generated-analysis objects. Targets are stored as `properties[property]["value"]`; source metadata and target values are not predictive input fields.

| Property | Train | Validation | Test | Total |
|---|---:|---:|---:|---:|

File: train_code/dataset/Tm/Tm.json (part 8 of 200)
[
      "reasoning_analysis": "Increasing Factors: The presence of crystallizable ethylene sequences within the EVA component provides the fundamental enthalpy of fusion necessary for melting, while the compression molding step at 15 MPa may promote the formation of thicker lamellae or more stable crystal morphologies during cooling, theoretically supporting a higher observed Tm. Decreasing Factors: The incorporation of vinyl acetate comonomers into the polyethylene backbone introduces structural irregularities that disrupt crystal lattice packing, inherently lowering the Tm compared to homopolymer polyethylene. Additionally, low molecular weight additives such as stearic acid and antioxidants may partition into the EVA phase, acting as impurities that depress the melting point via entropy effects, and the high shear during dynamic vulcanization could limit the time available for perfect crystal growth. Dominant Factor: The intrinsic copolymer composition of the EVA matrix, specifically the molar fraction of vinyl acetate disrupting the ethylene crystallinity, is the dominant factor establishing the baseline Tm, as thermodynamic lattice energy considerations outweigh the secondary morphological influences of processing pressure or minor additive partitioning."
    }
  },
  {
    "doi": null,
    "title": "Investigation on enhancement of electrical, dielectric and ion transport properties of nanoclay‑based blend polymer nanocomposites",
    "year": 2019,
    "chemical_composition": {
      "repeat_unit_psmiles": null,
      "monomers": [
        {
          "name": "Polyethylene oxide",
          "smiles": "[*]OCC[*]",
          "ratio_value": 50,
          "ratio_unit": "wt%"
        },
        {
          "name": "Polyvinyl chloride",
          "smiles": "[*]CC(Cl)[*]",
          "ratio_value": 50,
          "ratio_unit": "wt%"
        }
      ],
      "additives": [
        {
          "name": "Lithium hexafluorophosphate",
          "type": "salt",
          "amount_value": 8,
          "amount_unit": "O/Li ratio"
        },
        {
          "name": "Modified montmorillonite",
          "type": "nanoclay",
          "amount_value": 7,
          "amount_unit": "wt%"
        }
      ],
      "is_homopolymer": false
    },
    "processing_history": "Prepared via solution cast method. PEO (1 g) and PVC (1 g) dissolved in THF (10 ml). LiPF6 added (O/Li = 8). 7 wt% MMMT added. Stirred 24 h. Cast on Petri dishes, room temp evaporation, vacuum dried at 50 °C for 24 h. Tm measured by DSC (NETZSCH DSC-3500 Sirius) at 10 °C/min heating rate in Ar/N2 atmosphere.",
    "hierarchical_structure": "Intercalated polymer nanocomposite. Crystallinity (Xc): 31%.",
    "properties": {
      "Tm": {
        "value": [
          68
        ],
        "unit": "°C"
      }
    },
    "analysis_with_hierarchical_structure": {
      "descriptive_text": "The sample consists of a binary polymer blend composed of equal weight fractions (50 wt%) of polyethylene oxide (PEO) and polyvinyl chloride (PVC), incorporated with lithium hexafluorophosphate (LiPF6) salt at an O/Li ratio of 8 and 7 wt% modified montmorillonite (MMMT) nanoclay. This intercalated polymer nanocomposite was fabricated via a solution casting method, wherein the polymers were dissolved in tetrahydrofuran (THF) along with the salt and nanoclay, stirred for 24 hours, cast onto Petri dishes, and subjected to room temperature evaporation followed by vacuum drying at 50 °C for 24 hours. The resulting material exhibits a crystallinity (Xc) of 31%, and its melting temperature was characterized using differential scanning calorimetry at a heating rate of 10 °C/min under an Ar/N2 atmosphere.",
      "reasoning_analysis": "Increasing Factors: The vacuum drying process at 50 °C ensures the removal of residual THF solvent, eliminating plasticization effects that would otherwise significantly depress the melting temperature. Additionally, the presence of modified montmorillonite nanoclay may restrict segmental mobility at the polymer-filler interface within the intercalated structure, potentially requiring additional thermal energy to disrupt the crystalline order near the clay surfaces. Decreasing Factors: The coordination of lithium ions from the LiPF6 salt with the ether oxygens of the PEO chains disrupts the structural regularity required for crystallization, acting as defects within the crystal lattice that lower the thermal stability of the crystallites. Furthermore, the blending with PVC, which is predominantly amorphous, dilutes the crystallizable PEO content, thermodynamically depressing the Tm, while the nanoconfinement within the clay galleries limits the size and perfection of the crystallites. Dominant Factor: The thermodynamic disruption of the PEO crystalline lattice caused by Li+ coordination and the dilution effect from the amorphous PVC matrix qualitatively dominate the thermal behavior. Despite the stabilization provided by solvent removal and nucleating agents, the reduction in crystal perfection and effective crystallizable segment length driven by the salt complexation and blend composition results in a net downward pressure on the Tm relative to pristine, high-molecular-weight PEO."
    },
    "analysis_without_hierarchical_structure": {
      "descriptive_text": "The sample comprises a polymer blend matrix consisting of polyethylene oxide (PEO) and polyvinyl chloride (PVC) in a 50:50 weight ratio. This system is compounded with lithium hexafluorophosphate (LiPF6) salt at an O/Li ratio of 8 and 7 wt% modified montmorillonite (MMMT) nanoclay. The material was prepared via a solution casting method where the polymers were dissolved in tetrahydrofuran (THF), followed by the addition of the salt and nanoclay. The mixture was stirred for 24 hours, cast onto Petri dishes, and subjected to room temperature evaporation followed by vacuum drying at 50 °C for 24 hours. The melting temperature was characterized using differential scanning calorimetry (DSC) at a heating rate of 10 °C/min under an Ar/N2 atmosphere.",
      "reasoning_analysis": "Increasing Factors: The incorporation of 7 wt% modified montmorillonite nanoclay introduces rigid inorganic interfaces that can restrict polymer chain mobility and potentially act as heterogeneous nucleating sites, which may stabilize crystalline domains against thermal disruption. Furthermore, the processing history includes a vacuum drying step at 50 °C, which facilitates the removal of residual THF solvent, thereby preventing solvent-induced plasticization that would otherwise lower the melting temperature. Decreasing Factors: The blending of semi-crystalline PEO with 50 wt% amorphous PVC acts as a diluent, which thermodynamically depresses the equilibrium melting point of the PEO phase according to Flory-Huggins theory. Additionally, the presence of LiPF6 salt involves coordination between lithium ions and the ether oxygens of the PEO backbone, which disrupts the regular chain packing required for crystallization, leading to reduced crystallite perfection and a lower observed Tm. Dominant Factor: The compositional effects involving the high concentration of amorphous PVC diluent and the specific coordination complexation of LiPF6 with the PEO chains qualitatively dominate the thermal behavior. These factors fundamentally disrupt the crystalline lattice integrity and reduce the thermodynamic driving force for melting, outweighing the stabilizing influence of the nanoclay filler and solvent removal, resulting in a net qualitative depression of the Tm relative to neat PEO."
    }
  },
  {
    "doi": "10.1177/08927057211051411",
    "title": "Carboxyl graphene reinforced melamine-based polyamide nanocomposites",
    "year": 2023,
    "chemical_composition": {
      "repeat_unit_psmiles": null,
      "monomers": [
        {
          "name": "Melamine",
          "smiles": "NC1=NC(N)=NC(N)=N1",
          "ratio_value": 75,
          "ratio_unit": "mol%"
        },
        {
          "name": "Terephthalic acid",
          "smiles": "OC(=O)c1ccc(C(=O)O)cc1",
          "ratio_value": 25,
          "ratio_unit": "mol%"
        }
      ],
      "additives": [],
      "is_homopolymer": false
    },
    "processing_history": "Melamine-based polyamide synthesized via one-pot polycondensation (MA:TPA molar ratio 1:3, 21 mmol MA, 7 mmol TPA, anhydrous DMSO solvent, 120°C 3h + 150°C 72h, dried 80°C vacuum 24h). Pristine PA treated via delamination/adsorption procedure without CG (dissolved in boiling DMAC, stirred 30 min, filtered, washed acetone, dried 60°C vacuum 24h). Tm measured by DSC (NETZSCH DSC 204 F1 Phoenix), 30-500°C, heating rate 10°C/min, N2 atmosphere.",
    "hierarchical_structure": "Semicrystalline. XRD diffraction peaks near 25.1° (2θ) and 27.7° (2θ) corresponding to amide groups and PA planes.",
    "properties": {
      "Tm": {
        "value": [
          378
        ],
        "unit": "°C"
      }
    },
    "analysis_with_hierarchical_structure": {
      "descriptive_text": "This sample comprises a semicrystalline melamine-based polyamide copolymer synthesized from melamine (75 mol%) and terephthalic acid (25 mol%) via one-pot polycondensation in anhydrous DMSO. The synthesis involved heating at 120°C for 3 hours followed by 150°C for 72 hours, after which the material was dried under vacuum at 80°C. Subsequent processing included a delamination and adsorption procedure where the pristine polyamide was dissolved in boiling DMAC, stirred, filtered, washed with acetone, and dried under vacuum at 60°C. Structural characterization confirms a semicrystalline morphology, evidenced by XRD diffraction peaks near 25.1° and 27.7° (2θ) associated with amide groups and polyamide planes, while the melting temperature was measured using DSC under a nitrogen atmosphere with a heating rate of 10°C/min.",
      "reasoning_analysis": "Increasing Factors: The incorporation of rigid melamine triazine rings and terephthalic acid aromatic units creates a stiff polymer backbone that restricts segmental mobility, inherently elevating the Tm. Furthermore, the formation of amide linkages during polycondensation establishes a dense network of intermolecular hydrogen bonds, which significantly increases the energy required to disrupt the crystalline lattice. The high-temperature synthesis protocol (up to 150°C) likely promotes enhanced crystalline perfection and ordering. Decreasing Factors: The copolymer nature of the system, involving two distinct monomers with a specific 75:25 molar ratio, may introduce structural irregularities compared to a perfectly alternating homopolymer analog, potentially disrupting chain packing efficiency. Additionally, the solution processing step involving boiling DMAC and subsequent precipitation could introduce kinetic traps or less perfect crystalline regions compared to melt-crystallized samples, depending on the cooling rate during drying. Dominant Factor: The dominant factor influencing the Tm is the exceptional backbone rigidity provided by the fused aromatic and triazine structures combined with the strong intermolecular hydrogen bonding capability of the amide groups. These intrinsic chemical features overwhelmingly dictate a high thermal transition temperature, superseding the potential depressive effects of copolymer irregularity or solution processing history."
    },
    "analysis_without_hierarchical_structure": {
      "descriptive_text": "The sample comprises a melamine-based polyamide copolymer synthesized from 75 mol% melamine and 25 mol% terephthalic acid monomers. The polymer was prepared via one-pot polycondensation in anhydrous DMSO, subjecting the reaction mixture to 120°C for 3 hours followed by 150°C for 72 hours. Following synthesis, the pristine polymer underwent a delamination and adsorption procedure involving dissolution in boiling DMAC, stirring, filtration, and washing with acetone, before being dried under vacuum at 60°C for 24 hours. Thermal characterization was performed using differential scanning calorimetry under a nitrogen atmosphere with a heating rate of 10°C/min across a range of 30 to 500°C.",
      "reasoning_analysis": "Increasing Factors: The chemical composition features highly rigid aromatic and heterocyclic structures from both terephthalic acid and melamine, which significantly restrict backbone flexibility and elevate the energy required for lattice disruption. Furthermore, the presence of amide linkages combined with the nitrogen-rich melamine rings facilitates extensive intermolecular hydrogen bonding, strengthening the crystal lattice. The prolonged thermal treatment during synthesis at 150°C for 72 hours likely promotes high molecular weight and annealing, enhancing crystalline perfection and driving the Tm upward. Decreasing Factors: The stoichiometric imbalance with a 3:1 ratio of melamine to terephthalic acid introduces structural irregularities, likely resulting in branching or crosslinking that disrupts efficient chain packing and reduces overall crystallinity. Additionally, the post-synthesis processing involving dissolution in boiling DMAC and subsequent precipitation may reset the thermal history, potentially resulting in smaller or less perfect crystallites compared to the as-synthesized bulk, while residual solvent trapped during lower-temperature drying could act as a minor impurity within the crystal lattice. Dominant Factor: The intrinsic backbone rigidity and the dense network of hydrogen bonds inherent to the melamine-terephthalic acid chemistry qualitatively dominate the thermal behavior, establishing a high baseline melting temperature; however, the structural irregularities caused by the off-stoichiometric monomer ratio serve as the limiting factor that prevents the maximization of crystalline order relative to a perfectly linear analog."
    }
  },
  {
    "doi": null,
    "title": "Investigation on enhancement of electrical, dielectric and ion transport properties of nanoclay‑based blend polymer nanocomposites",
    "year": 2019,
    "chemical_composition": {
      "repeat_unit_psmiles": null,
      "monomers": [
        {
          "name": "Polyethylene oxide",
          "smiles": "[*]OCC[*]",
          "ratio_value": 50,
          "ratio_unit": "wt%"
        },
        {
          "name": "Polyvinyl chloride",
          "smiles": "[*]CC(Cl)[*]",
          "ratio_value": 50,
          "ratio_unit": "wt%"
        }
      ],
      "additives": [
        {
          "name": "Lithium hexafluorophosphate",
          "type": "salt",
          "amount_value": 8,
          "amount_unit": "O/Li ratio"
        },
        {
          "name": "Modified montmorillonite",
          "type": "nanoclay",
          "amount_value": 15,
          "amount_unit": "wt%"
        }
      ],
      "is_homopolymer": false
    },
    "processing_history": "Prepared via solution cast method. PEO (1 g) and PVC (1 g) dissolved in THF (10 ml). LiPF6 added (O/Li = 8). 15 wt% MMMT added. Stirred 24 h. Cast on Petri dishes, room temp evaporation, vacuum dried at 50 °C for 24 h. Tm measured by DSC (NETZSCH DSC-3500 Sirius) at 10 °C/min heating rate in Ar/N2 atmosphere.",
    "hierarchical_structure": "Intercalated polymer nanocomposite. Crystallinity (Xc): 38%.",
    "properties": {
      "Tm": {
        "value": [
          68
        ],
        "unit": "°C"
      }
    },
    "analysis_with_hierarchical_structure": {
      "descriptive_text": "The sample comprises a binary blend of polyethylene oxide (PEO) and polyvinyl chloride (PVC) at a 50:50 weight ratio, functionalized with lithium hexafluorophosphate (LiPF6) salt at an O/Li ratio of 8 and reinforced with 15 wt% modified montmorillonite (MMMT) nanoclay. Fabricated via solution casting, the components were dissolved in tetrahydrofuran (THF), stirred for 24 hours, and cast onto Petri dishes for room temperature evaporation followed by vacuum drying at 50 °C for 24 hours. The resulting material forms an intercalated polymer nanocomposite with a measured crystallinity of 38%, and its thermal properties were evaluated using differential scanning calorimetry at a heating rate of 10 °C/min under an Ar/N2 atmosphere.",
      "reasoning_analysis": "Increasing Factors: The incorporation of modified montmorillonite nanoclay can act as a heterogeneous nucleating agent, potentially promoting the formation of crystalline domains during the slow solvent evaporation process, which supports a higher melting temperature. Additionally, the vacuum drying step at 50 °C ensures the removal of residual THF solvent, eliminating plasticization effects that would otherwise depress the melting point. Decreasing Factors: The blending of crystalline PEO with amorphous PVC introduces a thermodynamic dilution effect and specific intermolecular interactions that stabilize the amorphous phase, inherently depressing the Tm of the PEO component. Furthermore, the coordination of Li+ ions from the LiPF6 salt with the ether oxygens of the PEO chains disrupts the regularity required for crystallization, acting as structural defects within the lattice. The intercalated nanocomposite structure also imposes nanoconfinement effects that restrict chain folding and crystal growth. Dominant Factor: While the nanoclay provides nucleation sites, the strong ionic complexation between the lithium salt and the PEO backbone, combined with the thermodynamic dilution from the PVC blend, qualitatively dominates the thermal behavior by significantly disrupting the crystalline lattice perfection, leading to a net depression of the Tm relative to pristine PEO."
    },
    "analysis_without_hierarchical_structure": {
      "descriptive_text": "The sample consists of a binary polymer blend composed of polyethylene oxide (PEO) and polyvinyl chloride (PVC) in a 50:50 weight ratio, incorporating lithium hexafluorophosphate (LiPF6) salt at an O/Li ratio of 8 and 15 wt% modified montmorillonite (MMMT) nanoclay as additives. The composite film was prepared via a solution casting method wherein PEO and PVC were dissolved in tetrahydrofuran (THF), followed by the addition of the salt and nanoclay filler. The mixture was stirred for 24 hours to ensure homogeneity, cast onto Petri dishes for room temperature solvent evaporation, and subsequently vacuum dried at 50 °C for 24 hours. The melting temperature was characterized using differential scanning calorimetry (DSC) with a heating rate of 10 °C/min under an Ar/N2 atmosphere.",
      "reasoning_analysis": "Increasing Factors: The incorporation of modified montmorillonite nanoclay may act as a heterogeneous nucleating agent, potentially enhancing crystallization kinetics and stabilizing crystal lamellae through confinement effects within the silicate layers. Additionally, the processing history includes a vacuum drying step at 50 °C, which aids in the removal of residual THF solvent, thereby eliminating solvent-induced plasticization that would otherwise depress the melting temperature. Decreasing Factors: The blending of semi-crystalline PEO with amorphous PVC introduces a thermodynamic dilution effect, where the miscibility between the polymers reduces the chemical potential of the crystalline phase, inherently lowering the equilibrium melting point. Furthermore, the addition of lithium hexafluorophosphate salt leads to coordination between lithium ions and the ether oxygens of the PEO backbone, disrupting chain regularity and hindering the formation of stable crystalline domains, which significantly depresses the Tm. Dominant Factor: The disruption of polymer chain regularity and crystalline lattice stability caused by the complexation of lithium ions with the PEO backbone, combined with the thermodynamic dilution effect from the miscible PVC matrix, qualitatively dominates the thermal behavior. These factors exert a stronger influence on the reduction of crystalline perfection than the nucleating potential of the nanoclay, resulting in a net depression of the melting temperature relative to neat PEO."
    }
  },
  {
    "doi": null,
    "title": "Melting Behavior and Surface Morphology of Poly(vinyl acetate-co-vinyl alcohol) Copolymer",
    "year": 2002,
    "chemical_composition": {
      "repeat_unit_psmiles": null,
      "monomers": [
        {
          "name": "Vinyl alcohol",
          "smiles": "C=C(O)",
          "ratio_value": "97-99",
          "ratio_unit": "mol%"
        },
        {
          "name": "Vinyl acetate",
          "smiles": "CC(=O)OC=C",
          "ratio_value": "1-3",
          "ratio_unit": "mol%"
        }
      ],
      "additives": [],
      "is_homopolymer": false
    },
    "processing_history": "Commercial ACA copolymer (Sample A, 97-99% hydrolysis) from Poly Chem. India. DSC measurement using Perkin-Elmer DSC-7, 20 °C/min heating rate, N2 atmosphere, aluminum pans. Sample heated to melting temperature and cooled to room temperature at a rate of 320 °C/min. 9th heating cycle (repetitive heating).",
    "hierarchical_structure": "Semicrystalline. Morphology includes lamellae, spherulites, and vesicles.",
    "properties": {
      "Tm": {
        "value": [
          221.5
        ],
        "unit": "°C"
      }
    },
    "analysis_with_hierarchical_structure": {
      "descriptive_text": "The sample is a commercial ACA copolymer consisting primarily of vinyl alcohol (97-99 mol%) with a minor fraction of vinyl acetate (1-3 mol%), sourced from Poly Chem. India. Hierarchical characterization reveals a semicrystalline morphology comprising lamellae, spherulites, and vesicles. The thermal history involves a specific DSC protocol using a Perkin-Elmer DSC-7 under nitrogen atmosphere, where the sample was subjected to a melting cycle followed by rapid cooling to room temperature at a rate of 320 °C/min, with the melting temperature assessed during the 9th heating cycle at a rate of 20 °C/min.",
      "reasoning_analysis": "Increasing Factors: The high molar fraction of vinyl alcohol units (97-99%) facilitates extensive interchain hydrogen bonding, which significantly stabilizes the crystal lattice and energetically drives the melting temperature upward. Additionally, the presence of defined semicrystalline morphological features such as lamellae and spherulites indicates successful chain packing that supports a distinct melting transition. Decreasing Factors: The incorporation of vinyl acetate comonomer units (1-3 mol%) introduces structural irregularities that disrupt crystal perfection and reduce the overall degree of crystallinity, thereby lowering the melting temperature relative to a pure poly(vinyl alcohol) homopolymer. Furthermore, the processing history specifies an extremely rapid cooling rate of 320 °C/min following the melt, which restricts the time available for crystal growth and lamellar thickening, resulting in thinner, less thermally stable crystallites. Dominant Factor: While the comonomer defects and rapid quenching act to depress the melting temperature, the dense network of hydrogen bonds afforded by the high vinyl alcohol content is the dominant factor. This strong intermolecular interaction establishes a high intrinsic thermal stability for the crystalline phase, although the final observed Tm will be quantitatively limited by the crystalline imperfections induced by the acetate groups and the thermal quench."
    },
    "analysis_without_hierarchical_structure": {
      "descriptive_text": "The sample comprises a commercial vinyl alcohol-vinyl acetate copolymer obtained from Poly Chem. India, featuring a composition of 97-99 mol% vinyl alcohol and 1-3 mol% vinyl acetate. Thermal characterization was performed using a Perkin-Elmer DSC-7 under a nitrogen atmosphere with aluminum pans at a heating rate of 20 °C/min. The thermal protocol involved heating the specimen to its melting temperature followed by rapid cooling to room temperature at 320 °C/min, with the melting temperature data acquired during the 9th heating cycle to standardize the thermal history.",
      "reasoning_analysis": "Increasing Factors: The high concentration of vinyl alcohol units facilitates extensive intermolecular hydrogen bonding, which significantly increases the cohesive energy density and stabilizes the crystal lattice, thereby driving the melting temperature upward. Additionally, the repetitive heating protocol up to the 9th cycle ensures the erasure of inconsistent prior thermal histories, allowing the formation of a stable crystalline morphology that reflects the intrinsic thermal properties of the material. Decreasing Factors: The presence of vinyl acetate comonomer units acts as structural defects within the polymer backbone, disrupting the regularity required for efficient chain packing and crystallization, which qualitatively depresses the melting temperature relative to a pure poly(vinyl alcohol) homopolymer. The rapid cooling rate of 320 °C/min during the thermal cycling may also limit the growth of large, perfect crystallites during the cooling phases, potentially leading to the formation of less thermally stable crystals that melt at lower temperatures. Dominant Factor: The strong intermolecular hydrogen bonding network derived from the predominant vinyl alcohol content is the dominant factor governing the melting behavior. While the vinyl acetate defects introduce lattice imperfections that lower the Tm compared to fully hydrolyzed grades, the high cohesive energy provided by the hydroxyl groups ensures the material retains a semi-crystalline structure with a defined melting transition that is primarily dictated by the density of the hydrogen bonding network rather than the minor processing-induced variations in crystal perfection."
    }
  },
  {
    "doi": null,
    "title": "Melting Behavior and Surface Morphology of Poly(vinyl acetate-co-vinyl alcohol) Copolymer",
    "year": 2002,
    "chemical_composition": {
      "repeat_unit_psmiles": null,
      "monomers": [
        {
          "name": "Vinyl alcohol",
          "smiles": "C=C(O)",
          "ratio_value": "97-99",
          "ratio_unit": "mol%"
        },
        {
          "name": "Vinyl acetate",
          "smiles": "CC(=O)OC=C",
          "ratio_value": "1-3",
          "ratio_unit": "mol%"
        }
      ],
      "additives": [],
      "is_homopolymer": false
    },
    "processing_history": "Commercial ACA copolymer (Sample A, 97-99% hydrolysis) from Poly Chem. India. DSC measurement using Perkin-Elmer DSC-7, 20 °C/min heating rate, N2 atmosphere, aluminum pans. Sample heated to melting temperature and cooled to room temperature at a rate of 320 °C/min. 6th heating cycle (repetitive heating).",
    "hierarchical_structure": "Semicrystalline. Morphology includes lamellae, spherulites, and vesicles.",
    "properties": {
      "Tm": {
        "value": [
          223.7
        ],
        "unit": "°C"
      }
    },
    "analysis_with_hierarchical_structure": {
      "descriptive_text": "The sample is a semicrystalline copolymer composed primarily of vinyl alcohol units (97-99 mol%) with a minor fraction of vinyl acetate units (1-3 mol%), sourced commercially from Poly Chem. India. Hierarchical structural characterization reveals a morphology consisting of lamellae, spherulites, and vesicles. The thermal history involves measurement via Perkin-Elmer DSC-7 under a nitrogen atmosphere using aluminum pans, where the sample was subjected to a melting cycle followed by rapid cooling to room temperature at a rate of 320 °C/min, with the melting temperature determined during the sixth heating cycle at a rate of 20 °C/min.",
      "reasoning_analysis": "Increasing Factors: The high concentration of vinyl alcohol units facilitates extensive interchain hydrogen bonding, which significantly stabilizes the crystal lattice and energetically drives the melting temperature upward. Additionally, the presence of a defined semicrystalline morphology featuring lamellae and spherulites indicates sufficient chain regularity and packing density to sustain a distinct melting transition. The use of the sixth heating cycle ensures that the measured thermal behavior reflects the intrinsic stability of the polymer structure after erasing unknown commercial thermal history. Decreasing Factors: The incorporation of vinyl acetate comonomers acts as structural defects within the crystal lattice, disrupting chain regularity and hydrogen bonding networks which thermodynamically depresses the equilibrium melting temperature. Furthermore, the extremely rapid cooling rate of 320 °C/min applied prior to measurement likely restricts the time available for crystal perfection and lamellar thickening, resulting in thinner lamellae that melt at lower temperatures according to the Gibbs-Thomson equation. Dominant Factor: The extensive interchain hydrogen bonding network inherent to the high-hydrolysis vinyl alcohol backbone serves as the dominant factor establishing the high thermal stability required for melting. While the vinyl acetate defects and rapid cooling kinetics introduce depressive effects on crystal perfection and thermodynamic equilibrium, the sheer density of hydrogen bonds in the majority component dictates the primary magnitude of the melting temperature relative to non-hydrogen bonding polymers."
    },
    "analysis_without_hierarchical_structure": {
      "descriptive_text": "The material investigated is a commercial ACA copolymer sourced from Poly Chem. India, chemically composed of vinyl alcohol and vinyl acetate monomers comprising 97-99 mol% and 1-3 mol% of the repeat units, respectively. Thermal characterization was performed using a Perkin-Elmer DSC-7 under a nitrogen atmosphere with aluminum pans at a heating rate of 20 °C/min. The thermal protocol involved heating the sample to its melting temperature followed by rapid cooling to room temperature at a rate of 320 °C/min, with the melting behavior assessed during the sixth heating cycle to eliminate prior thermal history effects.",
      "reasoning_analysis": "Increasing Factors: The high molar fraction of vinyl alcohol units facilitates extensive intermolecular hydrogen bonding between hydroxyl groups, which significantly stabilizes the crystalline lattice and requires greater thermal energy to disrupt, thereby driving the Tm upward. Additionally, the use of the sixth heating cycle ensures that the measured Tm reflects the intrinsic crystalline stability of the polymer rather than variable processing history from the commercial source. Decreasing Factors: The presence of vinyl acetate units, even at low concentrations of 1-3 mol%, introduces structural defects into the crystal lattice that disrupt chain packing efficiency and reduce crystallite stability, leading to a depression in Tm. Furthermore, the extremely rapid cooling rate of 320 °C/min limits the time available for chain reorganization and crystal perfection during the cooling phase, likely resulting in smaller or less perfect crystallites that melt at lower temperatures. Dominant Factor: The extensive intermolecular hydrogen bonding network inherent to the highly hydrolyzed vinyl alcohol backbone is the dominant factor governing the Tm behavior. While the acetate defects and rapid cooling rate impose qualitative limitations on crystal perfection and size, the strong cohesive energy density provided by the hydrogen bonds establishes the fundamental high-temperature melting regime for this specific copolymer system."
    }
  },
  {
    "doi": "10.1177/0892705718820393",
    "title": "A novel heat-triggered shape-memory polymer based on ethylene–vinyl acetate copolymer/nitrile– butadiene rubber thermoplastic vulcanizates",
    "year": 2020,
    "chemical_composition": {
      "repeat_unit_psmiles": null,
      "monomers": [
        {
          "name": "Ethylene",
          "smiles": "C=C",
          "ratio_value": null,
          "ratio_unit": null
        },
        {
          "name": "Vinyl Acetate",
          "smiles": "CC(=O)OC=C",
          "ratio_value": null,
          "ratio_unit": null
        },
        {
          "name": "Acrylonitrile",
          "smiles": "C=CC#N",
          "ratio_value": null,
          "ratio_unit": null
        },
        {
          "name": "Butadiene",
          "smiles": "C=CC=C",
          "ratio_value": null,
          "ratio_unit": null
        }
      ],
      "additives": [
        {
          "name": "Sulfur",
          "type": "vulcanizing agent",
          "amount_value": 1.0,
          "amount_unit": "phr"
        },
        {
          "name": "CZ",
          "type": "accelerator",
          "amount_value": 1.5,
          "amount_unit": "phr"
        },
        {
          "name": "TS",
          "type": "accelerator",
          "amount_value": 1.2,
          "amount_unit": "phr"
        },
        {
          "name": "Zinc Oxide",
          "type": "activator",
          "amount_value": 5.0,
          "amount_unit": "phr"
        },
        {
          "name": "Stearic Acid",
          "type": "activator",
          "amount_value": 1.5,
          "amount_unit": "phr"
        },
        {
          "name": "Antioxidant RD",
          "type": "stabilizer",
          "amount_value": 1.0,
          "amount_unit": "phr"
        }
      ],
      "is_homopolymer": false
    },
    "processing_history": "TPV E9N1 (90 wt% EVA, 10 wt% NBR) prepared via dynamic vulcanization. Melt-mixing at 165 °C, 80 rpm. Compression molded at 165 °C, 15 MPa. Tm refers to EVA phase within TPV as cited in text.",
    "hierarchical_structure": "Sea-island structure with cross-linked NBR particles (2-6 μm) dispersed in EVA matrix.",
    "properties": {
      "Tm": {
        "value": [
          76
        ],
        "unit": "°C"
      }
    },
    "analysis_with_hierarchical_structure": {
      "descriptive_text": "The sample is a Thermoplastic Vulcanizate (TPV) designated as E9N1, comprising a blend of 90 wt% Ethylene Vinyl Acetate (EVA) and 10 wt% Nitrile Butadiene Rubber (NBR). The formulation includes sulfur as a vulcanizing agent, CZ and TS as accelerators, zinc oxide and stearic acid as activators, and Antioxidant RD as a stabilizer. Processing involved dynamic vulcanization via melt-mixing at 165 °C and 80 rpm, followed by compression molding at 165 °C under 15 MPa. The resulting hierarchical structure exhibits a sea-island morphology where cross-linked NBR particles ranging from 2 to 6 μm are dispersed within a continuous EVA matrix, with the melting temperature specifically associated with the EVA phase.",
      "reasoning_analysis": "Increasing Factors: The ethylene segments within the continuous EVA matrix provide the chain regularity necessary for crystallization, establishing the fundamental melting transition. Additionally, the dispersed cross-linked NBR particles generated during dynamic vulcanization may act as heterogeneous nucleating agents, potentially stabilizing crystal growth within the EVA phase. Decreasing Factors: The incorporation of Vinyl Acetate monomers introduces steric defects that disrupt ethylene chain packing and reduce lamellar thickness, inherently lowering the Tm relative to pure polyethylene. Furthermore, low molecular weight additives such as stearic acid and antioxidants may act as impurities or plasticizers within the EVA matrix, depressing the melting point through dilution effects. Dominant Factor: The chemical composition of the EVA matrix, specifically the Vinyl Acetate content, is the dominant factor. While the sea-island morphology and vulcanization additives introduce secondary effects, the intrinsic defect density introduced by the comonomer qualitatively dictates the melting behavior relative to linear polyethylene."
    },
    "analysis_without_hierarchical_structure": {
      "descriptive_text": "The sample is a Thermoplastic Vulcanizate (TPV) designated E9N1, composed of a blend containing 90 wt% Ethylene Vinyl Acetate (EVA) and 10 wt% Nitrile Butadiene Rubber (NBR). The formulation incorporates sulfur as a vulcanizing agent alongside CZ and TS accelerators, zinc oxide and stearic acid activators, and Antioxidant RD stabilizer. Processing was conducted via dynamic vulcanization, involving melt-mixing at 165 °C and 80 rpm, followed by compression molding at 165 °C under 15 MPa pressure to form the final composite structure.",
      "reasoning_analysis": "Increasing Factors: The ethylene segments within the continuous EVA matrix provide the necessary crystallizable sequences that define the melting transition, while the in situ formation of zinc stearate from the activator package may serve as a nucleating agent to promote crystalline perfection. Additionally, the physical confinement of the EVA crystallites by the dispersed, dynamically vulcanized NBR domains may restrict chain mobility at the phase interface, potentially stabilizing the crystalline structure against thermal disruption. Decreasing Factors: The inclusion of vinyl acetate comonomers introduces steric defects into the polyethylene lattice, significantly disrupting chain packing and depressing the Tm relative to pure polyethylene. Furthermore, low molecular weight additives such as stearic acid and antioxidants may act as internal plasticizers within the EVA amorphous regions, increasing free volume and facilitating earlier chain mobilization, while the high shear conditions during dynamic vulcanization could limit the growth of large, thermally stable spherulites. Dominant Factor: The intrinsic copolymer composition of the EVA matrix, specifically the concentration of vinyl acetate defects, qualitatively dominates the Tm behavior. Although the dynamic vulcanization process and additive package influence the morphological context and crystallization kinetics, the thermodynamic reduction in melting point caused by the comonomer disruption of the crystal lattice remains the primary determinant of the thermal transition for this TPV system."
    }
  },
  {
    "doi": null,
    "title": "Synthesis and Properties of New Crystalline Poly(Arylene Ether Nitriles)",
    "year": 1993,
    "chemical_composition": {
      "repeat_unit_psmiles": null,
      "monomers": [
        {
          "name": "Resorcinol",
          "smiles": "Oc1cccc(O)c1",
          "ratio_value": null,
          "ratio_unit": null
        },
        {
          "name": "2,6-difluorobenzonitrile",
          "smiles": "Fc1c(C#N)cccc1F",
          "ratio_value": null,
          "ratio_unit": null
        }
      ],
      "additives": [],
      "is_homopolymer": false
    },
    "processing_history": "Polycondensation in NMP with Na2CO3 at 200 °C for 4 h. Tm measured by DSC (Seiko DSC 220) at 20 °C/min heating rate.",
    "hierarchical_structure": "Crystalline, Enthalpy of Tm 44 mJ/mg.",
    "properties": {
      "Tm": {
        "value": [
          340
        ],
        "unit": "°C"
      }
    },
    "analysis_with_hierarchical_structure": {
      "descriptive_text": "The sample comprises a crystalline copolymer derived from the polycondensation of resorcinol and 2,6-difluorobenzonitrile. Synthesis was performed in N-methyl-2-pyrrolidone (NMP) with sodium carbonate at 200 °C for 4 hours, yielding a material with a confirmed crystalline morphology and an enthalpy of fusion of 44 mJ/mg. Thermal characterization was conducted via differential scanning calorimetry using a Seiko DSC 220 instrument at a heating rate of 20 °C/min.",
