Repository: hhtrick/HHT-code

# HHT training framework

This directory contains model training, embedding precomputation, inference, article-level baselines and the curated datasets. All commands below assume that the working directory is `train_code/`.

## 3. Datasets and fixed partitions

Each main dataset is a JSON array at `dataset/{property}/{property}.json`. Entries contain source metadata, `chemical_composition`, `processing_history`, `hierarchical_structure`, `properties`, and two generated-analysis objects. Targets are stored as `properties[property]["value"]`; source metadata and target values are not predictive input fields.

| Property | Train | Validation | Test | Total |
|---|---:|---:|---:|---:|

File: train_code/dataset/Tm/Tm.json (part 9 of 200)
[
      "reasoning_analysis": "Increasing Factors: The presence of aromatic rings in both monomer units imparts significant backbone rigidity, which restricts chain mobility and increases the energy required for lattice disruption. Strong dipole-dipole interactions arising from the nitrile groups enhance intermolecular cohesion, further driving the Tm upward. Additionally, the high-temperature synthesis condition of 200 °C likely promoted sufficient molecular weight and structural regularity to support the observed crystalline phase. Decreasing Factors: The ether linkages generated during polycondensation introduce points of flexibility along the chain compared to fully fused aromatic systems, which may lower the thermal stability of the crystal lattice. As a copolymer, potential sequence irregularities could introduce defects into the crystalline domains, reducing the melting point relative to a perfect homopolymer crystal. Dominant Factor: The combination of backbone stiffness from the aromatic units and the strong intermolecular forces provided by the nitrile groups within the confirmed crystalline hierarchy qualitatively dominates the thermal behavior, establishing a robust melting transition governed by the high cohesive energy density of the polymer lattice."
    },
    "analysis_without_hierarchical_structure": {
      "descriptive_text": "The investigated sample is a copolymer synthesized via the polycondensation of Resorcinol and 2,6-difluorobenzonitrile monomers. The polymerization was conducted in N-methyl-2-pyrrolidone (NMP) using sodium carbonate as a base at 200 °C for 4 hours. The melting temperature was subsequently characterized using differential scanning calorimetry (DSC) with a Seiko DSC 220 instrument at a heating rate of 20 °C/min.",
      "reasoning_analysis": "Increasing Factors: The presence of rigid aromatic rings within the polymer backbone significantly restricts chain segment mobility, intrinsically driving the Tm higher. Additionally, the nitrile functional groups introduce strong dipole-dipole interactions between chains, enhancing intermolecular forces and thermal stability. The synthesis temperature of 200 °C likely facilitated high molecular weight formation, which generally correlates with elevated Tm, while the DSC heating rate of 20 °C/min may introduce thermal lag that artifactually shifts the observed onset to higher temperatures. Decreasing Factors: The copolymer nature of the sample introduces structural irregularity compared to a homopolymer, disrupting crystal lattice packing and reducing the energy required for melting. Furthermore, the 2,6-substitution pattern of the benzonitrile monomer introduces steric hindrance and backbone kinking, which further impedes efficient chain stacking and crystallinity. Dominant Factor: While the copolymer sequence and steric hindrance limit the degree of crystallinity, the inherent rigidity of the aromatic backbone combined with the strong polarity of the nitrile groups qualitatively dominates the thermal behavior, establishing a high baseline Tm characteristic of high-performance aromatic polyethers."
    }
  },
  {
    "doi": null,
    "title": "Investigation on enhancement of electrical, dielectric and ion transport properties of nanoclay‑based blend polymer nanocomposites",
    "year": 2019,
    "chemical_composition": {
      "repeat_unit_psmiles": null,
      "monomers": [
        {
          "name": "Polyethylene oxide",
          "smiles": "[*]OCC[*]",
          "ratio_value": 50,
          "ratio_unit": "wt%"
        },
        {
          "name": "Polyvinyl chloride",
          "smiles": "[*]CC(Cl)[*]",
          "ratio_value": 50,
          "ratio_unit": "wt%"
        }
      ],
      "additives": [
        {
          "name": "Lithium hexafluorophosphate",
          "type": "salt",
          "amount_value": 8,
          "amount_unit": "O/Li ratio"
        },
        {
          "name": "Modified montmorillonite",
          "type": "nanoclay",
          "amount_value": 10,
          "amount_unit": "wt%"
        }
      ],
      "is_homopolymer": false
    },
    "processing_history": "Prepared via solution cast method. PEO (1 g) and PVC (1 g) dissolved in THF (10 ml). LiPF6 added (O/Li = 8). 10 wt% MMMT added. Stirred 24 h. Cast on Petri dishes, room temp evaporation, vacuum dried at 50 °C for 24 h. Tm measured by DSC (NETZSCH DSC-3500 Sirius) at 10 °C/min heating rate in Ar/N2 atmosphere.",
    "hierarchical_structure": "Intercalated polymer nanocomposite. Crystallinity (Xc): 30%.",
    "properties": {
      "Tm": {
        "value": [
          69
        ],
        "unit": "°C"
      }
    },
    "analysis_with_hierarchical_structure": {
      "descriptive_text": "This intercalated polymer nanocomposite comprises a 50:50 weight ratio blend of polyethylene oxide (PEO) and polyvinyl chloride (PVC), incorporated with lithium hexafluorophosphate (LiPF6) salt at an O/Li ratio of 8 and 10 wt% modified montmorillonite (MMMT) nanoclay. The material was fabricated via a solution casting method involving dissolution in tetrahydrofuran (THF), followed by 24 hours of stirring, casting on Petri dishes, room temperature evaporation, and vacuum drying at 50 °C for 24 hours. Structural analysis confirms an intercalated morphology with a crystallinity of 30%, and the melting behavior was characterized using differential scanning calorimetry at a heating rate of 10 °C/min under an Ar/N2 atmosphere.",
      "reasoning_analysis": "Increasing Factors: The inclusion of 10 wt% modified montmorillonite nanoclay acts as a heterogeneous nucleating agent, which can promote the formation of more stable crystalline domains within the PEO phase. Additionally, the intercalated hierarchical structure imposes confinement on the polymer chains, potentially restricting segmental mobility and requiring higher thermal energy to disrupt the crystalline lattice. The vacuum drying step at 50 °C also aids in removing volatile solvents that would otherwise act as plasticizers. Decreasing Factors: The blending of PEO with 50 wt% amorphous PVC introduces a thermodynamic dilution effect that depresses the chemical potential of the crystallizable component, inherently lowering the melting point. Furthermore, the coordination of Li+ ions from the LiPF6 salt with the ether oxygens of the PEO chains disrupts the regularity of the crystal lattice, acting as impurities within the crystalline phase. Residual THF solvent remaining after room temperature evaporation and low-temperature vacuum drying could also function as a plasticizer, enhancing chain mobility and reducing Tm. Dominant Factor: While the nanoclay enhances nucleation and crystallinity percentage, the thermodynamic dilution caused by the high concentration of PVC and the specific ion-dipole interactions between the lithium salt and the PEO backbone qualitatively dominate the system. These chemical disruptions reduce the perfection and stability of the PEO lamellae, leading to a net depression in the melting temperature relative to pure, unfilled polyethylene oxide."
    },
    "analysis_without_hierarchical_structure": {
      "descriptive_text": "The sample comprises a binary blend of polyethylene oxide and polyvinyl chloride at equal weight fractions of 50 wt% each, incorporated with lithium hexafluorophosphate salt at an oxygen-to-lithium ratio of 8 and 10 wt% modified montmorillonite nanoclay. This composite was fabricated using a solution casting technique where the components were dissolved in tetrahydrofuran, stirred for 24 hours, and cast onto Petri dishes followed by room temperature evaporation and vacuum drying at 50 °C for 24 hours. The melting temperature was subsequently characterized via differential scanning calorimetry at a heating rate of 10 °C/min under an Ar/N2 atmosphere.",
      "reasoning_analysis": "Increasing Factors: The incorporation of 10 wt% modified montmorillonite nanoclay acts as a heterogeneous nucleating agent, which can promote the formation of crystalline domains with potentially enhanced thermal stability during the drying process. Additionally, the physical confinement provided by the nanoclay layers may restrict chain mobility in the amorphous regions, indirectly supporting the integrity of existing crystallites. Decreasing Factors: The miscibility between polyethylene oxide and polyvinyl chloride introduces a dilution effect that lowers the chemical potential of the crystalline phase, inherently depressing the melting temperature relative to pure polyethylene oxide. More significantly, the coordination of lithium ions from the LiPF6 salt with the ether oxygens of the polyethylene oxide backbone disrupts the chain regularity and packing efficiency required for crystallization, acting as a strong plasticizer within the crystalline lattice. Dominant Factor: The disruptive complexation between the lithium salt and the polyethylene oxide chains, combined with the thermodynamic dilution from the amorphous polyvinyl chloride matrix, qualitatively dominates the thermal behavior. These factors substantially reduce the perfection and stability of the crystallites, driving the Tm downward despite the potential nucleating influence of the nanoclay filler."
    }
  },
  {
    "doi": null,
    "title": "Investigation on enhancement of electrical, dielectric and ion transport properties of nanoclay‑based blend polymer nanocomposites",
    "year": 2019,
    "chemical_composition": {
      "repeat_unit_psmiles": null,
      "monomers": [
        {
          "name": "Polyethylene oxide",
          "smiles": "[*]OCC[*]",
          "ratio_value": 50,
          "ratio_unit": "wt%"
        },
        {
          "name": "Polyvinyl chloride",
          "smiles": "[*]CC(Cl)[*]",
          "ratio_value": 50,
          "ratio_unit": "wt%"
        }
      ],
      "additives": [
        {
          "name": "Lithium hexafluorophosphate",
          "type": "salt",
          "amount_value": 8,
          "amount_unit": "O/Li ratio"
        },
        {
          "name": "Modified montmorillonite",
          "type": "nanoclay",
          "amount_value": 20,
          "amount_unit": "wt%"
        }
      ],
      "is_homopolymer": false
    },
    "processing_history": "Prepared via solution cast method. PEO (1 g) and PVC (1 g) dissolved in THF (10 ml). LiPF6 added (O/Li = 8). 20 wt% MMMT added. Stirred 24 h. Cast on Petri dishes, room temp evaporation, vacuum dried at 50 °C for 24 h. Tm measured by DSC (NETZSCH DSC-3500 Sirius) at 10 °C/min heating rate in Ar/N2 atmosphere.",
    "hierarchical_structure": "Intercalated polymer nanocomposite. Crystallinity (Xc): 36%.",
    "properties": {
      "Tm": {
        "value": [
          67
        ],
        "unit": "°C"
      }
    },
    "analysis_with_hierarchical_structure": {
      "descriptive_text": "This intercalated polymer nanocomposite comprises a 50/50 wt% blend of polyethylene oxide (PEO) and polyvinyl chloride (PVC) incorporated with lithium hexafluorophosphate (LiPF6) salt at an O/Li ratio of 8 and 20 wt% modified montmorillonite (MMMT) nanoclay. Fabricated via a solution cast method, the components were dissolved in tetrahydrofuran (THF), stirred for 24 hours, and cast onto Petri dishes followed by room temperature evaporation and vacuum drying at 50 °C for 24 hours. The resulting material exhibits a crystallinity of 36% and was characterized by differential scanning calorimetry at a heating rate of 10 °C/min under an Ar/N2 atmosphere.",
      "reasoning_analysis": "Increasing Factors: The inclusion of modified montmorillonite nanoclay can serve as a heterogeneous nucleating agent, potentially promoting the formation of more thermally stable crystalline domains within the PEO phase. Additionally, the vacuum drying step at 50 °C effectively removes residual THF solvent, mitigating plasticization effects that would otherwise depress the melting temperature. Decreasing Factors: The coordination complexation between Li+ ions from the LiPF6 salt and the ether oxygens of the PEO chains disrupts the regularity of the crystal lattice, significantly lowering the chemical potential of the crystalline phase. Furthermore, blending with amorphous PVC induces a thermodynamic dilution effect that reduces the equilibrium melting temperature, while the intercalated nanostructure imposes spatial confinement on the polymer chains, limiting lamellar thickness and depressing Tm via the Gibbs-Thomson effect. Dominant Factor: The disruption of crystalline order driven by the Li+ coordination complexation and the thermodynamic dilution from the miscible PVC blend are the dominant factors. These effects qualitatively outweigh the potential nucleating benefits of the nanoclay, leading to a net reduction in Tm relative to neat, high-molecular-weight PEO."
    },
    "analysis_without_hierarchical_structure": {
      "descriptive_text": "The sample comprises a binary polymer blend consisting of equal weight fractions of polyethylene oxide and polyvinyl chloride, incorporated with lithium hexafluorophosphate salt at an O/Li ratio of 8 and 20 wt% modified montmorillonite nanoclay. This nanocomposite system was fabricated via a solution cast method where the polymer components were dissolved in tetrahydrofuran, followed by the addition of the salt and filler. The mixture was stirred for 24 hours, cast onto Petri dishes for room temperature solvent evaporation, and subsequently vacuum dried at 50 °C for 24 hours before characterization by differential scanning calorimetry at a heating rate of 10 °C/min under an Ar/N2 atmosphere.",
      "reasoning_analysis": "Increasing Factors: The presence of modified montmorillonite nanoclay may act as heterogeneous nucleation sites, potentially promoting crystal growth stability, while the vacuum drying step effectively removes residual tetrahydrofuran solvent to prevent plasticization-induced melting point depression. Decreasing Factors: The blending of semi-crystalline polyethylene oxide with amorphous polyvinyl chloride introduces a diluent effect that thermodynamically depresses the melting point, and the coordination between lithium ions and ether oxygens disrupts chain regularity required for crystallization. Additionally, the high loading of nanoclay may impose confinement effects that restrict chain folding and reduce lamellar thickness. Dominant Factor: The dominant factor governing the melting temperature behavior is the disruption of polyethylene oxide chain packing caused by lithium salt complexation and the dilution effect from the amorphous polyvinyl chloride phase, which qualitatively drives the melting temperature downward relative to the pristine crystalline polymer despite the presence of nucleating agents."
    }
  },
  {
    "doi": "10.1177/0892705718820393",
    "title": "A novel heat-triggered shape-memory polymer based on ethylene–vinyl acetate copolymer/nitrile– butadiene rubber thermoplastic vulcanizates",
    "year": 2020,
    "chemical_composition": {
      "repeat_unit_psmiles": null,
      "monomers": [
        {
          "name": "Ethylene",
          "smiles": "C=C",
          "ratio_value": null,
          "ratio_unit": null
        },
        {
          "name": "Vinyl Acetate",
          "smiles": "CC(=O)OC=C",
          "ratio_value": null,
          "ratio_unit": null
        },
        {
          "name": "Acrylonitrile",
          "smiles": "C=CC#N",
          "ratio_value": null,
          "ratio_unit": null
        },
        {
          "name": "Butadiene",
          "smiles": "C=CC=C",
          "ratio_value": null,
          "ratio_unit": null
        }
      ],
      "additives": [
        {
          "name": "Sulfur",
          "type": "vulcanizing agent",
          "amount_value": 1.0,
          "amount_unit": "phr"
        },
        {
          "name": "CZ",
          "type": "accelerator",
          "amount_value": 1.5,
          "amount_unit": "phr"
        },
        {
          "name": "TS",
          "type": "accelerator",
          "amount_value": 1.2,
          "amount_unit": "phr"
        },
        {
          "name": "Zinc Oxide",
          "type": "activator",
          "amount_value": 5.0,
          "amount_unit": "phr"
        },
        {
          "name": "Stearic Acid",
          "type": "activator",
          "amount_value": 1.5,
          "amount_unit": "phr"
        },
        {
          "name": "Antioxidant RD",
          "type": "stabilizer",
          "amount_value": 1.0,
          "amount_unit": "phr"
        }
      ],
      "is_homopolymer": false
    },
    "processing_history": "TPV E8N2 (80 wt% EVA, 20 wt% NBR) prepared via dynamic vulcanization. Melt-mixing at 165 °C, 80 rpm. Compression molded at 165 °C, 15 MPa. Tm refers to EVA phase within TPV as cited in text.",
    "hierarchical_structure": "Sea-island structure with cross-linked NBR particles (2-6 μm) dispersed in EVA matrix. Banding-like texture microstructure observed during stretching.",
    "properties": {
      "Tm": {
        "value": [
          76
        ],
        "unit": "°C"
      }
    },
    "analysis_with_hierarchical_structure": {
      "descriptive_text": "The sample is a thermoplastic vulcanizate (TPV) composite consisting of an 80 wt% ethylene-vinyl acetate (EVA) matrix and a 20 wt% nitrile butadiene rubber (NBR) dispersed phase. The chemical formulation incorporates ethylene, vinyl acetate, acrylonitrile, and butadiene monomers, compounded with a vulcanization system comprising 1.0 phr sulfur, 1.5 phr CZ accelerator, 1.2 phr TS accelerator, 5.0 phr zinc oxide, and 1.5 phr stearic acid, alongside 1.0 phr Antioxidant RD for stabilization. Prepared via dynamic vulcanization, the material underwent melt-mixing at 165 °C and 80 rpm followed by compression molding at 165 °C under 15 MPa pressure. The resulting hierarchical structure features a sea-island morphology with cross-linked NBR particles ranging from 2 to 6 μm dispersed within the continuous EVA matrix, exhibiting a banding-like texture microstructure upon stretching.",
      "reasoning_analysis": "Increasing Factors: The compression molding process at 15 MPa promotes chain alignment and facilitates the growth of thicker lamellar crystals within the continuous EVA matrix, which thermodynamically elevates the melting temperature. Additionally, the presence of zinc oxide and stearic acid may act as nucleating agents that enhance crystalline perfection, further contributing to a higher Tm. Decreasing Factors: The incorporation of vinyl acetate comonomers within the ethylene backbone introduces structural defects that disrupt lattice packing, significantly depressing the Tm relative to linear polyethylene. Furthermore, the dynamic vulcanization process creates a dispersed phase of cross-linked NBR particles; the interfacial interactions between the rigid rubber particles and the EVA matrix can restrict chain mobility during crystallization, potentially limiting crystal size and perfection. Dominant Factor: The intrinsic copolymer composition of the EVA matrix, specifically the vinyl acetate content, is the dominant factor determining the baseline Tm by defining the maximum achievable crystallinity and lamellar thickness. While the processing history enables the formation of the sea-island structure and permits crystallization of the continuous phase, the chemical disruption caused by the comonomers qualitatively dictates the thermal transition temperature relative to homopolymer polyethylene."
    },
    "analysis_without_hierarchical_structure": {
      "descriptive_text": "The sample is a thermoplastic vulcanizate (TPV) designated as E8N2, comprising an 80 wt% ethylene-vinyl acetate (EVA) phase and a 20 wt% nitrile butadiene rubber (NBR) phase derived from ethylene, vinyl acetate, acrylonitrile, and butadiene monomers. The formulation incorporates sulfur as a vulcanizing agent alongside CZ and TS accelerators, zinc oxide and stearic acid activators, and Antioxidant RD stabilizer. Processing was conducted via dynamic vulcanization involving melt-mixing at 165 °C and 80 rpm, followed by compression molding at 165 °C under 15 MPa pressure, with the melting temperature specifically referring to the crystalline EVA phase within the blend.",
      "reasoning_analysis": "Increasing Factors: The compression molding step performed at 15 MPa promotes enhanced chain packing and crystal perfection within the EVA phase, which can thermodynamically stabilize the crystalline lamellae and lead to a slightly elevated or sharper melting endotherm. Additionally, the dynamic vulcanization process establishes a stable morphology that preserves the bulk crystallization behavior of the majority EVA phase. Decreasing Factors: The incorporation of vinyl acetate comonomers into the ethylene backbone introduces structural irregularities that disrupt lattice formation, inherently lowering the melting temperature relative to high-density polyethylene. Furthermore, low molecular weight additives such as stearic acid and vulcanization accelerators may partially migrate into the EVA phase, acting as impurities that cause melting point depression through entropic effects. Dominant Factor: The intrinsic chemical composition of the thermoplastic phase, specifically the molar ratio of vinyl acetate to ethylene, is the dominant factor governing the Tm, as the comonomer-induced disruption of crystallizable sequence lengths fundamentally sets the baseline thermal transition regardless of the secondary morphological constraints imposed by the dynamic vulcanization process."
    }
  },
  {
    "doi": null,
    "title": "Melting Behavior and Surface Morphology of Poly(vinyl acetate-co-vinyl alcohol) Copolymer",
    "year": 2002,
    "chemical_composition": {
      "repeat_unit_psmiles": null,
      "monomers": [
        {
          "name": "Vinyl alcohol",
          "smiles": "C=C(O)",
          "ratio_value": "97-99",
          "ratio_unit": "mol%"
        },
        {
          "name": "Vinyl acetate",
          "smiles": "CC(=O)OC=C",
          "ratio_value": "1-3",
          "ratio_unit": "mol%"
        }
      ],
      "additives": [],
      "is_homopolymer": false
    },
    "processing_history": "Commercial ACA copolymer (Sample A, 97-99% hydrolysis) from Poly Chem. India. DSC measurement using Perkin-Elmer DSC-7, 20 °C/min heating rate, N2 atmosphere, aluminum pans. Sample heated to melting temperature and cooled to room temperature at a rate of 320 °C/min. 10th heating cycle (repetitive heating).",
    "hierarchical_structure": "Semicrystalline. Lamellae with chain folding and radial growth of lamellae observed after 10 times heating.",
    "properties": {
      "Tm": {
        "value": [
          218.8
        ],
        "unit": "°C"
      }
    },
    "analysis_with_hierarchical_structure": {
      "descriptive_text": "The sample is a commercial semicrystalline copolymer consisting primarily of vinyl alcohol units (97-99 mol%) with a minor fraction of vinyl acetate units (1-3 mol%), corresponding to a 97-99% hydrolysis degree. Sourced from Poly Chem. India as an ACA copolymer, the material exhibits a hierarchical structure characterized by lamellae with chain folding and radial growth of lamellae observed following repetitive thermal treatment. The thermal history involves characterization via differential scanning calorimetry using a Perkin-Elmer DSC-7 with aluminum pans under a nitrogen atmosphere at a heating rate of 20 °C/min, where the sample was subjected to a specific protocol including heating to the melting temperature, rapid cooling to room temperature at 320 °C/min, and subsequent analysis during the 10th heating cycle.",
      "reasoning_analysis": "Increasing Factors: The high content of vinyl alcohol monomers facilitates extensive intermolecular hydrogen bonding between hydroxyl groups, which significantly stabilizes the crystalline lattice and drives the Tm upward. Additionally, the formation of lamellae with chain folding and radial growth indicates a well-defined semicrystalline morphology capable of sustaining a distinct melting transition. Decreasing Factors: The incorporation of vinyl acetate units (1-3 mol%) acts as structural defects within the crystal lattice, disrupting chain packing and reducing the thermodynamic stability of the crystals, thereby lowering the Tm. Furthermore, the processing history specifies a very rapid cooling rate of 320 °C/min, which kinetically restricts crystal growth and perfection, likely resulting in thinner lamellae that melt at lower temperatures according to the Gibbs-Thomson effect. Dominant Factor: While the comonomer defects introduce a depressive effect, the extensive hydrogen bonding network inherent to the highly hydrolyzed vinyl alcohol backbone is the dominant factor establishing the fundamental high-temperature melting behavior; however, the observed Tm in this specific instance is qualitatively modulated downward by the rapid quenching history which limits lamellar thickness."
    },
    "analysis_without_hierarchical_structure": {
      "descriptive_text": "The sample comprises a copolymer consisting of 97-99 mol% vinyl alcohol and 1-3 mol% vinyl acetate, sourced commercially as a highly hydrolyzed ACA copolymer from Poly Chem. India. Thermal characterization was performed using a Perkin-Elmer DSC-7 under nitrogen flow with aluminum pans at a heating rate of 20 °C/min. The thermal protocol involved melting the sample followed by rapid quenching to room temperature at 320 °C/min, with the melting temperature recorded during the 10th repetitive heating cycle to standardize the thermal history.",
      "reasoning_analysis": "Increasing Factors: The high concentration of vinyl alcohol units facilitates extensive intermolecular hydrogen bonding between hydroxyl groups, which significantly enhances chain packing efficiency and lattice energy, thereby driving the melting temperature upward. Additionally, the use of the 10th heating cycle eliminates variable prior thermal histories, allowing the measurement to reflect the stable crystalline structure formed under the defined cooling protocol. Decreasing Factors: The incorporation of vinyl acetate monomers acts as structural defects within the crystal lattice, disrupting the regularity of the polymer backbone and interfering with the hydrogen bonding network, which thermodynamically depresses the melting temperature relative to a pure poly(vinyl alcohol) homopolymer. Furthermore, the processing history specifies a rapid cooling rate of 320 °C/min, which kinetically restricts the time available for crystal growth and perfection, likely resulting in smaller or less stable crystallites that melt at lower temperatures. Dominant Factor: While the rapid cooling history influences crystal morphology, the chemical composition is the primary determinant; specifically, the structural irregularities introduced by the vinyl acetate comonomers qualitatively dominate the reduction of the Tm relative to the theoretical maximum of pure poly(vinyl alcohol), as the disruption of the hydrogen bonding network by even small amounts of bulky acetate groups has a profound depressive effect on crystalline stability."
    }
  },
  {
    "doi": null,
    "title": "Melting Behavior and Surface Morphology of Poly(vinyl acetate-co-vinyl alcohol) Copolymer",
    "year": 2002,
    "chemical_composition": {
      "repeat_unit_psmiles": null,
      "monomers": [
        {
          "name": "Vinyl alcohol",
          "smiles": "C=C(O)",
          "ratio_value": "97-99",
          "ratio_unit": "mol%"
        },
        {
          "name": "Vinyl acetate",
          "smiles": "CC(=O)OC=C",
          "ratio_value": "1-3",
          "ratio_unit": "mol%"
        }
      ],
      "additives": [],
      "is_homopolymer": false
    },
    "processing_history": "Commercial ACA copolymer (Sample A, 97-99% hydrolysis) from Poly Chem. India. DSC measurement using Perkin-Elmer DSC-7, 20 °C/min heating rate, N2 atmosphere, aluminum pans. Sample heated to melting temperature and cooled to room temperature at a rate of 320 °C/min. 11th heating cycle (repetitive heating).",
    "hierarchical_structure": "Semicrystalline. Lamella with broken vesicles observed after 11 times heating.",
    "properties": {
      "Tm": {
        "value": [
          217.9
        ],
        "unit": "°C"
      }
    },
    "analysis_with_hierarchical_structure": {
      "descriptive_text": "The sample is a semicrystalline copolymer consisting predominantly of vinyl alcohol units (97-99 mol%) with a minor incorporation of vinyl acetate units (1-3 mol%), identified commercially as an ACA copolymer with 97-99% hydrolysis from Poly Chem. India. Hierarchical characterization indicates a lamellar morphology with broken vesicles observed following repetitive thermal cycling. The processing history entails DSC analysis using a Perkin-Elmer DSC-7 under nitrogen atmosphere, where the material underwent melting followed by rapid cooling to room temperature at 320 °C/min prior to the 11th heating cycle measurement.",
      "reasoning_analysis": "Increasing Factors: The high concentration of vinyl alcohol units facilitates extensive intermolecular hydrogen bonding between hydroxyl groups, which significantly stabilizes the crystal lattice and drives the melting temperature upward. The semicrystalline lamellar structure provides the ordered domains necessary for a distinct melting transition. Decreasing Factors: The presence of vinyl acetate units acts as structural defects within the polymer chain, disrupting chain packing and reducing crystal perfection, which qualitatively lowers the melting temperature compared to a pure poly(vinyl alcohol) homopolymer. Additionally, the extremely rapid cooling rate of 320 °C/min limits the time available for crystal growth and annealing, likely resulting in smaller crystallites with lower thermal stability, while the observation of broken vesicles after 11 heating cycles suggests morphological degradation that may further compromise crystal integrity. Dominant Factor: While the hydrogen bonding network establishes the fundamental capability for high-temperature melting, the compositional irregularities introduced by the vinyl acetate comonomers and the rapid quenching history are the dominant factors governing the specific depression of the Tm relative to the theoretical maximum of fully hydrolyzed, slowly cooled poly(vinyl alcohol)."
    },
    "analysis_without_hierarchical_structure": {
      "descriptive_text": "The sample is a commercial ACA copolymer sourced from Poly Chem. India, chemically composed of vinyl alcohol (97-99 mol%) and vinyl acetate (1-3 mol%) monomers. Thermal characterization was conducted using a Perkin-Elmer DSC-7 under a nitrogen atmosphere with aluminum pans at a heating rate of 20 °C/min. The processing history includes heating the sample to its melting temperature followed by rapid cooling to room temperature at 320 °C/min, with the melting temperature data collected during the 11th repetitive heating cycle.",
      "reasoning_analysis": "Increasing Factors: The high concentration of vinyl alcohol units (97-99 mol%) facilitates an extensive network of intermolecular hydrogen bonds, which significantly increases the cohesive energy density and stabilizes the crystalline lattice, thereby driving the melting temperature upward. Additionally, undergoing the 11th heating cycle may allow for thermal annealing or recrystallization effects that perfect the crystal structure relative to the initial state. Decreasing Factors: The presence of vinyl acetate monomers (1-3 mol%) acts as structural defects within the polymer backbone, disrupting chain regularity and packing efficiency which thermodynamically lowers the equilibrium melting temperature. Furthermore, the rapid cooling rate of 320 °C/min restricts the time available for crystal growth, likely resulting in smaller or less perfect crystallites that melt at lower temperatures compared to slowly cooled counterparts. Dominant Factor: The intrinsic intermolecular hydrogen bonding provided by the high vinyl alcohol content is the dominant factor governing the thermal behavior. While the comonomer defects and rapid quenching introduce depressions in the observed melting point, the strong cohesive forces inherent to the hydroxyl-rich backbone establish the primary high-temperature melting regime characteristic of this material."
    }
  },
  {
    "doi": "10.1177/08927057211051411",
    "title": "Carboxyl graphene reinforced melamine-based polyamide nanocomposites",
    "year": 2023,
    "chemical_composition": {
      "repeat_unit_psmiles": null,
      "monomers": [
        {
          "name": "Melamine",
          "smiles": "NC1=NC(N)=NC(N)=N1",
          "ratio_value": 75,
          "ratio_unit": "mol%"
        },
        {
          "name": "Terephthalic acid",
          "smiles": "OC(=O)c1ccc(C(=O)O)cc1",
          "ratio_value": 25,
          "ratio_unit": "mol%"
        }
      ],
      "additives": [
        {
          "name": "Carboxyl Graphene",
          "type": "filler",
          "amount_value": 1,
          "amount_unit": "wt.%"
        }
      ],
      "is_homopolymer": false
    },
    "processing_history": "Melamine-based polyamide synthesized via one-pot polycondensation (MA:TPA molar ratio 1:3, 21 mmol MA, 7 mmol TPA, anhydrous DMSO solvent, 120°C 3h + 150°C 72h, dried 80°C vacuum 24h). Nanocomposite prepared by delamination/adsorption (1 wt.% CG sonicated in DMAC 30 min, added to PA in boiling DMAC, stirred 30 min, filtered, washed acetone, dried 60°C vacuum 24h). Tm measured by DSC (NETZSCH DSC 204 F1 Phoenix), 30-500°C, heating rate 10°C/min, N2 atmosphere.",
    "hierarchical_structure": "Semicrystalline. XRD diffraction peaks near 25.1° (2θ) and 27.7° (2θ). CG diffraction peak intensity decreased, indicating exfoliation.",
    "properties": {
      "Tm": {
        "value": [
          390.5
        ],
        "unit": "°C"
      }
    },
    "analysis_with_hierarchical_structure": {
      "descriptive_text": "The sample consists of a semicrystalline melamine-based polyamide copolymer synthesized via one-pot polycondensation using a 75:25 mol% ratio of melamine to terephthalic acid in anhydrous DMSO at elevated temperatures up to 150°C. This polymer matrix was subsequently compounded with 1 wt.% carboxyl graphene filler through a delamination and adsorption process involving sonication in DMAC, followed by filtration, acetone washing, and vacuum drying at 60°C. Structural characterization via XRD confirms the semicrystalline nature with diffraction peaks near 25.1° and 27.7° (2θ), while the decreased intensity of the graphene diffraction peak indicates successful exfoliation within the composite. The melting temperature was subsequently characterized by DSC under a nitrogen atmosphere with a heating rate of 10°C/min.",
      "reasoning_analysis": "Increasing Factors: The incorporation of rigid aromatic triazine rings from melamine and benzene rings from terephthalic acid significantly restricts backbone conformational freedom, thereby increasing the lattice energy required for melting. Furthermore, the high density of amine and amide groups facilitates extensive intermolecular hydrogen bonding, which strengthens the crystalline network. The presence of exfoliated carboxyl graphene acts as a heterogeneous nucleating agent and restricts chain mobility at the polymer-filler interface through specific chemical interactions, further stabilizing the crystalline phase. Decreasing Factors: The non-stoichiometric monomer ratio (75 mol% melamine) implies the presence of multifunctional monomers that may introduce branching or crosslinking defects, potentially disrupting the regularity of the crystal lattice compared to a perfectly linear stoichiometric polyamide. Additionally, if the vacuum drying process did not completely remove high-boiling solvents like DMSO or DMAC, residual solvent molecules trapped within the matrix could act as plasticizers within the amorphous regions adjacent to crystals, slightly depressing the thermal transition. Dominant Factor: The intrinsic rigidity of the aromatic heterocyclic backbone combined with the strong intermolecular hydrogen bonding network qualitatively dominates the thermal behavior. These chemical features, reinforced by the confinement effects of the well-exfoliated graphene filler, drive the Tm to higher temperatures relative to flexible aliphatic analogs, outweighing the potential crystallinity disruptions caused by stoichiometric imbalance."
    },
    "analysis_without_hierarchical_structure": {
      "descriptive_text": "This melamine-based polyamide nanocomposite is composed of melamine (75 mol%) and terephthalic acid (25 mol%) copolymerized with 1 wt.% carboxyl graphene filler. The polymer matrix was synthesized via one-pot polycondensation in anhydrous DMSO, undergoing thermal treatment at 120°C for 3 hours followed by 150°C for 72 hours, and subsequently vacuum dried at 80°C for 24 hours. The nanocomposite was prepared by delamination and adsorption where the filler was sonicated in DMAC, added to the polyamide in boiling DMAC, stirred, filtered, washed with acetone, and vacuum dried at 60°C for 24 hours. The melting temperature was characterized by differential scanning calorimetry under a nitrogen atmosphere with a heating rate of 10°C/min from 30 to 500°C.",
      "reasoning_analysis": "Increasing Factors: The presence of rigid melamine triazine rings and terephthalic acid benzene rings within the polymer backbone significantly restricts chain flexibility, thereby increasing the energy required for lattice disruption and melting. Additionally, the strong intermolecular hydrogen bonding inherent to the polyamide linkages and the confinement effects imposed by the carboxyl graphene filler, which can act as a nucleating agent and restrict segmental mobility at the interface, further drive the Tm upward. Decreasing Factors: The trifunctional nature of melamine relative to the difunctional terephthalic acid introduces branching points that may disrupt long-range crystalline order compared to linear analogs, potentially lowering the melting point by reducing crystal perfection. Furthermore, any residual high-boiling solvents such as DMSO or DMAC remaining after vacuum drying could act as plasticizers, increasing free volume and depressing the Tm. Dominant Factor: The intrinsic thermal stability and rigidity provided by the aromatic and heterocyclic structures combined with the dense hydrogen bonding network qualitatively dominate the thermal behavior, suggesting a high Tm baseline that is further reinforced by the restrictive interactions with the graphene filler, outweighing the potential crystallinity disruptions caused by branching."
    }
  },
  {
    "doi": "10.1080/15421406.2017.1387006",
    "title": "Liquid crystal and gel properties of fluorine containing compound",
    "year": 2017,
    "chemical_composition": {
      "repeat_unit_psmiles": null,
      "monomers": [
        {
          "name": "(2-Perfluorohexyl)-ethoxy-4-hydroxybenzene",
          "smiles": "OC1=CC=C(OCC(F)(F)C(F)(F)C(F)(F)C(F)(F)C(F)(F)C(F)(F)F)C=C1",
          "ratio_value": null,
          "ratio_unit": null
        },
        {
          "name": "4-methylbenzoyl chloride",
          "smiles": "CC1=CC=C(C(Cl)=O)C=C1",
          "ratio_value": null,
          "ratio_unit": null
        }
      ],
      "additives": [],
      "is_homopolymer": false
    },
