Repository: hhtrick/HHT-code

# HHT training framework

This directory contains model training, embedding precomputation, inference, article-level baselines and the curated datasets. All commands below assume that the working directory is `train_code/`.

## 3. Datasets and fixed partitions

Each main dataset is a JSON array at `dataset/{property}/{property}.json`. Entries contain source metadata, `chemical_composition`, `processing_history`, `hierarchical_structure`, `properties`, and two generated-analysis objects. Targets are stored as `properties[property]["value"]`; source metadata and target values are not predictive input fields.

| Property | Train | Validation | Test | Total |
|---|---:|---:|---:|---:|

File: train_code/dataset/Tm/Tm.json (part 10 of 200)
[
    "processing_history": "Synthesized by esterification of (2-perfluorohexyl)-ethoxy-4-hydroxybenzene and 4-methylbenzoyl chloride in chloroform with pyridine at room temperature for 3 h. The residue was purified by column chromatography on silica gel (eluent 2.5:1 hexane and ethyl acetate), and recrystallized in 95% ethanol. Tm measured by DSC (TA DSC Q20) with ~10 mg sample at 10 °C/min heating rate.",
    "hierarchical_structure": "Smectic A or E mesophase. Bimolecular kinked structure. XRD d100 = 34.84 A.",
    "properties": {
      "Tm": {
        "value": [
          85.91
        ],
        "unit": "°C"
      }
    },
    "analysis_with_hierarchical_structure": {
      "descriptive_text": "This sample comprises a copolymeric system derived from the esterification of (2-perfluorohexyl)-ethoxy-4-hydroxybenzene and 4-methylbenzoyl chloride. The material was synthesized in chloroform with pyridine at room temperature for 3 hours, followed by purification via silica gel column chromatography using a hexane and ethyl acetate eluent, and final recrystallization in 95% ethanol. Hierarchical structural analysis reveals a bimolecular kinked structure exhibiting a Smectic A or E mesophase with an XRD d100 spacing of 34.84 Å, and the melting temperature was characterized by DSC using a 10 mg sample at a heating rate of 10 °C/min.",
      "reasoning_analysis": "Increasing Factors: The presence of rigid aromatic rings in both monomer units enhances backbone stiffness and facilitates pi-pi stacking interactions, which inherently raises the energy required for lattice disruption. Additionally, the perfluorohexyl chain introduces significant segmental rigidity and strong segregating power due to fluorine-carbon incompatibility, driving the formation of a highly ordered Smectic mesophase that stabilizes the solid state. The processing history involving recrystallization in 95% ethanol likely enhanced crystal perfection and removed impurities, further contributing to a higher observed Tm. Decreasing Factors: The hierarchical structure is identified as a bimolecular kinked structure, which introduces geometric irregularities that disrupt efficient linear packing compared to rod-like analogs, potentially reducing lattice energy. Furthermore, the flexible ethoxy linkers increase conformational entropy in the melt, thermodynamically favoring the disordered state at lower temperatures, and if the molecular weight is limited by the synthesis method, chain end effects could also depress the Tm. Dominant Factor: The dominant factor influencing the Tm is the strong microphase separation driven by the perfluorohexyl segment combined with the formation of the smectic mesophase. Despite the packing inefficiencies introduced by the kinked structure, the energetic penalty of disrupting the segregated fluorinated layers and the aromatic stacking provides a substantial thermal barrier, suggesting that the structural ordering forces qualitatively outweigh the entropic benefits of the flexible linkers and geometric kinks."
    },
    "analysis_without_hierarchical_structure": {
      "descriptive_text": "The polymer sample was synthesized via esterification of (2-perfluorohexyl)-ethoxy-4-hydroxybenzene and 4-methylbenzoyl chloride in chloroform with pyridine at room temperature for 3 hours. The crude residue was purified by column chromatography on silica gel using a 2.5:1 hexane and ethyl acetate eluent, followed by recrystallization in 95% ethanol. The melting temperature was measured by DSC (TA DSC Q20) with approximately 10 mg of sample at a 10 °C/min heating rate.",
      "reasoning_analysis": "Increasing Factors: The presence of aromatic rings in both monomeric units imparts significant backbone rigidity, resisting chain mobility and requiring higher thermal energy to disrupt the crystal lattice. Furthermore, the long perfluorohexyl chain promotes strong intermolecular ordering and crystallinity due to the stiffness and helical conformation typical of fluorinated segments. The processing history specifically includes recrystallization in ethanol, which anneals the polymer structure, allowing for the formation of more perfect crystals with higher thermal stability. Decreasing Factors: The incorporation of ether linkages and the ethoxy spacer within the repeat unit introduces conformational flexibility that lowers the energy barrier for chain motion relative to a fully conjugated aromatic system. Additionally, the methyl substituent on the benzoyl ring may introduce slight steric hindrance that disrupts optimal packing efficiency, potentially reducing the crystallinity. Dominant Factor: The structural rigidity conferred by the aromatic cores and the strong crystallization tendency of the perfluorinated segment, particularly when enhanced by the deliberate recrystallization processing step, qualitatively dominate the thermal behavior, establishing a high Tm baseline despite the presence of flexible ether spacers."
    }
  },
  {
    "doi": "10.1080/15421406.2017.1387006",
    "title": "Liquid crystal and gel properties of fluorine containing compound",
    "year": 2017,
    "chemical_composition": {
      "repeat_unit_psmiles": null,
      "monomers": [
        {
          "name": "(2-Perfluorohexyl)-ethoxy-4-hydroxybenzene",
          "smiles": "OC1=CC=C(OCC(F)(F)C(F)(F)C(F)(F)C(F)(F)C(F)(F)C(F)(F)F)C=C1",
          "ratio_value": null,
          "ratio_unit": null
        },
        {
          "name": "4-ethylbenzoyl chloride",
          "smiles": "CCC1=CC=C(C(Cl)=O)C=C1",
          "ratio_value": null,
          "ratio_unit": null
        }
      ],
      "additives": [],
      "is_homopolymer": false
    },
    "processing_history": "Synthesized by esterification of (2-perfluorohexyl)-ethoxy-4-hydroxybenzene and 4-ethylbenzoyl chloride in chloroform with pyridine at room temperature for 3 h. The residue was purified by column chromatography on silica gel (eluent 2.5:1 hexane and ethyl acetate), and recrystallized in 95% ethanol. Tm measured by DSC (TA DSC Q20) with ~10 mg sample at 10 °C/min heating rate.",
    "hierarchical_structure": "Smectic A or E mesophase. Bimolecular kinked structure. XRD d100 = 33.84 A.",
    "properties": {
      "Tm": {
        "value": [
          103.19
        ],
        "unit": "°C"
      }
    },
    "analysis_with_hierarchical_structure": {
      "descriptive_text": "The sample is a material synthesized via the esterification of (2-perfluorohexyl)-ethoxy-4-hydroxybenzene and 4-ethylbenzoyl chloride in chloroform with pyridine at room temperature for 3 hours. Following the reaction, the residue was purified by column chromatography on silica gel using a hexane and ethyl acetate eluent system and subsequently recrystallized in 95% ethanol. Hierarchical characterization reveals a bimolecular kinked structure that organizes into a Smectic A or E mesophase with an XRD d100 spacing of 33.84 Å, and the melting temperature was characterized by DSC at a heating rate of 10 °C/min.",
      "reasoning_analysis": "Increasing Factors: The incorporation of the perfluorohexyl chain introduces significant chain stiffness and strong intermolecular fluorine-fluorine interactions, which resist thermal disruption and drive the Tm higher. Additionally, the aromatic rings from both monomer units facilitate pi-pi stacking, and the recrystallization processing step enhances overall crystallinity and lattice perfection, further contributing to an increased Tm. Decreasing Factors: The hierarchical description of a bimolecular kinked structure suggests a deviation from linear rod-like geometry, which can introduce packing inefficiencies and reduce lattice energy compared to straight-chain analogs. Furthermore, the ester linkage provides a point of conformational flexibility within the backbone, and the presence of the ethyl group adds minor free volume compared to a hydrogen substituent, potentially lowering the energy required for melting. Dominant Factor: The strong intermolecular forces generated by the perfluorinated segments and the ordered arrangement within the Smectic A or E mesophase qualitatively dominate the thermal behavior. Despite the packing inefficiencies introduced by the kinked structure, the high rigidity of the aromatic cores and the stability of the liquid crystalline order established during recrystallization dictate the final melting transition."
    },
    "analysis_without_hierarchical_structure": {
      "descriptive_text": "The sample comprises a copolymer synthesized via the esterification of (2-perfluorohexyl)-ethoxy-4-hydroxybenzene and 4-ethylbenzoyl chloride. The reaction was performed in chloroform with pyridine at room temperature for 3 hours, followed by purification using column chromatography on silica gel with a hexane and ethyl acetate eluent. The material was subsequently recrystallized in 95% ethanol, and the melting temperature was determined by differential scanning calorimetry using a 10 mg sample at a heating rate of 10 °C/min.",
      "reasoning_analysis": "Increasing Factors: The incorporation of rigid aromatic rings within the backbone restricts chain flexibility, inherently elevating the energy required for lattice disruption. Additionally, the perfluorohexyl side chains impart significant stiffness and promote highly ordered packing due to the rod-like nature of fluorocarbons, which enhances crystallinity. The recrystallization step in the processing history further drives Tm upward by annealing the material into a state of high crystal perfection and lamellar thickness. Decreasing Factors: The ester linkage introduces a point of rotational freedom that increases segmental mobility compared to direct aromatic coupling, potentially reducing the Tm. Furthermore, the ethyl substituent on the benzoyl unit adds steric bulk that may slightly disrupt efficient chain packing, and any residual solvents from the multi-step purification could act as plasticizers if not fully evaporated. Dominant Factor: The dominant factor is the high degree of crystalline order induced by the recrystallization processing step combined with the intrinsic rigidity and packing efficiency of the perfluorinated aromatic structure. While the ester linkage offers some flexibility, the strong intermolecular interactions driven by the fluorinated chains and the thermal history of recrystallization qualitatively dictate a robust melting behavior characterized by high lattice energy."
    }
  },
  {
    "doi": "10.1177/08927057211051411",
    "title": "Carboxyl graphene reinforced melamine-based polyamide nanocomposites",
    "year": 2023,
    "chemical_composition": {
      "repeat_unit_psmiles": null,
      "monomers": [
        {
          "name": "Melamine",
          "smiles": "NC1=NC(N)=NC(N)=N1",
          "ratio_value": 75,
          "ratio_unit": "mol%"
        },
        {
          "name": "Terephthalic acid",
          "smiles": "OC(=O)c1ccc(C(=O)O)cc1",
          "ratio_value": 25,
          "ratio_unit": "mol%"
        }
      ],
      "additives": [
        {
          "name": "Carboxyl Graphene",
          "type": "filler",
          "amount_value": 5,
          "amount_unit": "wt.%"
        }
      ],
      "is_homopolymer": false
    },
    "processing_history": "Melamine-based polyamide synthesized via one-pot polycondensation (MA:TPA molar ratio 1:3, 21 mmol MA, 7 mmol TPA, anhydrous DMSO solvent, 120°C 3h + 150°C 72h, dried 80°C vacuum 24h). Nanocomposite prepared by delamination/adsorption (5 wt.% CG sonicated in DMAC 30 min, added to PA in boiling DMAC, stirred 30 min, filtered, washed acetone, dried 60°C vacuum 24h). Tm measured by DSC (NETZSCH DSC 204 F1 Phoenix), 30-500°C, heating rate 10°C/min, N2 atmosphere.",
    "hierarchical_structure": "Semicrystalline. XRD diffraction peaks near 25.1° (2θ) and 27.7° (2θ). CG diffraction peak at 26.5° (2θ). Agglomerations present in PA matrix.",
    "properties": {
      "Tm": {
        "value": [
          386.7
        ],
        "unit": "°C"
      }
    },
    "analysis_with_hierarchical_structure": {
      "descriptive_text": "The sample comprises a semicrystalline melamine-based polyamide copolymer synthesized from melamine (75 mol%) and terephthalic acid (25 mol%) via one-pot polycondensation in anhydrous DMSO with thermal treatment up to 150°C. This polymer matrix was reinforced with 5 wt.% carboxyl graphene through a solution mixing process in DMAC involving sonication, filtration, and vacuum drying to form a nanocomposite. Structural characterization reveals distinct XRD diffraction peaks at 25.1° and 27.7° (2θ) for the polyamide phase and 26.5° (2θ) for the graphene, indicating an ordered structure despite the presence of filler agglomerations within the matrix, with thermal properties evaluated by DSC under nitrogen flow.",
      "reasoning_analysis": "Increasing Factors: The incorporation of rigid aromatic terephthalic acid units and heterocyclic melamine rings significantly restricts backbone flexibility, while the high density of amide linkages and amine groups facilitates strong intermolecular hydrogen bonding, both of which thermodynamically stabilize the crystal lattice and drive the Tm higher. Additionally, the inclusion of carboxyl graphene filler can restrict polymer chain mobility at the interface and act as a nucleating agent, potentially promoting the formation of thicker or more stable lamellae. Decreasing Factors: The copolymer nature involving a specific 75:25 monomer ratio introduces sequence irregularity compared to a perfect homopolymer lattice, which disrupts crystal packing efficiency and depresses the Tm. Furthermore, the observed agglomerations of graphene within the polyamide matrix act as structural defects that interrupt crystal continuity, and any residual solvent from the solution processing could act as a plasticizer if not fully removed during vacuum drying. Dominant Factor: The intrinsic rigidity of the aromatic and heterocyclic backbone combined with the extensive hydrogen bonding network qualitatively dominates the thermal behavior, establishing a high baseline stability that persists despite the crystallinity disruptions caused by copolymer irregularity and filler agglomeration."
    },
    "analysis_without_hierarchical_structure": {
      "descriptive_text": "The sample comprises a melamine-based polyamide copolymer derived from melamine (75 mol%) and terephthalic acid (25 mol%), synthesized via one-pot polycondensation in anhydrous DMSO with a thermal cure profile of 120°C for 3 hours followed by 150°C for 72 hours. This matrix was reinforced with 5 wt.% carboxyl graphene through a solution mixing process involving sonication in DMAC, boiling, filtration, acetone washing, and vacuum drying at 60°C for 24 hours. The melting temperature was subsequently evaluated using differential scanning calorimetry under nitrogen flow at a heating rate of 10°C/min from 30 to 500°C.",
      "reasoning_analysis": "Increasing Factors: The incorporation of melamine introduces rigid triazine heterocycles and multiple amine groups capable of forming extensive intermolecular hydrogen bonding networks, while the terephthalic acid contributes aromatic rigidity to the backbone, both of which significantly increase the energy required for lattice disruption. Additionally, the carboxyl graphene filler acts as a rigid constraint on polymer chain mobility and may serve as a nucleating agent, further elevating the thermal transition. Decreasing Factors: The copolymerization of two distinct monomers with differing functionalities introduces structural irregularity and potential branching points that disrupt perfect crystalline packing, which can lower the observed Tm compared to an idealized homopolymer crystal. Furthermore, any residual solvent trapped within the nanocomposite during the solution processing and drying steps could act as a plasticizer, increasing free volume. Dominant Factor: The intrinsic high stiffness of the aromatic heterocyclic backbone combined with the dense hydrogen bonding network represents the dominant factor, as these strong intermolecular forces and structural rigidities fundamentally dictate a high energy barrier for melting that outweighs the disordering effects of copolymer irregularity."
    }
  },
  {
    "doi": "10.1177/08927057211051411",
    "title": "Carboxyl graphene reinforced melamine-based polyamide nanocomposites",
    "year": 2023,
    "chemical_composition": {
      "repeat_unit_psmiles": null,
      "monomers": [
        {
          "name": "Melamine",
          "smiles": "NC1=NC(N)=NC(N)=N1",
          "ratio_value": 75,
          "ratio_unit": "mol%"
        },
        {
          "name": "Terephthalic acid",
          "smiles": "OC(=O)c1ccc(C(=O)O)cc1",
          "ratio_value": 25,
          "ratio_unit": "mol%"
        }
      ],
      "additives": [
        {
          "name": "Carboxyl Graphene",
          "type": "filler",
          "amount_value": 3,
          "amount_unit": "wt.%"
        }
      ],
      "is_homopolymer": false
    },
    "processing_history": "Melamine-based polyamide synthesized via one-pot polycondensation (MA:TPA molar ratio 1:3, 21 mmol MA, 7 mmol TPA, anhydrous DMSO solvent, 120°C 3h + 150°C 72h, dried 80°C vacuum 24h). Nanocomposite prepared by delamination/adsorption (3 wt.% CG sonicated in DMAC 30 min, added to PA in boiling DMAC, stirred 30 min, filtered, washed acetone, dried 60°C vacuum 24h). Tm measured by DSC (NETZSCH DSC 204 F1 Phoenix), 30-500°C, heating rate 10°C/min, N2 atmosphere.",
    "hierarchical_structure": "Semicrystalline. XRD diffraction peaks near 25.1° (2θ) and 27.7° (2θ). CG diffraction peak at 26.4° (2θ). Only one dominating diffraction peak observed due to changes in d-spacing.",
    "properties": {
      "Tm": {
        "value": [
          393.9
        ],
        "unit": "°C"
      }
    },
    "analysis_with_hierarchical_structure": {
      "descriptive_text": "This semicrystalline nanocomposite comprises a melamine-terephthalic acid polyamide matrix reinforced with 3 wt.% carboxyl graphene filler. The polymer was synthesized via one-pot polycondensation using a melamine to terephthalic acid molar ratio of 3:1 in anhydrous DMSO, subjected to a stepped thermal treatment of 120°C for 3 hours followed by 150°C for 72 hours. The nanocomposite was fabricated through a delamination and adsorption process involving sonication of the filler in DMAC, addition to the polymer solution in boiling DMAC, followed by filtration, acetone washing, and vacuum drying at 60°C for 24 hours. Structural analysis confirms a semicrystalline morphology with XRD diffraction peaks near 25.1° and 27.7° (2θ) for the polymer and 26.4° (2θ) for the graphene, where changes in d-spacing result in a single dominating diffraction peak. The melting behavior was characterized by DSC under a nitrogen atmosphere with a heating rate of 10°C/min across a range of 30-500°C.",
      "reasoning_analysis": "Increasing Factors: The incorporation of rigid melamine triazine rings and aromatic terephthalic acid units within the backbone significantly increases chain stiffness and lattice energy, requiring substantial thermal energy to disrupt the crystalline order. Strong intermolecular hydrogen bonding between amide linkages further stabilizes the crystal lattice, driving the Tm upward. Additionally, the carboxyl graphene filler acts as a rigid constraint on polymer chain mobility and may function as a nucleating agent, while the prolonged high-temperature synthesis promotes high conversion and structural ordering. Decreasing Factors: The introduction of nanofillers can disrupt the regularity of polymer chain packing at the interface, as evidenced by the observed changes in d-spacing and the consolidation of diffraction peaks, which reduces crystal perfection and qualitatively lowers the Tm. Furthermore, the use of high-boiling solvents like DMSO and DMAC during processing poses a risk of residual solvent entrapment, which would act as a plasticizer to depress the melting temperature if not fully removed. Dominant Factor: The intrinsic thermal stability provided by the highly rigid aromatic and heterocyclic backbone combined with the extensive hydrogen bonding network qualitatively dominates the final behavior. While filler-induced lattice distortions introduce some depressive effects, the robust chemical structure and restrictive nature of the graphene filler likely sustain a high melting temperature relative to flexible aliphatic polyamides."
    },
    "analysis_without_hierarchical_structure": {
      "descriptive_text": "The sample is a melamine-based polyamide copolymer nanocomposite composed of 75 mol% melamine and 25 mol% terephthalic acid, reinforced with 3 wt.% carboxyl graphene filler. The polymer matrix was synthesized via one-pot polycondensation in anhydrous DMSO using 21 mmol of melamine and 7 mmol of terephthalic acid, subjected to a thermal profile of 120°C for 3 hours followed by 150°C for 72 hours. The nanocomposite was subsequently prepared by delamination and adsorption, involving sonication of the graphene in DMAC, addition to the polymer in boiling DMAC, stirring, filtration, washing with acetone, and vacuum drying at 60°C for 24 hours. The melting temperature was characterized by differential scanning calorimetry using a NETZSCH DSC 204 F1 Phoenix instrument with a heating rate of 10°C/min under a nitrogen atmosphere from 30 to 500°C.",
      "reasoning_analysis": "Increasing Factors: The incorporation of rigid aromatic terephthalic acid and heterocyclic melamine units into the polymer backbone significantly enhances chain stiffness and intermolecular hydrogen bonding density, which inherently elevates the energy required for lattice disruption. Furthermore, the addition of 3 wt.% carboxyl graphene acts as a heterogeneous nucleating agent, potentially promoting the formation of thicker or more perfect crystalline lamellae during the cooling and drying phases, while the extended thermal curing at 150°C for 72 hours allows for sufficient chain rearrangement to maximize crystallinity. Decreasing Factors: The non-stoichiometric monomer ratio (75 mol% melamine to 25 mol% terephthalic acid) introduces significant structural irregularity and potential branching, which disrupts the periodicity required for efficient packing and lowers the equilibrium melting point compared to a linear stoichiometric polyamide. Additionally, the use of high-boiling solvents like DMSO and DMAC during synthesis and processing poses a risk of residual solvent entrapment acting as a plasticizer, which could expand the free volume and destabilize the crystalline phase. Dominant Factor: The intrinsic thermal stability and high lattice energy derived from the rigid triazine and benzene rings coupled with the dense hydrogen bonding network of the polyamide linkages qualitatively dominate the thermal behavior, suggesting that despite structural irregularities, the strong intermolecular forces maintain a high resistance to melting relative to flexible aliphatic polymers."
    }
  },
  {
    "doi": "10.1080/15421406.2017.1387006",
    "title": "Liquid crystal and gel properties of fluorine containing compound",
    "year": 2017,
    "chemical_composition": {
      "repeat_unit_psmiles": null,
      "monomers": [
        {
          "name": "(2-Perfluorohexyl)-ethoxy-4-hydroxybenzene",
          "smiles": "OC1=CC=C(OCC(F)(F)C(F)(F)C(F)(F)C(F)(F)C(F)(F)C(F)(F)F)C=C1",
          "ratio_value": null,
          "ratio_unit": null
        },
        {
          "name": "4-pentylbenzoyl chloride",
          "smiles": "CCCCCC1=CC=C(C(Cl)=O)C=C1",
          "ratio_value": null,
          "ratio_unit": null
        }
      ],
      "additives": [],
      "is_homopolymer": false
    },
    "processing_history": "Synthesized by esterification of (2-perfluorohexyl)-ethoxy-4-hydroxybenzene and 4-pentylbenzoyl chloride in chloroform with pyridine at room temperature for 3 h. The residue was purified by column chromatography on silica gel (eluent 2.5:1 hexane and ethyl acetate), and recrystallized in 95% ethanol. Tm measured by DSC (TA DSC Q20) with ~10 mg sample at 10 °C/min heating rate.",
    "hierarchical_structure": "Smectic A or E mesophase. Bimolecular kinked structure. XRD d100 = 38.60 A.",
    "properties": {
      "Tm": {
        "value": [
          69.47
        ],
        "unit": "°C"
      }
    },
    "analysis_with_hierarchical_structure": {
      "descriptive_text": "The sample comprises a non-homopolymeric system synthesized via the esterification of (2-perfluorohexyl)-ethoxy-4-hydroxybenzene and 4-pentylbenzoyl chloride. The reaction was conducted in chloroform with pyridine at room temperature for 3 hours, followed by purification through silica gel column chromatography using a hexane and ethyl acetate eluent and subsequent recrystallization in 95% ethanol. Structural characterization indicates a bimolecular kinked arrangement exhibiting a Smectic A or E mesophase, with an XRD d100 spacing of 38.60 Å. The melting temperature was determined using DSC with a heating rate of 10 °C/min on an approximately 10 mg sample.",
      "reasoning_analysis": "Increasing Factors: The incorporation of rigid aromatic cores and the perfluorohexyl chain enhances backbone stiffness and intermolecular cohesive energy density, significantly driving the Tm upward. Additionally, the processing history involving recrystallization in ethanol promotes higher crystalline perfection and lamellar stability, which thermodynamically stabilizes the solid state and increases the observed melting temperature. Decreasing Factors: The bimolecular kinked structure introduces geometric irregularities that disrupt efficient close packing compared to linear analogs, thereby lowering the lattice energy and reducing the Tm. Furthermore, the presence of flexible pentyl spacers increases the conformational entropy of the system, facilitating the transition to the melt state, while the formation of a Smectic mesophase implies partial disorder characteristic of liquid crystals that generally exhibit lower melting transitions than fully crystalline linear polymers. Dominant Factor: The high rigidity imparted by the perfluorinated segments and aromatic units, combined with the thermal history of recrystallization, qualitatively dominates the thermal behavior. While the kinked geometry and flexible spacers mitigate the maximum possible Tm, the strong segregating tendency of the perfluoroalkyl chains and the stability of the Smectic layering establish a robust melting transition defined by the disruption of these ordered mesogenic domains."
    },
    "analysis_without_hierarchical_structure": {
      "descriptive_text": "The sample comprises a copolymer synthesized via the esterification of (2-perfluorohexyl)-ethoxy-4-hydroxybenzene and 4-pentylbenzoyl chloride. The reaction was conducted in chloroform with pyridine at room temperature for 3 hours, followed by purification using column chromatography on silica gel with a 2.5:1 hexane and ethyl acetate eluent system. The material was subsequently recrystallized in 95% ethanol, and the melting temperature was characterized using differential scanning calorimetry (TA DSC Q20) with approximately 10 mg of sample at a heating rate of 10 °C/min.",
      "reasoning_analysis": "Increasing Factors: The presence of aromatic rings in both monomeric units imparts significant backbone stiffness, restricting conformational freedom and requiring higher thermal energy to disrupt the crystalline lattice. Additionally, the ester linkages introduce polar dipole-dipole interactions that increase cohesive energy density, while the perfluorohexyl chain contributes rigid rod-like character. The processing history involving recrystallization in ethanol further promotes the formation of well-ordered crystalline domains, inherently elevating the observed Tm. Decreasing Factors: The inclusion of flexible alkyl spacers, specifically the pentyl chain and ethoxy linkage, increases chain flexibility and free volume, which tends to lower the energy required for melting. Furthermore, the chemical incompatibility between the perfluorinated segments and the hydrogenated hydrocarbon segments may induce microphase separation or packing defects within the crystal lattice, destabilizing the solid state. Dominant Factor: The structural rigidity provided by the aromatic cores and polar ester linkages, significantly augmented by the recrystallization processing step which optimizes crystal perfection, qualitatively dominates the thermal behavior. While the flexible spacers and fluorocarbon-hydrocarbon mismatch introduce disorder, the enhanced lattice order from purification and the inherent stiffness of the core structure establish the primary determinant for the melting transition."
    }
  },
  {
    "doi": null,
    "title": "Solid-State Polymerization Process for the Preparation of Poly(cyclohexane-1,4-dimethylene cyclohexane-1,4-dicarboxylate) Polymers With High Melting Temperature and Crystallinity",
    "year": 2017,
    "chemical_composition": {
      "repeat_unit_psmiles": "[*]OCC1CCC(CC1)COC(=O)C2CCC(CC2)C(=O)O[*]",
      "monomers": [
        {
          "name": "dimethyl 1,4-cyclohexanedicarboxylate",
          "smiles": "COC(=O)C1CCC(CC1)C(=O)OC",
          "ratio_value": null,
          "ratio_unit": null
        },
        {
          "name": "1,4-cyclohexanedimethanol",
          "smiles": "OCC1CCC(CO)CC1",
          "ratio_value": null,
          "ratio_unit": null
        }
      ],
      "additives": [
        {
          "name": "titanium tetrabutoxide",
          "type": "catalyst",
          "amount_value": 175,
          "amount_unit": "ppm"
        }
      ],
      "is_homopolymer": false
    },
    "processing_history": "Prepolymer prepared by melt polycondensation using DMCD and CHDM at 220-230 °C. Tm measured by DSC (Perkin Elmer DSC7) at 20 °C/min heating rate. Value from Table 1.",
    "hierarchical_structure": "Trans content 98%.",
    "properties": {
      "Tm": {
        "value": [
          238
        ],
        "unit": "°C"
      }
    },
    "analysis_with_hierarchical_structure": {
      "descriptive_text": "The sample comprises a polyester synthesized via melt polycondensation of dimethyl 1,4-cyclohexanedicarboxylate and 1,4-cyclohexanedimethanol at temperatures ranging from 220 to 230 °C, utilizing titanium tetrabutoxide as a catalyst at a concentration of 175 ppm. The material exhibits a high degree of stereoregularity with a trans content of 98% within the cyclohexane rings. Thermal characterization was performed using differential scanning calorimetry on a Perkin Elmer DSC7 instrument with a heating rate of 20 °C/min to determine the melting temperature.",
      "reasoning_analysis": "Increasing Factors: The incorporation of rigid cyclohexane rings in both the diacid and diol segments significantly restricts backbone flexibility, inherently raising the energy required for melting. Furthermore, the hierarchical structure indicates a 98% trans content, which promotes a linear chain conformation conducive to efficient packing and high crystallinity, thereby driving the Tm upward. Decreasing Factors: The remaining 2% cis isomer content acts as structural defects within the crystal lattice, disrupting periodicity and potentially lowering the observed Tm. Additionally, the processing history identifies the material as a prepolymer, suggesting the molecular weight may not be fully optimized, where chain end effects could slightly depress the melting point relative to high-molecular-weight counterparts. Dominant Factor: The high trans stereoregularity is the dominant factor governing the thermal behavior; while the ring rigidity provides a high baseline, it is the specific linear geometry afforded by the trans conformation that enables the extensive crystallization necessary for a distinct and elevated melting temperature, outweighing the disruptive effects of the minor cis fraction and the prepolymer molecular weight limitations."
    },
    "analysis_without_hierarchical_structure": {
      "descriptive_text": "The sample is a polyester synthesized via melt polycondensation of dimethyl 1,4-cyclohexanedicarboxylate and 1,4-cyclohexanedimethanol. Titanium tetrabutoxide was employed as a catalyst at a concentration of 175 ppm during the reaction conducted at temperatures between 220 and 230 °C to yield a prepolymer. The melting temperature was measured by differential scanning calorimetry using a Perkin Elmer DSC7 instrument at a heating rate of 20 °C/min.",
      "reasoning_analysis": "Increasing Factors: The chemical composition incorporates cyclohexane rings within both the diacid and diol segments of the polymer backbone, which introduces significant chain stiffness and steric bulk that restrict segmental mobility and enhance intermolecular packing efficiency, thereby driving the Tm upward. The melt polycondensation process facilitates the formation of linear ester linkages necessary for crystallinity. Decreasing Factors: The identification of the material as a prepolymer suggests a lower molecular weight compared to a fully finished polymer, where the higher concentration of chain ends disrupts the crystal lattice and depresses the Tm. Additionally, if the cyclohexane monomers contain a mixture of cis and trans isomers, the cis configurations would introduce kinks that disrupt crystalline order and lower the Tm. Dominant Factor: The intrinsic rigidity imparted by the dual cyclic structures in the repeat unit is the dominant factor, establishing a fundamentally high melting temperature baseline that outweighs the depressive effects of moderate molecular weight or isomeric disorder typical in this class of aliphatic-cyclic polyesters."
    }
  },
  {
    "doi": "10.1080/15421406.2017.1387006",
    "title": "Liquid crystal and gel properties of fluorine containing compound",
    "year": 2017,
    "chemical_composition": {
      "repeat_unit_psmiles": null,
      "monomers": [
        {
          "name": "(2-Perfluorohexyl)-ethoxy-4-hydroxybenzene",
          "smiles": "OC1=CC=C(OCC(F)(F)C(F)(F)C(F)(F)C(F)(F)C(F)(F)C(F)(F)F)C=C1",
          "ratio_value": null,
          "ratio_unit": null
        },
        {
          "name": "4-butylbenzoyl chloride",
          "smiles": "CCCCC1=CC=C(C(Cl)=O)C=C1",
          "ratio_value": null,
          "ratio_unit": null
        }
      ],
      "additives": [],
      "is_homopolymer": false
    },
    "processing_history": "Synthesized by esterification of (2-perfluorohexyl)-ethoxy-4-hydroxybenzene and 4-butylbenzoyl chloride in chloroform with pyridine at room temperature for 3 h. The residue was purified by column chromatography on silica gel (eluent 2.5:1 hexane and ethyl acetate), and recrystallized in 95% ethanol. Tm measured by DSC (TA DSC Q20) with ~10 mg sample at 10 °C/min heating rate.",
    "hierarchical_structure": "Smectic A or E mesophase. Bimolecular kinked structure. XRD d100 = 37.77 A.",
    "properties": {
      "Tm": {
        "value": [
          73.84
        ],
        "unit": "°C"
      }
    },
    "analysis_with_hierarchical_structure": {
      "descriptive_text": "This copolymer sample is derived from the esterification of (2-perfluorohexyl)-ethoxy-4-hydroxybenzene and 4-butylbenzoyl chloride. The material was synthesized in chloroform with pyridine at room temperature, followed by purification via silica gel column chromatography and recrystallization in 95% ethanol. Hierarchical characterization indicates the formation of a Smectic A or E mesophase with a bimolecular kinked structure, exhibiting an XRD d100 spacing of 37.77 Å. The melting temperature was quantified using DSC at a heating rate of 10 °C/min.",
      "reasoning_analysis": "Increasing Factors: The incorporation of rigid aromatic cores and the perfluorohexyl chain significantly enhances chain stiffness and intermolecular cohesive energy due to the strong dipole interactions and steric bulk of the fluorine atoms, which drives the Tm upward. Additionally, the recrystallization step in the processing history improves crystal perfection and reduces defect density, leading to a higher energy requirement for lattice disruption. Decreasing Factors: The presence of the flexible butyl spacer and ethoxy linkage introduces conformational freedom that increases segmental mobility, lowering the Tm relative to a fully rigid rod-like system. Furthermore, the bimolecular kinked structure may disrupt optimal linear packing efficiency compared to straight-chain analogs, and the existence of a Smectic mesophase suggests the observed transition may be from crystal to mesophase rather than crystal to isotropic liquid, which typically occurs at a lower temperature. Dominant Factor: The strong intermolecular interactions and rigidity provided by the perfluorinated aromatic segments qualitatively dominate the thermal behavior, establishing a high baseline Tm; however, the flexible spacers and kinked geometry modulate this by stabilizing the liquid crystalline order, resulting in a Tm that reflects the energy balance between the rigid core lattice energy and the entropy gain from the flexible chain melting."
    },
    "analysis_without_hierarchical_structure": {
      "descriptive_text": "The sample is a copolymer derived from (2-Perfluorohexyl)-ethoxy-4-hydroxybenzene and 4-butylbenzoyl chloride monomers. It was synthesized via esterification in chloroform with pyridine at room temperature for 3 hours, followed by purification through column chromatography on silica gel using a hexane and ethyl acetate eluent. The material was subsequently recrystallized in 95% ethanol, and the melting temperature was measured by DSC with a heating rate of 10 °C/min.",
      "reasoning_analysis": "Increasing Factors: The presence of rigid aromatic cores in both monomeric units facilitates strong pi-pi stacking interactions, while the perfluorohexyl chain introduces significant backbone stiffness and strong intermolecular forces due to the high electronegativity of fluorine, both of which inherently drive the Tm higher. Additionally, the processing history includes a recrystallization step in ethanol, which enhances crystalline perfection and lamellar thickness, further contributing to an elevated Tm. Decreasing Factors: The inclusion of the butyl alkyl spacer in the 4-butylbenzoyl chloride unit introduces flexible methylene segments that increase chain mobility and conformational entropy, which acts to depress the Tm relative to a fully rigid rod-like structure. Furthermore, any residual solvent from the chloroform synthesis or ethanol recrystallization, if not completely removed, could act as a plasticizer within the crystal lattice. Dominant Factor: The structural rigidity imparted by the perfluorinated segment and aromatic rings, combined with the thermal history of recrystallization which maximizes crystalline order, qualitatively dominates the flexible butyl spacer, resulting in a material where the high-energy crystalline lattice stability dictates the final Tm behavior."
    }
  },
  {
    "doi": null,
    "title": "Solid-State Polymerization Process for the Preparation of Poly(cyclohexane-1,4-dimethylene cyclohexane-1,4-dicarboxylate) Polymers With High Melting Temperature and Crystallinity",
    "year": 2017,
    "chemical_composition": {
      "repeat_unit_psmiles": "[*]OCC1CCC(CC1)COC(=O)C2CCC(CC2)C(=O)O[*]",
      "monomers": [
        {
          "name": "1,4-cyclohexanedicarboxylic acid",
          "smiles": "OC(=O)C1CCC(CC1)C(=O)O",
          "ratio_value": 1,
          "ratio_unit": "molar ratio"
        },
        {
          "name": "1,4-cyclohexanedimethanol",
          "smiles": "OCC1CCC(CO)CC1",
          "ratio_value": 1.005,
          "ratio_unit": "molar ratio"
        }
      ],
